Repository: Demigodofa/ASMEPurchaseOrderHelper

# ASMEPurchaseOrderHelper

PC UI tool to help purchasing agents generate correct ASME purchase orders. The active desktop flow reads normalized ASME JSONL data, applies policy rules, and generates copy-ready/exportable PO content.

## Source of truth (for agents/bots)
This README is the source of truth for rules, orientation, and guidance. The owner may use loose or exact language; if there is any ambiguity, confirm intent. Example: if they say "ordering requirements," confirm they mean "Ordering Information" (the official section name used in the PDFs).

File: sectionII_partA_data_digitized/best_text/pages/page-0171.txt
ASME BPVC.ILA-2025 SA-31

SPECIFICATION FOR STEEL RIVETS AND BARS FOR
RIVETS, PRESSURE VESSELS

Ci,
eX) SA-31

®

(Identical with ASTM Specification A31-14 except that 3.1.7 has been deleted, Note 1 has been revised for ASME and
certification is mandatory in 14.)

119

NOTE 1-A typical ordering description is: ASME SA-31, 2015 edition, 10 000 pieces, steel rivets Grade A, button head.

File: sectionII_partA_data_digitized/best_text/pages/page-0172.txt
SA-31 ASME BPVC.II.A-2025 
SPECIFICATION FOR STEEL RIVETS AND BARS FOR 
RIVETS, PRESSURE VESSELS 
SA-31 
1. Scope 
1.1 This specification covers steel rivets for use in 
boilers and pressure vessels and steel bars for use in the 
manufacture of rivets. 
1.2 Two grades are covered: 
1~2.1 Grade A - Bars having a yield point of 
23 000 psi (160 MPa) minimum with no controls on carbon 
content. 
1.2.2 Grade B - Bars having a yield point of 
29 000 psi (200 MPa) minimum with carbon 0.28% 
maximum. 
1.2.3 Rivets are manufactured from the applicable 
bar grade. 
1.3 The values stated in inch-pound units are to be 
regarded as the standard. The values given in parentheses 
are for information only. 
2. Referenced Documents 
2.1 ASTM Standards: 
A 29 I A 29M Specification for Steel Bars, Carbon and 
Alloy, Hot-Wrought, General Requirements for 
A 370 Test Methods and Definitions for Mechanical Test­
ing of Steel Products 
A 751 Test Methods, Practices, and Terminology for 
Chemical Analysis of Steel Products 
F 1470 Guide for Fastener Sampling for Specified Mechan­
ical Properties and Performance Inspection 
2.2 ASME Standards: 
B 18.1.1 Small Solid Rivets ½ 6 Inch Nominal Diameter and 
Smaller 
B 18 .1.2 Large Rivets ½ Inch Nominal Diameter and Larger 
B18.24 Part Identifying Number (PIN) Code System Stan­
dard for B 18 Fastener Products 
120 
3. Ordering Information 
3.1 Orders for rivets and bars under this specification 
shall include: 
3.1.1 Specification designation and date of issue, 
3.1.2 Quantity - Number of pieces for rivets and 
weight for bars, 
3.1.3 Name of product and grade (A or B), 
3.1.4 Size ( diameter and length), 
3.1.5 Rivet head type, 
3.1.6 If inspection at point of manufacture is 
required, 
3.1.7 DELETED 
3.1.8 Additional testing or special requirements, if 
required. 
3.1.9 For establishment of a part identifying system, 
see ASME Bl8.24. 
NOTE 1-A typical ordering description is: ASME SA-31, 2015 edition, 
10 000 pieces, steel rivets Grade A, button head. 
4. Materials and Manufacture 
4.1 The steel shall be made by any of the following 
processes: open-hearth, electric-furnace, or basic-oxygen. 
4.2 Rivets shall be manufactured from rivet bars con­
forming to the applicable grade ordered. 
4.3 Rivets shall be manufactured by hot- or cold­
heading. 
4.4 Bars shall be furnished as rolled and not pickled, 
blast cleaned, or oiled. At producer's option, bars may be 
cleaned for inspection or cold drawn. 
5. Chemical Composition 
5.1 The steel shall conform to chemical composition 
prescribed in Table l.

File: sectionII_partA_data_digitized/best_text/pages/page-0179.txt
ASME BPVC.II.A-2025 SA-36/SA-36M |
aa TABLE 1 Appurtenant Material Specifications TABLE 2 Tensile Requirements“
. ; we gags Plates, Shapes,? and Bars: .

Nore 1—The specifier should be satisfied of the suitability of these Tensile strength, ksi [MPa] 58-80 [400-550] a
materials for the intended application. Chemical composition or mechani- Yield point, min, ksi [MPa] 36 [250]°
cal properties, or both, may be different than specified in A36/A36M. Plates and Bars:2=
Material ASTM Designation Elongation in 8 in. [200 mm], min, % 20 .
Steel rivets A502, Grade 1 Shapes in 2 in. [50 mm], min, % 23 :
Bolts A307, Grade A or F568M, Class 4.6 es . og :
High-strength bolts  F3125/F3125M, Grade A325 or A325M = ongation ioe BO mend mn, 7s ne |
Steel nuts A563 or A563M ee ee
Cast steel A27/A27M, Grade 65-35 [450-240] 4 See the Orientation subsection in the Tension Tests section of Specification
Forgings (carbon A668/A668M, Class D A6/A6M. ,

steel) ® For wide flange shapes with flange thickness over 3 in. [75 mm], the 80 ksi [550 |
Hot-rolled sheets A1011/A1011M, SS Grade 36 [250] Type 1 or Type 2 or MPa] maximum tensile strength does not apply and a minimum elongation in 2 in.
and strip A1018/A1018M, SS Grade 36 [250] Type 1 or Type 2 [50 mm] of 19 % applies.
Cold-formed tubing A500, Grade B © Yield point 32 ksi [220 MPa] for plates over 8 in. [200 mm] in thickness.
Hot-formed tubing A501 ” Elongation not required to be determined for floor plate...
Anchor bolts F1554, Grade 36 © For plates wider than 24 in. [600 mm], the elongation requirement is reduced two
_— a percentage points. See the Elongation Requirement Adjustments subsection
. under the Tension Tests section of Specification A6/A6M. |
' §. Bearing Plates
F3125/F3125M Specification for High Strength Structural 5.1 Unless otherwise specified, plates used as bearing plates
Bolts and Assemblies, Steel and Alloy Steel, Heat Treated, for bridges shall be subjected to mechanical tests and shall |
seen ne yr rS mensions 830 MPa and 1040 MPa 5.2 Unless otherwise specified, mechanical tests shall not be ,
ATAU DEDSHE OUrengs required for plates over 142 in. [40 mm] in thickness used as
: 3A , Material bearing plates in structures other than bridges, subject to the
- Appurtenant Materials requirement that they shall contain 0.20 to 0.33 % carbon by |

3.1 When components of a steel structure are identified with heat analysis, that the chemical composition shall conform to |
this ASTM designation but the product form is not listed inthe — the requirements of Table 3 in phosphorus and sulfur content, ,
scope of this specification, the material shall conform to one of | and that a sufficient discard shall be made to secure sound

| the standards listed in Table 1 unless otherwise specified by the _ plates. !
purchaser. , 6. Materials and Manufacture |

4. General Requirements for Delivery 6.1 The steel shall be killed.

, 4.1 Structural products furnished under this specification 7. Chemical Composition ,
: shall conform to the requirements of the current edition of 7.1 The heat analysis shall conform to the requirements
Specification A6/A6M, for the specific structural product prescribed in Table 3, except as specified in 5.2.

ordered, unless a conflict exists in which case this specification 7.2 The steel shall conform on product analysis to the |

shall prevail. . requirements prescribed in Table 3, subject to the product :

4.2 Coils are excluded from qualification to this specifica- | analysis tolerances in Specification A6/A6M. !
tion until they are processed into a finished structural product. 8 Tension Test a )
Structural products produced from coil means structural prod- . ,
ucts that have been cut to individual lengths from a coil. The 8.1 The material as represented by the test specimen, except :

| processor directly controls, or is responsible for, the operations 98 Specified in 5.2 and 8.2, shall conform to the requirements as
a involved in the processing of a coil into a finished structural © the tensile properties prescribed in Table 2. :
product. Such operations include decoiling, leveling or 8.2 Shapes less than 1 in.* [645 mm7] in cross section arid |
straightening, hot-forming or cold-forming (if applicable), bars, other than flats, less than 2 in. [12.5 mm] in thickness or
cutting to length, testing, inspection, conditioning, heat treat- diameter need not be subjected to tension tests by the
ment (if applicable), packaging, marking, loading for shipment, | manufacturer, provided that the chemical composition used is
and certification. appropriate for obtaining the tensile properties in Table 2.

Note 1—For structural products produced from coil and furnished 9. Keywords |
without heat treatment or with stress relieving only, two test results are to 9.1 bars: bolted construction: bridges: buildings: bon:
be reported for each qualifying coil. Additional requirements regarding : ars, OleG CONS Tuc lon, oridges, Dullcmgs, carbon,
structural products produced from coil are described in Specification Plates; riveted construction; shapes; steel; structural steel;
A6/A6M. welded construction

File: sectionII_partA_data_digitized/best_text/pages/page-0181.txt
ASME BPVCILA-2025 SA-47/SA-47M.

SPECIFICATION FOR FERRITIC MALLEABLE IRON
CASTINGS

Oe SA-47/SA-47M

(Identical with ASTM Specification A47/A47M-99(2018)" except for the deletion of welded repair references in 11.2
and 11.3, and mandatory certification in 14.1.)

129

File: sectionII_partA_data_digitized/best_text/pages/page-0185.txt
ASME BPVC.II.A-2025 SA-47 /SA-47M 
tests and inspections on the reprocessed casting(s) show 
compliance with this specification, the castings shall be 
acceptable; if they do not, they shall be rejected. 
13.2 If the purchaser should find that a casting or lot . 
of castings fails to comply with this specification subse­
quent to receipt at his facility, he shall so notify the manu­
facturer promptly and in no case later than six weeks after 
receipt of the shipment, stating clearly his basis for rejec­
tion. In case of dissatisfaction with the purchaser's claim, 
the manufacturer may apply for a hearing before final 
rejection of the shipment. 
14. Certification 
14.1 A manufacturer's certification or compliance 
statement that the casting or lot of castings was made, 
sampled, tested, and inspected in accordance with this spec­
ification, including a report of test results signed by an 
authorized agent of the manufacturer, shall be furnished at 
the time of shipment, and such certification or compliance 
statement shall be the basis for acceptance of the casting 
or lot of castings. 
English 
Grade 
32510 
Metric 
Grade 
22010 
TABLE 1 
TENSION TEST REQUIREMENTS 
Inch-Pound Grades 
Tensile Yield 
Strength, Strength, 
min, psi min, psi 
50 000 32 500 
Metric Grades 
Tensile Yield 
Strength, Strength, 
min, MPa min, MPa 
340 220 
Elongation in 
2 in., min,% 
Elongation in 
50 mm, min,% 
10 
133 
15. Product Marking 
15.1 When the size of the casting permits, each casting 
shall bear the identifying mark of the manufacturer and 
the part or pattern number at a location shown on the 
covering drawing and, if not shown on the drawing, at 
such a location at the discretion of the producer that the 
identification will not interfere with subsequent processing 
and service of the casting. 
16. Packaging and Package Marking 
16.1 Unless otherwise stated in the contract or order, 
the cleaning, preservation, and packing of castings for ship­
ment shall be in accordance with the manufacturer's com­
mercial practice. Packaging and marking shall also be 
adequate to identify the contents and to ensure acceptance 
and safe delivery by the carrier for the mode of transporta­
tion employed. 
16.2 U.S. Government Procurement - When specified 
in the contract or purchase order, marking for shipment 
shall be in accordance with the requirements of Fed. Std. 
No. 123 and MIL-SID-129. 
TABLE 2 
TYPICAL HARDNESS 
Inch-Pound Grade 
[Metric Grade] 
325 10 [22010] 
Hardness, 
Maximum 
HB 
156 
Indentation Value 
Diameters, mm 
4.8 
TABLE 3 
PERMISSIBLE VARIATION IN ANY 
SOLID DIMENSION 
Size, in. [mm] 
Up to 1 [Up to 25] 
1 to 6 [25 to 150] 
6 to 12 [151 to 300] 
12 to 18 [301 to 460] 
18 to 24 [461 to 600] 
24 to 36 [601 to 900] 
Tolerance, ± in. [mm] 
0.03 [0.8] 
0.06 [l.6] 
0.12 [3.2] 
0.15 [3.8] 
0.19 [4.8] 
0.22 [5.6]

File: sectionII_partA_data_digitized/best_text/pages/page-0187.txt
ASME BPVC.II.A-2025 
FIG. 3 MACHINED TENSION TEST SPECIMEN 
Minimum radius recommended 3/s in. (10 mm), 
but not less than 1/a in. (3 mm) permitted. 
2 1 hin. 
(57.0 mm) 
2 in. ± 0.005 in. 
(50 mm± 0.13 mm) 
Gage length 
SA-47 /SA-47M 
NOTE l' - The gage length and fillets shall be as shown, but the ends may be of any shape to fit the holders of the testing machine in such 
a way that the load shall be axial. The reduced section shall have a gradual taper from the ends toward the center, with the ends 0.003 to 
0.005 in. [0.08 to 0.13 mm] larger in diameter than the center. 
135

File: sectionII_partA_data_digitized/best_text/pages/page-0191.txt
ASME BPVC.ILA-2025 SA-53/SA-53M

SPECIFICATION FOR PIPE, STEEL, BLACK AND
HOT-DIPPED, ZINC-COATED, WELDED AND SEAMLESS

Ox SA-53/SA-53M

(Identical with ASTM Specification AS3/A53M-20.)

139

File: sectionII_partA_data_digitized/best_text/pages/page-0192.txt
SA-53/SA-53M ASME BPVC.II.A-2025 
Specification for 
Pipe, Steel, Black and Hot-Dipped, Zinc-Coated, Welded and 
Seamless 
1. Scope 
1.1 This specification covers seamless and welded black 
and hot-dipped galvanized steel pipe in NPS 1/s to NPS 26 [DN 
6 to DN 650] (Note 1), inclusive, with nominal wall thickness 
(Note 2) as given in Table X2.2 and Table X2.3. It shall be 
permissible to furnish pipe having other dimensions provided 
that such pipe complies with all other requirements of this 
specification. Supplementary requirements of an optional na­
ture are provided and shall apply only when specified by the 
purchaser. 
NoTE 1-The dimensionless designators NPS (nominal pipe size) [DN 
(diameter nominal)] have been substituted in this specification for such 
traditional terms as "nominal diameter," "size," and "nominal size." 
NoTE 2--The term nominal wall thickness has been assigned for the 
purpose of convenient designation, existing ill name only, and is used to 
distinguish it from the actual wall thickness, which may vary over or 
under the nominal wall thickness. 
1.2 This specification covers the following types and 
grades: 
1.2.1 Type F-Fumace-butt-welded, continuous welded 
Grade A, 
1.2.2 Type &-Electric-resistance-welded, Grades A and B, 
and 
1.2.3 Type S-Seamless, Grades A and B. 
NoTE 3-See Appendix Xl for definitions of types of pipe. 
1.3 Pipe ordered under this specification is intended for 
mechanical and pressure applications and is also acceptable for 
ordinary uses in steam, water, gas, and air lines. It is suitable 
for welding, and suitable for forming operations involving 
coiling, bending, and flanging, subject to the following quali­
fications: 
1.3.1 Type Fis not intended for flanging. 
1.3.2 If Type S or Type Eis required for close coiling or 
cold bending, Grade A is the preferred grade; however, this is 
not intended to prohibit the cold bending of Grade B pipe. 
1.3.3 Type E is furnished either nonexpanded or cold 
expanded at the option of the manufacturer. 
1.4 The values stated in either SI units or inch-pound units 
are to be regarded separately as standard. The values stated in 
each system may not be exact equivalents; therefore, each 
system shall be used independently of the other. Combining 
values from the two systems may result in non-conformance 
with the standard. 
1.5 The following precautionary caveat pertains only to the 
test method portion, Sections 7, 8, 9, 13, 14, and 15 of this 
specification: This standard does not purport to address all of 
the safety concerns, if any, associated with its use. It is the 
responsibility of the user of this standard to establish appro­
priate safety, health, and environmental practices and deter­
mine the applicability of regulatory requirements prior to use. 
1.6 The text of this specification contains notes or footnotes, 
or both, that provide explanatory material. Such notes and 
footnotes, excluding those in tables and figures, do not contain 
any mandatory requirements. 
140 
1.7 This international standard was developed in accor­
dance with internationally recognized principles on standard­
ization established in the Decision on Principles for the 
Development of International Standards, Guides and Recom­
mendations issued by the World Trade Organization Technical 
Barriers to Trade (TBT) Committee. 
2. Referenced Documents 
2.1 ASTM Standards: 
A90/A90M Test Method for Weight [Mass] of Coating on 
Iron and Steel Articles with Zinc or Zinc-Alloy Coatings 
A370 Test Methods and Definitions for Mechanical Testing 
of Steel Products

File: sectionII_partA_data_digitized/best_text/pages/page-0193.txt
ASME BPVC.II.A-2025 SA-53/SA-53M 
A530/A530M Specification for General Requirements for 
Specialized Carbon and Alloy Steel Pipe 
A 700 Guide for Packaging, Marking, and Loading Methods 
for Steel Products for Shipment 
A751 Test Methods and Practices for Chemical Analysis of 
Steel Products 
A865/A865M Specification for Threaded Couplings, Steel, 
Black or Zinc-Coated (Galvanized) Welded or Seamless, 
for Use in Steel Pipe Joints 
B6 Specification for Zinc 
E29 Practice for Using Significant Digits in Test Data to 
Determine Conformance with Specifications 
E213 Practice for Ultrasonic Testing of Metal Pipe and 
Tubing 
E273 Practice for Ultrasonic Testing of the Weld Zone of 
Welded Pipe and Tubing 
E309 Practice for Eddy Current Examination of Steel Tubu­
lar Products Using Magnetic Saturation 
E570 Practice for Flux Leakage Examination of Ferromag­
netic Steel Tubular Products 
E1806 Practice for Sampling Steel and Iron for Determina-
tion of Chemical Composition 
2.2 ANSI Standards: 
ASCX12 
B 1.20.1 Pipe Threads, General Purpose 
2.3 ASME Standard: 
B36.10M Welded and Seamless Wrought Steel Pipe 
2.4 Military Standards: 
MIL-STD-129 Marking for Shipment and Storage 
MIL-STD-163 Steel Mill Products Preparation for Shipment 
and Storage 
2.5 Federal Standards: 
Fed. Std. No. 123 Marking for Shipment (Civil Agencies) 
Fed. Std. No. 183 Continuous Identification Marking of Iron 
and Steel Products 
2.6 API Standard: 
5B Specification for Threading, Gauging, and Thread In­
spection of Casing, Tubing, and Line Pipe Threads 
3. Ordering Information 
3.1 Information items to be considered, if appropriate, for 
inclusion in the purchase order are as follows: 
3.1.1 Specification designation (A53 or A53M, including 
year-date), 
3.1.2 Quantity (feet, metres, or number of lengths), 
3.1.3 Grade (A or B), 
3.1.4 Type (F, E, or S; see 1.2), 
3.1.5 Finish (black or galvanized), 
3.1.6 Size (either nominal (NPS) [DN] and weight class or 
schedule number, or both; or outside diameter and wall 
thickness, see Table X2.2 and Table X2.3), 
3.1.7 Length (specific or random, see Section 16), 
3.1.8 End finish (plain end or threaded, Section 11), 
3.1.8.1 Tln·eaded and coupled, if desired, 
3.1.8.2 Threads only (no couplings), if desired, 
3.1.8.3 Plain end, if desired, 
3.1.8.4 Couplings power tight, if desired, 
3.1.8.5 Taper-tapped couplings for NPS 2 [DN 50] and 
smaller, if desired, 
3.1.9 Close coiling, if desired (see 7 .2.2), 
3.1.10 Nondestructive electric test for seamless pipe (see 
9.2), 
3.1.11 Certification (see Section 20), 
3.1.12 Repmi of the length of the end effect, if desired (see 
9.2.7), 
3.1.13 Marking (see Section 21), 
3.1.14 End use of pipe, 
3.1.15 Special requirements, 
3.1.16 Supplementary requirements, if any, 
3.1.17 Selection of applicable level of preservation and 
packaging and level of packing required, if other than as 
specified or if MIL-STD-163 applies (see 22.1), and 
3 .1.18 Packaging and package marking, if desired ( see 
23.1). 
4. Materials and Manufacture 
4.1 The steel for both seamless and welded pipe shall be 
made by one or more of the following processes: open-hearth, 
electric-furnace, or basic-oxygen. 
4.2 If steels of different grades are sequentially strand cast, 
identification of the resultant transition material is required. 
The steel producer shall remove the transition material by any 
established procedure that positively separates the grades. 
4.3 The weld seam of electric-resistance welded pipe in 
Grade B shall be heat treated after welding to a minimum of 
1000 °F [540 °C] so that no untempered martensite remains, or 
otherwise processed in such a manner that no untempered 
martensite remains. 
4.4 When pipe is cold expanded, the amount of expansion 
shall not exceed 1 ½ % of the specified outside diameter of the 
pipe. 
5. Chemical Composition 
5.1 The steel shall conform to the requirements as to 
chemical composition given in Table 1 and the chemical 
analysis shall be in accordance with Test Methods, Practices, 
and Terminology A751. 
141 
6. Product Analysis 
6.1 The purchaser is permitted to perform an analysis of two 
pipes from each lot of 500 lengths, or fraction thereof. Samples 
for chemical analysis, except for spectrographic analysis, shall 
be taken in accordance with Practice E1806. The chemical 
composition thus deterrnined shall conform to the requirements 
given in Table 1.

File: sectionII_partA_data_digitized/best_text/pages/page-0194.txt
SA-53/SA-53M ASME BPVC.II.A-2025 
TABLE 1 Chemical Requirements 
Comeosition, max, % 
Carbon Manganese Phosehorus Sulfur Coeeer< NickelA ChromiumA MolybdenumA VanadiumA 
Tyee S (seamless eiee) 
Grade A 0.25 8 0.95 0.05 0.045 0.40 0.40 0.40 0.15 0.08 
Grade B 0.30G 1.20 0.05 0.045 0.40 0.40 0.40 0.15 0.08 
Tyee E (electric-resistance-welded) 
Grade A 0.25 8 0.95 0.05 0.045 0.40 0.40 0.40 0.15 0.08 
Grade B 0.30G 1.20 0.05 0.045 0.40 0.40 0.40 0.15 0.08 
Tyee F (furnace-welded eiee) 
Grade A 0.30 8 1.20 0.05 0.045 0.40 0.40 0.40 0.15 0.08 
A The total composition for these five elements shall not exceed 1.00 %. 
8For each reduction of 0.D1 % below the specified carbon maximum, an increase of 0.06 % manganese above the specified maximum will be permitted up to a maximum 
of 1.35%. 
cFor each reduction of 0.01 % below the specified carbon maximum, an increase of 0.06 % manganese above the specified maximum will be permitted up to a maximum 
of 1.65%. 
6.2 If the analysis of either pipe does not conform to the 
requirements given in Table 1, analyses shall be made on 
additional pipes of double the original number from the same 
lot, each of which shall conform to the specified requirements. 
7. Mechanical Properties 
7.1 Tension Test: 
7 .1.1 For tension tests other than transverse weld tension 
tests, the yield strength corresponding to a permanent offset of 
0.2 % of the gage length or to an extension of 0.5 % of the gage 
length under load, the tensile strength, and the elongation in 2 
in. or 50 mm shall be determined, and the tension test results 
shall conform to the applicable tensile property requirements 
given in Table 2. 
7.1.2 For transverse weld tension tests, the tensile strength 
shall be determined, and the tension test results shall conform 
to the applicable tensile strength requirement given in Table 2. 
7.1.3 Electric-resistance-welded pipe NPS 8 [DN 200] or 
larger shall be tested using two transverse test specimens, one 
taken across the weld and one taken opposite the weld. 
7 .1.4 Transverse tension test specimens shall be approxi­
mately 1 V2 in. [38 mm] wide in the gage length and shall 
represent the full wall thickness of the pipe from which the test 
specimens were cut. 
TABLE 2 Tensile Requirements 
Grade A Grade B 
Tensile strength, min, psi [MPa] 48 000 [330] 60 000 [415] 
Yield strength, min, psi [MPa] 30 000 [205] 35 000 [240] 
Elongation in 2 in. or 50 mm A,a A,a 
A The minimum elongation in 2 in. [50 mm] shall be that determined by the 
following equation: 
e = 625000 [ 1940 J A°• 2 1 u 0 ·• 
where: 
e minimum elongation in 2 in. or 50 mm in percent, rounded to the nearest 
percent, 
A the lesser of. 0.75 in. 2 [500 mm 2 ] and the cross-sectional area of the 
tension test specimen, calculated using the specified outside diameter of 
the pipe, or the nominal width of the tension test specimen and the 
specified wall thickness of the pipe, with the calculated value 
rounded to the nearest 0.01 in. 2 [1 mm 2 ], and 
U = specified minimum tensile strength, psi [MPa]. 
8 See Table X4.1 or Table X4.2, whichever is applicable, for the minimum 
elongation values that are required for various combinations of tension test 
specimen size and specified minimum tensile strength. 
7 .2 Bend Test: 
7.2.1 For pipe NPS 2 [DN 50] or smaller, a sufficient length 
of pipe shall be capable of being bent cold through 90° around 
a cylindrical mandrel, the diameter of which is twelve times the 
specified outside diameter of the pipe, without developing 
cracks at any portion and without opening the weld. 
7.2.2 If ordered for close coiling, the pipe shall stand being 
bent cold through 180° around a cylindrical mandrel, the 
diameter of which is eight times the specified outside diameter 
of the pipe, without failure. 
7.2.3 Double-extra-strong pipe over NPS 1 V4 [DN 32] need 
not be subjected to the bend test. 
7 .3 Flattening Test: 
7.3.1 The flattening test shall be made on welded pipe over 
NPS 2 [DN 50] in extra-strong weight or lighter. 
7.3.2 Seamless Pipe: 
7.3.2.1 Although testing is not required, pipe shall be 
capable of meeting the flattening test requirements of Supple­
mentary Requirement S 1, if tested. 
7.3.3 Electric-Resistance-Welded Pipe: 
7.3.3.1 A test specimen at least 4 in. [100 mm] in length 
shall be flattened cold between parallel plates in three steps, 
with the weld located either 0° or 90° from the line of direction 
of force as required by 7.3.3.2 or 7.3.3.3, whichever is 
applicable. During the first step, which is a test for ductility of 
the weld, except as allowed by 7.3.5, 7.3.6, and 7.3.7, no cracks 
or breaks on the inside or outside surface at the weld shall be 
present before the distance between the plates is less than two 
thirds of the specified outside diameter of the pipe. As a second 
step, the flattening shall be continued as a test for ductility 
away from the weld. During the second step, except as allowed 
by 7.3.6 and 7.3.7, no cracks or breaks on the inside or outside 
surface away from the weld shall be present before the distance 
between the plates is less than one third of the specified outside 
diameter of the pipe but is not less than five times the specified 
wall thickness of the pipe. During the third step, which is a test 
for soundness, the flattening shall be continued until the test 
specimen breaks or the opposite walls of the test specimen 
meet. Evidence of laminated or unsound material or of incom­
plete weld that is revealed by the flattening test shall be cause 
for rejection. 
142 
7.3.3.2 For pipe produced in single lengths, the flattening 
test specified in 7.3.3.1 shall be made using a test specimen

File: sectionII_partA_data_digitized/best_text/pages/page-0204.txt
SA-53/SA-53M ASME BPVCG.ILA-2025
TABLE X2.2 Continued _——
NPS ON Specie Specified Nominal Weight (Mass) |
Designator Designator Diameter Wall Thickness, per Unit Length, Plain Weight Class Schedule No. Test Pressure,“ psi [kPa]
; , in. [mm] End, |b/ft [kg/m]
in. [mm]
Grade A Grade B
0.438 [11.13] 19.02 [28.32] _ 120 2800 [19 300] 2800 [19 300]
0.531 [13.49] 22.53 [33.54] - 160 2800 [19 300] 2800 [19 300] .
0.674 [17.12] 27.57 [41.03] XXS vee 2800 [19 300] 2800 [19 300]
5 125 5.563 [141.3] 0.156 [3.96] 9.02 [13.41] a vee 1010 [7000] 1180 [8100] |
0.188 [4.78] 10.80 [16.09] ee ves 1220 [8400] 1420 [9800]
0.219 [5.56] 12.51 [18.61] i ves 1420 [9800] 1650 [11 400] |
0.258 [6.55] 14.63 [21.77] STD 40 1670 [11 500] 1950 [13 400] :
0.281 [7.14] 15.87 [23.62] ee ee 1820 [12 500] 2120 [14 600] |
0.312 [7.92] 17.51 [26.05] vee vee 2020 [13 900] 2360 [16 300]
0.344 [8.74] 19.19 [28.57] _ es 2230 [15 400] 2600 [17 900]
0.375 [9.52] 20.80 [30.94] XS 80 2430 [16 800] 2800 [19 300]
0.500 [12.70] 27.06 [40.28] a 120 2800 [19 300] 2800 [19 300] oo
0.625 [15.88] 32.99 [49.11] wee 160 2800 [19 300] 2800 [19 300] |
0.750 [19.05] 38.59 [57.43] XXS vee 2800 [19 300] 2800 [19 300} .
6 150 6.625 [168.3] 0.188 [4.78] 12.94 [19.27] ve ves 1020 [7000] 1190 [8200]
0.219 [5.56] 15.00 [22.31] wes ee 1190 [8200] 1390 [9600] :
0.250 [6.35] 17.04 [25.36] ves ee 1360 [9400] 1580 [10 900]
0.280 [7.11] 18.99 [28.26] STD 40 1520 [10 500] 1780 [12 300]
0.312 [7.92] 21.06 [31.32] vee ee 1700 [11 700] 1980 [13 700]
0.344 [8.74] 23.10 [34.39] a ve 1870 [12 900] 2180 [15 000] :
0.375 [9.52] 25.05 [37.28] ee i 2040 [14 100] 2380 [16 400] |
0.432 [10.97] 28.60 [42.56] XS 80 2350 [16 200] 2740 [18 900]
0.562 [14.27] 36.43 [54.20] ee 120 2800 [19 300] 2800 [19 300]
0.719 [18.26] 45.39 [67.56] ee 160 2800 [19 300] 2800 [19 300]
0.864 [21.95] 53.21 [79.22] XXS - 2800 [19 300] 2800 [19 300] .
8 200 8.625 [219.1] 0.188 [4.78] 16.96 [25.26] _ - 780 [5400] 920 [6300]
0.203 [5.16] 18.28 [27.22] ee i 850 [5900] 1000 [6900] :
0.219 [5.56] 19.68 [29.28] ves ve 910 [6300] 1070 [7400]
0.250 [6.35] 22.38 [33.31] ee 20 1040 [7200] 1220 [8400] ;
0.277 [7.04] 24.72 [36.31] ee 30 1160 [7800] 1350 [9300] . !
0.312 [7.92] . 27.73 [41.24] ves ve 1300 [9000] 1520 [10 500] :
0.322 [8.18] 28.58 [42.55] STD 40 1340 [9200] 1570 [10 800]
0.344 [8.74] 30.45 [45.34] _ i 1440 [9900] 1680 [11 600] |
0.375 [9.52] 33.07 [49.20] ve i 1570 [10 800] 1830 [12 600] :
0.406 [10.31] 35.67 [53.08] ee 60 1700 [11 700] 2000 [13 800]
0.438 [11.13] 38.33 [57.08] _ es 1830 [12 600] 2130 [14 700] !
0.500 [12.70] 43.43 [64.64] XS 80 2090 [14 400] 2430 [16 800]
0.594 [15.09] 51.00 [75.92] i 100 2500 [17 200] 2800 [19 300] |
0.719 [18.26] 60.77 [90.44] vee 120 2800 [19 300] 2800 [19 300] cs
0.812 [20.62] 67.82 [100.92] ves 140 2800 [19 300] 2800 [19 300]
0.875 [22.22] 72.49 [107.88] XXS ee 2800 [19 300] 2800 [19 300]
0.906 [23.01] 74.76 [111.27] ves 160 2800 [19 300] 2800 [19 300]
10 250 10.750 [273.0] 0.188 [4.78] 21.23 [31.62] _ ve 630 [4300] 730 [5000] :
0.203 [5.16] 22.89 [34.08] vs ee 680 [4700] 800 [5500] ;
0.219 [5.56] 24.65 [36.67] ces ves 730 [5000] 860 [5900]
. 0.250 [6.35] 28.06 [41.75] ee 20 840 [5800] 980 [6800] :
0.279 [7.09] 31.23 [46.49] i ee 930 [6400] 1090 [7500] .
, 0.307 [7.80] 34.27 [51.01] ee 30 1030 [7100] 1200 [8300] .
) 0.344 [8.74] 38.27 [56.96] ee vee 1150 [7900] 1340 [9200] a
0.365 [9.27] 40.52 [60.29] STD 40 1220 [8400] 1430 [9900] |
0.438 [11.13] - 48.28 [71.87] ee wee 1470 [10 100] 1710 [11 800] |
0.500 [12.70] 54.79 [81.52] XS 60 1670 [11 500] 1950 [13 400]
0.594 [15.09] 64.49 [95.97] vee 80 1990 [13 700] 2320 [16 000]
0.719 [18.26] 77.10 [114.70] ves 100 . 2410 [16 600] 2800 [19 300]
0.844 [21.44] 89.38 [133.00] ee 120 2800 [19 300] 2800 [19 300]
1.000 [25.40] 104.23 [155.09] XXS 140 2800 [19 300] 2800 [19 300]
1.125 [28.57] 115.75 [172.21] vee 160 2800 [19 300] 2800 [19 300]
12 300 12.750 [823.8] 0.203 [5.16] 27.23 [40.55] _ we 570 [3900] 670 [4600]
0.219 [5.56] 29.34 [43.63] vee ae 620 [4300] 720 [5000]
0.250 [6.35] 33.41 [49.71] i 20 710 [4900] 820 [5700] |
. 0.281 [7.14] 37.46 [55.75] ee i 790 [5400] 930 [6400]
0.312 [7.92] 41.48 [61.69] ee es 880 [6100] 1030 [7100] i
0.330 [8.38] 43.81 [65.18] _ 30 930 [6400] 1090 [7500]
0.344 [8.74] 45.62 [67.90] ee vee 970 [6700] 1130 [7800]
0.375 [9.52] 49.61 [73.78] STD ves 1060 [7300] 1240 [8500] | |
; 0.406 [10.31] 53.57 [79.70] ee AO . 1150 [7900] 1340 [9200]
152 !

File: sectionII_partA_data_digitized/best_text/pages/page-0208.txt
SA-53/SA-53M ASME BPVC.II.A-2025 
TABLE X2.4 Table of Minimum Permissible Wall Thicknesses on Inspection for Pipe Specified Wall Thicknesses 
NoTE 1-The following equation, upon which this table is based, shall be applied to calculate minimum permissible wall thickness from specified wall 
thickness: 
ts X 0.875 = tm 
where: 
t. = specified wall thickness, in. [mm], and 
tm = minimum pennissible wall thickness, in. [mm]. 
The wall thickness is expressed to three [two] decimal places, the fourth [third] decimal place being carried forward or dropped in accordance with 
Practice E29. 
NoTE 2-This table is a master table covering wall thicknesses available in the purchase of different classifications of pipe, but it is not meant to imply 
that all of the walls listed therein are obtainable under this specification. 
Specified Wall Minimum Specified Wall Minimum Specified Wall Minimum 
Thickness (I.), Permissible Wall Thickness (I.), Permissible Wall Thickness (I.), Permissible Wall 
in. [mm] Thickness on in.[mm] Thickness on in. [mm] Thickness on 
Inspection (tm), Inspection (tm), Inspection (tm), 
in. [mm] in. [mm] in. [mm] 
0.068 [1.73] 0.060 [1.52] 0.294 [7.47] 0.257 [6.53] 0.750 [19.05] 0.656 [16.66] 
0.088 [2.24] 0.077 [1.96] 0.300 [7.62] 0.262 [6.65] 0.812 [20.62] 0.710 [18.03] 
0.091 [2.31] 0.080 [2.03] 0.307 [7.80] 0.269 [6.83] 0.844 [21.44] 0.739 [18.77] 
o.095 [2.41 l 0.083 [2.11] 0.308 [7.82] 0.270 [6.86] 0.864 [21.94] 0.756 [19.20] 
0.109 [2.77] 0.095 [2.41] 0.312 [7.92] 0.273 [6.93] 0.875 [22.22] 0.766 [19.46] 
0.113 [2.87] 0.099 [2.51] 0.318 [8.08] 0.278 [7.06] 0.906 [23.01] 0.793 [20.14] 
0.119 [3.02] 0.104 [2.64] 0.322 [8.18] 0.282 [7.16) 0.938 [23.82] 0.821 [20.85] 
0.125 [3.18] 0.109 [2.77) 0.330 [8.38] 0.289 [7.34] 0.968 [24.59] 0.847 [21.51] 
0.126 [3.20] 0.110 [2.79] 0.337 [8.56] 0.295 [7 .49] 1.000 [25.40] 0.875 [22.22] 
0.133 [3.38] 0.116 [2.95] 0.343 [8.71] 0.300 [7.62] 1.031 [26.19] 0.902 [22.91] 
0.140 [3.56] 0.122 [3.10] 0.344 [8.74] 0.301 [7.65] 1.062 [26.97] 0.929 [26.30] 
0.145 [3.68] 0.127 [3.23] 0.358 [9.09] 0.313 [7.95] 1.094 [27.79] 0.957 [24.31] 
0.147 [3.73] 0.129 [3.28] 0.365 [9.27] 0.319 [8.10] 1.125 [28.58] 0.984 [24.99] 
0.154 [3.91] 0.135 [3.43] 0.375 [9.52] 0.328 [8.33] 1.156 [29.36] 1.012 [25.70] 
0.156 [3.96] 0.136 [3.45] 0.382 [9.70] 0.334 [8.48] 1.219 [30.96] 1.067 [27.08] 
0.179 [4.55] 0.157 [3.99] D.400 [10.16] 0.350 [8.89] 1.250 [31.75] 1.094 [27.79] 
0.187 [4.75] 0.164 [4.17] 0.406 [1 o.31 l 0.355 [9.02] 1.281 [32.54] 1.121 [28.47] 
0.188 [4.78] 0.164 [4.17] 0.432 [10.97] 0.378 [9.60] 1.312 [33.32] 1.148 [29.16] 
0.191 [4.85] 0.167 [4.24] 0.436 [11.07] 0.382 [9.70] 1.343 [34.11] 1.175 [29.85] 
0.200 [5.08] 0.175 [4.44] 0.437 [11.10] 0.382 [9.70] 1.375 [34.92] 1.203 [30.56] 
0.203 [5.16] 0.178 [4.52] 0.438 [11.13] 0.383 [9.73] 1.406 [35.71] 1.230 [31.24] 
0.216 [5.49] 0.189 [4.80] 0.500 [12.70] 0.438 [11.13] 1.438 [36.53] 1.258 [31.95] 
0.218 [5.54] 0.191 [4.85] 0.531 [13.49] o.465 [11.81 l 1.500 [38.10] 1.312 [33.32] 
0.219 [5.56] 0.192 [4.88] 0.552 [14.02] 0.483 [12.27] 1.531 [38.89] 1.340 [34.04] 
0.226 [5.74] 0.198 [5.03] 0.562 [14.27] 0.492 [12.50] 1.562 [39.67] 1.367 [34. 72] 
0.237 [6.02] 0.207 [5.26] 0.594 [15.09] o.520 [13.21 J 1.594 [40.49] 1.395 [35.43] 
0.250 [6.35] 0.219 [5.56] 0.600 [15.24] 0.525 [13.34] 1.750 [44.45] 1.531 [38.89] 
0.258 [6.55] 0.226 [5.74] 0.625 [15.88] 0.547 [13.89] 1.781 [45.24] 1.558 [39.57] 
0.276 [7.01] 0.242 [6.15] 0.656 [16.66] 0.574 [14.58] 1.812 [46.02] 1.586 [40.28] 
0.277 [7.04] 0.242 [6.15] 0.674 [17.12] 0.590 [14.99] 1.968 [49.99] 1.722 [43.74] 
0.279 [7.09] 0.244 [6.20] 0.688 [17.48] 0.602 [15.29] 2.062 [52.37] 1.804 [45.82] 
0.280 [7.11] 0.245 [6.22] 0.719 [18.26] 0.629 [15.98] 2.344 [59.54] 2.051 [52.10] 
0.281 [7.14] 0.246 [6.25] 
156

File: sectionII_partA_data_digitized/best_text/pages/page-0212.txt
SA-53/SA-53M ASME BPVC.ILA-2025

X4, ELONGATION VALUES

X4.1 Tabulated in Table X4.1 are the minimum elongation
values in inch-pound units, calculated using the equation given

in Table 2.
TABLE X4.1 Elongation Values
Specified Wall Thickness, in. Elongation in 2 in., min, %
Area, A Tension Test Specimen Specified Minimum Tensile Strength, psi
i Yin. Ten.
‘Specimen Specimen 48 000 60 000
0.75 and 0.994 and 0.746 and 0.497 and 36 30
greater greater greater greater
0.74 0.980-0.993 0.735-0.745 0.490-0.496 36 29
0.73 0.967-0.979 0.726-0.734 0.484-0.489 36 29
0.72 0.954-0.968 0.715-0.725 0.477-0.483 36 29
O71 0.941-0.953 0.706-0.714 0.471-0.476 36 29
0.70 0,927-0.940 0.695-0.705 0.464-0.470 36 29
0.69 0.914-0.926 0.686-0.694 0.457-0.463 36 29
0.68 0.900-0.913 0.675-0.685 0.450-0.456 35 29
0.67 0.887-0.899 0.666-0.674 0.444-0.449 35 2
0.66 0.874-0.886 0.655-0.665 0.437-0.443 35 29
0.65 0.861-0.873 0.646-0.654 0.431-0.436 35 29
0.64 0.847-0.860 0.635-0.645 0.424-0.430 35 29
0.63 0.834-0.846 0.626-0.634 0.417-0.423 35 29
0.62 0.820-0.833 0.615-0.625 0.410-0.416 35 28
0.61 0.807-0.819 0.606-0.614 0.404-0.409 35 28
0.60 0.794-0.806 0.595~-0.605 0.397-0.403 35 28
0.59 0.781-0.793 0.586-0.594 0.391-0.396 34 28
0.58 0.767-0.780 0.575-0.585 0.384-0.390 34 28
0.57 0.754-0.766 0.566-0.574 0.377-0.383 34 28
0.56 0.740-0.753 0.555-0.565 0.370-0.376 34 28
0.55 0.727-0.739 0.546-0.554 0.364-0.369 34 28
0.54 0.714-0.726 0.535-0.545 0.357-0.363 34 28
0.53 0.701-0.713 0.526-0.534 0.351-0.356 34 28
0.52 0.687-0.700 0,515-0.525 0.344-0.350 34 27
O51 0.674-0.686 0.506-0.514 0.337-0.343 33 27
0.50 0.660-0.673 0.495-0.505 0.330-0.336 33 27
0.49 0.647-0.659 0.486-0.494 0.324-0.329 33 27
0.48 0.634~0.646 0.475-0.485, 0.317-0.323 33 27
0.47 0.621-0.633 0.466-0.474 0.311-0.316 33 a7
0.48 0.607-0.620 0.458-0.465 0.904-0.310 33 27
0.45 0.594-0.606 0,446-0.454 0.297-0.303 33 27
0.44 0.580-0.593 0.435-0.445 0.290-0.296 32 27
0.43 0.567-0.579 0.426-0.434 0.284-0.289 32 26
0.42 0.554-0.566 0.415-0.425, 0.277-0.283 32 26
041 0.541-0.553 0.406-0.414 0.271-0.276 32 26
0.40 0.527-0.540 0.395-0.405 0.264-0.270 32 26
0.39 0.514-0.526 0.386-0.394 0.257-0.263 32 26
0.38 0.500-0.513 0.375-0.385 0.250-0.256 32 28
0.37 0.487-0.499 0.366-0.374 0.244-0.249 31 26
0.36 0.474-0.486 0.355-0.365 0.237-0.243 31 26
0.35 0.461-0.473 0.346-0.354 0.231-0.26 31 25
0.34 0.447-0.460 0.335~0.345 0.224-0.230 3 2
0.33 0.434-0.446 0.326-0.334 0217-0223 31 25
0.32 0.420-0.433 0.315-0.325 0.210-0.216 30 2
0.31 0.407-0.419 0.306-0.314 0.204-0.209 30 25
0.30 0.394-0.406 0.295-0.305 0.197-0.203 30 2
0.29 0.381-0.393 0.286-0.294 0.191-0.196 30 24
0.28 0.967-0.980 0.275-0.285 0.184-0.190 30 24
0.27 0.354-0.366 0.266-0,274 0.177-0.183 29 24
0.26 0.340-0.953 0.255-0.265 0.170-0.176 29 24
0.25 0.327-0.339 0.246-0.254 0.164-0.169 29 24
0.24 0.314-0.326 0.235-0.245 0.157-0.163 29 24
0.23 0.301-0.313 0.226-0.234 0.151-0.156 29 23
0.22 0.287-0.300 0.215-0.225 0.144-0.150 28 23
0.21 0.274-0.286 0.280-0.214 0.197-0.143 28 23
0.20 0.260-0.273 0.195-0.205 0.130-0.136 28 23
0.19 0.247-0.259 0.186-0.194 0.124-0.129 27 22
0.18 0.234-0,246 0.175-0.185 0.117-0.123 27 22
O17 0.221-0.233 0.166-0.174 0.111-0.116 27 22
0.16 0.207-0.220 0.155-0.165 0.104-0.110 27 22
0.15 0,194—0,206 0.146-0.154 0.097-0.103 26 at

160

File: sectionII_partA_data_digitized/best_text/pages/page-0217.txt
ASME BPVG.ILA-2025 SA-105/SA-105M
~~ 2.4 ASME Standards: TABLE 1 Chemical Requiremenis ,
B16.5 Dimensional Standards for Steel Pipe Flanges and Footnote 1—For each reduction of 0.01 % below the specified carbon
Flanged Fittings maximum (0.35 %), an increase of 0.06 % manganese above the specified |
B16.9 Wrought Steel Buttwelding Fittings maximum (1.05 %) will be permitted up to a maximum of 1.65 %.
B16.10 Face-to-Face and End-to-End Dimensions of Fer- Element Composition, %
rous Valves | Carbon 0.35 max
B16.11 Forged Steel Fittings, Socket Weld, and Threaded Manganese 0.60-1.05
B16.34 Valves-Flanged, Threaded and Welding End Saree _ on hax ,
B16.47 Large Diameter Steel Flanges Silicon 0.10-0.35 ,
2.5 ASME Boiler and Pressure Vessel Code: Copper a0 ma!
Section IX ) Chromium 0.30 max“?
2.6 API Standards: vo yerenum eee ai :
APJI-600 Flanged and Butt-Welding-End Steel Gate Valves AThe sum of copper, nickel, chromium, molybdenum and vanadium shall not |
API-602 Compact Design Carbon Steel Gate Valves for —§ oxceeq 1.00 %.
eT Refinery Use ® The sum of chromium and molybdenum shall not exceed 0.32 %. . .
3. Terminology
3.1 Definitions—For definitions of other terms used in this 6.1.4 Piping components other than flanges which meet ,
specification, refer to Specification A961/A961M. oe OO. vollowing criteria: (I) over NPS 4 and (2) above :
ass , an
3.2 Definitions of Terms Specific to This Standard: 6.1.5 Piping components of Special Class other than
3.2.1 heaviest cross-section, n—maximum heat treated —_fjangeg which meet both of the following criteria: (7) over NPS :
thickness of the production forging. 4 and (2) when the working pressure at the operating tempera- :
. , ture exceeds the tabulated values for Special Class 300, Group
4. Ordering Information LL
4.1 See Specification AS61/A961M. , 6.2 Heat treatment, when required by 6.1 shall be annealing,
4.1.1 Additional requirements (see 14.2). , normalizing, or normalizing and tempering or quenching and
, 5. General Requirements tempering in accordance with Specification A961/A961M. ,
/ After hot working and before reheating for heat treatment, the
. 5.1 Product furnished to this specification shall conform to — forging shall be allowed to cool substantially below the
the requirements of Specification A961/A961M, including any _ transformation range. |
supplementary requirements that are indicated in the purchase 6.2.1 Quenching shall consist of either (1) fully austenitiz-
order. Failure to comply with the requirements of Specification ing the forgings followed by quenching in a suitable liquid
A961/A961M constitutes nonconformance with this specifica- — medium or (2) using a multiple stage procedure whereby the .
tion. In case of a conflict between the requirements of this forgings are first fully austenitized and rapidly cooled, then
specification and Specification A961/A961M, this specification —_ reheated to partially reaustenitize, followed by quenching in a
shall prevail. suitable liquid medium. All quenched forgings shall be tem-
5.2 Except as permitted by Section 6 in Specification  pered as prescribed in Specification A961/A961M.
A961/A961M, the finished product shall be a forging as 7 Chemical C “ti |
defined in the Terminology Section of Specification A788/ + Lmemcal -Omposiion
A788M. 7.1 The steel shall conform to the chemical requirements ;
. specified in Table 1. :
i 6. Heat Treatment 7.2 Steels to which lead has been added shall not be used. ,
oN 6.1 Heat treatment is not a mandatory requirement of this ; ;
specification except for the following piping components: 8. Mechanical Properties .
6.1.1 Flanges above Class 300, 8.1 The material shall conform to the mechanical property :
6.1.2 Flanges of special design where the design pressure at requirements prescribed in Table 2 and Table 3. |
the design temperature exceeds the pressure-temperature rat- 8.2 For normalized, normalized and tempered, or quenched F
ings of Class 300, Group Ll, , and tempered forgings, the central axis of the test specimen :
6.1.3 Flanges of special design where the design pressure or shall be taken at least 4 T from the nearest surface as-heat- |
_ design temperature are not known, treated, where T is the maximum heat-treated thickness of the
represented forging. In addition, for quenched and tempered :
forgings, the midlength of the test specimen shall be at least 7
from all other surfaces as-heat-treated, exclusive of the T
dimension surfaces. When section thickness does not permit :
165 :
