Repository: Demigodofa/ASMEPurchaseOrderHelper

# ASMEPurchaseOrderHelper

PC UI tool to help purchasing agents generate correct ASME purchase orders. The active desktop flow reads normalized ASME JSONL data, applies policy rules, and generates copy-ready/exportable PO content.

## Source of truth (for agents/bots)
This README is the source of truth for rules, orientation, and guidance. The owner may use loose or exact language; if there is any ambiguity, confirm intent. Example: if they say "ordering requirements," confirm they mean "Ordering Information" (the official section name used in the PDFs).

File: sectionII_partA_data_digitized/best_text/pages/page-0221.txt
ASME BPVC.ILA-2025 SA-106/SA-106M

SPECIFICATION FOR SEAMLESS CARBON STEEL PIPE
FOR HIGH-TEMPERATURE SERVICE

CxS SA-106/SA-106M

®

(Identical with ASTM Specification A106/A106M-19a.)

File: sectionII_partA_data_digitized/best_text/pages/page-0223.txt
ASME BPVC.II.A-2025 SA-106/SA-106M 
3. Ordering Information 
3.1 The inclusion of the following, as required will describe 
the desired material adequately, when ordered under this 
specification: 
3.1.1 Quantity (feet, metres, or number of lengths), 
3.1.2 Name of material (seamless carbon steel pipe), 
3.1.3 Grade (Table 1), 
3.1.4 Manufacture (hot-finished or cold-drawn), 
3.1.5 Size (NPS [DN] and weight class or schedule number, 
or both; outside diameter and nominal wall thickness; or inside 
diameter and nominal wall thickness), 
3.1.6 Special outside diameter tolerance pipe (16.2.2), 
3.1.7 Inside diameter tolerance pipe, over 10 in. [250 mm] 
ID (16.2.3), 
3.1.8 Length (specific or random, Section 17), 
3.1.9 Optional requirements (Sl to S9), 
3.1.10 Test report required (Section on Certification of 
Specification A530/ A530M), 
3.1.11 Specification designation (A106 or A106M, includ­
ing year-date), 
3.1.12 End use of material, 
3.1.13 Hydrostatic test in accordance with Specification 
A530/A530M or 13.3 of this specification, or NDE in accor­
dance with Section 14 of this specification. 
3.1.14 Special requirements. 
4. Process 
4.1 The steel shall be killed steel, with the primary melting 
process being open-hearth, basic-oxygen, or electric-furnace, 
possibly combined with separate degassing or refining. If 
secondary melting, using electroslag remelting or vacuum-arc 
remelting is subsequently employed, the heat shall be defined 
as all of the ingots remelted from a single primary heat. 
4.2 Steel cast in ingots or strand cast is permissible. When 
steels of different grades are sequentially strand cast, identifi­
cation of the resultant transition material is required. The 
producer shall remove the transition material by any estab­
lished procedure that positively separates the grades. 
TABLE 1 Chemical Requirements 
Composition, % 
Grade A Grade B Grade C 
Carbon, max 0.25A 0.30 8 0.35 8 
Manganese 0.27-0.93 0.29-1.06 0.29-1.06 
Phosphorus, max 0.035 0.035 0.035 
Sulfur, max 0.035 0.035 0.035 
Silicon, min 0.10 0.10 0.10 
Chromium, max 0 0.40 0.40 0.40 
Copper, max 0 0.40 0.40 0.40 
Molybdenum, max 0 0.15 0.15' 0.15 
Nickel, max 0 0.40 0.40 0.40 
Vanadium, max 0 0.08 0.08 0.08 
A For each reduction of 0.01 % below the specified carbon maximum, an increase 
of 0.06 % manganese above the specified maximum will be permitted up to a 
maximum of 1.35 %. 
8 Unless otherwise specified by the purchaser, for each reduction of 0.01 % below 
the specified carbon maximum, an Increase of 0.06 % manganese above the 
specified maximum will be permitted up to a maximum of 1.65 %. 
0 These five elements combined shall not exceed 1 %. 
4.3 For pipe NPS 1 ½ [DN 40] and under, it shall be 
permissible to furnish hot finished or cold drawn. 
4.4 Unless otherwise specified, pipe NPS 2 [DN 50] and 
over shall be furnished hot finished. When agreed upon 
between the manufacturer and the purchaser, it is permissible 
to furnish cold-drawn pipe. 
5. Heat Treatment 
5.1 Hot-finished pipe need not be heat treated. When hot­
finished pipe is heat treated, it shall be heat treated at a 
temperature of 1200 °F [650 °C] or higher. 
5.2 Cold-drawn pipe shall be heat treated after the final cold 
draw pass at a temperature of 1200 °F [650 °C] or higher. 
6. General Requirements 
6.1 Material furnished to this specification shall conform to 
the applicable requirements of the current edition of Specifi­
cation A530/A530M unless otherwise provided herein. 
7. Chemical Composition 
7 .1 The steel shall conform to the requirements as to 
chemical composition prescribed in Table 1. 
8. Heat Analysis 
8.1 An analysis of each heat of steel shall be made by the 
steel manufacturer to determine the percentages of the ele­
ments specified in Section 7. If the secondary melting pro­
cesses of 5.1 are employed, the heat analysis shall be obtained 
from one remelted ingot or the product of one remelted ingot 
of each primary melt. The chemical composition thus 
determined, or that determined from a product analysis made 
by the manufacturer, if the latter has not manufactured the 
steel, shall be reported to the purchaser or the purchaser's 
representative, and shall conform to the requirements specified 
in Section 7. 
171 
9. Product Analysis 
9.1 At the request of the purchaser, analyses of two pipes 
from each lot (see 20.1) shall be made by the manufacturer 
from the finished pipe. The results of these analyses shall be 
reported to the purchaser or the purchaser's representative and 
shall conform to the requirements specified in Section 7. 
9.2 If the analysis of one of the tests specified in 9.1 does 
not conform to the requirements specified in Section 7, 
analyses shall be made on additional pipes of double the 
original number from the same lot, each of which shall 
conform to requirements specified. 
10. Tensile Requirements 
10.1 The material shall conform to the requirements as to 
tensile properties given in Table 2. 
11. Bending Requirements 
11.1 For pipe NPS 2 [DN 50] and under, a sufficient length 
of pipe shall stand being bent cold through 90° around a 
cylindrical mandrel, the diameter of which is twelve times the 
outside diameter (as shown in ASME B 36.lOM) of the pipe,

File: sectionII_partA_data_digitized/best_text/pages/page-0224.txt
SA-106/SA-106M ASME BPVC.II.A-2025 
TABLE 2 Tensile Requirements 
Tensile strength, min, psi [MPa) 
Yield strength, min, psi [MPa] 
Grade A 
48 000 [330) 
30 000 [205) 
Grade B 
60 000 [415) 
35 000 [240] 
Grade C 
70 000 [485) 
40 000 [275) 
Longitu- Transverse Longitu- Transverse Longitu- Transverse 
dinal dinal dinal 
Elongation in 2 in. [50 mm], min, %: 
Basic minimum elongation transverse strip tests, and for all small 35 25 30 16.5 30 16.5 
sizes tested in full section 
When standard round 2-in. [50-mm] gauge length test specimen is 28 20 22 12 20 12 
used 
For longitudinal strip tests A A A 
For transverse strip tests, a deduction for each 1/a2-in. [0.8-mm) 1.25 1.00 1.00 
decrease in wall thickness below o/is in. [7.9 mm] from the basic 
minimum elongation of the following percentage shall be made 
A The minimum elongation in 2 in. [50 mm) shall be determined by the following equation: 
e = 625000A 0 •2 / U 0 ·• 
for inch-pound units, and 
e = 1 940A 0 •2 / U 0 ·• 
for SI units, 
where: 
e minimum elongation in 2 in. [50 mm], %, rounded to the nearest 0.5 %, 
A cross-sectional area of the tension test specimen, in. 2 [mm 2 ], based upon specified outside diameter or nominal specimen width and specified wall thickness, 
rounded to the nearest 0.01 in. 2 [1 mm 2 ). (II the area thus calculated is equal to or greater than 0.75 in.2 [500 mm"], then the value 0.75 in.2 [500 mm 2 ] 
shall be used.), and 
U specified tensile strength, psi [MPa]. 
without developing cracks. When ordered for close coiling, the 
pipe shall stand being bent cold through 180° around a 
cylindrical mandrel, the diameter of which is eight times the 
outside diameter (as shown in ASME B 36.lOM) of the pipe, 
without failure. 
11.2 For pipe whose diameter exceeds 25 in. [635 mm] and 
whose diameter to wall thickness ratio, where the diameter to 
wall thickness ratio is the specified outside diameter divided by 
the nominal wall thickness, is 7 .0 or less, the bend test shall be 
conducted. The bend test specimens shall be bent at room 
temperature through 180° with the inside diameter of the bend 
being 1 in. [25 mm] without cracking on the outside portion of 
the bent portion. 
Example: For 28 in. [711 mm] diameter 5.000 in. [127 mm] 
thick pipe the diameter to wall thickness ratio = 28/5 = 5.6 
[711/127 = 5.6]. 
12. Flattening Tests 
12.1 Although testing is not required, pipe shall be capable 
of meeting the flattening test requirements of Supplementary 
Requirement S3, if tested. 
13. Hydrostatic Test 
13.1 Except as allowed by 13.2, 13.3, and 13.4, each length 
of pipe shall be subjected to the hydrostatic test without 
leakage through the pipe wall. 
13.2 As an alternative to the hydrostatic test at the option of 
the manufacturer or where specified in the purchase order, it 
shall be permissible for the full body of each pipe to be tested 
with a nondestructive electric test described in Section 14. 
13.3 Where specified in the purchase order, it shall be 
permissible for pipe to be furnished without the hydrostatic test 
and without the nondestructive electric test in Section 14; in 
172 
this case, each length so furnished shall include the mandatory 
marking of the letters "NH." It shall be permissible for pipe 
meeting the requirements of 13.1 or 13.2 to be furnished where 
pipe without either the hydrostatic or nondestructive electric 
test has been specified in the purchase order; in this case, such 
pipe need not be marked with the letters "NH." Pipe that has 
failed either the hydrostatic test of 13.1 or the nondestructive 
electric test of 13.2 shall not be furnished as "NH" pipe. 
13.4 Where the hydrostatic test and the nondestructive 
electric test are omitted and the lengths marked with the letters 
"NH," the certification, where required, shall clearly state "Not 
Hydrostatically Tested," and the letters "NH" shall be ap­
pended to the product specification number and material grade 
shown on the certification. 
14. Nondestructive Electric Test 
14.1 As an alternative to the hydrostatic test at the option of 
the manufacturer or where specified in the purchase order as an 
alternative or addition to the hydrostatic test, the full body of 
each pipe shall be tested with a nondestructive electric test in 
accordance with Practice E213, E309, or E570. In such cases, 
the marking of each length of pipe so furnished shall include 
the letters "NOE." It is the intent of this nondestructive electric 
test to reject pipe with imperfections that produce test signals 
equal to or greater than that produced by the applicable 
calibration standard. 
14.2 Where the nondestructive electric test is performed, the 
lengths shall be marked with the letters "NOE." The 
certification, where required, shall state "Nondestructive Elec­
tric Tested" and shall indicate which of the tests was applied. 
Also, the letters "NDE" shall be appended to the product 
specification number and material grade shown on the certifi­
cation.

File: sectionII_partA_data_digitized/best_text/pages/page-0226.txt
SA-106/SA-106M ASME BPVC.II.A-2025 
16. Dimensions, Mass, and Permissible Variations 
16.1 Mass-The mass of any length of pipe shall not vary 
more than 10 % over and 3.5 % under that specified. Unless 
otherwise agreed upon between the manufacturer and the 
purchaser, pipe in NPS 4 [DN 100] and smaller may be 
weighed in convenient lots; pipe larger than NPS 4 [DN 100] 
shall be weighed separately. 
16.2 Diameter-Except as provided for thin-wall pipe in 
paragraph 12.2 of Specification A530/A530M, the tolerances 
for diameter shall be in accordance with the following: 
16.2.l Except for pipe ordered as special outside diameter 
tolerance pipe or as inside diameter tolerance pipe, variations 
in outside diameter shall not exceed those given in Table 3. 
16.2.2 For pipe over 10 in. [250 mm] OD ordered as special 
outside diameter tolerance pipe, the outside diameter shall not 
vary more than 1 % over or 1 % under the specified outside 
diameter. 
16.2.3 For pipe over 10 in. [250 mm] ID ordered as inside 
diameter tolerance pipe, the inside diameter shall not vary 
more than 1 % over or l % under the specified inside diameter. 
16.3 Thickness-The minimum wall thickness at any point 
shall not be more than 12.5 % under the specified wall 
thickness. 
17. Lengths 
17 .1 Pipe lengths shall be in accordance with the following 
regular practice: 
17 .1.1 The lengths required shall be specified in the order, 
and 
17 .1.2 No jointers are permitted unless otherwise specified. 
17 .1.3 If definite lengths are not required, pipe may be 
ordered in single random lengths or in double random lengths 
meeting the following requirements: 
17.1.3.1 Single random lengths shall be 16 to 22 ft [4.8 to 
6.7 m] in length, except that 5 % shall be permitted to be less 
than 16 ft [4.8 m] and none shall be less than 12 ft [3.7 m]. 
17.1.3.2 Double random lengths shall have a minimum 
average length of 35 ft [10.7 m] and shall have a minimum 
length of 22 ft [6.7 m], except that 5 % shall be permitted to be 
less than 22 ft [6.7 m] and none shall be less than 16 ft [4.8 m]. 
TABLE 3 Variations in Outside Diameter 
Permissible Variations in 
Outside Diameter 
NPS [DN Designator] Over Under 
• in. mm in. mm 
1/s to 1 ½ [6 to 40], incl 1/54 (0.015) 0.4 1/s• (0.015) 0.4 
Over 1½ to 4 [40 to 1/s2 (0.031) 0.8 1/s2 (0.031) 0.8 
100], incl 
Over 4 to 8 [100 to 1/16 (0.062) 1.6 1/s2 (0.031) 0.8 
200], incl 
Over 8 to 18 [200 to %2(0.093) 2.4 1/s2 (0.031) 0.8 
450], incl 
Over 18 to 26 [450 to 1/s (0.125) 3.2 1/s2 (0.031) 0.8 
650], incl 
Over 26 to 34 [650 to %2 (0.156) 4.0 1/s2 (0.031) 0.8 
850], incl 
Over 34 to 48 [850 to o/16 (0.187) 4.8 1/s2 (0.031) 0.8 
1200], incl 
18. Workmanship, Finish and Appearance 
18.1 The pipe manufacturer shall explore a sufficient num­
ber of visual surface imperfections to provide reasonable 
assurance that they have been properly evaluated with respect 
to depth. Exploration of all surface imperfections is not 
required but consideration should be given to the necessity of 
exploring all surface imperfections to assure compliance with 
18.2. 
18.2 Surface imperfections that penetrate more than 12½ % 
of the nominal wall thickness or encroach on the minimum 
wall thickness shall be considered defects. Pipe with such 
defects shall be given one of the following dispositions: 
18.2.1 The defect shall be removed by grinding, provided 
that the remaining wall thickness is within the limits specified 
in 16.3. 
18.2.2 Repaired in accordance with the repair welding 
provisions of 18.6. 
18.2.3 The section of pipe containing the defect may be cut 
off within the limits of requirements on length. 
18.2.4 Rejected. 
18.3 To provide a workmanlike finish and basis for evalu­
ating conformance with 18.2 the pipe manufacturer shall 
remove by grinding the following noninjurious imperfections: 
18.3.1 Mechanical marks and abrasions-such as cable 
marks, dinges, guide marks, roll marks, ball scratches, scores, 
and die marks-and pits, any of which imperfections are 
deeper than 1/16 in. [l.6 mm]. 
174 
18.3.2 Visual imperfections commonly referred to as scabs, 
seams, laps, tears, or slivers found by exploration in accor­
dance with 18.1 to be deeper than 5 % of the nominal wall 
thickness. 
18.4 At the purchaser's discretion, pipe shall be subjected to 
rejection if surface imperfections acceptable under 18.2 are not 
scattered, but appear over a large area in excess of what is 
considered a workmanlike finish. Disposition of such pipe shall 
be a matter of agreement between the manufacturer and the 
purchaser. 
18.5 When imperfections or defects are removed by 
grinding, a smooth curved surface shall be maintained, and the 
wall thickness shall not be decreased below that permitted by 
this specification. The outside diamet()r at the point of grinding 
is permitted to be reduced by the amount so removed. 
18.5.1 Wall thickness measurements shall be made with a 
mechanical caliper or with a properly calibrated nondestructive 
testing device of appropriate accuracy. In case of dispute, the 
measurement determined by use of the mechanical caliper shall 
govern. 
18.6 Weld repair shall be permitted only subject to the 
approval of the purchaser and in accordance with Specification 
A530/A530M. 
18.7 The finished pipe shall be reasonably straight. 
19. End Finish 
19.1 The Pipe shall be furnished to the following practice, 
unless otherwise specified.

File: sectionII_partA_data_digitized/best_text/pages/page-0229.txt
ASME BPVC.II.A-2025 SA-106/SA-106M 
and reasonably uniform material free from injurious 
laminations, cracks, and similar objectionable defects. If this 
supplementary requirement is specified, the number of tests per 
pipe required shall also be specified. If a specimen from any 
length shows objectionable defects, the length shall be rejected, 
subject to removal of the defective end and subsequent retests 
indicating the remainder of the length to be sound and 
reasonably uniform material. 
S6. Carbon Equivalent 
S6.1 The steel shall conform to a carbon equivalent (CE) of 
0.50 maximum as determined by the following formula: 
%Mn %Cr+%Mo+%V %Ni+%Cu 
CE= o/oC+-6-+ 5 + 15 
S6.2 A lower CE maximum may be agreed upon between 
the purchaser and the producer. 
S6.3 The CE shall be reported on the test report. 
S7. Heat Treated Test Specimens 
S7 .1 At the request of the purchaser, one tensile test shall be 
performed by the manufacturer on a test specimen from each 
heat of steel furnished which has been either stress relieved at 
1250°F or normalized at 1650°F, as specified by the purchaser. 
Other stress relief or annealing temperatures, as appropriate to 
the analysis, may be specified by agreement between the 
purchaser and the manufacturer. The results of this test shall 
meet the requirements of Table 1. 
S8. Internal Cleanliness-Government Orders 
S8.1 The internal surface of hot finished ferritic steel pipe 
and tube shall be manufactured to a free of scale condition 
equivalent to the visual standard listed in SSPC-SP6. Cleaning 
shall be performed in accordance with a written procedure that 
has been shown to be effective. This procedure shall be 
available for audit. 
S9. Requirements for Carbon Steel Pipe for Hydrofluoric 
Acid Alkylation Service 
S9.1 The carbon equivalent (CE), based upon heat analysis, 
shall not exceed 0.43 % if the specified wall thickness is equal 
to or less than 1 in. [25.4 mm] or 0.45 % if the specified wall 
thickness is greater than 1 in. [25.4 mm]. 
S9.2 The carbon equivalent (CE) shall be determined using 
the following formula: 
CE = C + Mn/6 + (Cr+ Mo + V)/5 + (Ni + Cu)/15 
S9.3 Based upon heat analysis in mass percent, the vana­
dium content shall not exceed 0.02 %, the niobium content 
shall not exceed 0.02 %, and the sum of the vanadium and 
niobium contents shall not exceed 0.03 %. 
S9.4 Based upon heat analysis in mass percent, the sum of 
the nickel and copper contents shall not exceed 0.15 %. 
S9.5 Based upon heat analysis in mass percent, the carbon 
content shall not be less than 0.18 %. 
S9.6 Welding consumables of repair welds shall be of low 
hydrogen type. E60:XX electrodes shall not be used and the 
resultant weld chemical composition shall meet the chemical 
composition requirements specified for the pipe. 
S9.7 The designation "HF" shall be stamped or marked on 
each pipe to signify that the pipe complies with this supple­
mentary requirement. 
177

File: sectionII_partA_data_digitized/best_text/pages/page-0231.txt
ASME BPVC.II.A-2025 SA-134/SA-134M 
SPECIFICATION FOR PIPE, STEEL, ELECTRIC-FUSION 
(ARC)-WELDED (SIZES NPS 16 AND OVER) 
SA-134/SA-134M cO 
INTERNATIONAL 
Standards Worldwide 
(Identical with ASTM Specification A134/A134M-19. For products ordered to Section III, Division 1, Supplementary 
Requirement Sl is mandatory.) 
179

File: sectionII_partA_data_digitized/best_text/pages/page-0239.txt
ASME BPVC.II.A-2025 SA-135/SA-135M (ASTM A135/A135M) 
TABLE 1 Tensile Requirements 
Tensile strength, min, ksi [MPa] 
Yield strength, min, ksi [MPa] 
Grade A 
48 [330] 
30 [205] 
Grade B 
60 [415] 
35 [240] 
Elongation in 2 in. or [50 mm], min, %: . . . . 
For pipe having a specified wall thickness of '½sin. [7.9 mm] or more, 1f tested using a longitudinal 
strip test specimen. 
35 30 
For pipe having a specified wall thickness of less than 6 /,s in. [7.9 mm], if tested using a longitudinal 
strip test specimen. 
A B 
For pipe of any size, if tested using a full-size longitudinal test specimen. 35 30 
A The minimum elongation shall be determined by the following equation, with the calculated value rounded to the nearest percent: 
E= 561+16.5 
[ E = 2.2t+ 16.5] 
where: 
E = elongation in 2 in. or [50 mm], minimum, %, and 
t = specified wall thickness, in. [mm]. 
8The minimum elongation shall be determined by the following equation, with the calculated value rounded to the nearest percent: 
£= 481+14 
[£= 1.91+14] 
where: 
E elongation in 2 in. or [50 mm], minimum, %, and 
specified wall thickness, in. [mm]. 
3. Terminology 
3.1 For definitions of terms relating to steel manufacturing 
and properties, refer to Tenninology A941. 
3.2 For definitions of terms relating to mechanical testing, 
refer to Tenninology E6. 
3.3 Definitions of Terms Specific to This Standard: 
3.3.1 burr, n-a rough or sharp edge left on pipe ends by 
cutting or sawing. 
3.3.2 lot, n-all pipe of the same size, wall thickness and 
rolled length that is produced from the same heat of steel and 
subject to the same heat treatment. 
3.3.3 black thread, n-a thread crease exhibiting the original 
pipe surface after machining. 
0 
4. Ordering Information 
4.1 Orders for material under this specification should 
include the following, as required, to describe the desired 
material adequately: 
4.1.1 Quantity (feet, metres, or number of lengths), 
4.1.2 Name of product (electric-resistance-welded pipe), 
4.1.3 Specification designation and year of issue, 
4.1.4 Grade (see Table 1), 
4.1.5 Size (nominal size, NPS [DN], or outside diameter; 
and nominal wall thickness), 
4.1.6 Length (specific or random, see 12.4), 
4.1.7 End finish (plain or threaded, see 13.2), 
4.1.7.1 Threaded and coupled, if specified, 
4.1.7.2 Threads only, if specified, 
4.1.7.3 Plain end, if specified, 
4.1.8 Alternative electric test (see Section 11), 
4.1.9 Tension test specimen (see Section 15), 
4.1.10 Heat analysis, if required (see 6.1), 
4.1.11 Certificate of compliance, if required (see Section 
19), and 
4.1.12 Special requirements. 
5. Manufacture 
5.1 The steel shall be made by either or both of the 
following processes: basic-oxygen or electric-furnace. 
5.2 Steel may be cast in ingots or may be strand cast. When 
steels of different grades are sequentially strand cast, identifi­
cation of the resultant transition material is required. The 
producer shall remove the transition material by any estab­
lished procedure that positively separates the grades. 
5.3 The pipe shall be manufactured from flat rolled steel in 
individual lengths or in continuous length by electric-resistance 
or electric-induction welding without the addition of extrane­
ous material. 
187 
5.4 The weld seam of electric-resistance welded pipe to 
Grade B pipe shall be heat treated after welding to a minimum 
temperature of 1000 °F [540 °C] or processed in such a manner 
that no untempered martensite remains. 
6. Chemical Composition 
6.1 The steel shall conform to the requirements prescribed 
in Table 2, based on the heat analysis. When specified in the 
Element 
Carbon 
Manganese 
Phosphorus 
Sulfur 
TABLE 2 Chemical Requirements 
Composition, max, % 
Grade A Grade B 
0.25 0.30 
0.95 1.20 
0.035 0.035 
0.035 0.035

File: sectionII_partA_data_digitized/best_text/pages/page-0241.txt
ASME BPVC.II.A-2025 SA-135/SA-135M (ASTM A135/A135M) 
The examination may not detect circumferentially oriented 
imperfections of short, deep imperfections. 
11.3.2 The eddy-current examination referenced in this 
specification has the capability of detecting significant 
imperfections, especially of the short, abrupt type. 
11.3.3 The hydrostatic test referred to in Section 10 is a test 
method provided for in many product specifications. This test 
has the capability of finding imperfections of a size permitting 
the test fluid to leak through the tube wall and may be either 
visually seen or detected by a loss of pressure. This test may 
not detect very tight, through-the-wall imperfections or imper­
fections that extend an appreciable distance into the wall 
without complete penetration. 
11.3 .4 A purchaser interested in ascertaining the nature 
(type, size, location, and orientation) of imperfections that can 
be detected in the specific application of these examinations 
should discuss this with the manufacturer of the tubular 
product. 
11.4 In order to accommodate the various types of nonde­
structive electric testing equipment and techniques in use, the 
calibration pipe shall contain, at the option of the producer, any 
one or more of the following discontinuities to establish a 
minimum sensitivity level for rejection: 
11.4.1 Drilled Hole-A hole not larger than 0.031-in. [0.8-
mm] diameter shall be drilled radially and completely through 
pipe wall, preferably in the weld area, care being taken to avoid 
distortion of the pipe while drilling. 
11.4.2 Transverse Tangential Notch-A notch shall be filed 
or milled tangential to the surface and transverse to the 
longitudinal axis of the pipe preferably in the weld area. Said 
notch shall have a depth not exceeding 12.5 % of the nominal 
wall thickness of the pipe or 0.004 in., [0.10 mm], whichever 
is greater. 
11.4.3 Longituclinal Notch-A notch 0.031 in. [0.8 mm] or 
less in width shall be machined in a radial plane parallel to the 
pipe axis on the outside surface of the pipe preferably in the 
weld area, to have a depth not exceeding 12.5 % of the nominal 
wall thickness of the pipe or 0.004 in. [0.10 mm], whichever is 
greater. 
11.5 Pipe producing a signal equal to or greater than the 
calibration imperfection shall be rejected. 
12. Dimensions, Weight (Mass), and Permissible 
Variations 
12.1 Weight (Mass)-The weight (mass) of any length of 
pipe other than Schedule 10 shall not vary more than 3.5 % 
under or 10 % over that specified, but the carload weight 
(mass) shall be not more than 1.75 % under the nominal weight 
(mass). The weight (mass) of pipe furnished to Schedule 10 
shall not vary more than ± 10 % from that calculated using the 
weight (mass) per unit length prescribed in Appendix Table 
Xl.1. The weight (mass) of the pipe shall be calculated from 
the relevant equation in ASME B36.10M. 
Note 4-A system of standard pipe sizes has been approved by the 
American National Standards Institute as American National Standard for 
Welded and Seamless Wrought Steel Pipe (ASME B36.lOM). 
12.2 Diameter-The outside diameter shall not vary more 
than ± 1 % from the nominal size specified. 
12.3 Minimum Wall Thickness-The minimum wall thick­
ness at any point shall be not more than 12.5 % under the 
specified wall thickness. 
Note 5-The minimum wall thickness on inspection is shown in Table 
Xl.2 of the Appendix. 
12.4 Lengths: 
12.4.1 Except as allowed in 12.4.2, pipe shall be furnished 
in lengths averaging 38 ft [11.6 m] or over, with a minimum 
length of 20 ft [6.1 m], but no more than 5 % may be under 32 
ft [9.8 m]. Jointers made by welding are permissible. When 
threaded pipe is ordered, jointers shall be made by threaded 
connections and shall not exceed 5 % of the order. 
12.4.2 Unless otherwise specified, Schedule 10 pipe shall be 
between 16 and 22 ft [4.9 and 6.7 m] for a minimum of 90 % 
of the footage furnished, with any balance being shorter 
lengths at least 8 ft [2.4 m] long. 
13. Workmanship, Finish, and Appearance 
13.1 The finished pipe shall be reasonably straight and free 
of defects. Surface imperfections in excess of 12.5 % of the 
nominal wall thickness shall be considered defects. 
13.2 End Finish: 
13.2.1 Schedule JO Pipe-Pipe furnished to Schedule 10 
shall be plain end only. All inside and outside cutting burrs 
shall be removed. This generally involves breaking the comers. 
13.2.2 Ends, Plain End Pipe-Unless otherwise specified, 
plain end pipe for use with the Dresser or Dayton type coupling 
shall be reamed both outside and inside sufficiently to remove 
all burrs. Plain end pipe for welding shall be beveled on the 
outside to an angle of 30° with a tolerance of+ 5° and - 0° and 
with a width of flat at the end of the pipe of 1/16 ± ½2 in. [1.6 
± 0.8 mm]. When material is ordered beveled to any other than 
a 30° angle, it should be understood that the angle is to be 
measured from a line drawn perpendicular to the axis of the 
pipe. This means that a greater amount of material is removed 
with a 60° angle than with a 30° angle. Pipe shall be 
sufficiently free from indentations, projections, or roll marks 
for a distance of 8 in. [200 mm] from the end of the pipe to 
make a tight joint with the rubber gasket type of coupling. All 
plain end pipe intended for Dresser or Dayton type joints or for 
welding, sizes NPS 10 [DN 250] and smaller in outside 
diameter specified, shall be not more than 1/32 in. [0.8 mm] 
smaller than the outside diameter specified for a distance of 8 
in. [200 mm] from the ends of the pipe and shall permit the 
passing for a distance of 8 in. [200 mm] of a ring gauge that has 
a bore 1/16 in. [1.6 mm] larger than the outside diameter 
specified of the pipe. Sizes larger than NPS 10 [DN 250] shall 
be not more than 1/32 in. [0.8 mm] smaller than the nominal 
outside diameter for a distance of 8 in. [200 mm] from the end 
of the pipe and shall permit the passing for a distance of 8 in. 
[200 mm] of a ring gauge which has a bore 3/32 in. [2.4 mm] 
larger than the nominal outside diameter of the pipe. 
189 
13.2.3 Ends, Threaded Pipe-Each end of threaded pipe 
shall be reamed to remove all burrs. All threads shall be in 
accordance with the American National Standard Pipe Threads

File: sectionII_partA_data_digitized/best_text/pages/page-0245.txt
ASME BPVC.II.A-2025 SA-135/SA-135M (ASTM A135/A135M) 
TABLE X1.2 Minimum Permissible Wall Thickness on Inspection 
Note 1-The following equation, upon which this table is based, is used to derive the minimum permissible wall thickness values from the specified 
wall thickness values, with the calculated values rounded to three decimal places in accordance with the rounding method of Practice E29: 
tm= tX0.875 
where: 
tm = minimum permissible wall thickness, in. [mm], and 
t = specified wall thickness, in. [mm]. 
Note 2-This table is a master table covering wall thicknesses available in the purchase of different classifications of pipe, but it is not meant to imply 
that all of the walls listed therein are obtainable under this specification. 
Specified Wall Minimum Permissible Specified Wall Minimum Permissible Specified Wall Minimum Permissible 
Thickness (ij, Wall Thickness (Im), Thickness (ij, Wall Thickness (t,n), Thickness (ij, Wall Thickness (tm), 
in.[mm] in.[mm] in. [mm] in. [mm] in. [mm] in.[mm] 
0.068 [1.73] 0.060 [1.52] 0.294 [7.47] 0.257 [6.53] 0.750 [19.05] 0.656 [16.66] 
0.088 [2.24] 0.077 [1.96] 0.300 [7.62] 0.262 [6.65] 0.812 [20.62] 0.710 [18.03] 
0.091 [2.31] 0.080 [2.03] 0.307 [7.80] 0.269 [6.83] 0.844 [21.44] 0.738 [18.75] 
0.095 [2.41] 0.083 [2.11] 0.308 [7.82] 0.270 [6.86] 0.864 [21.94] 0.756 [19.20] 
0.113 [2.87] 0.099 [2.51] 0.312 [7.92] 0.273 [6.93] 0.875 [22.22] 0. 766 [19.46] 
0.119 [3.02] 0.104 [2.64] 0.318 [8.08] 0.278 [7.06] 0.906 [23.01] 0.793 [20.14] 
0.125 [3.18] 0.109 [2.77] 0.322 [8.18] 0.282 [7.16] 0.937 [23.82] 0.820 [20.85] 
0.126 [3.20] 0.110 [2.79] 0.330 [8.38] 0.289 [7.34] 0.968 [24.59] 0.847 [21.51] 
0.133 [3.38] 0.116 [2.95] 0.337 [8.56] 0.295 [7.49] 1.000 [25.40] 0.875 [22.22] 
0.140 [3.56] 0.122 [3.10] 0.343 [8.71] 0.300 [7.62] 1.031 [26.19] 0.902 [22.91] 
0. 145 [3.68] 0.127 [3.23] 0.344 [8.74] 0.301 [7.65] 1.062 [26.97] 0.929 [23.60] 
0.147 [3.73] 0.129 [3.28] 0.358 [9.09] 0.313 [7.95] 1.094 [27.79] 0.957 [24.31] 
0.154 [3.91] 0.135 [3.43] 0.365 [9.27] 0.319 [8.10] 1.125 [28.58] 0.984 [24.99] 
0.156 [3.96] 0.136 [3.45] 0.375 [9.52] 0.328 [8.33] 1.156 [29.36] 1.012 [25.70] 
0.179 [4.55] 0.157 [3.99] 0.382 [9.70] 0.334 [8.48] 1.219 [30.96] 1.066 [27.08] 
0.187 [4.75] 0.164 [4.17] o.400 [10.16] 0.350 [8.89] 1.250 [31.75] 1.094 [27.79] 
0.188 [4. 78] 0.164 [4.17] 0.406 [10.31] 0.355 [9.02] 1.281 [32.54] 1.121 [28.47] 
0.191 [4.85] 0.167 [4.24] 0.432 [10.97] 0.378 [9.60] 1.312 [33.32] 1.148 [29.16] 
0.200 [5.08] 0.175 [4.44] 0.436 [11.07] 1.343 [34.11] 1.175 [29.85] 
0.203 [5.16] 0.178 [4.52] 0.437 [11.10] 0.382 [9.70] 1.375 [34.92] 1.203 [30.56] 
0.216 [5.49] 0.189 [4.80] 0.438 [11.13] 0.383 [9.73] 1.406 [35.71] 1.230 [31.24] 
0.218 [5.54] 0.191 [4.85] 0.500 [12.70] 0.438 [11.13] 1.437 [36.53] 1.258 [31.95] 
0.219 [5.56] 0.192 [4.88] 0.531 [13.49] 0.465 [11.81] 1.500 [38.1 OJ 1.312 [33.32] 
0.226 [5.74] 0.198 [5.03] 0.552 [14.02] 0.483 [12.27] 1.531 [38.89] 1.340 [34.04] 
0.237 [6.02] 0.207 [5.26] 0.562 [14.27] 0.492 [12.50] 1.562 [39.67] 1.367 [34.72] 
0.250 [6.35] 0.219 [5.56] 0.593 [15.06] 0.520 [13.21] 1.594 [40.69] 1.394 [35.43] 
0.258 [6.55] 0.226 [5.74] 0.600 [15.24] 0.525 [13.34] 1.750 [44.45] 1.531 [38.89] 
0.276 [7.01] 0.242 [6.15] 0.625 [15.88] 0.547 [13.89] 1.781 [45.24] 1.558 [39.57] 
0.277 [7.04] 0.242 [6.15] 0.656 [16.66] 0.57 4 [14.58] 1.812 [46.02] 1.586 [40.28] 
0.279 [7.09] 0.244 [6.20] 
0.280 [7.11] 0.245 [6.22] 0.687 [17.48] 0.602 [15.29] 2.062 [52.37] 1.804 [45.82] 
0.281 [7.14] 0.246 [6.25] 0.719 [18.26] 0.629 [15.96] 2.343 [59.54] 2.050 [52.10] 
SUMMARY OF CHANGES 
Committee A0l has identified the location of selected changes to this standard since the last issue 
(Al35/Al35M - 20) that may impact the use of this standard. (Approved March 1, 2021.) 
( 1) Identified Chemical Analysis as Test Method, Practices, and 
Terminology A751 in 15.1.1. 
(2) Removed references to cancelled Federal Standard No. 
183. 
Committee AOl has identified the location of selected changes to this specification since the last issue 
(Al35/A135M - 19) that may impact the use of this standard. (Approved Nov. 15, 2020.) 
''-" (1) Corrected the formula under Note 1 in Table Xl.2. 
193

File: sectionII_partA_data_digitized/best_text/pages/page-0246.txt
SA-135/SA-135M (ASTM A135/A135M) ASME BPVC.II.A-2025 
ASTM International takes no position respecting the validity of any patent rights asserted in connection with any item mentioned 
in this standard. Users of this standard are expressly advised that determination of the validity of any such patent rights, and the risk 
of infringement of such rights, are entirely their own responsibility. 
This standard is subject to revision at any time by the responsible technical committee and must be reviewed eve/)/ five years and 
if not revised, either reapproved or withdrawn. Your comments are invited either for revision of this standard or for additional standards 
and should be addressed to ASTM International Headquarters. Your comments will receive careful consideration at a meeting of the 
responsible technical committee, which you may attend. If you feel that your comments have not received a fair hearing you should 
make your views known to the ASTM Committee on Standards, at the address shown below. 
This standard is copyrighted by ASTM International, 100 Barr Harbor Drive, PO Box C700, West Conshohocken, PA 19428-2959, 
United States. Individual reprints (single or multiple copies) of this standard may be obtained by contacting ASTM at the above 
address or at 610-832-9585 (phone), 610-832-9555 (fax), or service@astm.org (e-mail); or through the ASTM website 
(www.astm.org). Permission rights to photocopy the standard may also be secured from the Copyright Clearance Center, 222 
Rosewood Drive, Danvers, MA 01923, Tel: (978) 646-2600; http://www.copyright.com/ 
194

File: sectionII_partA_data_digitized/best_text/pages/page-0247.txt
ASME BPVC.ILA-2025 SA-178/SA-178M (ASTM A178/A178M)

SPECIFICATION FOR ELECTRIC-RESISTANCE-WELDED
CARBON STEEL AND CARBON-MANGANESE STEEL
BOILER AND SUPERHEATER TUBES

xs SA-178/SA-178M ily (25)

'® ‘Standarss Worswiae

(Identical with ASTM Specification A178/A178M-19,)

195

File: sectionII_partA_data_digitized/best_text/pages/page-0248.txt
SA-178/SA-178M (ASTM A178/A178M) ASME BPVC.II.A-2025 
a Designation: A178/A178M -19 
~u 11 
INTIIRNATIONAL 
Standard Specification for 
Electric-Resistance-Welded Carbon Steel and Carbon­
Manganese Steel Boiler and Superheater Tubes 1 
This standard is issued under the fixed designation Al 78/ Al 78M; the number immediately following the designation indicates the year 
of original adoption or, in the case of revision, the year of last revision. A number in parentheses indicates the year of last reapproval. 
A superscript epsilon (e) indicates an editorial change since the last revision or reapproval. 
This standard has been approved for use by agencies of the U.S. Department of Defense. 
1. Scope* 
1.1 This specification 2 covers minimum-wall-thickness, 
electric-resistance-welded tubes made of carbon steel and 
carbon-manganese steel intended for use as boiler tubes, boiler 
flues, superheater flues, and safe ends. 
1.2 This specification covers Grades A, C, and D with 
differing chemical requirements (Section 6 and Table 1), 
differing tensile requirements (Section 9 and Table 2), and 
differing crush and mechanical testing requirements (Sections 
10 and 11). 
NOTE I-Grades C and D tubes are not suitable for safe-ending for 
forge welding. 
1.3 The tubing sizes and thicknesses usually furnished to 
this specification are ½ to 5 in. [12.7 to 127 mm] in outside 
diameter and 0.035 to 0.360 in. [0.9 to 9.1 mm], inclusive, in 
minimum wall thickness. Tubing having other dimensions may 
be furnished, provided such tubes comply with all other 
requirements of this specification. 
1.4 Mechanical property requirements do not apply to 
tubing smaller than 1/s in. [3.2 mm] in inside diameter or 0.Q15 
in. [0.4 mm] in thickness. 
1.5 Optional supplementary requirements are provided and 
when desired, shall be so stated in the order. 
1.6 The values stated in either inch-pound units or SI units 
are to be regarded separately as standard. Within the text, the 
SI units are shown in brackets. The values stated in each 
system are not exact equivalents; therefore, each system must 
be used independently of the other. Combining values from the 
two systems may result in nonconformance with the specifi­
cation. The inch-pound units shall apply unless the "M" 
designation of this specification is specified in the order. 
1 This specification is under the jurisdiction of ASTM Committee A0l on Steel, 
Stainless Steel and Related Alloys and is the direct responsibility of Subcommittee 
A0l.09 on Carbon Steel Tubular Products. 
Current edition approved Nov. 1, 2019. Published November 2019.•Originally 
approved in 1935. Last previous edition approved in 2012 as Al78/A178M-02 
(2012). DOI: 10.1520/A0178_A0178M-19. 
2 For ASME Boiler and Pressure Vessel Code applications see related Specifi­
cation SA-178 in Section II of that Code. 
1.7 This international standard was developed in accor­
dance with internationally recognized principles on standard­
ization established in the Decision on Principles for the 
Development of International Standards, Guides and Recom­
mendations issued by the World Trade Organization Technical 
Barriers to Trade (TBT) Committee. 
2. Referenced Documents 
2.1 ASTM Standards: 3 
A450/A450M Specification for General Requirements for 
Carbon and Low Alloy Steel Tubes 
E213 Practice for lltrasonic Testing of Metal Pipe and 
Tubing 
E273 Practice for Ultrasonic Testing of the Weld Zone of 
Welded Pipe and Tubing 
3. Ordering Information 
3 .1 Orders for material under this specification should 
include the following, as required, to describe the desired 
material adequately: 
3.1.1 Quantity (feet, metres, or number of lengths), 
3.1.2 Name of material (electric-resistance-welded tubes), 
3.1.3 Grade (A, C, or D, see Table 1), 
3.1.4 Size (outside diameter and minimum wall thickness), 
3.1.5 Length (specific or random), 
3.1.6 Optional requirements (product analysis, Section 7; 
crush test, Section 10; hydrostatic or nondestructive electric 
test, 11.6), 
3.1.7 Test report required (Certification Section of Specifi­
cation A450/ A450M), 
3 .1. 8 Specification designation, 
3.1.9 Individual supplementary requirements, if required, 
and 
3.1.10 Special requirements. 
3 For referenced ASTM standards, visit the ASTM website, www.astm.org, or 
contact ASTM Customer Service at service@astm.org. For Annual Book of ASTM 
Standards volume information, refer to the standard's Document Summary page on 
the ASTM website. 
* A Summary of Changes section appears at the end of this standard 
196
