Repository: Demigodofa/ASMEPurchaseOrderHelper

# ASMEPurchaseOrderHelper

PC UI tool to help purchasing agents generate correct ASME purchase orders. The active desktop flow reads normalized ASME JSONL data, applies policy rules, and generates copy-ready/exportable PO content.

## Source of truth (for agents/bots)
This README is the source of truth for rules, orientation, and guidance. The owner may use loose or exact language; if there is any ambiguity, confirm intent. Example: if they say "ordering requirements," confirm they mean "Ordering Information" (the official section name used in the PDFs).

File: sectionII_partA_data_digitized/best_text/pages/page-0249.txt
ASME BPVC.II.A-2025 SA-178/SA-178M (ASTM A178/A178M) 
TABLE 1 Chemical Requirements 
Element 
Carbon 
Manganese 
Phosphorus, max 
Sulfur, max 
SIiicon 
Grade A, 
Low-Carbon 
Steel 
0.06-0.18 
0.27--0.63 
0.035 
0.035 
Composition, % 
Grade C, 
Medium­
Carbon Steel 
0.35 max 
0.80 max 
0.035 
0.035 
TABLE 2 Tensile Requirements 
Tensile stn1ngth, min, ksi [MPa] 
Yield strength, min, ksi [MPa] 
Elongation in 2 in. or 50 mm, min, % 
For longitudinal strip tests a deduction for 
each ¼2-in. [0.8 mm] decrease In wall 
thickness below o/10 in. [8 mm] from the 
basic minimum elongation of the 
following percentage points shall be 
made. 
Grade C 
60 [415] 
37 [255] 
30 
1.5cr 
A See Table 3 for the computed minimum values. 
4. Manufacture 
4.1 The steel for Grade D shall be killed. 
Grade D, Carbon­
Man­
ganese Steel 
0.27 max 
1.00-1.50 
0.030 
0.015 
0.10 min 
Grade D 
70 [485] 
40 [275] 
30 
1,50A 
4.2 Tubes shall be made by electric-resistance welding. 
5. Heat Treatment 
5.1 After welding, all tubes shall be heat treated at a 
temperature of 1650°F [900°C] or higher and followed by 
cooling in air or in the cooling chamber of a controlled­
atmosphere furnace. Cold-drawn tubes shall be heat treated 
after the final cold-draw pass at a temperature of 1200°F 
[650°C] or higher. 
6. Chemical Composition 
6.1 The steel shall conform to the requirements as to 
chemical composition prescribed in Table 1. 
6.2 When a grade is ordered under this specification, sup­
plying an alloy grade that specifically requires the addition of 
any element other than those listed in Table 1 is not permitted. 
7. Product Analysis 
7.1 When requested on the purchase order, a product analy­
sis shall be made by the manufacturer or supplier from one tube 
per 100 pieces for sizes over 3 in. [76.2 mm] and one tube per 
250 pieces for sizes 3 in. [76.2 mm] and under; or when tubes 
are identified by heat, one tube per heat shall be analyzed. The 
chemical composition thus determined shall conform to the 
requirements specified. 
7 .2 If the original test for product analysis fails, retests of 
two additional lengths of flat-rolled stock or tubes shall be 
made. Both retests, for the elements in question, shall meet the 
requirements of the specification; otherwise all remaining 
material in the heat or lot (Note 2) shall be rejected or, at the 
option of the producer, each length of flat-rolled stock or tube 
may be individually tested for acceptance. Lengths of flat-
rolled stock or tubes which do not meet the requirements of the 
specifications shall be rejected. 
NOTE 2-A lot consists of 250 tubes for sizes 3 in. [76.2 mm] and under 
and of 100 tubes for sizes over 3 in. [76.2 mm], prior to cutting to length. 
8. General Requirements 
8.1 Material furnished under this specification shall con­
form to the applicable requirements of the current edition of 
Specification A450/A450M unless otherwise provided herein. 
9. Tensile Requirements 
9.1 Grade C and D tubes shall conform to the requirements 
as to tensile properties prescribed in Table 2. 
Nom 3-Explanatory Note-For purposes of design the following 
tensile properties may be assumed for Grade A tubes: 
Tensile strength, min, ksi [MPa] 47 [325] 
Yield Strength, min, ksl [MPa] 26 [180] 
Elongation In 2 in. or 50 mm, min, % 35 
9.2 Table 3 gives the computed minimum elongation values 
for each 1/32-in. [0.8 mm] decrease in wall thickness. Where the 
wall thickness lies between two values shown above, the 
minimum elongation value shall be determined by the follow­
ing equation: 
E = 48t+ 15.00[E = l.87t+ 15.00] 
where: 
E = elongation in 2 in. or 50 mm,%, and, 
= actual thickness of specimen, in. [mm]. 
10. Crush Test 
10.1 When required by the purchaser, crushing tests shall be 
made on sections of tube 2½ in. [63 mm] in length which shall 
stand crushing longitudinally without cracking, splitting, or 
opening at the weld, as follows: 
Wall Thickness of 
Tubes, In. [mm] 
Height of Crushed Section, in. [mm] 
Grade A Tubes Grade C and D Tubes 
0.135 [3.43] and under % [19] or until outside Crush tests not required 
folds are in contact 
Over 0.135 [3.43] 1 ¼ [32] 
10.2 For tubing less than 1 in. [25.4 mm] in outside 
diameter, the length of the specimen shall be 2½ times the 
outside diameter of the tube. Slight surface checks shall not be 
cause for rejection. 
TABLE 3 Minimum Elongation Values 
Wall Thickness Elongation In 2 In. or 50 ----In-. _______ m_m___ mm, min, %A 
o/10 (0.312) 8 
%2 (0.281) 7.2 
¼ (0.250) 6.4 
7/22 (0.219) 5.6 
:Y1s (0.188) 4.8 
%2(0.156) 4 
1k (0.125) 3.2 
%2 (0.094) 2.4 
1/io (0.062) 1.6 
30 
29 
27 
26 
24 
22 
21 
20 
18 
A Calculated elongation requirements shall be rounded to the nearest whole 
number. 
197

File: sectionII_partA_data_digitized/best_text/pages/page-0250.txt
SA-178/SA-178M (ASTM A178/A178M) ASME BPVC.II.A-2025 
11. Mechanical Tests Required 
11.1 Flattening Test: 
11.1.1 For Grade A, one flattening test shall be made on 
specimens from each of two tubes from each lot (Note 2) or 
fraction thereof, and from each 2000 ft [600 m] or fraction 
thereof of safe-end material. 
11.1.2 For Grades C and D, one flattening test shall be made 
on specimens from each of two tubes from each lot (Note 2) or 
fraction thereof. 
11.2 Flange Test: 
11.2.1 For Grade A, one flange test shall be made on 
specimens from each of two tubes from: each lot (Note 2) or 
fraction thereof, and from each 2000 ft [600 m] or fraction 
thereof of safe-end material. 
11.2.2 For Grades C and D, one flange test shall be made on 
specimens from each of two tubes from each lot (Note 2) or 
fraction thereof. The width of the flange shall not be less than 
75 % of that specified in Specification A450/A450M. 
11.3 Crush Test-For Grade A, when required by the 
purchaser, one crush test shall be made on specimens from 
each of two tubes from each lot (Note 2) or fraction thereof, 
and from each 2000 ft [600 m] or fraction thereof of safe-end 
material. 
11.4 Tension Test-For Grades C and D, one tension test 
shall be made on specimens from each of two tubes from each 
lot. The term lot for tension test requirements applies to all 
tubes prior to cutting, of the same nominal diameter and wall 
thickness, which are produced from the same heat of steel. 
When final heat treatment is in a batch-type furnace, a lot shall 
include only those tubes of the same size and the same heat 
which are heat treated in the same furnace charge. When the 
final heat treatment is in a continuous furnace, a lot shall 
include all tubes of the same size and heat, heat treated in the 
same furnace, at the same temperature, time at heat, and 
furnace speed. 
11.5 Reverse Flattening Test-One reverse flattening test 
shall be made on each 1500 ft [450 m] of finished tubing. 
11.6 Hydrostatic or Nondestructive Electric Test-Each 
tube shall be subjected to either the hydrostatic or the nonde­
structive electric test. The purchaser may specify which test is 
to be used. 
12. Forming Operations 
12.1 When inserted in the boiler, tubes shall withstand 
expanding and beading without showing cracks or flaws, or 
opening at the weld. When properly manipulated, superheater 
tubes shall withstand all forging, welding, and bending opera­
tions necessary for application without developing defects. 
13. Product Marking 
13.1 In addition to the marking prescribed in Specification 
A450/ A450M, the letters "ERW'' shall be legibly stenciled on 
each tube, or marked on a tag attached to the bundle or box in 
which the tubes are shipped. 
13.2 The manufacturer's name or symbol may be placed 
permanently on each tube by rolling or light stamping before 
normalizing. If a single stamp is placed on the tube by hand, 
this mark should not be less than 8 in. [200 mm] from one end 
of the tube. 
14. Keywords 
14.1 boiler tube; resistance welded steel tube; steel tube, 
carbon; welded steel tube 
SUPPLEMENTARY REQUIREMENTS 
The following supplementary requirements may become a part of the specification when specified 
in the inquiry or invitation to bid, and production order or contract. These requirements shall not be 
considered, unless specified in the order and the necessary tests shall be made at the mill. 
Sl. Additional Testing of Welded Tubing for ASME Re­
quirements 
Sl.1 The weld seam of each tube shall be subjected to an 
ultrasonic inspection employing Practices E273 or E213 with 
the rejection criteria referenced in Specification A450/A450M. 
S 1.2 If Practice E273 is employed, a 100 % volumetric 
inspection of the entire length of each tube shall also be 
performed using one of the nondestructive electric tests per­
mitted by Specification A450/ A450M. 
S 1.3 The test methods described in the supplement may not 
be capable of inspecting the end portions of tubes. This 
condition is referred to as end effect. This portion, as deter­
mined by the manufacturer, shall be removed and discarded. 
S 1.4 In addition to the marking prescribed in Specification 
A450/A450M, "Sl" shall be added after the grade designation. 
198 

NOTE 2-This provision is not intended to prohibit the cold bending of Grade B pipe.

File: sectionII_partA_data_digitized/best_text/pages/page-0251.txt
ASME BPVG.II.A-2025 SA-178/SA-178M (ASTM A178/A178M)
SUMMARY OF CHANGES
Committee AO1 has identified the location of selected changes to this specification since the last issue, |
A178/A178M — 02 (2012), that may impact the use of this specification. (Approved Nov. 1, 2019.)
(1) Added 1.2 identifying grades; renumbering remaining para- (2) Moved Table 1 Chemical Requirements from Section 3
graphs of section. Ordering Information to Section 6 Chemical Composition.
ASTM International takes no position respecting the validity of any patent rights asserted in connection with any item mentioned
. in this standard. Users of this standard are expressly advised that determination of the validity of any such patent rights, and the risk .
of infringement of such rights, are entirely their own responsibility.

This standard is subject to revision at any time by the responsible technical committee and must be reviewed every five years and
if not revised, either reapproved or withdrawn. Your commenis are invited either for revision of this standard or for additional standards
and should be addressed to ASTM International Headquarters. Your comments will receive careful consideration at a meeting of the
responsible technical committee, which you may attend. If you feel that your comments have not received a fair hearing you should
make your views known to the ASTM Committee on Standards, at the address shown below.
) This standard is copyrighted by ASTM International, 100 Barr Harbor Drive, PO Box C700, West Conshohocken, PA 19428-2959, |
United States. Individual reprints (single or multiple copies) of this standard may be obtained by contacting ASTM at the above ;
address or at 610-832-9585 (phone), 610-832-9555 (fax), or service@astm.org (e-mail); or through the ASTM website .

(www.astm.org). Permission rights to photocopy the standard may also be secured from the Copyright Clearance Center, 222
, Rosewood Drive, Danvers, MA 01923, Tel: (978) 646-2600; http://www.copyright.com/ :
199

File: sectionII_partA_data_digitized/best_text/pages/page-0253.txt
ASME BPVGILA-2025 SA-179/SA-179M

SPECIFICATION FOR SEAMLESS COLD-DRAWN
LOW-CARBON STEEL HEAT-EXCHANGER AND
CONDENSER TUBES

SKS SA-179/SA-179M Ay

(Identical with ASTM Specification A179/A179M-19.)

201

File: sectionII_partA_data_digitized/best_text/pages/page-0261.txt
( 
ASME BPVC.II.A-2025 SA-181/SA-181M 
SUPPLEMENTARY REQUIREMENTS 
S1. Carbon Equivalent 
S1.1 The maximum carbon equivalent based on heat 
analysis shall be as follows: 
Maximum Carbon Equivalent Value 
Maximum Section Thickness Maximum Section Thickness 
Class Less Than or Equal to 2 in. 
60 0.45 
70 0.47 
Greater Than 2 in. 
0.46 
0.48 
S1.2 Determine the carbon equivalent (CE) as follows: 
CE = C + Mn/6 + (Cr + Mo + V)/5 + (Ni + Cu)/15 
S1.3 A lower maximum carbon equivalent may be 
agreed upon between the supplier and the purchaser. 
S1.4 When this Supplementary Requirement is 
invoked, all elements in the carbon equivalent fonnula 
shall be analyzed and the amounts reported. 
209

File: sectionII_partA_data_digitized/best_text/pages/page-0265.txt
ASME BPVC.ll.A-2025 SA-182/SA-182M {ASTM A182/A182M) 
A511/ A511M Specification for Seamless Stainless Steel Me­
chanical Tubing and Hollow Bar 
A 739 Specification for Steel Bars, Alloy, Hot- Wrought, for 
Elevated Temperature or Pressure-Containing Parts, or 
Both 
A 763 Practices for Detecting Susceptibility to Intergranular 
Attack in Ferritic Stainless Steels 
A788/A788M Specification for Steel Forgings, General Re­
quirements 
A923 Test Methods for Detecting Detrimental Intermetallic 
Phase in Duplex Austenitic/Ferritic Stainless Steels 
A961/A961M Specification for Common Requirements for 
Steel Flanges, Forged Fittings, Valves, and Parts for 
Piping Applications 
A965/ A965M Specification for Steel Forgings, Austenitic, 
for Pressure and High Temperature Parts 
A1049/A1049M Specification for Stainless Steel Forgings, 
Ferritic/ Austenitic (Duplex), for Pressure Vessels and 
Related Components 
A1084 Test Method for Detecting Detrimental Phases in 
Lean Duplex Austenitic/Ferritic Stainless Steels 
E92 Test Methods for Vickers Hardness and Knoop Hard­
ness of Metallic Materials 
El12 Test Methods for Determining Average Grain Size 
E165/El65M Practice for Liquid Penetrant Testing for Gen-
eral Industry 
E340 Practice for Macroetching Metals and Alloys 
2.3 ASME Standards . .4 
B 16.11 Forged Steel Fittings, Socket Welding, and Threaded 
2.4 ASME Boiler and Pressure Vessel Code: 4 
Section IX 
2.5 A WS Specifications 5 
A5.4/A5.4M Specification for Stainless Steel Electrodes for 
Shielded Metal Arc Welding 
A5.5/A5.5M Specification for Low-Alloy Steel Electrodes 
for Shielded Metal Arc Welding 
A5.9/A5.9M Specification for Bare Stainless Steel Welding 
Electrodes and Rods 
A5.ll/A5.11M Specification for Nickel and Nickel-Alloy 
Welding Electrodes for Shielded Metal Arc Welding 
A5.14/A5.14M Specification for Nickel and Nickel-Alloy 
Bare Welding Electrodes and Rods 
A5.23/A5.23M Specification for Low-Alloy Steel Elec­
trodes and Fluxes for Submerged Arc Welding 
A5.28/A5.28M Specification for Low-Alloy Steel Elec­
trodes for Gas Shielded Arc Welding 
A5.29/A5.29M Low-Alloy Steel Electrodes for Flux Cored 
Arc Welding 
3. Terminology 
3.1 Definitions-For definitions of terms used in this 
specification, refer to Specification A961/A961M. 
4 Available from American Society of Mechanical _Engineers (ASME), ASME 
International Headquarters, Two Park Ave., New York, NY 10016-5990, http:// 
www.asme.org. 
5 Available from American Welding Society (AWS), 550 NW LeJeune Rd., 
Miami, FL 33126, http://www.aws.org. 
3.2 Definitions of Terms Specific to This Standard: 
3.2.l hardened condition, n-for F 23, the metallurgical 
condition achieved after normalizing and cooling to room 
temperature but prior to tempering. 
4. Ordering Information 
4.1 It is the purchaser's responsibility to specify in the 
purchase order information necessary to purchase the needed 
material. In addition to the ordering information guidelines in 
Specification A961/A961M, orders should include the follow­
ing information: 
4.1.1 Additional requirements (see 7.2.1, Table 2 footnotes, 
9.3, and 19.2), and 
4.1.2 Requirement, if any, that manufacturer shall submit 
drawings for approval showing the shape of the rough forging 
before machining and the exact location of test specimen 
material (see 9.3.1). 
5. General Requirements 
5 .1 Product furnished to this specification shall conform to 
the requirements of Specification A961/A961M, including any 
supplementary requirements that are indicated in the purchase 
order. Failure to comply with the general requirements of 
Specification A961/A961M constitutes nonconformance with 
this specification. In case of conflict between the requirements 
of this specification and Specification A961/A961M, this 
specification shall prevail. 
6. Manufacture 
6.1 The low-alloy ferritic steels shall be made by the 
open-hearth, electric-furnace, or basic-oxygen process with the 
option of separate degassing and refining processes in each 
case. 
6.2 The stainless steels shall be melted by one of the 
following processes: ( a) electric-furnace (with the option of 
separate degassing and refining processes); (b) vacuum­
fumace; or ( c) one of the former followed by vacuum or 
electroslag-consumable remelting. Grade F XM-27Cb may be 
produced by electron-beam melting. 
6.3 A sufficient discard shall be made to secure freedom 
from injurious piping and undue segregation. 
6.4 Except as permitted in 6.4.2 and 6.4.3, the material shall 
be forged as close as practicable to the specified shape and size. 
6.4.1 Flanges, elbows, return bends, tees, and header tees 
shall not be machined directly from bar stock. Other parts 
whose longitudinal axis is not parallel to the longitudinal axis 
of the hollow bar or forged or rolled bar shall not be machined 
directly from bar. 
6.4.2 Parts may be machined from hollow bar or forged or 
rolled solution-annealed austenitic stainless steel bar without 
additional hot working provided the longitudinal axis of the 
part is parallel to the longitudinal axis of the bar. 
6.4.3 Low alloy, martensitic stainless, ferritic stainless, and 
ferritic-austenitic stainless steel parts, NPS-4 [DN 100] and 
under, may be machined from hollow bar or forged or rolled 
bar, without additional hot working provided the longitudinal 
axis of the part is parallel to the longitudinal axis of the bar. 
213

File: sectionII_partA_data_digitized/best_text/pages/page-0266.txt
SA-182/SA-182M (ASTM A182/A182M) ASME BPVC.11.A-2025 
6.5 Except as provided for in 6.4, the finished product shall 
be a forging as defined in the Terminology section of Specifi­
cation A788/A788M. 
7. Heat Treatment 6 
7 .1 After hot working, forgings shall be cooled to a tem­
perature below 1000 °F [538 °C] prior to heat treating in 
accordance with the requirements of Table 1. 
7.2 £ow Alloy Steels and Ferritic and Martensitic Stainless 
Steels-The low alloy steels and ferritic and martensitic 
stainless steels shall be heat treated in accordance with the 
requirements of 7 .1 and Table 1. When more than one heat 
treatment option is listed for a Grade in Table 1, any one of the 
heat treatments listed shall be performed. The selection of the 
heat treatment shall be at the manufacturer's option, unless 
otherwise stated in the purchase order. 
7.2.1 Liquid Quenching-Except as permitted in 7.2.2, for 
F 1, F 2, and F 3, and when agreed to by the purchaser, liquid 
quenching followed by tempering shall be permitted provided 
the temperatures in Table 1 for each grade are used. 
7.2.1.1 Marking-Parts that are liquid quenched and tem­
pered shall be marked "QT." 
7.2.2 Alternatively, Grade F 1, F 2, and F 12, Classes 1 and 
2 may be given a heat treatment of 1200 °F [650 °C] minimum 
after final hot or cold forming. 
7.3 Austenitic and Ferritic-Austenitic Stainless Steels­
Except as permitted by 7 .5, the austenitic and ferritic-austenitic 
stainless steels shall be heat treated and liquid-quenched in 
accordance with the requirements of 7 .1 and Table 1. 
7.3.1 Alternatively, immediately following hot working, 
while the temperature of the forging is not less than the 
minimum solution annealing temperature specified in Table 1, 
forgings made from austenitic grades (except grades F 304H, F 
309H, F 310, F 310H, F 316H, F 316Ti, F 321, F 321H, F 347, 
F 347H, F 348, F 348H, F 45, F35030, and F 56) may be 
individually rapidly quenched in accordance with the require­
ments of Table 1. Ferritic-austenitic grades may be solution 
annealed without cooling below 1000 °F by being re-heated to 
the solution annealing temperature required in Table 1, held for 
a time sufficient to dissolve phases and precipitates which may 
cause a reduction in corrosion or mechanical properties, and 
quenched in accordance with Table 1. 
7.3.2 See Supplementary Requirement S8 if a particular 
heat treatment method is to be employed. 
7.4 Time of Heat Treatment-Heat treatment of forgings 
may be performed before machining. 
7.5 Forged or Rolled Bar-Forged or rolled austenitic 
stainless bar from which cylindrically shaped parts are to be 
machined, as permitted by 6.4, and the parts machined from 
such bar, without heat treatment after machining, shall be 
furnished to the annealing and quenching or rapid-cooling 
6 A solution annealing temperature above 1950 °F [1065 °C] may impair the 
resistance to intergranular corrosion after subsequent exposure to sensitizing 
conditions in F 321, F 321H, F 347, F 347H, F 348, and F 348H. When specified 
by the purchaser, a lower temperature stabilizing treatment or a second solution 
annealing shall be used subsequent to the initial high temperature solution anneal 
(see Supplementary Requirement S10). 
requirements of Specification A484/A484M or this 
specification, with subsequent light cold drawing and straight­
ening permitted (see Supplementary Requirement S3 if anneal­
ing must be the final operation). 
7.6 Hollow Bar-Austenitic stainless hollow bar from 
which cylindrically shaped parts are to b~ machined, as 
permitted by 6.4, and the parts machined from such hollow bar, 
without heat treatment after machining, shall be furnished to 
the annealing and quenching or rapid-cooling requirements of 
Specification A511/ A511M, or this specification, with subse­
quent light cold drawing and straightening permitted (see 
Supplementary Requirement S3 if annealing must be the final 
operation). 
8. Chemical Composition 
8.1 A chemical heat analysis in accordance with Specifica­
tion A961/A961M shall be made and conform to the chemical 
composition prescribed in Table 2. 
8.2 Grades to which lead, selenium, or other elements are 
added for the purpose of rendering the material free-machining 
shall not be used. 
8 .3 Starting material produced to a specification that spe­
cifically requires the. addition of any element beyond those 
listed in Table 2 for the applicable grade of material is not 
perrni tted. 
8.4 Steel grades covered in this specification shall not 
contain an unspecified element, other than nitrogen in stainless 
steels, for the ordered grade to the extent that the steel 
conforms to the requirements of another grade for which that 
element is a specified element having a required minimum 
content. For this requirement, a grade is defined as an alloy 
described individually and identified by its own UNS designa­
tion or Grade designation and identification symbol in Table 2. 
8.5 Product Analysis-The purchaser may make a product 
analysis on products supplied to this specification in accor­
dance with Specification A961/A961M. 
9. Mechanical Properties 
9.1 The material shall conform to the requirements as to 
mechanical properties for the grade ordered as listed in Table 3. 
9.2 Mechanical test specimens shall be obtained from pro­
duction forgings, or from separately forged test blanks pre­
pared from the stock used to make the finished product. In 
eithet case, mechanical test specimens shall not be removed 
until after all heat treatment is complete. If repair welding is 
required, test specimens shall not be removed until after 
post-weld heat treatment is complete, except for ferritic grades 
when the post-weld heat treatment is conducted at least 50 °F 
[30 °C] below the actual tempering temperature. When test 
blanks are used, they shall receive approximately the same 
working as the finished product. The test blanks shall be heat 
treated with the finished product and shall approximate the 
maximum cross section of the forgings they represent. 
9.3 For normalized and tempered, or quenched and tem­
pered forgings, the central axis of the test specimen shall be 
taken at least ¼ T from the nearest surface as-heat-treated, 
214

File: sectionII_partA_data_digitized/best_text/pages/page-0270.txt
SA-182/SA-182M (ASTM A182 /A182M) ASME BPVC.ILA-2025
. TABLE 2 Continued
Grade/ldentifi- UNS Composition, %
cation Desig- Carbon Manga- Phos- Sulfur Silicon Nickel | Chromium Molybde- Niobium? — Titan- Other
Symbol nation nese phorus num ium Elements
. F 11 K11572 0.10-0.20 0.30-0.80 0.040 0.040 0.50-1.00 we 1.00-—1.50 0.44—0.65 ve ve we
Class 3
F 12 K11562 0.05-0.15 0.30-0.60 0.045 0.045 0.50 max wee 0.80-1.25 0.44-0.65 vee ve ve
Class 1
F 12 K11564 0.10-0.20 0.30-0.80 0.040 0.040 0.10-—0.60 we 0.80—1.25 0.44—0.65 ves we we
Class 2
F 21 K31545  0.05-0.15 0.30-0.60 0.040 0.040 0.50 max wee 2.7-3.3 0.80-—1.06 we ve vee
F 3V K31830 0.05-0.18 0.30-0.60 0.020 0.020 0.10 wes 2.8-3.2 0.90-1.10 vee 0.015— V 0.20-—0.30
, 0.035 B .
. 0.001—0.003
F 3VCb K31390 0.10-0.15 0.30-0.60 0.020 0.010 0.10 0.25 2.7-3.3 0.90—1.10 0.015-0.0700.015 V 0.20-0.30
Cu 0.25
Ca 0.0005—
0.0150
F 22 K21590 0.05-0.15 0.30-0.60 0.040 0.040 0.50 we 2.00-2.50 0.87—1.13 ve we ve
Class 1 wee
F 22 K21590 0.05-0.15 0.30-0.60 0.040 0.040 0.50 we 2.00-2.50 0.87-1.13 we wee we
Class 3
F 22V K31835 0.11-0.15 0.30-0.60 0.015 0.010 0.10 0.25 2.00-2.50 0.90-1.10 0.07 0.030 Cu 0.20
V 0.25-0.35
B 0.002
. Ca 0.015"
F 23 K40712 0.04-0.10 0.10-0.60 0.030 0.010 0.50 0.40 1.90-2.60 0.05—0.30 0.02— 0.005— V 0.20-0.30
0.08 0.0604 B 0.0010—
0.006
N 0.015¢
Al 0.030
W 1.45-1.75
F 24 K30736 0.05-0.10 0.30-0.70 0.020 0.010 0.15-0.45 we 2.20-2.60 0.90-1.10 ve 0.06-0.10 V0.20-0.30
N 0.12
Al! 0.020
B 0.0015-
0.0070 :
FR K22035 0.20 0.40-1.06 0.045 0.050 ve 1.60-2.24 we ve vee ve Cu 0.75—1.25
F 36 K21001 0.10-0.17 0.80-1.20 0.030 0.025 0.25-0.50 1.00-1.30 0.30 0.25—-0.50 0.015-0.045 N 0.020
: Al 0.050
Cu 0.50—0.80
V 0.02
Martensitic Stainless Steels
F 6a $41000 0.15 1.00 0.040 0.030 1.00 0.50 11.5-13.5 ve wee ve ve
F 6b $41026 0.15 1.00 0.020 0.020 1.00 1.00-2.00 11.5-13.5 0.40-—0.60 ve vee Cu 0.50
F 6NM $41500 0.05 0.50-1.00 0.030 0.030 0.60 3.5-5.5 11.5-14.0 0.50—-1.00 ve was ves
Ferritic Stainless Steels
F XM- $44627 0.010” 0.40 0.020 0.020 0.40 0.507 25.0-27.5 0.75—1.50 0.05-0.20_—... N 0.01577
27Cb Cu 0.20”
F 429 $42900 0.12 1.00 0.040 0.030 0.75 0.50 14.0-16.0 wee we ve ve
F 430 $43000 0.12 1.00 0.040 0.030 0.75 0.50 16.0—18.0 ve ve ve ves
Austenitic Stainless Steels
F 304 $30400 0.08 2.00 0.045 0.030 1.00 8.0-11.0 18.0-20.0 eee we wee N 0.10
F 304H $30409 0.04~0.10 2.00 0.045 0.030 1.00 8.0—11.0 18.0-20.0 wee ve wee ve
F 304L . $30403 0.030 2.00 0.045 0.030 1.00 8.0—13.0 18.0-20.0 ve ve ve N 0.10
F 304N $30451 0.08 2.00 0.045 0.030 1.00 8.0—10.5 18.0—20.0 ve ve ve N 0.10—0.16
F 304LN $30453 0.030 2.00 0.045 0.030 1.00 8.0-10.5 18.0-20.0 ve ve ve N 0.10-0.16
F 309H $30909 0.04—0.10 2.00 0.045 0.030 1.00 12.0-15.0  22.0-24.0 ve wes ee ves a
F 310 $31000 0.25 2.00 0.045 0.030 1.00 19.0-22.0 24.0-26.0 ve ves ve wee
F 310H $31009 0.04—-0.10 2.00 0.045 0.030 1.00 19.0-22.0 24.0-26.0 wee ve ve ve
F 310MoLN $31050 0.030 2.00 0.030 0.015 0.40 21.0-23.0 24.0-26.0 2.00-3.00 ve vee N 0.10-0.16
F 316 $31600 0.08 2.00 0.045 0.030 1.00 10.0-14.0  16.0-18.0 2.00-3.00 wee ves N 0.10
F 316H $31609 0.04—0.10 2.00 0.045 0.030 1.00 10.0-14.0 16.0-18.0 2.00-3.00 ves ve ve
F 316L $31603 0.030 2.00 0.045 0.030 1.00 10.0-15.0  16.0-18.0 ~ 2,00-3.00 ves we N 0.10
F 316N $31651 0.08 2.00 0.045 0.030 1.00 11.0-14.0  16.0-—18.0 2.00-3.00 ve ve N 0.10-0.16
F 316LN $31653 0.030 2.00 0.045 0.030 1.00 11.0-14.0  16.0-—18.0 2.00-3.00 ae ve N 0.10-0.16
F 316Ti $31635 0.08 2.00 0.045 0.030 1.00 10.0-14.0 16.0-18.0 2.00-3.00 we ! N 0.10 max
F 317 $31700 0.08 2.00 0.045 0.030 1.00 11.0-15.0  18.0-20.0 3.0-4.0 ves ve we
F 317L $31703 0.030 2.00 0.045 0.030 1.00 11.0-15.0  18.0—20.0 . 3.0—4.0 ve wee we
F317LNCb © S31740 0.005-0.020 2.00 0.045 0.030 1.00 11.0-15.0  17.0—19.0 3.0-4.5 0.20-0.50% ve we
F 72 $31727 0.030 1.00 0.030 0.030 1.00 14.5-16.5 17.5-19.0 3.8-4.5 ee ves Cu 2.8—4.0
N 0.15-0.21
F 70 . $31730 0.030 2.00 0.040 0.010 1.00 15-16.5 17.0-19.0 3.0-4.0 aes ve Cu 4.0-5.0
N 0.045
F73 ..- $32053 0.030 1.00 0.030 0.010 1.00 24.0-28.0 22.0—24.0 5.0-6.0 ve ve N 0.17—0.22
F 321 . $32100 0.08 2.00 0.045 0.030 4.00 9.0-12.0 17.0-19.0 ve we J ve
F 321H $32109 - 0.04-0.10 = 2.00 0.045 0.030 1.00 9.0-12.0 17.0—19.0 ve ves K wes .
218

File: sectionII_partA_data_digitized/best_text/pages/page-0273.txt
ASME BPVC.ILA-2025 SA-182/SA-182M (ASTM A182/A182M)

TABLE 3 Tensile and Hardness Requirements*

Grade Symbol Tensile Strength, Yield Strength, min, Elongation in 2 in. Reduction of Brinell Hardness
min, ksi [MPa] ksi [MPa]? [60 mm] or 4D, ‘Area, min, % Number, HBW,
min, % unless otherwise
indicated
Low Alloy Steels
Ft 70 (485) 40 (275) 20 30 143-192
F2 70 (485) 40 [275] 20 30 443-192
F5 70 [485} 40 [275] 20 95 143-217
Fa 90 [620] 65 [450] 22 50 167-248
F9 85 [585] 55 [980] 20 40 179-217
F 10 80 (550) 80 [205] 30 50 :
F 91 Types 1 and 2 90 [620] 60 [415] 20 40 190-248
Fee 90 [620] 64 [440] 20 45 269 max
F 93 90 [620] 64 [440] 19 40 250 max
F115 90 [620] 65 [450] 20 40 190-248
F 122 90 [620] 58 [400] 20 40 250 max
Foi 90 (620) 64 [440] 18 40 187-248
F 11 Class 1 60 [415] 30 [205] 20 45 121-174
F 11 Class 2 70 (485) 40 [275] 20 30 143-207
F 11 Class 3 75 [515] 45 [310] 20 30 158-207
F 12 Class 1 60 [415] 32 [220], 20 45 121-174
F 12 Class 2 70 [485] 40 [275] 20 30 143-207
Fat 75 [515] 45 [310] 20 30 156-207
FV, and F aVCb 85-110 [585-760] 60 (415), 18 45 174-237
F 22 Class 1 60 [415] 30 [205] 20 35 4170 max
F 22 Cass 3 75 (515) 45 [310], 20 30 186-207
F2av 85-110 [585-780] 60 [415] 18 45 174-237
F23 74 (510) 58 [400], 20 40 220 max
F 24 85 [585] 60 (418), 20 40 248 max
FR 663 [435] 46 [915], 25 38 197 max
F 36, Class 1 90 [620] 64 (440), 15 252 max
F 96, Class 2 96.5 (660]_ 66.5 [460] 15 252 max
Martensitic Stainless Steels
F 6a Gass 7 70 1485] 40 (275) 6 Ea 145-207
F 6a Class 2 85 [585] 5 [980] 8 35 167-229
F 6a Class 3 110 (760) 85 [585] 15 35 235-302
F 6a Class 4 130 [895] 110 [760] 2 95 263-921
Feb 110-135 [760-990] 90 [620] 16 45 235-285
FeNM 115 [790] 90 [620] 15 45 295 max
Ferric Stainiess Steels
F XM-27Cb 60 (415) [240] 20 % 790 max
F 429 60 [415] 95 [240], 20 45 4190 max
F430 60 [415] 35 [240] 20 45 190 max
‘Austenitic Stainless Steels
F 304 75 [Ste 30 [205] 3 50
F 304H 75 (515]° 30 (205), 30 50
F 304L 70 [485)° 25 [170] 30 50
F 304N 20 [550] 35 [240] 30° 50F
F 304LN 75 [515]° 80 [205] 30 50
F 900 75 [515]° 30 [205], 30 50
F310 75 [515° 30 [205] 30 50
F 310MoLN 78 (540) 87 [255] 25 40
F 310H 75 [515° 30 [205] 30 50
F3I6 75 [515)° 80 (205) 30 50
F3t6H 75 (515]° 80 [205] 30 60
F 3t6L 70 (485)? 25 [170] 30 50
F Sten 80 [550] 35 [240] 308 50"
F S16LN 75 [515]° 80 [205] 30 50
F316n 75 (515) ‘80 [205] 30 40
F317 75 (516)° 30 [205] 30 60
FSt7L 70 (485)? 25 [170] 30 50
F S17LNCb 75 [515] 30 [205 35 50 oe
F72 80 [550] 36 [245] 35 50 217
F73 93 [640] 43 [295] 40 50 217
F a7 75 (518)? 80 (205), 30 50 :
FO47H 75 (516)° 30 [205], 30 50
F347LN 75 (518) 30 [205], 20 50
F S47LNCUB 75 [515] 30 [205} 30 50
Fae 75 [515]° 80 [205] 30 50
F 348H 75 (515]° 80 [205] 30 50
F321 75 (515)° 30 [205] 30 50
F 2th 75 [515]° 30 [205] 30 50
FXM-t1 90 [620 50 [345] 45 60
FXM-19 100 [690] 5 [980] 35 55
F 20 80 [550] 35 (240) 30 50

221

File: sectionII_partA_data_digitized/best_text/pages/page-0278.txt
SA-182/SA-182M (ASTM A182/A182M) ASME BPVC.II.A-2025 
TABLE 4 Continued 
Grade Symbol ElectrodesA Recommended Preheat and Post Weld Heat-Treatment 
lnterpass Temperature Temperature, Minimum or 
Range, °F [0 C] Range, °F [0 C] 
F 45 8 
F 46 
F 47 ... J 2100 [1150] + WQ 
F 48 2100 [1150] + WQ 
F 49 2100 [1150] + WO 
F 58 E NiCrMo-10 2100 [1150] + WQ 
F 62 E NiCrMo-3 NR 2025 [1105] + WQ 
F 70 ERNiCr-3, or ERNiCrMo-3, or NR 1900 [1040] + WQ 
ERNiCrMo-4 
F 904L E NiCrMo-3 NR 1920-2100 [1050-1150] + WQ 
Ferritic-Austenitic Stainless Steels 
F 50 25% Cr, 6% Ni, 1.7% Mo NR NR 
F 51 22 % Cr, 5.5 % Ni, 3 % Mo NR NR 
F 52 26 % Cr, 8 % Ni, 2 % Mo NR NR 
F 53 25 % Cr, 7 % Ni, 4 % Mo NR NR 
F 54 25 % Cr, 7 % Ni, 3 % Mo, NR NR 
w 
F 55 25 % Cr, 7 % Ni, 3.5 % Mo NR NR 
F 57 25 % Cr, 7 % Ni, 3 % Mo, 1.5 % NR NR 
Cu, I% W 
F 59 E Ni CrMo-10 NR NR 
F 60 22 % Cr, 5.5 % Ni, 3 % Mo NR NR 
F 61 26 % Cr, 9 % Ni, 3.5 % Mo NR NR 
F 65 29 % Cr, 6.5 % Ni, 2 % Mo NR NR 
F 66 22 % Cr, 2 % Ni, 0.25 % Mo NR NR 
F 67 NR NR 
F 68 NR NR 
F 69 NR NR 
F 71 27.5 Cr, 7.6 Ni, 1 Mo, 2.3 W NR NR 
A Except for Grades F 91 Types 1 and 2, F 92, F 93, F 115, F 911, F 122, F 47, F 48, and F 49, electrodes shall comply with AWS Specifications A5.4/A5.4M, A5.5/A5.5M, 
A5.9/A5.9M, A5.11/A5.11M, A5.14/A5.14M, A5.23/A5.23M, or A5.28/A5.28M. 
8 Purchaser approval required. 
c All repairs in F 91 Types 1 and 2 shall be made with one of the following welding processes and consumables: SMAW, A5.5/A5.5M E90XX-B9; SAW, A5.23/A5.23M EB9 
+ flux; GTAW, A5.28/A5.28M ER90S-B9; and FCAW, A5.29/A5.29M E91T1-B9. In addition, the sum of the Ni+Mn content of all welding consumables shall not exceed 
1.0%. 
0 All repairs in F 92, F 93, F 115, F 911, and F 122, shall be made using welding consumables meeting the chemical requirements for the grade in Table 2. 
E Preheat and PWHT are not required for this grade for forgings whose section thickness does not exceed 0.500 in. [12. 7 mm]. 
P NR = not required. 
0 WQ = water quench. 
H Filler metal shall additionally have 0.04 % minimum carbon. 
1 Matching filler metal is available. 
J Match filler metal is available. Fabricators have also used AWS A5.14/A5.14M, Classification ERNiCrMo-3 and AWS A5.11/A5.11 M, Class E, ENiCrMo-3 filler metals. 
18.2.4 Chemical analysis results, Section 8 (Table 2), re­
ported results shall be to the same number of significant figures 
as the limits specified in Table 2 for that element, 
18.2.5 Hardness results, Section 9 (Table 3, and for F 23, 
Tables 2 and 3), 
18.2.6 Grain size results, Section 10, and 
18.2.7 Any supplementary testing required by the purchase 
order. 
19. Product Marking 
19.1 In addition to the marking requirements of Specifica­
tion A961/A961M, the following additional marking require­
ments shall apply: 
19.1.1 Quenched and tempered low alloy or martensitic 
stainless forgings shall be stamped with the letters QT follow­
ing the specification designation. 
19.1.2 Forgings repaired by welding shall be marked with 
the letter "W" following the Specification designation. When 
repair 0 welded austenitic stainless steel forgings have not been 
postweld heat treated in accordance with Table 4, the letters 
"WNS" shall be marked following the specification designa­
tion. 
19.1.3 Parts meeting all requirements for more than one 
class or grade may be marked with more than one class or 
grade designation such as F 304/F 304H, F 304/F 304L, and the 
like. 
19.1.4 Plugs and bushings furnished to ASME B16.11 
requirements are not required to be marked. 
19.1.5 When agreed upon between the purchaser and 
manufacturer, and specified in the order, the markings shall be 
painted or stenciled on the fitting or stamped on a metal or 
plastic tag which shall be securely attached to the fitting. 
226 
19.1.6 Grade F 91 shall be additionally marked with the 
appropriate Type. 
19.2 Bar Coding-In addition to the requirements in 19.1, 
bar coding is acceptable as a supplemental identification 
method. The purchaser may specify in the order a specific bar 
coding system to be used. The bar coding system, if applied at

File: sectionII_partA_data_digitized/best_text/pages/page-0279.txt
ASME BPVC.II.A-2025 SA-182/SA-182M (ASTM A182/A182M) 
the discretion of the supplier, should be consistent with one of 
the published industry standards for bar coding. If used on 
small parts, the bar code may be applied to the box or a 
substantially applied tag. 
20. Keywords 
20.1 austenitic stainless steel; chromium alloy steel; 
chromium-molybdenum steel; ferritic/austenitic stainless steel; 
ferritic stainless steel; martensitic stainless steel; nickel alloy 
steel; notch toughness requirements; pipe fittings; piping ap­
plications; pressure containing parts; stainless steel fittings; 
stainless steel forgings; steel; steel flanges; steel forgings, 
alloy; steel valves; temperature service applications, elevated; 
temperature service applications, high; wrought material 
SUPPLEMENTARY REQUIREMENTS 
In addition to any of the supplementary requirements of Specification A961/A961M, the following 
supplementary requirements shall apply only when specified by the purchaser in the order. 
Sl. Macroetch Test 
S 1.1 A sample forging shall be sectioned and etched to 
show flow lines and internal imperfections. The test shall be 
conducted according to Test Method E340. Details of the test 
shall be agreed upon between the manufacturer and the 
purchaser. 
S2. Heat Treatment Details 
S2. l The manufacturer shall furnish a detailed test report 
containing the information required in 18.2 and shall include 
all pertinent details of the heat-treating cycle given the forg­
ings. 
S3. Material for Optimum Resistance to Stress-Corrosion 
Cracking 
S3 .1 Austenitic stainless steel shall be furnished in the 
solution-annealed condition as a final operation with no sub­
sequent cold working permitted, except, unless specifically 
prohibited by the purchaser, straightening of bars from which 
parts are machined is permitted to meet the requirements of 
Specification A484/A484M. 
S4. Corrosion Tests 
S4. l All austenitic stainless steels shall pass intergranular 
corrosion tests performed in accordance with Practice E of 
Practices A262. 
S4.2 Intergranular corrosion tests shall be performed on 
specimens of ferritic stainless steels as described in Practices 
A763. 
S4.3 For both the austenitic and ferritic stainless steels, 
details concerning the number of specimens and their source 
and location are to be a matter of agreement between the 
manufacturer and the purchaser. 
S5. Special Filler Metal 
S5.1 In repair-welded F 316, F 316L, F 316H, and F 316N 
forgings, the deposited weld metal shall conform to E 308 
composition wire. Forgings repair welded with E 308 weld 
metal shall be marked F W 308. 
S6. Hardness Test 
S6. l Each forging shall be hardness tested and shall meet 
the requirements of Table 3. 
SS. Heat Treatment of Austenitic Forgings 
S8.l The purchaser shall specify the heat-treatment method 
(in 7.1 or in 7.3.1) that shall be employed. 
S8.2 The manufacturer shall provide a test report containing 
the information required in 18.2 and shall include a statement 
of the heat-treatment method employed. 
S9. Grain Size for Austenitic Grades 
S9.1 Forgings made from austenitic grades other than H 
grades shall be tested for average grain size by Test Method 
El12. Details of the test shall be agreed upon between the 
manufacturer and the purchaser. 
SlO. Stabilizing Treatment 
SlO.l Subsequent to the solution anneal for Grades F 321, F 
321H, F 347, F 347H, F 348, and F 348H, these grades shall be 
given a stabilizing treatment at 1500 to 1600 °F [815 to 870 
0 C] for a minimum of 2 h/in. [4.7 min/mm] of thickness and 
then cooling in the furnace or in air. In addition to the marking 
required in Section 19, the grade designation symbol shall be 
followed by the symbol "SlO." 
Sll. Grain Size Requirements for Non-H-Grade Austenitic 
Steels Used Above 1000 °F [540 °C] 
Sll.1 Non-H grades of austenitic stainless steels shall have 
a grain size of No. 7 or coarser as determined in accordance 
with Test Methods El 12. The grain size so determined shall be 
on a certified test report. 
S12. Detection of Detrimental Phases in Austenitic/Ferritic 
Stainless Steels 
S 12.1 All austenitic/ferritic stainless steels that are included 
in Test Methods A923 shall meet the requirements of those test 
methods. 
S 12.2 All austenitic/ferritic stainless steels that are included 
in Test Method A1084 shall meet the requirements of that test 
method. 
S13. Minimum Cooling Rate for Grade T91 Type 2 
S13.1 For Grade P91 Type 2 material, the heat treatment 
shall ensure that following austenitizing the rate of cooling 
from 1650 °F to 900 °F [900 °C to 480 °C] is no slower than 
9 °F/min [5 °C/ min]. 
227
