Repository: Demigodofa/ASMEPurchaseOrderHelper

# ASMEPurchaseOrderHelper

PC UI tool to help purchasing agents generate correct ASME purchase orders. The active desktop flow reads normalized ASME JSONL data, applies policy rules, and generates copy-ready/exportable PO content.

## Source of truth (for agents/bots)
This README is the source of truth for rules, orientation, and guidance. The owner may use loose or exact language; if there is any ambiguity, confirm intent. Example: if they say "ordering requirements," confirm they mean "Ordering Information" (the official section name used in the PDFs).

File: sectionII_partA_data_digitized/best_text/pages/page-0280.txt
SA-182/SA-182M (ASTM A182/A182M) ASME BPVC.11.A-2025 
SUMMARY OF CHANGES 
Committee AO 1 has identified the location of selected changes to this standard since the last issue 
(A182/A182M- 22a) that may impact the use of this standard. (Approved May 1, 2023.) 
( 1) Added Supplementary Requirement S 13. 
Committee AOl has identified the location of selected changes to this standard since the last issue 
(A182/A182M - 22) that may impact the use of this standard. (Approved Nov. 15, 2022.) 
( 1) Tables 1-3 revised to add Grade F35030 (UNS S35030). 
(2) Revised 7.3.1 to add F 316Ti to grades for which direct 
quench is prohibited. 
Committee AO 1 has identified the location of selected changes to this standard since the last issue 
(A182/A182M - 21) that may impact the use of this standard. (Approved Sept. 1, 2022.) 
(1) Revised 6.4 to clarify what parts may be machined from 
hollow bar or bar. 
ASTM International takes no position respecting the validity of any patent rights asserted in connection with any item mentioned 
in this standard. Users of this standard are expressly advised that determination of the validity of any such patent rights, and the risk 
of infringement of such rights, are entirely their own responsibility. 
This standard is subject to revision at any time by the responsible technical committee and must be reviewed evel)I five years and 
if not revised, either reapproved or withdrawn. Your comments are invited either for revision of this standard or for additional standards 
and should be addressed to ASTM International Headquarters. Your comments will receive careful consideration at a meeting of the 
responsible technical committee, which you may attend. If you feel that your comments have not received a fair hearing you should 
make your views known to the ASTM Committee on Standards, at the address shown below. 
This standard is copyrighted by ASTM International, 100 Barr Harbor Drive, PO Box C700, West Conshohocken, PA 19428-2959, 
United States. Individual reprints (single or multiple copies) of this standard may be obtained by contacting ASTM at the above 
address or at 610-832-9585 (phone), 610-832-9555 (fax), or service@astm.org (e-mail); or through the ASTM website 
(www.astm.org). Permission rights to photocopy the standard may also be secured from the Copyright Clearance Center, 222 
Rosewood Drive, Danvers, MA 01923, Tel: (978) 646-2600; http://www.copyright.com/ 
228

File: sectionII_partA_data_digitized/best_text/pages/page-0281.txt
ASME BPVC.ILA-2025 SA-192/SA-192M

SPECIFICATION FOR SEAMLESS CARBON STEEL
BOILER TUBES FOR HIGH-PRESSURE SERVICE

xs SA-192/SA-192M ily

® ‘Stance Worldwide

(Identical with ASTM Specification A192/A192M-17,)

229

File: sectionII_partA_data_digitized/best_text/pages/page-0283.txt
~ 
ASME BPVC.II.A-2025 SA-192/SA-192M 
7. Chemical Composition 
7 .1 The steel shall conform to the following requirements as 
to chemical composition: 
Carbon, % 0.06-0.18 
Manganese, % 0.27-0.63 
Phosphorus, max, % 0.035 
Sulfur, max, % 0.035 
Silicon, max, % 0.25 
7 .2 Supplying an alloy grade of steel that specifically 
requires the addition of any element other than those listed in 
7.1 is not permitted. 
8. Product Analysis 
8.1 When requested on the purchase order, a product analy­
sis shall be made by the supplier from one tube per 100 pieces 
for sizes over 3 in. [76.2 mm] and one tube per 250 pieces for 
sizes 3 in. [76.2 mm] and under; or when tubes are identified 
by heat, one tube per heat shaU be analyzed. The chemical 
composition thus determined shall conform to the requirements 
specified. 
8.2 If the original test for product analysis fails, retests of 
two additional billets or tubes shall be made. Both retests, for 
the elements in question, shall meet the requirements of the 
specification; otherwise all remaining material in the heat or lot 
(see Note 1) shall be rejected or, at the option of the producer, 
each billet or tube may be individually tested for acceptance. 
Billets or tubes which do not meet the requirements of the 
specification shall be rejected. 
Nom l-A lot consists of 250 tubes for sizes 3 in. [76.2 mm] and under 
and of 100 tubes for sizes over 3 in. [76.2 mm), prior to cutting to length. 
9. Hardness Requirements 
9.1 The tubes shall have a hardness number not exceeding 
the following: 
Brinell Hardness Number (Tubes 
0.200 in. [5.1 mm] and over in 
wall thickness) 
137 HBW 
Rockwell Hardness Number 
(Tubes less than 0.200 in. 
[5.1 mm] in wall thickness) 
77 HRBW 
10. Mechanical Tests Required 
10.1 Flattening Test-One flattening test shall be made on 
specimens from each end of two tubes selected from each lot 
(see Note 1) or fraction thereof. 
10.2 Flaring Test-One flaring test shall be made on speci­
mens from each end of two tubes selected from each lot (see 
Note 1) or fraction thereof. These tubes shall be selected apart 
from those used for the flattening test. 
10.3 Hardness Test-Brinell or Rockwell hardness tests 
shall be made on specimens from two tubes from each lot. The 
term lot applies to all tubes prior to cutting, of the same 
nominal diameter and wall thickness which are produced from 
the same heat of steel. When final heat treatment is in a 
batch-type furnace, a lot shall include only those tubes of the 
same size and the same heat which are heat treated in the same 
furnace charge. When the final heat treatment is in a continuous 
furnace, a lot shall include all tubes of the same size and heat, 
heat treated in the same furnace at the same temperature, time 
at heat, and furnace speed. 
10.4 Hydrostatic Test-Each tube shall be subjected to the 
hydrostatic pressure test, or instead of this test, a nondestruc­
tive test may be used when specified by the purchaser. 
11. Forming Operations 
11.1 Tubes when inserted in the boiler shall stand expanding 
and beading without showing cracks or flaws. Superheater 
tubes when properly manipulated shall stand all forging, 
welding, and bending operations necessary for application 
without developing defects. 
12. Product Marking 
12.1 In addition to the marking prescribed in Specification 
A450/A450M, the marking shall indicate whether the tube is 
hot finished or cold finished. 
13. Keywords 
13.1 boiler tubes; seamless steel tube; steel tube-carbon 
EXPLANATORY NOTES 
Nom 1-For purposes of design, the following tensile properties may 
be assumed: 
Tensile strength, min, ksi [MPa] 
Yield strength, min, ksi [MPa] 
Elongation in 2 in. or 50 mm, min, % 
47 [325] 
26 [180] 
35 
231

File: sectionII_partA_data_digitized/best_text/pages/page-0289.txt
( 
TABLE 1 Continued 
B8P, S30500 1, 1A, 1D, 0.12 2.00 0.045 0.030 1.00 17.0-19.0 11.0-13.0 B8PA 2 
Product 
Analysis 0.01 0.04 0.010 0.005 0.05 0.20 0.15 
Variation 8 
B8N, 304N, 1A, 1B, 1D, 0.08 2.00 0.045 0.030 1.00 18.0-20.0 8.0-11.0 0.10-0.16 BBNA S30451 2 
Product 
Analysis 0.01 0.04 0.010 0.005 0.05 0.20 0.15 0.01 
Variation 8 
B8MN, 316N, 1A, 18, 1D, 0.08 2.00 0.045 0.030 1.00 16.0-18.0 10.0-13.0 2.00-3.00 0.10-0.16 B8MNA S31651 2 
Product 
Analysis 0.01 0.04 0.010 0.005 0.05 0.20 0.15 0.10 0.01 
Variation 8 
BBMLCuN, S31254 1A, 1B, 1D, 0.020 1.00 0.030 0.010 0.80 19.5-20.5 17.5-18.5 6.0-6.5 0.50-1.00 0.18-0.25 
B8MLCuNA 2 > Cll 
Product :s: 
~ 
Analysis 0.005 0.03 0.005 0.002 0.05 0.20 0.15 0.10 0.02 t:ll 
N Variations '"Cl 
w < 
-....:i C"l 
B8T, 5x = B8TA 321, 1, 1A, 2 0.08 2.00 0.045 0.030 1.00 17.0-19.0 9.0-12.0 (C + N) 0.10 ~ S32100 to 0.70 N 
0 
N 
Product 
CJ1 
Analysis 0.01 0.04 0.010 0.005 0.05 0.20 0.15 0.05 
Variations under 
B8R, S20910 1C,1D 0.06 4.Q-6.0 0.045 0.030 B8RA 1.00 20.5-23.5 11.5-13.5 1.50-3.00 0.10-0.30 0.10-0.30 0.20-0.40 
Product 
Analysis 0.01 0.05 0.005 0.005 0.05 0.25 0.15 0.10 0.05 0.02 0.02 
Variations 
BBS, S21800 1C,1D 0.10 7.0-9.0 0.060 0.030 3.5-4.5 16.0-18.0 8.0-9.0 0.08-0.18 
BBSA 
Product 
Analysis 0.01 0.06 0.005 0.005 0.15 0.20 0.10 0.01 
Variation 8 
Cll 
BBLN, S30453 1, 1A, 1D 0.030 2.00 0.045 0.030 1.00 18.0-20.0 8.0-11.0 0.10-0.16 ~ 
B8LNA ""' ~ 
w ....... 
Product Cll 
Analysis 0.005 0.04 0.010 0.005 0.05 0.20 0.15 0.01 ~ 
Variations ""' ~ 
w 
:s:

File: sectionII_partA_data_digitized/best_text/pages/page-0291.txt
ASME BPVC.II.A-2025 SA-193/SA-193M 
,,,...----..__ in a liquid medium under substantially uniform conditions for 
each quenching charge, and tempered. The minimum temper-
ing temperature shall be as specified in Tables 2 and 3. 
TABLE 2 Mechanical Requirements - Inch Products 
Minimum Tensile Yield Strength, Elongation Reduction Hardness, 
Grade Diameter, in. Tempering Strength, min, 0.2 % in4D, of Area, max 
Temperature, min, ksi offset, min,% min,% 
OF ksi 
Ferritic Steels 
B5 
4 to 6 % chromium up to 4, incl 1100 100 80 16 50 
B6 
13 % chromium up to 4, incl 1100 110 85 15 50 
B6X 
13 % chromium up to 4, incl 1100 90 70 16 50 26 HRC 
B7 
Chromium-molybdenum 2½and under 1100 125 105 16 50 321 HBWor 
35 HRC 
over2½to 4 1100 115 95 16 50 321 HBWor 
35 HRC 
over 4 to 7 1100 100 75 18 50 321 HBWor 
35 HRC 
B7MA Chromium-molybdenum 4 and under 1150 100 80 18 50 235 HBWor 
99 HRB 
over 4 to 7 1150 100 75 18 50 235 HBWor 
99 HRB 
B16 
Chromium-molybdenum-vanadium 2½and under 1200 125 105 18 50 321 HBWor 
35 HRC 
over 2½to 4 1200 110 95 17 45 321 HBWor 
35 HRC 
over 4 to 8 1200 100 85 16 45 321 HBWor 
35 HRC 
Tensile Yield 
Strength, Strength, Elongation Reduction Hardness, Grade, Diameter, in. Heat Treatment 8 min, ksi min, 0.2 in 4D, of Area, 
%offset, min% min% max 
ksi 
Austenitic Steels 
Classes 1 and 1 D; BB, BBM, BBP, carbide solution treated 75 30 30 50 223 HBWor 96 
BBLN, BBMLN, BBCLN, all HRB 0 
diameters 
Classes 1 and 1 D; BB, carbide solution treated 75 30 35 50 223 HBWor96 
BBCLNCuB, all diameters HRB 0 
Classes 1 and 10: B8ML4CuN, carbide solution treated 70 25 35 50 90 HRB 
all diameters 
Class 1: BBC, BBT, all diameters carbide solution treated 75 30 30 50 223 HBWor 
96HRB 0 
Class 1A: BSA, BBCA, BBCLNA, carbide solution treated in the finished 75 30 30 50 192 HBWor90 
BBMA, BBPA, BBTA, B8LNA, condition HRB 
B8MLNA, B8NA, B8MNA, 
B8MLCuNA, all diameters 
'-----· Class 1A: B8ML4CuNA, all carbide solution treated 70 25 35 50 90 HRB 
diameters 
Classes 1B and 10: B8N, B8MN, carbide solution treated 80 35 30 40 223 HBWor 96 
B8MLCuN, all diameters HRB 0 
Classes 1C and 10: B8R, all carbide solution treated 100 55 35 55 271 HBWor28 
diameters HRC 
Class 1C: B8RA, all diameters carbide solution treated in the finished 100 55 35 55 271 HBWor28 
condition HRC 
Classes 1C and 10: B8S, all carbide solution treated 95 50 35 55 271 HBWor28 
diameters HRC 
Classes 1 C: B8SA, all diameters carbide solution treated in the finished 95 50 35 55 271 HBWor28 
condition HRC 
Class 2: BB, BBC, B8P, B8T, carbide solution treated and strain 125 100 12 35 321 HBWor35 
B8N, "3/• and under hardened HRC 
over % to 1, incl. 115 80 15 35 321 HBWor 35 
HRC 
'--'. 
239

File: sectionII_partA_data_digitized/best_text/pages/page-0296.txt
SA-193/SA-193M ASME BPVC.II.A-2025 
TABLE 4 Marking of Ferritic Steels 
Grade 
B5 
B6 
B6X 
B7 
B7M 
B16 
B16+ 
Supplement S12 
15. Product Marking 
Grade Symbol 
B5 
B6 
B6X 
B7 
B7M or B7M 
B16 
B16R 
15.1 See Specification A962/A962M. The grade symbol 
shall be as shown in Table 4 and Table 5. Grade B7M no longer 
requires a line under the grade symbol. However, a line is 
permitted. 
16. Keywords 
16.1 alloy steel bars; alloy steel bolting; bolting compo­
nents; bolting materials; hardness; heat treatment; stainless 
steel bolting 
Class 
Class 1 
Class 1A 
Class 1B 
Class 1C 
Class 10 
Class 2 
Class 2B 
Class 2C 
244 
TABLE 5 Marking of Austenitic Steels 
Grade Grade Symbol 
B8 B8 
B8C B8C 
B8M B8M 
B8P B8P 
B8T B8T 
B8LN B8F or B8LN 
B8MLN B8G or BBMLN 
B8CLN B8Yor BBCLN 
B8CLNCuB B8CLNCuB 
B8ML4CuN B8YY or BBML4CuN 
B8A B8A 
B8CA B8B or B8CA 
BBMA B8D or BBMA 
B8PA B8H or B8PA 
B8TA B8J or B8TA 
B8LNA B8Lor B8LNA 
BBMLNA B8K or B8MLNA 
B8NA B8Vor B8MA 
BBMNA B8W or B8MNA 
B8MLCuNA B9K or B8MLCuNA 
B8CLNA B8Z or B8CLNA 
B8CLNCuBA B8ZA or B8CLNCuBA 
B8ML4CuNA B8ZZ or B8MLCuNA 
B8N B8N 
B8MN BBYor B8MN 
B8MLCuN B9J or B8MLCuN 
B8R B9Aor BBR 
B8RA B9B or BBRA 
B8S B9D or BBS 
B8SA B9F or B8SA 
B8 B94 
B8M B95 
B8P B96 
B8LN B97 
B8MLN B98 
BBN B99 
B8MN B100 
B8R B101 
B8S B102 
B8CLN B103 
B8ML4CuN B104 
BBCLNCuB B105 
BB B8SH 
B8C BBCSH 
BBP BBPSH 
B8T BBTSH 
BBN BBNSH 
BBM BBMSH 
BBMN B8YSH 
BBMLCuN B8JSH 
B8M2 B9G or B8M2 
BB B9 
B8M3 B9H or BBM3

File: sectionII_partA_data_digitized/best_text/pages/page-0301.txt
ASME BPVC.II.A-2025 SA-194/SA-194M 
F1940 Test Method for Process Control Verification to 
Prevent Hydrogen Embrittlement in Plated or Coated 
Fasteners 
F1941/F1941M Specification for Electrodeposited Coatings 
on Mechanical Fasteners, Inch and Metric 
F2329/F2329M Specification for Zinc Coating, Hot-Dip, 
Requirements for Application to Carbon and Alloy Steel 
Bolts, Screws, Washers, Nuts, and Special Threaded 
Fasteners 
2.2 ASME Standards: 
B 1.1 Unified Screw Threads 
B 1.2 Gages and Gaging for Unified Inch Screw Threads 
B 1.13M Metric Screw Threads 
B 18.2.2 Square and Hex Nuts 
B 18.2.4.6M Metric Heavy Hex Nuts 
3. Terminology 
3.1 Definitions of Terms Specific to This Standard: 
3.1.1 Austenitic Grades-All grades with a prefix of "8" or 
"9." 
3.1.2 Ferritic Grades-Grades 1, 2, 2H, 2HM, 3, 6, 6F, 7, 
7M, 43, and 16. 
3.1.3 Lot-Unless otherwise specified (see Discussion 
below), a lot is the quantity of nuts of a single nominal size and 
grade produced by the same manufacturing process. 
3.1.3.1 Discussion-When Supplementary Requirement S5 
is invoked on the purchase order, the following definitions of a 
lot shall apply: 
3.1.3.2 For Grade 8 Nuts-The quantity of all the nuts of a 
single nominal diameter and grade made from the same heat of 
steel and made by the same manufacturing process. 
3.1.3.3 For All Other Grade Nuts-(see 8.2 and 
8.1.2.1)-All the nuts of a single nominal diameter and grade 
made from the same heat number and heat treated in the same 
batch if batch-type heat treating equipment is used or heat 
treated in the same continuous run of not more than 8 h under 
the same conditions if continuous-type heat treating equipment 
is used. 
3.1.4 Type: 
3.1.4.1 For Grade 8 Nuts-Variations within the grade 
designated by a letter and differentiated by chemistry and by 
manufacturing process. 
3.1.4.2 For Grade 6 Nuts-Variations within the grade 
designated by the letter F as differentiated by chemical addi­
tions made for machineability. 
3.1.5 Series-The dimensional relationship and geometry of 
the nuts as described in ASME B 18.2.2 for inch nuts or ASME 
B 18.2.4.6M for metric nuts. 
4. Ordering Information 
4.1 The inquiry and order for bolting material and bolting 
components under this specification shall include the following 
as required to describe the items adequately: 
4.1.1 Specification designation, year date, ·and grade, issue 
date and revision letter, 
4.1.2 Quantity, number of pieces, 
4.1.3 Dimensions (see Section 9), 
4.1.4 Options in accordance with 8.2.2.1, 9.1, 9.2, 10.3, and 
12, and 
4.1.5 Supplementary Requirements, if any. 
4.2 Coatings-Coatings are prohibited unless specified by 
the purchaser (see Supplementary Requirements S7 and S8). 
When coated nuts are ordered, the purchaser should take 
special care to ensure that Appendix X2 is thoroughly under­
stood. 
4.3 See Supplementary Requirement S3 for nuts to be used 
in low temperature applications (Specification A320/A320M). 
4.4 Proof Load Testing-See Supplementary Requirement 
S9 for proof load testing of nuts manufactured to dimensions 
and configurations other than those covered in Tables 3 and 4. 
5. Common Requirements 
5.1 Bolting material and bolting components supplied to 
this specification shall conform to the requirements of Speci­
fication A962/ A962M, of which nuts are considered bolting 
components, as are bolts, studs, screws, and washers intended 
for use in special service applications. These requirements 
include test methods, finish, thread dimensions, marking, 
certification, optional supplementary requirements, and others. 
Failure to comply with the requirements of Specification 
A962/A962M constitutes nonconformance with this specifica­
tion. In case of conflict between the requirements of this 
specification and Specification A962/ A962M, this specification 
shall prevail. 
6. Manufacture (Process) 
6.1 Stainless steels for all types of Grade 6 and 8 nuts shall 
be made by one of the following processes: 
6.1.1 Electric- furnace ( with separate degassing and refining 
optional), 
6.1.2 Vacuum induction furnace, or 
6.1.3 Either of the above followed by electroslag remelting, 
or consumable-arc remelting. 
6.2 The steel producer shall exercise adequate control to 
eliminate excessive unhomogeneity, nonmetallics, pipe, 
porosity, and other defects. 
6.3 Grades 1 and 2 nuts shall be hot or cold forged, or shall 
be machined from hot-forged, hot-rolled, or cold-drawn bars. 
6.3.1 All Grade 1 and 2 nuts shall be stress-relieved at a 
temperature of at least 1000 °F [538 °C] after forming or 
machining from bar with the following exceptions: 
6.3.1.1 Nuts made by hot forging. 
249 
6.3.1.2 Nuts machined from hot-forged or hot-rolled bar. 
6.3.1.3 Nuts machined from hot-forged/hot-rolled and cold-
finished (max 10 % reduction in area) bar. 
6.3.1.4 Nuts machined from cold-drawn and annealed (min 
1000 °F [538 °C]) bar. 
6.3.2 Grade 1 and 2 nuts made by hot forging or by 
machining from hot-forged or hot-rolled bars need not be stress 
relieved.

File: sectionII_partA_data_digitized/best_text/pages/page-0308.txt
SA-194/SA-194M ASME BPVC.II.A-2025 
TABLE 6 Proof Stress Using 120° Hardened Steel Cone - Metric 
Proof Stress - MPa, Minimum 
Type Grade 1 Grades 2, Grades 2H 
2HM, 6, 3, 7, 43, & 16 
6F & 7M 
Hex 825 930 1035 
Heavy Hex 895 1035 1205 
TABLE 7 Marking of NutsA 
Nuts Hot- Nuts Machined Nuts Manu-
Grade and Forged or from Bar factured in 
Type Cold- Stock Accordance 
Punched with 6.6 
1 1 1B 
2 2 2B 
2H 8 2H 2HB 
2HM 8 • 0 2HM 2HMB 
3 3 3B 
6 6 6B 
6F 6F 6FB 
7 7 7B 
?Lo 7L ?BL 
7MB,C 7M 7MB 
7ML 8 • 0 ?ML 7MLB 
43 43 43B 
43L 0 43L 43LB 
8 8 BB BA 
BC BC 8CB SCA 
8CLNCuB 8CLNCuB 8CLNCuBB 8CLNCuBA 
8CLN 8CLN BCLNB BCLNA 
BM BM 8MB 8MA • 
BT BT 8TB STA 
BF BF 8FB 8FA 
BP BP 8PB SPA 
8N 8N 8NB 8NA 
8MN 8MN 8MNB BMNA 
BR BR 8RB BRA 
BS BS 8SB BSA 
8LN 8LN 8LNB BLNA 
8MLN 8MLN 8MLNB 8MLNA 
8MLCuN BMLCuN 8MLCuNB 8MLCuNA 
8ML4CuN 8ML4CuN 8ML4CuNB 8ML4CuNA 
9C 9C 9CB 9CA 
16 16 16B 
AWhere ellipses { ... ) appear in this table there is no requirement 
8The letters H and M indicate heat-treated nuts {see Section 6). 
0 An underline as a marking requirement for grades 2HM and 7M has been 
removed but is permitted. 
0 see Supplementary Requirement S3. 
SUPPLEMENTARY REQUIREMENTS 
One or more of the following supplementary requirements shall be applied only when specified by 
the purchaser in the inquiry, contract, or order. Details of these supplementary requirements shall be 
agreed upon in writing by the manufacturer and purchaser. Supplementary requirements shall in no 
way negate any requirement of the specification itself. 
Sl. Strain-Hardened Austenitic Steel Nuts 
Sl.1 Strain hardened Grades 8, SC, ST, SM, SF, SP, SN, or 
8MN nuts may be specified. When Supplementary Require­
ment S 1 is invoked in the order, nuts shall be machined from 
cold drawn bars or shall be cold forged to shape. No subse­
quent heat treatment shallbe performed on the nuts. Nuts made 
256 
in accordance with this requirement shall be proof load tested 
in accordance with 8.2.2.1 and shall withstand the proof load 
specified in Table S 1.1 and Table S 1.2. Testing nuts requiring 
proof loads over 160 000 lbf or 705 kN is only required when 
Supplementary Requirement S4 is invoked. The hardness 
limits of Table 2 do not apply to strain hardened nuts. Nuts

File: sectionII_partA_data_digitized/best_text/pages/page-0311.txt
ASME BPVC.II.A-2025 SA-194/SA-194M 
APPENDIXES 
(Nonmandatory Information) 
Xl. STRAIN HARDENING OF AUSTENITIC STEELS 
Xl.1 Strain hardening is the increase in strength and hard­
ness that results from plastic deformation below the recrystal­
lization temperature (cold work). This effect is produced in 
austenitic stainless steels by reducing oversized bars to the 
desired final size by cold drawing or other process. The degree 
of strain hardening achievable in any alloy is limited by its 
strain hardening characteristics. In addition, the amount of 
strain hardening that can be produced is further limited by the 
variables of the process, such as the total amount of cross-
section reduction, die angle and bar size. In large diameter bars, 
for example, plastic deformation will occur principally in the 
outer regions of the bar, so that the increased strength and 
hardness due to strain hardening is achieved predominantly 
near the surface of the bar. That is, the smaller the bar, the 
greater the penetration of strain hardening. Thus, the mechani­
cal properties of a given strain hardened bolting component are 
dependent not just on the alloy, but also on the size of bar from 
which it is machined. 
X2. COATINGS AND APPLICATION LIMITS 
X2.l Use of coated bolting components at temperatures 
above approximately one-half the melting point (Fahrenheit or 
Celsius) of the coating is not recommended unless consider­
ation is given to the potential for liquid and solid metal 
embrittlement, or both. The melting point of elemental zinc is 
approximately 780 °F [415 °C]. Therefore, application of zinc 
coated bolting components should be limited to temperatures 
less than 390 °F [210 °C]. The melting point of cadmium is 
approximately 600 °F [320 °C]. Therefore, application of 
cadmium coated bolting components should be limited to 
temperatures less than 300 °F [160 °C]. 
259

File: sectionII_partA_data_digitized/best_text/pages/page-0313.txt
ASME BPVC.ILA-2025 SA-203/SA-203M

SPECIFICATION FOR PRESSURE VESSEL PLATES,
ALLOY STEEL, NICKEL

xs SA-203/SA-203M

®

(Identical with ASTM Specification A203/A203M-17.)

File: sectionII_partA_data_digitized/best_text/pages/page-0317.txt
ASME BPVC.II.A-2025 SA-204/SA-204M
i SPECIFICATION FOR PRESSURE VESSEL PLATES,
ALLOY STEEL, MOLYBDENUM
CxS SA-204/SA-204M ily 25)
® Standards Worldwide
| (Identical with ASTM Specification A204/A204M-17.)
| 265

File: sectionII_partA_data_digitized/best_text/pages/page-0319.txt
( 
ASME BPVC.II.A-2025 SA·204/SA-204M 
TABLE 1 Chemical Requirements 
Element Composition, % 
Grade A Grade B Grade C 
Carbon, max:A 
Up to 1 in. [25 mm] 0.18 0.20 0.23 
incl, In thickness 
Over 1 in. to 2 in. [50 mm] 0.21 0.23 0.26 
incl, in thickness 
Over 2 in. to 4 in. [100 mm] 0.23 0.25 0.28 
incl, in thickness 
Over 4 in. [100 mm] 0.25 0.27 0.28 
in thickness 
Manganese, max: 
Heat analysis 0.90 0.90 0.90 
Product analysis 0.98 0.98 0.98 
Pho_sphorous, maxA 0.025 0.025 0.025 
Sulfur, maxA 0.025 0.025 0.025 
Silicon: 
Heat analysis 0.15-0.40 0.15-0.40 0.15-0.40 
Product analysis 0.13-Q.45 0.13-Q.45 0.13-Q.45 
Molybdenum: 
Heat analysis 0.45-o.60 0.45-0.60 0.45-0.60 
Product analysis 0.41-0.64 0.41-0.64 0.41-0.64 
A Applies to both heat and product analyses. 
TABLE 2 Tensile Requirements 
Grade A Grade B Grade C 
ksi [MPa] ksi [MPa] ksi [MPa] 
Tensile strength 65-85 [45Q-585] 70-90 [485-620] 75-95 [515-655] 
Yield strength, minA 37 [255] 40 [275] 43 [295] 
Elongation in 8 in. [200 mm], min, % 8 19 17 16 
Elongation in 2 in. [50 mm], min, % 8 23 21 20 
A Determined by either the 0.2 % offset method or the 0.5 % extension-under-load method. 
8 See Specification A20/A20M for elongation adjustment. 
5. Heat Treatment 
5.1 Plates 1½ in. [40 mm] and under in thickness are 
normally supplied in the as-rolled condition. The plates may be 
ordered normalized, normalized and tempered, or stress re­
lieved. 
5.2 Plates over 1 ½ in. [40 mm] in thickness shall be 
normalized or normalized and tempered. 
6. Chemical Requirements 
6.1 The steel shall conform to the chemical requirements 
given in Table 1 unless otherwise modified in accordance with 
Supplementary Requirement S17, Vacuum Carbon-Deoxidized 
Steel, in Specification A20/ A20M. 
7. Mechanical Requirements 
7 .1 Tension Test Requirements-The plates, as represented 
by the tension-test specimens, shall conform to the require­
ments given in Table 2. 
8. Keywords 
8.1 alloy steel plate; molybdenum-alloy; pressure contain­
ing parts; pressure vessel steel plate 
SUPPLEMENTARY REQUIREMENTS 
Supplementary requirements shall not apply unless specified in the purchase order. 
A list of standardized supplementary requirements for use at the option of the purchaser is included 
in Specification A20/A20M. Those that are considered suitable for use with this specification are listed 
in this section by title. 
S 1. Vacuum Treatment, 
S2. Product Analysis, 
S3. Simulated Post-Weld Heat Treatment of Mechanical 
Test Coupons, 
267 
S4.1 Additional Tension Test, 
S5. Charpy V-Notch Impact Test, 
S6. Drop Weight Test (for Material 0.625 in. [16 mm] and 
over in Thickness),

File: sectionII_partA_data_digitized/best_text/pages/page-0326.txt
SA-210/SA-210M (ASTM A210/A210M) ASME BPVC.II.A-2025 
a Designation: A210/A210M-19 
•u ,11 
INTERNATIONAL 
Standard Specification for 
Seamless Medium-Carbon Steel Boiler and Superheater 
Tubes 1 
This standard is issued under the fixed designation A210/A210M; the number immediately following the designation indicates the year 
of original adoption or, in the case of revision, the year of last revision. A number in parentheses indicates the year of last reapproval. 
A superscript epsilon (e) indicates an editorial change since the last revision or reapproval. 
1. Scope* 
1.1 This specification 2 covers minimum-wall-thickness, 
seamless medium-carbon steel, boiler tubes and boiler flues, 
including safe ends (see Note 1), arch and stay tubes, and 
superheater tubes. 
NoTE 1-This type is not suitable for safe ending by forge welding. 
1.2 The tubing sizes and thicknesses usually furnished to 
this specification are½ in. to 5 in. [12.7 to 127 mm] in outside 
diameter and 0.035 to 0.500 in. [0.9 to 12.7 mm], inclusive, in 
minimum wall thickness. Tubing having other dimensions may 
be furnished, provided such tubes comply with all other 
requirements of this specification. 
1.3 Mechanical property requirements do not apply to 
tubing smaller than 1/s in. [3.2 mm] in inside diameter or 0.015 
in. [0.4 mm] in thickness. 
1.4 This specification covers grades A-1 and C of Seamless 
Medium-Carbon Boiler and Superheater Tubes with different 
chemical and tensile requirements. (Table 1, Table 3, and 
Section 11.) 
1.5 The values stated in either inch-pound units or SI units 
are to be regarded separately as standard. Within the text, the 
SI units are shown in brackets. The values stated in each 
system are not exact equivalents; therefore, each system must 
be used independently of the other. Combining values from the 
two systems may result in nonconformance with the specifi­
cation. The inch-pound units shall apply unless the "M" 
designation of this specification is specified in the order. 
1.6 This international standard was developed in accor­
dance with internationally recognized principles on standard­
ization established in the Decision on Principles for the 
Development of International Standards, Guides and Recom­
mendations issued by the World Trade Organization Technical 
Barriers to Trade (TBT) Committee. 
1 This specification is under the jurisdiction of ASTM Committee AO! on Steel, 
Stainless Steel and Related Alloys and is the direct responsibility of Subcommittee 
A0l.09 on Carbon Steel Tubular Products. 
Current edition approved May I, 2019. Published May 2019. Originally 
approv.ed in 1938. Last previous edition approved in _2012 as A210/A210M- 02 
(2012). DOI: 10.1520/A0210_A0210M-19. 
2 For ASME Boiler and Pressure Vessel Code applications see related Specifi­
cation SA-210 in Section II of that Code. 
2. Referenced Documents 
2.1 ASTM Standards: 3 
A450/A450M Specification for General Requirements for 
Carbon and Low Alloy Steel Tubes 
3. Ordering Information 
3 .1 Orders for material under this specification should 
include the following, as required, to describe the desired 
material adequately: 
3.1.1 Quantity (feet, metres, or number of lengths), 
3.1.2 Name of material (seamless tubes), 
3.1.3 Grade, 
3.1.4 Manufacture (hot-finished or cold-finished), 
3 .1.5 Size ( outside diameter and minimum wall thickness), 
3.1.6 Length (specific or random), 
3.1.7 Optional requirements (Sections 7 and 10), 
3.1.8 Test report required, (see Certification Section of 
Specification A450/ A450M), 
3.1.9 Specification designation, and 
3.1.10 Special requirements. 
4. General Requirements 
4.1 Material furnished under this specification shall con­
form to the applicable requirements of the current edition of 
Specification A450/A450M, unless otherwise provided herein. 
5. Manufacture 
5.1 Steelmaking Practice-The steel shall be killed. 
5.2 The tubes shall be made by the seamless process and 
shall be either hot-finished or cold-finished, as specified. 
6. Heat Treatment 
6.1 Hot-finished tubes need not be heat treated. Cold­
finished tubes shall be given a subcritical anneal, a full anneal, 
or a normalizing heat treatment after the final cold finishing 
process. 
3 For referenced ASTM standards, visit the ASTM website, www.asttn.org, or 
contact ASTM Customer Service at service@astm.org. For Annual Book of ASTM 
Standards volume information, refer to the standard's Document Summary page on 
the ASTM website. 
* A Summary of Changes section appears at the end of this standard 
274

File: sectionII_partA_data_digitized/best_text/pages/page-0327.txt
ASME BPVC.II.A-Z0Z5 SA-Z10/SA-Z10M {ASTM AZ10/AZ10M) 
Element 
CarbonA , max 
Manganese 
Phosphorus, max 
Sulfur, max 
Silicon, min 
TABLE 1 Chemical Requirements 
Grade A-1 
0.27 
0.93 max 
0.035 
0.035 
0.10 
Composition, % 
Grade C 
0.35 
0.29-1.06 
0.035 
0.035 
0.10 
A For each reduction of 0.01 % below the specified carbon maximum, an increase 
of 0.06 % manganese above the specified maximum will be permitted up to a 
maximum of 1.35 %. 
TABLE 3 Tensile Requirements 
Tensile strength, min, ksi [MPa] 
Yield strength, min, ksi [MPa] 
Elongation in 2 in. or 50 mm, min, % 
For longitudinal strip tests, a deduction shall be 
made for each ½2-in. (0.8-mm] decrease in 
wall thickness under 5 /16 in. [8 mm] from the 
basic minimum elongation of the following 
percentage points 
Grade A-1 
60 (415] 
37 (255] 
30 
1.50 A 
When standard round 2-in. or 50-mm gage length 22 
or smaller proportionally sized specimen 
with the gage length equal to 4D (four times 
the diameter) is used 
A See Table 4 for the computed minimum values. 
7. Surface Condition 
Grade C 
70 (485] 
40 (275] 
30 
1.50 A 
20 
7 .1 If pickling or shot blasting or both are required, this 
shall be specifically stated in the order. 
8. Chemical Composition 
8.1 The steel shall conform to the requirements as to 
chemical composition prescribed in Table 1. 
8.2 When a grade is ordered under this specification, sup­
plying an alloy grade that specifically requires the addition of 
any element other than those listed for the ordered grade in 
Table 1 is not permitted. 
9. Product Analysis 
9.1 When requested on the purchase order, a product analy­
sis shall be made by the supplier from one tube or billet per 
heat. The chemical composition thus determined shall conform 
to the requirements specified. 
9.2 If the original test for product analysis fails, retests of 
two additional billets or tubes shall be made. Both retests for 
the elements in question shall meet the requirements of the 
specification; otherwise, all remaining material in the heat or 
lot (see Note 2) shall be rejected or, at the option of the 
producer, each billet or tube may be individually tested for 
acceptance. Billets or tubes which do not meet the require­
ments of the specification shall be rejected. 
Now 2-For flattening and flaring requirements, the term "lot" applies 
to all tubes prior to cutting of the same nominal size and wall thickness 
which are produced from the same heat of steel. When final heat treatment 
is in a batch-type furnace, a lot shall include only those tubes of the same 
size and from the same heat which are heat treated in the same furnace 
charge. When the final heat treatment is in a continuous furnace, the 
number of tubes of the same size and from the same heat in a lot shall be 
determined from the size of the tubes as prescribed in Table 2. 
NoTE 3-For tensile and hardness test requirements, the term "lot" 
applies to all tubes prior to cutting, of the same nominal diameter and wall 
thickness which are produced from the same heat of steel. When final heat 
treatment is in a batch-type furnace, a lot shall include only those tubes of 
the same size and the same heat which are heat treated in the same furnace 
charge. When the final heat treatment is in a continuous furnace, a lot shall 
include all tubes of the same size and heat, heat treated in the same furnace 
at the same temperature, time at heat, and furnace speed. 
10. Tensile Requirements 
10.1 The material shall conform to the requirements as to 
tensile properties prescribed in Table 3. 
10.2 Table 4 gives the computed minimum elongation 
values for each 1/32-in. [0.8-mm] decrease in wall thickness. 
Where the wall thickness lies between two values shown 
above, the minimum elongation value shall be determined by 
the following equation: 
E = 48t+ 15.00 [ E = l.87t+ 15.00] 
where: 
E elongation in 2 in. or 50 mm, %, and 
= actual thiclmess of specimen, in. [mm]. 
11. Hardness Requirements 
11.1 The tubes shall have a hardness not exceeding the 
following: 79 HRBW or 143 HBW for Grade A-1, 89 HRBW 
or 179 HBW for Grade C. 
12. Mechanical Tests Required 
12.1 Tension Test-One tension test shall be made on a 
specimen for lots of not more than 50 tubes. Tension tests shall 
be made on specimens from two tubes for lots of more than 50 
tubes (see Note 3). 
12.2 Flattening Test-One flattening test shall be made on 
specimens from each end of one finished tube from each lot 
(see Note 2), but not the one used for the flaring test. Tears or 
breaks occurring at the 12 or 6 o'clock positions on Grade C 
tubing with sizes of 2.375 in. [60.3 mm] in outside diameter 
and smaller shall not be considered a basis for rejection. 
12.3 Flaring Test-One flaring test shall be made on speci­
mens from each end of the one finished tube from each lot (see 
Note 2), but not the one used for the flattening test. 
12.4 Hardness Test-Brinell or Rockwell hardness tests 
shall be made on specimens from two tubes from each lot (see 
Note 3). 
275 
TABLE 2 Number of Tubes in a Lot Heat Treated by the 
Continuous Process 
Size of Tube Size of Lot 
2 in. (50.8 mm) and over in outside diameter and not more than 50 tubes 
0.200 in. (5.1 mm) and over in wall thickness 
2 in. (50.8 mm) and over in outside diameter and not more than 75 tubes 
under 0.200 in. (5.1 mm) in wall thickness 
Less than 2 in. (50.8 mm) but over 1 in. not more than 75 tubes 
(25.4 mm) in outside diameter 
1 in. (25.4 mm) or less in outside diameter not more than 125 tubes

File: sectionII_partA_data_digitized/best_text/pages/page-0329.txt
ASME BPVC.II.A-2025 SA-213/SA-213M (ASTM A213/A213M) 
SPECIFICATION FOR SEAMLESS FERRITIC AND 
AUSTENITIC ALLOY-STEEL BOILER, SUPERHEATER, 
AND HEAT-EXCHANGER TUBES 
SA-213/SA-213M cO 
INTERNATIONAL 
Standards Worldwide 
(Identical with ASTM Specification A213/A213M-23 except for the additional H Grade requirements in para. 6.2 and 
Supplementary Requirement S5 made mandatory.) 
ASME SA-213/SA-213 replaces para. 6.2.2 of ASTM A213/A213M with the following: 
6.2.2 Austenitic Stainless Steels-All austenitic tubes shall be furnished in the heat-treated condition, and shall be heat 
treated in accordance with the requirements of Table 3. Other than for Grades S30815, S30942, S31272, S33228, S30432, 
and H grades, seamless tubing immediately following hot forming may be individually quenched in water or rapidly cooled 
by other means ( direct quenched), provided that the temperature of the tubes after hot forming is not less than the 
minimum specified heat treatment temperatures. For H grades, as well as Grades S30815, S30942, S31272, S33228, and 
S30432, the tubes shall be reheated to the specified heat treatment temperature for the required time before quenching. 
277 
(25)
