Repository: Demigodofa/ASMEPurchaseOrderHelper

# ASMEPurchaseOrderHelper

PC UI tool to help purchasing agents generate correct ASME purchase orders. The active desktop flow reads normalized ASME JSONL data, applies policy rules, and generates copy-ready/exportable PO content.

## Source of truth (for agents/bots)
This README is the source of truth for rules, orientation, and guidance. The owner may use loose or exact language; if there is any ambiguity, confirm intent. Example: if they say "ordering requirements," confirm they mean "Ordering Information" (the official section name used in the PDFs).

File: sectionII_partA_data_digitized/best_text/pages/page-0438.txt
SA-265 ASME BPVC.II.A-2025 
Standard Specification for 
Nickel and Nickel-Base Alloy-Clad Steel Plate 
1. Scope 
1. 1 This specification covers plate of a carbon steel or 
low-alloy steel base to which is integrally and continuously 
bonded on one or both sides a layer of nickel or nickel-base 
alloy. The material is generally intended for pressure vessel use 
but may be used in other structural applications where corro­
sion resistance of the alloy is of prime importance. 
1.2 The values stated in inch-pound units are to be regarded 
as standard. The values given in parentheses are mathematical 
conversions to SI units that are provided for information only 
and are not considered standard. 
2. Referenced Documents 
2.1 ASTM Standards: 
A6/ A6M Specification for General Requirements for Rolled 
Structural Steel Bars, Plates, Shapes, and Sheet Piling 
A20/ A20M Specification for General Requirements for Steel 
Plates for Pressure Vessels 
A370 Test Methods and Definitions for Mechanical Testing 
of Steel Products 
A578/A578M Specification for Straight-Bean, Ultrasonic 
Examination of Rolled Steel Plates for Special Applica­
tions 
A751 Test Methods, Practices, and Terminology for Chemi­
cal Analysis of Steel Products 
B127 Specification for Nickel-Copper Alloy (UNS N04400) 
Plate, Sheet, and Strip 
Bl62 Specification for Nickel Plate, Sheet, and Strip 
B 168 Specification for Nickel-Chromium- Iron Alloys (UNS 
N06600, N06601, N06603, N06690, N06693, N06025, 
N06045, and N06696), Nickel-Chromium-Cobalt-
386 
Molybdenum Alloy (UNS N06617), and Nickel-Iron­
Chromium-Tungsten Alloy (UNS N06674) Plate, Sheet, 
and Strip 
B333 Specification for Nickel-Molybdenum Alloy Plate, 
Sheet, and Strip 
B409 Specification for Nickel-Iron-Chromium Alloy Plate, 
Sheet, and Strip 
B424 Specification for Ni-Fe-Cr-Mo-Cu Alloy (UNS 
N08825, UNS N08221, and UNS N06845) Plate, Sheet, 
and Strip 
B443 Specification for Nickel-Chromium-Molybdenum­
Columbium Alloy(UNS N06625) and Nickel-Chromium­
Molybdenum-SiliconAlloy (UNS N06219) Plate, Sheet, 
and Strip 
B463 Specification for UNS N08020 Alloy Plate, Sheet, and 
Strip 
B575 Specification for Low-Carbon Nickel-Chromium­
Molybdenum, Low-Carbon Nickel-Chromium­
Molybdenum-Copper, Low-Carbon Nickel-Chromium­
Molybdenum-Tantalum, and Low-Carbon Nickel­
Chromium-Molybdenum-Tungsten Alloy Plate, Sheet, 
and Strip 
B582 Specification for Nickel-Chromium-Iron-
Molybdenum-Copper Alloy Plate, Sheet, and Strip 
B625 Specification for UNS N08925, UNS N08031, UNS 
N08932, UNS N08926, UNS N08354, and UNS R20033 
Plate, Sheet, and Strip 
2.2 Other Standards: 
ASME Code Boiler and Pressure Vessel Code, Section IX, 
Welding Qualifications 
3. Terminology 
3.1 Definitions of Terms Spec(fic to This Standard: 
3.1.l This material is considered as single-clad or double­
clad nickel or nickel-base alloy clad steel plate, depending on 
whether one or both sides are covered. 
3.1.2 The term plate as used in this specification applies to 
material 3/16 in. (2.73 mm) and over in thickness, and over 10 
in. (254 mm) in width.

File: sectionII_partA_data_digitized/best_text/pages/page-0439.txt
ASME BPVC.II.A-2025 SA-265 
3.1.3 alloy cladding-the nickel or nickel-base alloy com­
ponent of the composite plate. 
3.1.4 base metal (backing steel)-component to which the 
alloy cladding is applied, usually the greater percentage of the 
composite plate and usually consisting of carbon or low-alloy 
steel. 
3.1.5 integrally and continuously bonded-the process by 
which the alloy cladding and base metal are brought together to 
form a metallurgical bond at essentially the entire interface of 
the two metals by means other than those processes that do not 
produce a homogeneous composite plate. 
4. Ordering Information 
4.1 It is the responsibility of the purchaser to specify all 
requirements that are necessary for material ordered under this 
specification. Such requirements may include, but are not 
limited to the following: 
4.1.1 Quantity (weight or number of pieces). 
4.1.2 Heat treatment, if required (see Section 5). 
4.1.3 Dimensions, including the thickness of the cladding 
alloy and the backing steel, or of the total composite plate and 
if more or less restrictive thickness tolerances apply. 
4.1.4 Cladding alloy specification (see Section 6). 
4.1.5 Base metal specification (see Section 6). 
4.1.6 Product analysis, if required. Specify whether appli­
cable to the cladding alloy, backing steel, or both (see Section 
10). 
4.1.7 Mechanical Properties (see Sections 7, 13, and 14). 
4.1.8 Restrictions, if required, on repair by welding (see 
Section 14). 
4.1.9 Additions to the specification or special requirements 
such as applicable constmction code rules. 
4.1.10 Corrosions tests, if required. 
4.1.11 Notification when the cladding alloy is to be used for 
inclusion in the design strength calculations for an applicable 
construction code. 
N OTB I-Construction codes may dictate certain fabrication require­
ments when the cladding is used in the design calculations that may be 
different than if the cladding is used for corrosion resistance only. This 
may be particularly important when the alloy cladding involves the use of 
welded components in the explosion bonded clad manufacturing process. 
It is incumbent on the purchaser to make the clad manufacturer aware of 
any such restrictions or applications at time of order. 
4.2 In addition to the basic requirements of this specification 
and the backing steel specification, certain supplementary 
requirements are available when additional control, testing, or 
examination is required to meet end use requirements. The 
purchaser is referred to the listed supplementary requirements 
in this specification and to the detailed requirements in 
Specification A20/ A20M. 
4.2.1 Nondestructive examination, 
4.2.2 Impact testing, and 
4.2.3 Simulated Post-Weld Heat Treatment of Mechanical 
Test Coupons (SPWHT). 
4.3 If the requirements of this specification are in conflict 
with the requirements of Specification A20/A20M, the require­
ments of this specification shall prevail. 
4.4 Special tests. 
5. Materials and Manufacture 
5.1 Process: 
5.1.1 The steel shall be made by the open-hearth, electric­
furnace (with separate degassing and refining optional), or 
basic-oxygen processes, or by secondary processes whereby 
steel made from these primary processes is remelted using, but 
not limited to electroslag remelting or vacuum arc remelting 
processes. 
5.1.2 The cladding metal may be metallurgically bonded to 
the base metal by any method that will produce a clad steel that 
will conform to the requirements of this specification. 
5.1.3 For explosively bonded products, the alloy cladding 
metal may be comprised of two or more separnte alloy plates 
or sheets completely welded together to form a single fabri­
cated component. 
5.2 Heat Treatment-Unless a specific heat treatment is 
required by the cladding matelial or base steel specification, or 
unless otherwise agreed upon by the purchaser and 
manufacturer, the clad plate shall be furnished in a condition 
that is appropriate for the cladding alloy, base metal, or both. 
6. Chemical Composition 
6.1 The composite plate may conform to any desired com­
bination cladding metal and base metal as described in 6.2 and 
6.3, and as agreed upon between the purchaser and the 
manufacturer. 
6.2 Cladding Metal-The nickel or nickel-base alloy clad­
ding metal specified shall conform to the requirements as to 
chemical composition prescribed for the respective metal in 
Specifications B127, Bl 62, Bl 68, B333, B409, B424, B443, 
B463, B575, B582, and B625, or other nickel-base alloy as 
agreed upon by the purchaser and manufacturer. 
6.3 Base Metal-The base metal shall be carbon steel or 
low-alloy steel conforming to the ASTM specifications for 
steels for either pressure vessels or general structural 
applications, or other, as agreed upon by the purchaser and 
manufacturer. The base metal shall conform to the chemical 
requirements of the specification to which it is ordered. 
387 
7. Mechanical Properties 
7.l Tensile Requirements: 
7 .1.1 The tensile properties shall be determined by a tension 
test of the composite plate for clad plates that meet all of the 
following conditions. 
( 1) The nominal composite gage is less than or equal to 1 ½ 
in (38 mm). 
TABLE 1 Weights for Component Materials 
Steel 
Nickel 
Nickel-copper alloy 
Nickel-chromium-iron 
alloy 
Density 
lb/in. 3 g/cm 3 
0.283 
0.321 
0.319 
0.307 
7.83 
8.88 
8.83 
8.49 
Weight per Square 
Foot for Material 
1 in. (25.4 mm) 
in Thickness, lb 
40.80 
46.22 
45.94 
44.21

File: sectionII_partA_data_digitized/best_text/pages/page-0441.txt
ASME BPVC.II.A-2025 SA-265
oo 9.3 When required by the purchaser, the shear test specimen __ sufficient cladding thickness available so that there is no
| shall be taken near a top or bottom corner of the plate as rolled, | contamination from the adjacent base metal.
parallel to its longitudinal axis, or other location that is 10.2 If product analysis is specified by the purchaser for the
representative of the final product. cladding alloy, it shall be made on a sample taken from the

9.4 For plates 1% in. (38 mm) and under in thickness, _ finished product or a broken test specimen. For wet chemical
tension test specimens shall be the full thickness of the analysis, in order to avoid contamination by the base plate
material, except as specified in 7.1.2 and 7.1.3. metal, millings of cladding samples shall be taken from the test

9.5 For plates over 114 in. (38 mm) in thickness, tension COUP” by removal and discard of all the base metal plus40% ~~
tests shall be of the form shown in Fig. 3 and shall be of all! the cladding thickness trom the bonded side, not to exceed
base steel conforming to the requirements of the specification “ie in. (1.6 mm). The material shall be cleaned and sufficient
for the base steel. millings taken to represent the full cross-section of the remain-

der. If there is insufficient cladding thickness available to

9.6 The bend test specimen used for bond strength determi- ——snectrographically expose on the center line of the cladding
nation shall be 1’ in. 38 mm) by not more than “/4 im. (19 mm) without contamination, 50 % of the cladding shall be removed

os in thickness and shall be machined to the form and dimensions ang the sample exposed on this surface.
| shown in Fig. 2, or may be machined with both edges parallel. .
, In reducing the thickness of the specimen, both the alloy 10.3 The results of the product analysis shall conform to the
cladding and the base steel shall be machined so as to maintain  'quitements of standards referenced in Section 2.
the same ratio of clad metal to base steel as is maintained in the 10.4 Methods and practices relating to chemical analysis
plate, except that the thickness of the clad material need not be —_— required by this specification shall be in accordance with the
reduced below '% in. (3.1 mm). The sides of the bend test | Test Methods, Practices, and Terminology of A751.
specimen used for bond strength determination may have the 10.5 Results of the product analysis for the backing steel
corners rounded to a radius not over 16 in. (1.6 mm) for plates, when required shall conform to the requirements of Section 7
2 in. (50 mm) and under in thickness, and not over 78 in. (3.1 of Specification A20/A20M or A6/AG6M, as applicable.
mm) for plates over 2 in. (5O mm) in thickness. .
10. Product Analysis 11. Permissible Variations
10.1. Product analvsis b ‘red for the cladding all 11.1 Permissible variations except for thickness shall be in
-* FrOduct analysis may De required for the cladeing ay accordance with Specification A20/A20M or A6/A6M as
. on finished product. Chemical analysis may be accomplished licable based on the backing specification
| by wet chemical or instrumental procedures. If wet chemical “PP 8 Speen
, procedures are used, millings may be taken only when the 11.2 Minimum thickness of the alloy cladding metal and of
composite plate thickness is sufficient to permit obtaining the backing steel, or of the total composite plate shall be as
: millings without danger of contamination from the adjacent required by purchase order documents when ordered to mini-
layer. If spectrometric procedures are used, the sample shall be | mum thickness.
exposed on the center line of the cladding when there is 11.3 Permissible variation in thickness when ordered to
: . nominal thicknesses shall be 0.01 in. (0.3 mm) under each for
Minimum Radius Recommended backing steel or total composite, and 0.03 in. (0.8 mm) under
+ In,, but not jess than + ‘in. for the alloy cladding.
Permitted 11.4 Permissible variations for excess thickness of the total
at | | composite shall be the greater of 0.125 in. (3 mm) or 10 % of
yy Parallel Section the total composite thickness ordered and may occur in either ,
_ —}-4]osortoort-| —x _t¢tn backing steel, cladding, or both, provided the minimum for
! Po ON each is met.
Me 240,005" Gage Length for 11.5 More restrictive or less restrictive permissible varia-
Elongation after Fracture tions may be agreed upon by the purchaser and the manufac-
Metric Equivalents turer. |
in. mm in. mm .
0.003 0.076 3h 9.53 12. Workmanship Finish, and Appearance
Oot ee 03° sg 12.1 The material shall be free of injurious defects and shall
. Ya 3.18 2M, 64.5 have a workmanlike appearance.

Note 1—The gage length and fillets shall be as shown, but the ends 12.2 Unless otherwise specified, the clad surface may be
may be of any shape to fit the holders of the testing machine in sucha way supplied as-rolled, blasted (descaled by means of sand, grit,
that the load shall be axial. The reduced section shall have a gradual taper shot or wire followed by pickling), or 100 % conditioned.
from the ends toward the center, with the ends 0.003 to 0.005 in. larger in
diameter than the center. 13. Bond Quality

FIG. 3 Standard Round Tension Tests Specimen with 2-in. Gage 13.1 The cladding metal shall be integrally and continu-
No | Length ously bonded to the base metal.
| 389

File: sectionII_partA_data_digitized/best_text/pages/page-0446.txt
SA-266/SA-266M ASME BPVC.IILA-2025
Specification for —
Carbon Steel Forgings for Pressure Vessel Components
1. Scope A275/A275M Practice for Magnetic Particle Examination of

1.1 This specification covers four grades of carbon steel Steel Forgings i
forgings for boilers, pressure vessels, and associated equip- A370 Test Methods and Definitions for Mechanical Testing
ment. of Steel Products

A788/A788M Specification for Steel Forgings, General Re-
Note 1—Designations have been changed as follows: quirements a
Current Formerly A1058 Test Methods for Mechanical Testing of Steel
arece { Class 1 Products—Metric
rade 2 Class 2 Lk . .
Grade 3 Class 3 E112 Test Methods for Determining Average Grain Size
| Grade 4 Class 4 E165/E165M Practice for Liquid Penetrant Testing for Gen-

1.2 Supplementary requirements are provided for use when eral Industry
additional testing or inspection is desired. These shall apply E381 Method of Macroetch Testing Steel Bars, Billets,
only when specified individually by the purchaser in the order. Blooms, and Forgings

1.3 The values stated in either SI units or inch-pound units ene wan ar i Vessel Code. Section IX
are to be regarded separately as standard. The values stated in oller and Pressure Vessei Code, section
each system are not necessarily exact equivalents; therefore, to 3. Ordering Information and General Requirements
ensure conformance vane the andar. - i tem . all be 3.1 In addition to the ordering information required by
used independently o “hi - er, and values from the two Specification A788/A788M, the purchaser shall include with
systems shall not be combined. the inquiry and order a detailed drawing, sketch, or written

1.4 Unless the order specifies the applicable “M” specifica- description of the forging.
tion designation, the material shall be furnished to the inch- 3.2 Material supplied to this specification shall conform to

, pound units. the requirements of Specification A788/A788M, which out-

1.5 This international standard was developed in accor- lines additional ordering information, manufacturing
dance with internationally recognized principles on standard- requirements, testing and retesting methods and procedures,
ization established in the Decision on Principles for the marking, certification, product analysis variations, and addi-
Development of International Standards, Guides and Recom- __ tional supplementary requirements.
mendations issued by the World Trade Organization Technical 3.3 If the requirements of this specification are in conflict
Barriers to Trade (IBT) Committee. with the requirements of Specification A788/A788M, the
2. Referenced Documents requirements of this specification shall prevail.

2.1 ASTM Standards: 3.4 For hubbed flat heads and tube sheets ordered for ASME

Boiler and Pressure Vessel Code application,. Supplementary

| , Requirement $12 of Specification A788/A788M shall be

specified in addition to Supplementary Requirement S8 of this

: specification. .

4. Materials and Manufacture

4.1 The steel shall be made in accordance with the Melting

Process Section of Specification A788/A788M. A sufficient

394 |

File: sectionII_partA_data_digitized/best_text/pages/page-0448.txt
SA-266/SA-266M ASME BPVC.II.A-2025
and tempered forgings for which tests are required at both ends 8.2.2.2 For quenched and tempered forgings weighing over —
by 8.2.2.3 and 8.2.2.4, separately forged test blocks are not 5000 Ib [2250 kg] to 10 000 Ib [4500 kg] at the time of heat
allowed. | treatment, but not exceeding 12 ft [3.7 m] in length, one
Nore 3—In using separately forged test blocks, attention is drawn to the tension test shall be taken from each forging.
effect of mass differences between the production forgings and the test 8.2.2.3 For quenched and tempered forgings that exceed
blocks. 12 ft [3.7 m] in length, one tension test shall be taken from
8.2 Specific Requirements—The number and location of each end of each forging. a .
tests are based on forging length, weight, and heat treatment, 8.2.2.4 For quenched and tempered forgings weighing more
and shall be as prescribed below. The length and weight to be than 10 000 Ib [4500 kg] at the time of heat treatment, two
used for this purpose shall be the shipped length and weight of tension test specimens shall be taken from each forging. These
forgings produced individually or the aggregate shipped length shall be offset 180 | from each other except that if the length of
and weight of all pieces cut from a multiple forging. the forging, excluding test prolongations, exceeds 12 ft [3.7 ml],
8.2.1 Annealed, Normalized, or Normalized and Tempered then one specimen shall be taken from each end of the forging.
Steel Forgings: , 9. Repair Weldin
8.2.1.1 For forgings weighing 5000 Ib [2250 kg] or less at smepan . me _ —
the time of heat treatment, one tension test shall be taken from 9.1 Repair welding of forgings is permissible only at the
one forging per heat in each heat treatment charge. When heat option of the purchaser. If repair welding is performed, welders
treatment is performed in continuous-type furnaces with suit- and weld procedures shall be qualified in accordance with
able temperature controls and equipped with recording pyrom- ‘Section IX of the ASME Boiler and Pressure Vessel Code.
eters so that complete heat treatment records are available, a . .
. . ; 10. Certification
tempering charge may be considered as any continuous run not
exceeding an 8h period. , 10.1 In addition to the mandatory certification requirements
8.2.1.2 For forgings weighing over 5000 Ib [2250 kg] at the Of Specification A788/A788M, the heat treatment cycle data
time of heat treatment, one tension test shall be taken from shall be included.
each forging. .
8.2.2 Quenched and Tempered Forgings: Ii. Product Marking
8.2.2.1 For quenched and tempered forgings weighing 11.1 Each forging shall be identified in accordance with the
5000 Ib [2250 kg] or less at the time of heat treatment, but not © Marking Section of Specification A788/A788M. In addition,
exceeding 12 ft [3.7 m] in length, one tension test shall be the forging shall be marked following the grade designation by
taken from one forging per heat in each heat treatment charge. the letter “A” for annealed, “N” for normalized, “NT” for
When heat treatment is performed in continuous-type furnaces § normalized and tempered, and “S” for liquid quenched and
with suitable temperature controls and equipped with recording tempered, as applicable.
pyrometers so that complete heat treatment records are
available, a tempering charge may be considered as any 12. Keywords
| continuous run not exceeding an 8 h period. 12.1 pressure vessel service; steel forgings—carbon
SUPPLEMENTARY REQUIREMENTS |
One or more of the following supplementary requirements shall apply only when specified by the
purchaser in the inquiry, contract, or order. Details of these supplementary requirements shall be
agreed upon between the manufacturer and the purchaser. |
S1. Rough Turning and Boring conform with requirements of Table 2, with the exception of 7
S1.1 The position of the rough turning and boring in the he ductility limits that shall be as follows:
sequence of manufacturing operations shall be as specified by cloncation | yin (62 5 mm}, min, % 20 118} ; oT] tert 6
ongation in <4 In. 5 mm], min, %
the purchaser. Reduction of area, min, % 30 25 25
$2. Alternative Tension Test Orientation S3. Hydrostatic Test
$2.1 In lieu of the requirements of Section 8, the longitu- 53.1 A hydrostatic pressure test shall be applied. The details
dinal axis of the test specimens shall be transverse to the of the test, including its position in the sequence of manufac-
direction of major working of the forging. The results shall —_ turing operations, shall be specified.
396

File: sectionII_partA_data_digitized/best_text/pages/page-0449.txt
ASME BPVC.II.A-2025 SA-266/SA-266M 
S4. Magnetic Particle Examination 
S4.1 All accessible surfaces of the finished forging shall be 
examined by a magnetic particle method. The method shall be 
in accordance with Practice A275/A275M. Acceptance limits 
shall be as agreed upon between the manufacturer and the 
purchaser. 
SS. Liquid Penetrant Examination 
S5.1 After forgings have been heat-treated by liquid 
quenching and tempering, all accessible surfaces shall be 
inspected for quench cracks by the liquid penetrant method in 
accordance with Test Method E165/El65M as an alternative to 
magnetic particle exanrination. 
S6. Macroetch Test 
S6.1 A sample forging shall be sectioned and etched to 
show ·flow lines and internal imperfections. The test shall be 
conducted in accordance with Method E381. Details of the test 
shall be agreed upon between the manufacturer and the 
purchaser. 
S7. Product Analysis 
S7 .1 A product analysis in accordance with Section 7 shall 
be made from one randomly selected forging representing each 
size and shape of forging on the order. If the analysis fails to 
comply, each forging shall be checked or the lot rejected. All 
results shall be reported to the purchaser. 
SS. Specimen Location on Forged Hubs 
S8.1 Forged hubs to be butt-welded to shells shall be forged 
in such a manner as to provide in the hub the full nrinimum 
tensile strength and elongation specified for the material, in a 
direction parallel to the axis of the vessel. A tension specimen 
(subsize if necessary) shall be taken in this direction and as 
close to the finished hub outside diameter as practical. 
S9. Hardness 
S9.1 The purchaser may check the Brinell hardness of the 
forging at any location on the surface of the forging, and the 
hardness shall be within the following limits: 
Grade 
1 
2 and 4 
3 
SlO. Grain Size 
Brinell Hardness Range HBW 
121 to 170 
137 to 197 
156 to 207 
S 10 .1 The austenitic grain size of the steel shall be 1 to 5 as 
determined using Test Methods E112. 
Sll. Restriction on Residual Elements (Applicable to Heat 
Analysis) 
S 11.1 Nickel, chromium, and molybdenum shall be deter­
mined and shall not exceed the following limits: 
Nickel 
Chromium 
Molybdenum 
S12. Deleted. 
S13. Impact Tests 
0.25 % max 
0.20 % max 
0,08% max 
S13.l Charpy impact tests shall be made. The number and 
location of the tests, minimum properties, and test temperatures 
shall be specified. 
397 
Sl3.2 The specimens shall be machined and tested in 
accordance with Test Methods and Definitions A370. 
Sl3.3 Retests may be conducted in accordance with Section 
10 of Specification A 788/ A 788M. 
S14. Individual Forging 
Sl4.1 Forgings, whether identical or not, shall be produced 
individually. They shall not be forged in multiples and sepa­
rated prior to or after heat treatment. 
Sl4.2 The shape and size of individual forgings shall be 
agreed upon between the manufacturer and the purchaser by 
means of a forging drawing or the purchase order. 
SIS. Carbon Equivalancy 
Sl5.1 The heat analysis including the residual element 
restrictions of Sl in Specification A788/A788M shall be 
limited such that the carbon equivalent shall not exceed 0.45 
for Grade 1 or 0.50 for Grade 2 or 4 when calculated in 
accordance with the following formula: 
%Mn %Cr+%Mo+%V %Ni+%Cu 
CE=% C+-6-+ 5 + 15

File: sectionII_partA_data_digitized/best_text/pages/page-0455.txt
ASME BPVC.II.A-2025 SA-268/SA-268M
— TABLE 2 Number of Tubes in a Lot Heat Treated by the 9, Product Analysis
i Continuous Process
\ a a 9.1 An analysis of either one billet or one length of flatrolled
Size of Lot .
Size of Tube stock or one tube shall be made from each heat. The chemical
2 in. [50.8 mm] and over in outside diameter and —_— not more than 50 tubes composition thus determined shall conform to the requirements
0.200 in. [5.1 mm] and over in wall thickness specified.
Less than 2 in. [50.8 mm] but over 1 in. [25.4 mm] not more than 75 tubes .
in outside diameter or over 1 in. [25.4 mm] in 9.2 The product analysis tolerance of the Chemical Require-
outside diameter and under 0.200 in. [5.1 mm] in ments Table of A480/A480M shall apply. The product analysis
wall thickness . . PP'y P ys
1 in. [25.4 mm] or less in outside diameter not more than 125 tubes tolerance is not applicable to the carbon content for material
WIth a specified maximum carbon of 0.04 % or less.
9.3 If the original test for product analysis fails, retests of
two additional billets, lengths of flat-rolled stock or tubes shall
be made. Both retests for the elements in question shall meet
include all tubes of the same size and heat, heat treated in the —_the requirements of the specification; otherwise all remaining
— same furnace at the same temperature, time at heat, and furnace —_ material in the heat or lot shall be rejected or, at the option of
speed. | the producer, each billet or tube may be individually tested for
Pp y y
acceptance. Billets, lengths of flat-rolled stock or tubes which
4. Ordering Information do not meet the requirements of the specification shall be
4.1 It is the responsibility of the purchaser to specify all rejected. ,
requirements that are necessary for material ordered under this
specification. Such requirements may include, but are not 10. Tensile Requirements ,
limited to, the following: 10.1 The material shall conform to the tensile properties
4.1.1 Quantity (feet, metres, or number of lengths), prescribed in Tables 3 and 4.
4.1.2 Name of material (seamless or welded tubes),
4.1.3 Grade (Table 1), 11. Hardness Requirements ,
4.1.4 Size (outside diameter and nominal wall thickness),
( ; ) 11.1 The tubes shall have a hardness number not to exceed
4.1.5 Length (specific or random), ; ;
; . 7 ; those prescribed in Table 5.
4.1.6 Optional requirements (hydrostatic or nondestructive
electric test, Section 16)
‘ gs ; ; 12. Permissible Variations in Dimensions
7 4.1.7 Test report required (Certification Section of Specifi-
cation A1016/A1016M), 12.1 Variations in outside diameter, wall thickness, and
4.1.8 Specification designation, length from those specified shall not exceed the amounts
_ 4.1.9 Intergranular corrosion test, and prescribed in Table 6.
4.1.10 Special requirements. , 12.2 The permissible variations in outside diameter given in
Table 6 are not sufficient to provide for ovality in thin-walled
5. General Requirements tubes, as defined in the Table. In such tubes, the maximum and
5.1 Material furnished under this specification shall con- | Minimum diameters at any cross section shall deviate from the
form to the applicable requirements of Specification A1016/ | nominal diameter by no more than twice the permissible
A1016M unless otherwise provided herein. | variation in outside diameter given in Table 6; however, the
mean diameter at that cross section must still be within the
6. Manufacture given permissible variation.
| 6.1 The tubes shall be made by the seamless or welded 12.3 When the specified wall is 2 % or less of the specified
7 process with no filler metal added. outside diameter, the method of measurement is in accordance
~ , with the agreement between the purchaser and the manufac-
7. Heat Treatment turer (see Note 1).
7.1 As a final heat treatment, tubes shall be reheated to a Note 1—Very thin wall tubing may not be stiff enough for the outside
temperature of 1200 °F [650 °C] or higher and cooled (as diameter to be accurately measured with a point contact test method, such
mer for th d h , £ thi as with the use of a micrometer or caliper. When very thin walls are
appropriate or the grade) to meet the requirements of this specified, “go”—“no go” ring gages are commonly used to measure
specification. diameters of 12 in. [38.1 mm] or less. A 0.002-in. [0.05-mm] additional
, | ws tolerance is usually added on the “go” ring gage to allow clearance for
7.2 The martensitic grade UNS S 41500 shall be reheated to sliding. On larger diameters, measurement is commonly performed with a
a temperature of 950 °F [510 C] or higher and cooled aS pi tape. Other test methods such as optical test methods may also be
appropriate to meet the requirements of this specification. considered.
8. Chemical Composition 13. Surface Condition 7 ,
8.1 The steel shall conform to the chemical requirements 13.1 All tubes shall be free of excessive mill scale, suitable
prescribed in Table 1. for inspection. A slight amount of oxidation will not be
403

File: sectionII_partA_data_digitized/best_text/pages/page-0457.txt
ASME BPVC.II.A-2025 SA-268/SA-268M 
TABLE 6 Permissible Variations in Dimensions 
Permissible Vari- Permissible Variations in Cut Size, Outside ations in Outside Permissible 
Diameter, in. Diameter, Variations in Wall Length, in. 8 [mm] 
Group [mm] in. [mm] Thickness/ % Over Under Thin-Walled Tubes 0 
1 Up to ½ [12. 7], excl ±0.005 [0.13] ±15 1/a [3] 0 
2 ½ to 1½ [12.7 to 38.1), excl ±0.005 [0.13) ±10 1/a [3] 0 less than 0.065 in. [1.6 mm] 
nominal 
3 1 ½ to 3½ [38.1 to 88.9), ±0.010 [0.25] ±10 3 /16 [5] 0 less than 0.095 in. [2.4 mm] excl 
nominal 
4 3½ to 5½ [88.9 to 139.7), ±0.015 [0.38) ±10 3/16 [5] 0 less than 0.150 in. [3.8 mm] excl 
nominal 
5 5½ to 8 [139.7 to 203.2), ±0.030 [0.76) ±10 3/16 [5] 0 less than 0.150 in. [3.8 mm] incl 
nominal 
AWhen tubes as ordered require wall thicknesses¾ in. [19 mm] or over, or an inside diameter 60 % or less of the outside diameter, a wider variation in wall thickness is 
required. On such sizes a variation in wall thickness of 12.5 % over or under will be permitted. 
For tubes less than½ in. [12.7 mm] in inside diameter which cannot be successfully drawn over a mandrel, the wall thickness may vary ±15 % from that specified. 
8 These tolerances apply to cut lengths up to and including 24 ft [7.3 m]. For lengths greater than 24 ft [7.3 m], the above over tolerances shall be increased by 1/a in. [3 
mm] for each 10 ft [3 m] or fraction thereof over 24 ft, or½ in. [13 mm), whichever is lesser. 
c Ovality provisions of 12.2 apply. 
finished tubes. For tubes over 8 in. [203.2 mm] in outside 
diameter, or tubes with wall thickness 3/s in. [9.52 mm] and 
over, the flattening test may be performed instead of the flange 
test unless the flange test is specified in the purchase order. 
14.4 Hardness Test-Brinell or Rockwell hardness tests 
shall be made on specimens from two tubes from each lot. 
14.5 When more than one heat is involved, the tension, 
flaring, flanging, and hardness test requirements shall apply to 
each heat. 
14.6 Reverse Flattening Test-For welded tubes, one re­
verse flattening test shall be made on a specimen from each 
1500 ft [450 m] of finished tubing. 
15. Intergranular Corrosion Test 
15.1 If intergranular corrosion testing is specified in the 
purchase order, the test shall be made in accordance with 
Practices A763, using samples prepared as agreed upon be­
tween the seller and the purchaser. 
16. Hydrostatic or Nondestructive Electric Test 
16.1 Each tube, seamless or welded, shall be subjected to 
the nondestructive electric test or the hydrostatic test. The type 
of test to be used shall be at the option of the manufacturer, 
unless otherwise specified in the purchase order. 
17. Product Marking 
17 .1 In addition to the marking desc1ibed in Specification 
A1016/A1016M, the marking shall indicate whether the tubing 
is seamless or welded. 
18. Keywords 
18.1 ferritic stainless steel; seamless steel tube; stainless 
steel tube; steel tube; welded steel tube 
405

File: sectionII_partA_data_digitized/best_text/pages/page-0458.txt
SA-268/SA-268M ASME BPVC.II.A-2025 
SUPPLEMENTARY REQUIREMENTS 
The following supplementary requirements shall apply only when specified by the purchaser in the 
inquiry, contract, or order. 
S1. Pneumatic Test 
S 1.1 The tubing shall be examined by a pneumatic test 
(either air under water or pneumatic leak test) in accordance 
with Specification A1016/A1016M. 
S2. Additional Testing of Welded Tubing for 100 % Joint 
Efficiency in Certain ASME Applications (see Note 
S2.1) 
NoTE S2.1-When specified, the special testing in this supplement is 
intended for special ASME applications. It is not mandatory for all ASME 
applications. 
S2.1 Where this supplement is specified in the purchase 
order, in certain ASME applications it is permissible to use 
100 % joint efficiency for the longitudinal weld, provided the 
following additional requirements are met: 
406 
S2.l.1 Each tube shall be subjected to an ultrasonic inspec­
tion employing Practices E273 or E213 with the rejection 
criteria referenced in Specification A1016/A1016M. 
S2. l.2 If Practice E273 is employed, a 100 % volumetric 
inspection of the entire length of each tube shall also be 
performed using one of the non-destructive electric tests 
permitted by Specification A1016/A1016M. 
S2. l .3 The test methods described in the supplement may 
not be capable of inspecting the end portions of tubes. This 
condition is referred to as end effect. This portion, as deter­
mined by the manufacturer, shall be removed and discarded. 
S2. l.4 In addition to the marking prescribed in Specification 
A1016/A1016M," S2" shall be added after the grade designa­
tion.

File: sectionII_partA_data_digitized/best_text/pages/page-0459.txt
ASME BPVC.IIA-2025 | SA-276
SPECIFICATION FOR STAINLESS STEEL BARS AND
SHAPES | |
SA-276/SA-276M ily
® Standards Worldwide
7: (Identical with ASTM Specification A276/A276M-17.)
407

File: sectionII_partA_data_digitized/best_text/pages/page-0460.txt
SA-276 ASME BPVC.II.A-2025 
Specification for 
Stainless Steel Bars and Shapes 
1. Scope 
1.1 This specification covers hot-finished or cold-finished 
bars except bars for reforging (Note 1). It includes rounds, 
squares, and hexagons, and hot-rolled or extruded shapes, such 
as angles, tees, and channels in the more commonly used types 
of stainless steels. The free-machining types (Note 2) for 
general corrosion resistance and high-temperature service are 
covered in a separate specification. 
NoTE 1-For bars for reforging, see Specification A314. 
NoTE 2-For free-machining stainless bars designed especially for 
optimum machinability, see Specification A582/A582M. 
NoTE 3-There are standards covering high nickel, chromium, auste­
nitic corrosion, and heat-resisting alloy materials. These standards are 
under the jurisdiction of ASTM Subcommittee B02.07 and may be found 
in Annual Book of ASTM Standards, Vol. 02.04. 
1.2 The values stated in either SI units or inch-pound units 
are to be regarded separately as standard. Within the text, the 
SI units are shown in brackets. The values stated in each 
system may not be exact equivalents; therefore, each system 
shall be used independently of the other. Combining values 
from the two systems may result in non-conformance with the 
standard. The inch-pound units shall apply unless the "M" 
designation of this specification is specified in the order. 
2. Referenced Documents 
2.l ASTM Standards: 
A314 Specification for Stainless Steel Billets and Bars for 
Forging 
A370 Test Methods and Definitions for Mechanical Testing 
of Steel Products 
A484/ A484M Specification for General Requirements for 
Stainless Steel Bars, Billets, and Forgings 
A582/A582M Specification for Free-Machining Stainless 
Steel Bars 
408 
A751 Test Methods, Practices, and Terminology for Chemi­
cal Analysis of Steel Products 
Al058 Test Methods for Mechanical Testing of Steel 
Products-Metric 
E527 Practice for Numbering Metals and Alloys in the 
Unified Numbering System (UNS) 
2.2 SAE Document: 
SAE J 1086 Recommended Practice for Numbering Metals 
and Alloys 
3. Ordering Information 
3.1 It is the responsibility of the purchaser to specify all 
requirements that are necessary for material ordered under this 
specification. Such requirements rnay include but are not 
limited to the following: 
3.1.1 Quantity (weight or number of pieces), 
3.1.2 Name of material: stainless steel, 
3.1.3 Form (bars, angles, and so forth), 
3.1.4 Condition (Section 4.1), 
3.1.5 Finish (Section 8 of Specification A484/A484M), 
3.1.6 Surface preparation of shapes (Section 8 of Specifica-
tion A484/A484M), 
3 .1. 7 Applicable dimensions including size, thickness, 
width, and length, 1, 
3.1.8 Cross section (round, square, and so forth), 
3.1.9 Type or UNS designation (Table 1), 
3.1.10 ASTM designation and date of issue, and 
3 .1.11 Whether bars are to be rolled as bars or cut from strip 
or plate. 
3.1.12 Test for magnetic permeability when specified by 
customer purchase order when ordering Types 201 and 205. 
3 .1.13 Choice of testing track from the options listed in Test 
Methods A1058 when material is ordered to an M suffix (SI 
units) product standard. If the choice of test track is not 
specified in· the order, then the default ASTM track shall be 
used as noted in Test Methods A1058. 
3.1.14 Supplementary requirements, and 
3.1.15 Additional requirements.
