Repository: Demigodofa/ASMEPurchaseOrderHelper

# ASMEPurchaseOrderHelper

PC UI tool to help purchasing agents generate correct ASME purchase orders. The active desktop flow reads normalized ASME JSONL data, applies policy rules, and generates copy-ready/exportable PO content.

## Source of truth (for agents/bots)
This README is the source of truth for rules, orientation, and guidance. The owner may use loose or exact language; if there is any ambiguity, confirm intent. Example: if they say "ordering requirements," confirm they mean "Ordering Information" (the official section name used in the PDFs).

File: sectionII_partA_data_digitized/best_text/pages/page-0517.txt
ASME BPVC.ILA-2025 SA-320/SA-320M

SPECIFICATION FOR ALLOY-STEEL AND STAINLESS
STEEL BOLTING FOR LOW-TEMPERATURE SERVICE

xs SA-320/SA-320M

(Identical with ASTM Specification A320/A320M-22.)

465

File: sectionII_partA_data_digitized/best_text/pages/page-0520.txt
SA-320/SA-320M ASME BPVC.Il.A-2025 
TABLE 2 Impact Test Temperatures and Properties 
Test Temperature CVN Specimen Section Min Average Impact Min Impact Value of a Single 
Grade 
L7M, L70, L71, L72, L73 
L7, L7A, L7B, L7C, L43 
L1 
"F 
-100 
-150 
-100 
"C 
-73 
-101 
-73 
F436/F436M Specification for Hardened Steel Washers Inch 
and Metric Dimensions 
F606/F606M Test Methods for Determining the Mechanical 
Properties of Externally and Internally Threaded 
Fasteners, Washers, Direct Tension Indicators, and Rivets 
2.2 ASME Standards: 
B 1.1 Screw Threads 
B18.21.l Washers: Helical Spring-Lock, Tooth Lock, and 
Plain Washers (Inch Series) 
3. Ordering Information 
3.l It is the purchaser's responsibility to specify in the 
purchase order all information necessary to purchase the 
needed materials. Examples of such information include, but 
are not limited to, the following: 
3 .1.1 Quantity and size, 
3.1.2 Heat-treated condition, that is, for the austenitic stain­
less steels, solution-treated (Class l); solution-treated after 
finishing (Class IA); and annealed and strain-hardened (Class 
2), 
3.1.3 Description of items required (bars, bolts, screws, or 
studs), 
3.1.4 Nuts and washers, if required by the purchaser, in 
accordance with Section 10, and 
3.1.5 Special requirements, in accordance with 5.1.1, 5.1.3, 
5.1.4, and 13.1. 
4. Common Requirements 
4.1 Bolting materials and bolting components supplied to 
this specification shall conform to the requirements of Speci­
fication A962/ A962M. These requirements include test 
methods, finish, thread dimensions, macroetch ( carbon and 
alloy steels only) marking, certification, optional supplemen­
tary requirements, and others. Failure to comply with the 
requirements of Specification A962/ A962M constitutes non­
conformance with this specification. In case of conflict be­
tween the requirements in this specification and Specification 
A962/A962M, this specification shall prevail. 
5. Materials and Manufacture 
5.1 Heat Treatment: 
5.1.1 Bolting materials shall be allowed to cool to room 
temperature after rolling or forging. Grades L7, L7A, L7B, 
L7C, L7M, L43, Ll, L70, L71, L72, and L73 shall be reheated 
Size, mm Toughness of Three Test Specimen of Set of Three, 
Specimens, ft-lbf [J] ft-lbf [J] 
10 X 10 20 [27] 15 [20] 
10 X 7.5 16 [22] 12 [16] 
10 X 10 20 [27] 15 [20] 
10 X 7.5 16 [22] 12 [16] 
10 X 10 40 [54] 30 [41] 
10 X 7.5 32 [44] 24 [32] 
to above the upper critical temperature and liquid quenched 
and tempered. Grades B8, B8C, B8M, B8T, B8F, BSP, BSLN, 
and BSMLN shall receive a carbide solution treatment. Prod­
ucts made from such material are described as Class 1. This 
shall consist of holding the bolting material for a sufficient time 
at a temperature at which the chromium carbide will go into 
solution and then cooling in air or in a liquid medium at a rate 
sufficient to prevent reprecipitation of the carbide. Bolting 
material thus treated is described as Class 1. If specified in the 
purchase order, bolting material shall be solution treated in the 
finished condition and shall be described as Class lA. 
468 
5.1.2 Use of water quenching is prohibited for any ferritic 
grade when heat treatment is performed after heading or 
threading. 
5.1.3 When increased mechanical properties are desired, 
austenitic bolting shall be solution annealed and strain hard­
ened if specified in the purchase order; material so treated is 
identified as Class 2. 
5 .1.4 If scale-free bright finish is required, this shall be 
specified in the purchase order. 
5.1.5 For L7M bolting, the final heat treatment, which may 
be the tempering or stress-relieving operation conducted at 
1150 °F [620 °C] minimum, shall be done after machining or 
rolling of the threads and any type of cutting. 
6. Mechanical Requirements 
6.1 Tensile Properties: 
6.1.1 Bolting material as represented by the tension speci­
mens shall conform to the requirements as to tensile properties 
prescribed in Table 1 at room temperature after heat treatment 
(see 5.1.1). Alternatively, Class 2 Strain Hardened Headed 
Bolting Components shall be tested full size after strain 
hardening to determine tensile strength and yield strength and 
shall conform to the requirements prescribed in Table 1. 
Should the results of full size tests conflict with results of 
tension specimen tests, full size test results shall prevail. 
6.1.2 Number of Tests: 
6.1.2.1 For heat-treated bars, one tension test and one 
impact test consisting of three specimens shall be made for 
each diameter of each heat represented in each tempering 
charge. When heat treated without interruption in continuous 
furnaces, the material in a lot shall be the same heat, same prior 
condition, same size, and subjected to the same heat treatment. 
Not fewer than two tensile tests and two impact tests are 
required for each lot containing 20 000 lbs [9000 kg] or less. 
Every additional 10 000 lbs [4500 kg] or fraction thereof 
requires an additional tensile test and impact test.

File: sectionII_partA_data_digitized/best_text/pages/page-0526.txt
SA-325 ASME BPVC.ILA-2025
Standard Specification for ~
Structural Bolts, Steel, Heat Treated, 120/105 ksi Minimum
Tensile Strength |
1. Scope | 1.5 This specification is applicable to heavy hex structural
1.1 This specification covers two types of quenched and bolts only. For bolts of other configurations and thread lengths
tempered steel heavy hex structural bolts having a minimum with similar mechanical properties, see Specification A449.
tensile strength of 120 ksi for sizes 1.0 in. and less and 105 ksi 1.6 Terms used in this specification are defined in Termi- -
for sizes over 1.0 to 1% in., inclusive. nology F1789. . :
1.2 The bolts are intended for use in structural connections. 1.7 The following safety hazard caveat pertains only to the _
These connections are covered under the requirements of the test methods portion, Section 10, of this specification:This
Specification for Structural Joints Using ASTM A325 or A490 _ standard does not purport to address all of the safety concerns,
Bolts, approved by the Research Council on Structural Con- _— if any, associated with its use. It is the responsibility of the user
nections, endorsed by the American Institute of Steel Construc- of this standard to establish appropriate safety and health
tion and by the Industrial Fastener Institute. practices and determine the applicability of regulatory limita-
1.3 The bolts are furnished in sizes 2 to 1% in., inclusive. Hons prior to use.
fon are designated by type, denoting chemical compositionas 4 Referenced Documents
ollows:
Desoriot 2.1 ASTM Standards:
Type escription A194/A194M Specification for Carbon and Alloy Steel Nuts
for Bolts for High Pressure or High Temperature Service,
Type 1 Medium carbon, carbon boron, or medium carbon alloy steel. or Both
wee 3 Weathering stock 1991, } A325M Specification for Structural Bolts, Steel, Heat
N 1—Bolts for general applications, including anchor bolts, are Treated 830 MPa Minimum Tensile Strength (Metric)
; OTE 1-——DOLS [Or ns, cludin, 5 . .
covered by Specification A449. Also refer to Specification A449 for A449 Specification for Hex Cap Screws, Bolts and Studs,
quenched and tempered steel bolts and studs with diameters greater than Steel, Heat Treated, 120/105/90 ksi Minimum Tensile
1% in. but with similar mechanical properties. Strength, General Use
1.4 The values stated in inch-pound units are to be regarded A490 Specification for Structural Bolts, Alloy Steel, Heat
as standard. No other units of measurement are included in this Treated, 150 ksi Minimum Tensile Strength
standard. | A563 Specification for Carbon and Alloy Steel Nuts
A751 Test Methods, Practices, and Terminology for Chemi-
Note 2—A complete metric companion to Specification A325 has been cal Analysis of Steel Products
, oresonied in this speotfloation. OMS fherefore, no metric equivalents are B695 Specification for Coatings of Zinc Mechanically De-
, posited on Iron and Steel
D3951 Practice for Commercial Packaging
F436 Specification for Hardened Steel Washers
F606 Test Methods for Determining the Mechanical Proper-
ties of Externally and Internally Threaded Fasteners, —
474

File: sectionII_partA_data_digitized/best_text/pages/page-0528.txt
SA-325 ASME BPVC.11.A-2025 
dip, mechanically deposited, Zinc/Aluminum Corrosion Pro­
tective Coating, or no preference. 
4.3.2 When hot-dip is specified, the fasteners shall be 
zinc-coated by the hot-dip process and the coating shall 
conform to the coating weight/thickness and performance 
requirements of Specification F2329. 
4.3.3 When mechanically deposited is specified, the fasten­
ers shall be zinc-coated by the mechanical deposition process 
and the coating shall conform to the coating weight/thickness 
and performance requirements of Class 55 of Specification 
B695. 
4.3.4 When Zinc/Aluminum Corrosion Protective Coating 
is specified, the coating shall conform to the coating weight/ 
thickness and performance requirements of Grade 3 of Speci­
fication Fl136. 
4.3.5 When no preference is specified, the supplier shall 
furnish either a hot-dip zinc coating in accordance with 
Specification F2329, a mechanically deposited zinc coating in 
accordance with Specification B695, Class 55, or a Zinc/ 
Aluminum Corrosion Protective Coating in accordance with 
Specification F1136, Grade 3. Threaded components (bolts and 
nuts) shall be coated by the same zinc-coating process and the 
supplier's option is limited to one process per item with no 
mixed processes in a lot. 
4.4 Lubrication-When zinc-coated nuts are ordered with 
the bolts, the nuts shall be lubricated in accordance with 
Specification A563, Supplementary Requirement Sl, to mini­
mize galling. 
4.5 Secondary Processing: 
4.5.1 If any processing, which can affect the mechanical 
properties or performance of the bolts, is performed after the 
initial testing, the bolts shall be retested for all specified 
mechanical properties and performance requirements affected 
by the reprocessing. 
4.5.2 When the secondary process is heat treatment, the 
bolts shall be tested for all specified mechanical prope1ties. Hot 
dip zinc-coated bolts shall be tested for all specified mechani­
cal prope1ties and rotational capacity. If zinc-coated nuts are 
relubricated after the initial rotational capacity tests, the 
assemblies shall be retested for rotational capacity. 
5. Chemical Composition 
5.1 Type 1 bolts shall be plain carbon steel, carbon boron 
steel, alloy steel or alloy boron steel at the manufacturer's 
option, conforming to the chemical composition specified in 
Table 1. 
5.2 Type 3 bolts shall be weathering steel and shall conform 
to one of the chemical compositions specified in Table 2. The 
selection of the chemical composition, A, B, C, D, E, or F, shall 
be at the option of the bolt manufacturer. See Guide G 101 for 
methods of estimating the atmospheric corrosion resistance of 
low alloy steels. 
5.3 Product analyses made on finished bolts representing 
each lot shall conform to the product analysis requirements 
specified in Tables 1 and 2, as applicable. 
476 
TABLE 1 Chemical Requirements for Type 1 Bolts 
Element 
Carbon 
Manganese, min 
Phosphorus, max 
Sulfur, max 
Silicon 
Element 
Carbon 
Manganese, min 
Phosphorus, max 
Sulfur, max 
Silicon 
Boron 
Element 
Carbon 
Manganese, min 
Phosphorus, max 
Sulfur, max 
Silicon 
Alloying Elements 
Carbon 
Manganese, min 
Phosphorus, max 
Sulfur, max 
Silicon 
Boron 
Alloying Elements 
Carbon Steel 
Heat 
Analysis 
0.30-0.52 
0.60 
0.040 
0.050 
0.15-0.30 
Product 
Analysis 
0.28-0.55 
0.57 
0.048 
0.058 
0.13-0.32 
Carbon Boron Steel 
Heat Product 
Analysis 
0.30--0.52 
0.60 
0.040 
0.050 
0.10-0.30 
0.0005-0.003 
Heat 
Analysis 
0.30-0.52 
0.60 
0.035 
0.040 
0.15-0.35 
A 
Alloy Steel 
Analysis 
0.28-0.55 
0.57 
0.048 
0.058 
0.08-0.32 
0.0005-0.003 
Product 
Analysis 
0.28-0.55 
0.57 
0.040 
0.045 
0.13--0.37 
A 
Alloy Boron Steel 
Heat Product 
Analysis 
0.30--0.52 
0.60 
0.035 
0.040 
0.15-0.35 
0.0005-0.003 
A 
Analysis 
0.28-0.55 
0.57 
0.040 
0.045 
0.13-0.37 
0.0005-0.003 
A 
A Steel, as defined by the American Iron and Steel Institute, shall be considered 
to be alloy when the maximum of the range given for the content of alloying 
elements exceeds one or more of the following limits: Manganese, 1.65 %; silicon, 
0.60 %; copper, 0.60 % or in which a definite range or a definite minimum quantity 
of any of the following elements is specified or required within the limits of the 
recognized field of constructional alloy steels: aluminum, chromium up to 3.99 %, 
cobalt, columbium, molybdenum, nickel, titanium, tungsten, vanadium, zirconium, 
or any other alloying elements added to obtain a desired alloying effect. 
5 .4 Heats of steel to which bismuth, selenium, tellurium, or 
lead has been intentionally added shall not be permitted for 
bolts. 
5.5 Compliance with 5.4 shall be based on certification that 
heats of steel having any of the listed elements intentionally 
added were not used to produce the bolts. 
5.6 Chemical analyses shall be performed in accordance 
with Test Methods, Practices, and Terminology A751. 
6. Mechanical Properties 
6.1 Hardness-The bolts shall conform to the hardness 
specified in Table 3. 
6.2 Tensile Properties: 
6.2.1 Except as permitted in 6.2.1.1 for long bolts and 
6.2.1.2 for short bolts, sizes 1.00 in. and smaller having a 
nominal length of 2¼D and longer, and sizes larger than 1.00

File: sectionII_partA_data_digitized/best_text/pages/page-0530.txt
SA-325 © ASME BPVC.II.A-2025
TABLE 4 Tensile Load Requirements for Bolts Tested Full-Size 7.1.2 The thread length shall not be changed except as _.
Proof Load Alternative © provided in Supplementary Requirement S1. Bolts with thread
Bolt Size, Threads per Length cond’? vield lengths other than those required by this specification shall be
Inch, and Series Stress Area,“ Tensile Load,? ~—_—s ment Strength ordered under Specification A449.
Designation in. min, lbf Method Method
Column 1 Column 2 Column 3 Column 4 Column 5 7.2 Threads:
%e-+3UNC. 0442 47050. 412050 413050 4/-4d Uncoated—Threads shall be the Unified Coarse
% —11 UNC 0.226 27 100 19 200 20 800 Thread Series as specified in ASME B1.1, and shall have Class
3, ~10 UNC 0.334 40 100 28 400 30 700 2A tolerances.
7% -9 UNC 0.462 55 450 39 250 42 500 . ; ;
: 7.2.2 Coated—Unless otherwise specified, zinc-coated bolts
1-8 UNC 0.606 72 700 51 500 55 750 to be used with zinc-coated nuts or tapped holes that are tapped
1% -7 UNC 0.763 80 100 56 450 61 800 Sa | hati
| 147 UNC. 0.960 401700 *4 700 78 500 oversize, in accordance with Specification A563, shall have
Class 2A threads before hot-dip or mechanically deposited zinc
1% —6 UNC 1.155 121 300 85 450 93 550 coating. After zinc coating, the maximum limits of pitch and
Ve 6 UNG 05147500104 000118 800 Ss major diameter shall not exceed the Class 2A limit by more
4 The stress area is calculated as follows: than the following amounts: a
5 Oversize Limit, in.4
Nominal Bolt 7inc Zinc
where: Diameter (in.)
As = stress area, in.’,
D = nominal bolt size, and . Vp 0.018 0.012
n = threads per inch. Ae, Va, Ya 0.020 0.013
% 0.022 0.015
1 to 1% 0.024 0.016
® Loads tabulated are based on the following: % , 1% 0.027 0.018
a 4 Hot-dip zinc nuts are tapped oversize after coating, and mechanical zinc-
Bolt Size, in. Column 3 Column 4 Column 5 coated nuts are tapped oversize before coating.
Ye to 1, incl 120 000 psi 85 000 psi 92 000 psi ; - . .
1% to 1%, incl 105 000 psi 74 000 psi 81 000 psi 7.2.3 The gaging limit for bolts shall be verified during
manufacture. In case of dispute, a calibrated thread ring gage of
the same size as the oversize limit in 7.2.2 (Class X tolerance,

6.3.1 Definition—The rotational capacity test is intended to 848° tolerance plus) shall be used fo verily compliance. The
evaluate the presence of a lubricant, the efficiency of the Base shall assemve with hand “non following application of
lubricant, and the compatibility of assemblies as represented by ren machine ou! to prevent a ng ane amaze to the Base.
the components selected for testing. T nv inspections, when performed to resolve controversy,

6.3.2 Requirement—Zinc-coated bolts, zinc-coated washers, sha , be von ucte at ae frequency specified in the quality
and zinc-coated and lubricated nuts tested full size in an 28SUrance provisions of ASME B18.2.6.
assembled joint or tension measuring device, in accordance ;
with 10.2, shall not show signs of failure when subjected to the 9» Workmanship |
nut rotation in Table 6. The test shall be performed by the 8.1 The allowable limits, inspection, and evaluation of the
responsible party (see Section 14) prior to shipment after zinc _ surface discontinuities, quench cracks, forging cracks, head
coating and lubrication of nuts (see 10.2 and Note 4). _ bursts, shear bursts, seams, folds, thread laps, voids, tool

6.3.3 Acceptance Criterion—The bolt and nut assembly = marks, nicks, and gouges shall be in accordance with Specifi-
shall be considered as non-conforming if the assembly fails to cation F788/F788M.
pass any one of the following specified requirements:

6.3.3.1 Inability to install the assembly to the nut rotation in 9, Number of Tests and Retests 7
Table 6. _ _

6.3.3.2 Inability to remove the nut after installing to the 9.1 Testing Responsibility.

; ; 9.1.1 Each lot shall be tested by the manufacturer prior to

rotation specified in Table 6. hi d th the lot jdentificati ;

6.3.3.3 Shear failure of the threads as determined by visual  ° ee iA accor ; ance Ne ar © ho ; entiiication contro
examination of bolt and nut threads following removal. quality assurance plan - f TOUST 2-0.

6.3.3.4 Torsional or torsional/tension failure of the bolt. 9.1.2 When bolts are furnished by a source other than the
Elongation of the bolt, in the threads between the nut and bolt | ™anufacturer, the Responsible Party as defined in 14 shall be
head, is to be expected at the required rotation and is not to be  '@Sponsible for assuring all tests have been performed and the
classified as a failure. bolts comply with the requirements of this specification (see

4.5).

7. Dimensions 9.2 Purpose of Lot Inspection—The purpose of a lot inspec-

7.1 Head and Body: tion program is to ensure that each lot conforms to the

7.1.1 The bolts shall conform to the dimensions for heavy — requirements of this specification. For such a plan to be fully ,
hex structural bolts specified in ASME B18.2.6. effective it is essential that secondary processors, distributors, —

478

NOTE 4-Rotational capacity tests shall apply only to matched assembly lots that contain one A325 bolt, one A563 lubricated nut, and one F436 washer that have been zinc coated in accordance with either Specifications F2329 or B695. Both the bolt and nut components of the matched assembly shall be zinc coated using the same process.

File: sectionII_partA_data_digitized/best_text/pages/page-0533.txt
ASME BPVC.II.A-2025 SA-325 
S1. Bolts Threaded Full Length 
SI. I Bolts with nominal lengths equal to or shorter than 
four times the nominal bolt diameter shall be threaded full 
length. Bolts need not have a shoulder, and the distance from 
the underhead bearing surface to the first complete (full form) 
thread, as measured with a GO thread ring gage, assembled by 
hand as far as the thread will permit, shall not exceed the length 
of 2½ threads for bolt sizes 1 in. and smaller, and 3V2 threads 
for bolt sizes larger than 1 in. 
Sl.2 Bolts shall be marked in accordance with Section 15, 
except that the symbol shall be " A325 T" instead of "A325." 
481

File: sectionII_partA_data_digitized/best_text/pages/page-0537.txt
,✓~--
ASME BPVC.II.A-2025 SA-333/SA-333M 
TABLE 1 Chemical Requirements 8 
Element 
Grade 1 Grade 3 Grade 4· Grade 6 
Carbon, max 0.30 0.19 0.12 0.30 
Manganese 0.4Q-1.06A 0.31-0.64 0.50-1.05 0.29-1.06A 
Phosphorus, 0.025 0.025 0.025 0.025 
max 
Sulfur, max 0.025 0.025 0.025 0.025 
Silicon 0.18-0.37 0.08-0.37 0.10 min 
Nickel 3.18-3.82 0.47-0.98 0.40 max 
Chromium 0.44-1.01 0.30 max 
Copper 0.40-0.75 0.40 max 
Aluminum 0.04-0.30 
Vanadium, max ... 0.08 
Columbium, 0.02° 
max 
Molybdenum, ... 0.12 
max 
Cobalt 
Composition, % 
Grade 7 Grade 8 Grade 9 
0.19 0.13 0.20 
0.90 max 0.90 max 0.40-1.06 
0.025 0.025 0.025 
0.025 0.025 0.025 
0.13-0.32 0.13-0.32 
2.03-2.57 8.40-9.60 1.60-2.24 
0.75-1.25 
Grade 10 
0.20 
1.15-1.50 
0.035 
0.015 
0.10-0.35 
0.25 max 
0.15 max 
0.15 max 
0.06 max 
0.12 
0.05 
0.05 
Grade 11 
0.10 
0.60 max 
0.025 
0.025 
0.35 max 
35.0-37.0 
0.50 max 
0.50 max 
0.50 max 
A For each reduction of 0.01 % carbon below 0.30 %, an increase of 0.05 % manganese above 1.06 % would be permitted to a maximum of 1.35 % manganese. 
8 Where an ellipsis ( ... ) appears in this table, there is no requirement and analysis for the element need not to be determined or reported. 
c By agreement between the manufacturer and the purchaser, the limit for columbium may be increased up to 0.05 % on heat analysis and 0.06 % on product analysis. 
addition of no filler metal in the welding operation. Grade 4 
shall be made by the seamless process. 
Norn 2-For electric-fusion-welded pipe, with filler metal added, 
fabricated of pressure vessel quality plates, see Specification A671. 
4.2 Grade 11 pipe may be produced by welding with or 
without the addition of filler metal. The following requirements 
shall apply for Grade 11 welded with the addition of filler 
metal. 
4.2. l The joints shall be full-penetration, full fusion double­
welded or single-welded butt joints employing fusion welding 
processes as defined in "Definitions," ASME Boiler and 
Pressure Vessel Code, Section IX. This specification makes no 
provision for any difference in weld quality requirements 
regardless of the weld joint type employed (single or double) in 
making the weld. Where backing strips are employed, the ring 
or strip material shall be the same as the plate being joined. 
Backing rings or strips shall be completely removed after 
welding, prior to any required radiography, and the exposed 
weld surface shall be examined visually for conformance to the 
requirements of 4.2.2. Welds made by procedures employing 
backing strips or rings which remain in place are prohibited. 
Welding procedures and welding operators shall be qualified in 
accordance with ASME Boiler and Pressure Vessel Code, 
Section IX. 
4.2.2 The weld surface on either side of the weld may be 
flush with the base plate or may have a reasonably uniform 
crown, not to exceed 1/s in. [3 mm]. Any weld reinforcement 
may be removed at the manufacturer's option or by agreement 
between the manufacturer and purchaser. The contour of the 
reinforcement shall be reasonably smooth and free from 
in-egularities. The deposited metal shall be fused uniformly 
into the plate surface. No concavity of contour is permitted 
unless the resulting thickness of weld metal is equal to or 
greater than the minimum thickness of the adjacent base metal. 
4.2.3 Radiographic Examination-All welded joints shall 
be fully radiographed in accordance with the requirements of 
the ASME Boiler and Pressure Vessel Code, Section VIII, 
Division 1, latest edition, paragraph UW-51. 
4.2.3.1 As an alternative, the welded joints may be ultra­
sonically examined in accordance with Appendix 12 of the 
ASME Boiler and Pressure Vessel Code, Section VIII, Division 
l. 
4.2.4 Repair Welding-Weld metal defects shall be repaired 
by removal to sound metal and repair welding if approved by 
the purchaser. 
4.2.4. l The repair shall be blended smoothly into the 
surrounding base metal surface and examined by the magnetic 
particle examination in accordance with Practice E709, or by 
the liquid penetrant method in accordance with Practice E165. 
4.2.4.2 Each repair weld of a cavity where the cavity, before 
repair welding, has a depth exceeding the lesser of 1/s in. [9.5 
mm] or 10.5 % of the nominal thickness shall be radiographi­
cally examined as required for the original welds. 
4.2.5 Transverse Tension Test-One test shall be made to 
represent each lot (Note 3) of finished pipe. The test specimens 
shall be taken across the welded joint. The tension test results 
of the welded joints shall conform to the tensile properties for 
Grade 11 in Table 2. 
485 
4.2.5 .1 The test specimens shall be taken from the end of the 
finished pipe. As an alternative, the tension test specimens may 
be taken from a welded prolongation of the same material as 
the pipe, which is attached to the end of the pipe and welded as 
a ·prolongation of the pipe longitudinal seam. 
4.2.5.2 The test specimens shall be in accordance with 
Section IX, Part QW, paragraph QW-150 of the ASME Boiler 
and Pressure Vessel Code and shall be one of the types shown 
in QW-462.l of that code. The tension test specimen may be 
flattened cold before final machining to size. 
4.2.6 Transverse Guided-Bend Weld Test-One transverse 
guided bend test (two specimens) shall be made to represent 
each lot (Note 3) of finished pipe. 
4.2.6.1 The two bend test specimens shall be taken from the 
weld at the end of the finished pipe. As an alternative, by 
agreement between the purchaser and the manufacturer, the test 
specimens may be taken from a test plate of the san1e material

File: sectionII_partA_data_digitized/best_text/pages/page-0539.txt
ASME BPVC.ILA-2025 SA-333 /SA-333M
— TABLE 3 Impact Requirements for Grades 1, 3, 4, 6, 7, 9, 10, and 4.3.1.5 Seamless pipe of Grades 1, 6, and 10 may be heat
( u treated by heating to a uniform temperature of not less than
Minimum Average Notched Minimum Notched Bar 1500 °F [815 °C], followed by quenching in liquid and
Size of me an pact value of voncimen Orly of. reheating to a suitable tempering temperature, in place of any
Specimen, mm Specimens“ a Set4 of the other heat treatments provided for in 4.3.1.
, ft-lbf J ft-lbf J 4.3.2 Grade 8 pipe shall be heat treated by the manufacturer
by either of the following methods:
10 by 10 13 18 10 14 4.3.2.1 Quenched and Tempered—Heat to a uniform tem-
, 10 ty 567 9 12 , 5 perature of 1475 + 25 °F [800 + 15 °C]; hold at this
10 by 5 7 9 5 7 temperature for a minimum time in the ratio of 1 h/in. [2
10 by 3.33 5 7 3 4 min/mm] of thickness, but in no case less than 15 min; quench
ory eS by immersion in circulating water. Reheat until the pipe attains
4 Straight line interpolation for intermediate values is permitted. y - raty . - . pp oT
a uniform temperature within the range from 1050 to 1125 °F
[565 to 605 °C]; hold at this temperature for a minimum time
— TABLE 4 Impact Temperature in the ratio of 1 h/in. [2 min/mm] of thickness, but in no case
( less than 15 min; cool in air or water quench at a rate no less
, Grade | mm impart est Tempers than 300 °F [165 °CI/h.
ee 4.3.2.2 Double Normalized and Tempered—Heat to a uni-
; 2 to form temperature of 1650 + 25 °F [900 + 15 °C]; hold at this
4 ~150 —100 temperature for a minimum time in the ratio of 1 h/in. [2
° Too - min/mm] of thickness, but in no case less than 15 min; cool in
3 300 -195 air. Reheat until the pipe attains a uniform temperature of 1450
9 ~100 ~75 +x 25 °F [790 + 15 °C]; hold at this temperature for a
10 “1S _ 60 minimum time in the ratio of 1 h/in. [2 min/mm] of thickness,
11 ~320 —195 Las | : oo ,
nena but in no case less than 15 min; cool in air. Reheat to a‘ uniform
temperature within the range from 1050 to 1125 °F [565 to 605
°C]; hold at this temperature for a minimum time of 1 h/in. [2
4.2.7.1 Each set of weld metal impact test specimens shall min/mm] of thickness but in no case less than 15 min; cool in
: be taken across the weld with the notch in the weld metal. Each “1 OF water quench at a rate not less than 300 °F [165 °C/h.
test specimen shall be oriented so that the notch is normal to 4.3.3 Whether to anneal Grade 11 pipe is per agreement
the surface of the material and one face of the specimen shall between P urchaser and supplier. When Grade 11 pipe i
be within "As in. [1.5 mm] of the surface of the material. annealed, it shall be normalized in the range of 1400 to 1600 °F
4.2.7.2 Each set of heat affected zone impact test specimens [760 to 870 Cl. . .
shall be taken across the weld and of sufficient length to locate, 4.3.4 Material from which test specimens are obtained shall
after etching, the notch in the heat affected zone. The notch be in the same condition of heat treatment as the pipe
shall be cut approximately normal to the surface of the material ‘Urnished. Material from which specimens are to be taken shall
in such a manner as to include as much heat affected zone © heat treated PHor to preparation of the specimens,
material as possible in the resulting fracture. 4.3.5 When specified in the order the test specimens shall be
Nore 3—The term “lot” applies to all pipe (may include more than one taken from full thickness test pieces which have been stress
heat of steel) within a 3/6 in. [4.7 mm] range of thickness and welded to —‘ relieved after having been removed from the heat-treated pipe.
the weld procedure, and when heat treated, done to the same heat-treating The test pieces shall be gradually and uniformly heated to the
procedure and in the same furnace. The maximum lot size shall be 200 prescribed temperature, held at that temperature for a period of
linear tt [60 mJ of pipe. time in accordance with Table 5, and then furnace cooled at a
4.3 Heat Treatment: : temperature not exceeding 600 °F [315 °C]. Grade 8 shall be
oo 4.3.1 All seamless and welded pipe, other than Grades 8 and |
11, shall be treated to control their microstructure in accor-
dance with one of the following methods: _ TABLE 5 Stress Relieving of Test Pieces __
4.3.1.1 Normalize by heating to a uniform temperature of -_ Metal Temperature*® = =—————S—S«wMini num Hlcting
not less than 1500 °F [815 °C] and cool in air or in the cooling Grades 1, 3, 6, 7, and 10 Grade 4° afin ‘nine
chamber of an atmosphere controlled furnace. °F °C °F °C of Thickness
4.3.1.2 Normalize as in 4.3.1.1, and, at the discretion of the “499 600 #1150 «4;92 °»+p4
manufacturer, reheat to a suitable tempering temperature. 1050 565 1100 600 2 [4.7]
4.3.1.3 For the seamless process only, reheat and control hot
working and the temperature of the hot-finishing operation to a , For niermenate temperatures, the holding time shall be determined by straight-
finishing temperature range from 1550 to 1750 °F [845 | to 945 ® Grade & shall be stress relieved at 1025 to 1085 °F, [550 to 585 °C], held for a
°C] and cool in air or in a controlled atmosphere furnace from minimum time of 2 h for thickness up to 1.0 in. [25.4 mm], plus a minimum of 1h
an initial temperature of not less than 1550 °F [845 °C]. for each additional inch (25.4 mm] of thickness and cooled at a minimum rate of
. | 431.4 Treat as in 4.3.1.3 and. at the discretion of the 300 °F [165 °Cy/h in air or water to a temperature not exceeding 600 F [315 CI.
| ~ ? Unless otherwise specified, Grade 4 shall be stress relieved at 1150 °F [620 °C}.
\ manufacturer, reheat to a suitable tempering temperature. : a .
. 487

File: sectionII_partA_data_digitized/best_text/pages/page-0540.txt
SA-333/SA-333M ASME BPVC.II.A-2025 
cooled at a minimum rate of 300 °F [165 °C]/h in air or water 
to a temperature not exceeding 600 °F [315 °CJ. 
5. Chemical Composition 
5.1 The steel shall conform to the requirements as to 
chemical composition prescribed in Table 1. 
5.2 When Grades 1, 6, or 10 are ordered under this 
specification, supplying an alloy grade that specifically re­
quires the addition of any element other than those listed for 
the ordered grade in Table l is not permitted. However, the 
addition of elements required for the deoxidation of the steel is 
permitted. 
6. Product Analysis 
6.1 At the request of the purchaser, an analysis of one billet 
or two samples of flat-rolled stock from each heat or of two 
pipes from each lot shall be made by the manufacturer. A lot of 
pipe shall consist of the following: 
NPS Designator 
Under 2 
2 to 6 
Over 6 
Length of Pipe in Lot 
400 or fraction thereof 
200 or fraction thereof 
100 or fraction thereof 
6.2 The results of these analyses shall be reported to the 
purchaser or the purchaser's representative and shall conform 
to the requirements specified. 
6.3 If the analysis of one of the tests specified in 6.1 does 
not conform to the requirements specified, an analysis of each 
billet or pipe from the same heat or lot may be made, and aH 
billets or pipe conforming to the requirements shall be ac­
cepted. 
7. Tensile Requirements 
7 .1 The material shall conform to the requirements as to 
tensile properties prescribed in Table 2. 
8. Impact Requirements 
8.1 For Grades 1, 3, 4, 6, 7, 9, 10, and 11, the notched-bar 
impact properties of each set of three impact specimens, 
including specimens for the welded joint in welded pipe with 
wall thicknesses of 0.120 in. [3 mm] and larger, when tested at 
temperatures in conformance with 14.1 shall be not less than 
the values prescribed in Table 3. 
8.1.1 If the impact value of one specimen is below the 
minimum value, or the impact values of two specimens are less 
than the minimum average value but not below the minimum 
value permitted on a single specimen, a retest shall be allowed. 
The retest shall consist of breaking three additional specimens 
and each specimen must equal or exceed the required average 
value. When an erratic result is caused by a defective 
specimen, or there is uncertainty in test procedures, a retest will 
be allowed. 
8.2 For Grade 8 each of the notched bar impact specimens 
shall display a lateral expansion opposite the notch of not less 
than 0.015 in. [0.38 mm]. 
8.2.1 When the average lateral expansion value for the three 
impact specimens equals or exceeds 0.015 in. [0.38 mm] and 
the value for one specimen is below 0.015 in. [0.38 mm] but 
not below 0.010 in. [0.25 mm], a retest of three additional 
specimens may be made. The lateral expansion of each of the 
retest specimens must equal or exceed 0.015 in. [0.38 mm]. 
8.2.2 Lateral expansion values shall be determined by the 
procedure in Test Methods and Definitions A370. 
8.2.3 The values of absorbed energy in foot-pounds and the 
fracture appearance in percentage shear shall be recorded for 
information. A record of these values shall be retained for a 
period of at least 2 years. 
9. Lengths 
9 .1 If definite lengths are not required, pipe may be ordered 
either in single random lengths of 16 to 22 ft (Note 4) with 
maximum 5 % of the lengths between 12 and 16 ft (Note 4), or 
in double random lengths with a minimum average of 35 ft 
(Note 4) and an absolute minimum length of22 ft (Note 4) with 
maximum 5 % of the lengths between 16 and 22 ft (Note 4). 
NoTE 4-This value(s) applies when the inch-pound designation of this 
specification is the basis of purchase. When the "M" designation of this 
specification is the basis of purchase, the corresponding metric value(s) 
shaU be agreed upon between the manufacturer and purchaser. 
10. Workmanship, Finish, and Appearance 
10.l The pipe manufacturer shall explore a sufficient num­
ber of visual surface imperfections to provide reasonable 
assurance that they have been properly evaluated with respect 
to depth. Exploration of all surface imperfections is not 
required but may be necessary to ensure compliance with 10.2. 
10.2 Smface imperfections that penetrate more than 12½ % 
of the nominal wall thickness or encroach on the minimum 
wall thickness shall be considered defects. Pipe with such 
defects shall be given one of the following dispositions: 
10.2.1 The defect may be removed by grinding provided 
that the remaining wall thickness is within specified limits. 
10.2.2 Repaired in accordance with the repair welding 
provisions of 10.5. 
488 
10.2.3 The section of pipe containing the defect may be cut 
off within the limits of requirements on length. 
10.2.4 The defective pipe may be rejected. 
10.3 To provide a workmanlike finish and basis for evalu­
ating conformance with 10.2, the pipe manufacturer shall 
remove by grinding the following: 
10.3.1 Mechanical marks, abrasions and pits, any of which 
imperfections are deeper than 1/16 in. [1.6 mm], and 
10.3.2 Visual impe1fections commonly referred to as scabs, 
seams, laps, tears, or slivers found by exploration in accor­
dance with 10.1 to be deeper than 5 % of the nominal wall 
thickness. 
10.4 At the purchaser's discretion, pipe shall be subject to 
rejection if surface imperfections acceptable under 10.2 are not 
scattered, but appear over a large area in excess of what is 
considered a workmanlike finish. Disposition of such pipe shall 
be a matter of agreement between the manufacturer and the 
purchaser. 
10.5 When imperfections or defects are removed by 
grinding, a smooth curved surface shall be maintained, and the 
wall thickness shall not be decreased below that permitted by.

File: sectionII_partA_data_digitized/best_text/pages/page-0541.txt
ASME BPVC.II.A-2025 SA-333/SA-333M 
this specification. The outside diameter at the point of grinding 
may be reduced by the amount so removed. 
10.5.l Wall thickness measurements shall be made with a 
mechanical caliper or with a properly calibrated nondestrnctive 
testing device of appropriate accuracy. In case of dispute, the 
measurement determined by use of the mechanical caliper shall 
govern. 
10.6 Weld repair shall be permitted only subject to the 
approval of the purchaser and in accordance with Specification 
A999/A999M. 
10.7 The finished pipe shall be reasonably straight. 
11. General Requirements 
11.1 Material furnished to this specification shall conform to 
the applicable requirements of the current edition of Specifi­
cation A999/A999M unless otherwise provided herein. 
12. Mechanical Testing 
12.l Sampling-For mechanical testing, the term "lot" ap­
plies to all pipe of the same nominal size and wall thickness ( or 
schedule) that is produced from the same heat of steel and 
subjected to the same finishing treatment in a continuous 
furnace. If the final heat treatment is in a batch-type furnace, 
the lot shall include only those pipes that are heat treated in the 
same furnace charge. 
12.2 Transverse or Longitudinal Tensile Test and Flattening 
Test-For material heat treated in a batch-type furnace, tests 
shall be made on 5 % of the pipe from each lot. If heat treated 
by the continuous process, tests shall be made on a sufficient 
number of pipe to constitute 5 % of the lot, but in no case less 
than 2 pipes. 
12.3 Impact Test-One notched bar impact test, consisting 
of breaking three specimens, shall be made from each heat 
represented in a heat-treatment load on specimens taken from 
the finished pipe. This test shall represent only pipe from the 
same heat and the same heat-treatment load, the wall thick­
nesses of which do not exceed by more than¼ in. [6.3 mm] the 
wall thicknesses of the pipe from which the test specimens are 
taken. If heat treatment is performed in continuous or batch­
type furnaces controlled within a 50 °F [30 °C] range and 
equipped with recording pyrometers so that complete records 
of heat treatment are available, then one test from each heat in 
a continuous run only shall be required instead of one test from 
each heat in each heat-treatment load. 
12.4 Impact Tests (Welded Pipe)-On welded pipe, addi­
tional impact tests of the same number as required in 12.3 shall 
be made to test the weld. 
12.5 Specimens showing defects while being machined or 
prior to testing may be discarded and replacements shall be 
considered as original specimens. 
12.6 Results obtained from these tests shall be reported to 
the purchaser or his representative. 
13. Specimens for Impact Test 
13.1 Notched bar impact specimens shall be of the simple 
beam, Charpy-type, in accordance with Test Methods 
Type A with a V notch. Standard specimens 10 by 10 mm in 
cross section shall be used unless the material to be tested is of 
insufficient thickness, in which case the largest obtainable 
subsize specimens shall be used. Charpy specimens of width 
along the notch larger than 0.394 in. [10 mm] or smaller than 
0.099 in. [2.5 mm] are not provided for in this specification. 
13.2 Test specimens shall be obtained so that the longitudi­
nal axis of the specimen is parallel to the longitudinal axis of 
the pipe while the axis of the notch shall be perpendicular to 
the smface. On wall thicknesses of 1 in. [25 mm] or less, the 
specimens shall be obtained with their axial plane located at the 
midpoint; on wall thicknesses over 1 in. [25 mm], the speci­
mens shall be obtained with their axial plane located ½ in. 
[12.5 mm] from the outer surface. 
13.3 When testing welds the specimen shall be, whenever 
diameter and thickness permit, transverse to the longitudinal 
axis of the pipe with the notch of the specimen in the welded 
joint and perpendicular to the surface. When diameter and 
thickness do not permit obtaining transverse specimens, longi­
tudinal specimens in accordance with 13.2 shall be obtained; 
the bottom of the notch shall be located at the weld joint. 
14. Impact Test 
14.1 Except when the size of the finished pipe is insufficient 
to permit obtaining subsize impact specimens, all material 
furnished to this specification and marked in accordance with 
Section 16 shall be tested for impact resistance at the minimum 
temperature for the respective grades as shown in Table 4. 
14.1.1 Special impact tests on individual lots of material 
may be made at other temperatures as agreed upon between the 
manufacturer and the purchaser. 
14.1.2 When subsize Charpy impact specimens are used and 
the width along the notch is less than 80 % of the actual wall 
thickness of the miginal material, the specified Charpy impact 
test temperature for Grades 1, 3, 4, 6, 7, 9, 10, and 11 shall be 
lower than the minimum temperature shown in Table 4 for the 
respective grade. Under these circumstances the temperature 
reduction values shall be by an amount equal to the difference 
(as shown in Table 6) between the temperature reduction 
corresponding to the actual material thickness and the tempera­
ture reduction corresponding to the Charpy specimen width 
489 
TABLE 6 Impact Temperature Reduction 
Specimen Width Along Notch or Actual 
Material Thickness 
in. mm 
0.394 10 (standard size) 
0.354 9 
0.315 8 
0.295 7.5 (¾ std. size) 
0.276 7 
0.262 6.67 (% std. size) 
0.236 6 
0.197 5 (½std.size) 
0.158 4 
0.131 3.33 (1/s std. size) 
0.118 3 
0.099 2.5 (¼ std. size) 
Temperature Reduction, 
Degrees ColderA 
OF oc 
0 0 
0 0 
0 0 
5 3 
8 4 
10 5 
15 8 
20 11 
30 17 
35 19 
40 22 
50 28 
A Straight line interpolation for intermediate values is permitted.
