Repository: Demigodofa/ASMEPurchaseOrderHelper

# ASMEPurchaseOrderHelper

PC UI tool to help purchasing agents generate correct ASME purchase orders. The active desktop flow reads normalized ASME JSONL data, applies policy rules, and generates copy-ready/exportable PO content.

## Source of truth (for agents/bots)
This README is the source of truth for rules, orientation, and guidance. The owner may use loose or exact language; if there is any ambiguity, confirm intent. Example: if they say "ordering requirements," confirm they mean "Ordering Information" (the official section name used in the PDFs).

File: sectionII_partA_data_digitized/best_text/pages/page-0547.txt
ASME BPVC.II.A-2025 SA-334/SA-334M 
6. Heat Treatment 
6.1 All seamless and welded tubes, other than Grades 
8 and 11, shall be treated to control their microstmcture 
in accordance with one of the following methods: 
6.1.1 Normalize by heating to a uniform temperature 
of not less than 1550°F [845°C] and cool in air or in the 
cooling chamber of an atmosphere controlled furnace. 
6.1.2 Normalize as in 10.1.1, and, at the discretion 
of the manufacturer, reheat to a suitable tempering temper­
ature. 
6.1.3 For the seamless process only, reheat and con­
trol hot working and the temperature of the hot-finishing 
operation to a finishing temperature range from 1550 to 
1750°F [845 to 955°C] and cool in a controlled atmosphere 
furnace from an initial temperature of not less than 1550°F 
[845°C]. 
6.1.4 Treat as in 6.1.3 and, at the discretion of the 
manufacturer, reheat to a suitable tempering temperature. 
6.2 Grade 8 tubes shall be heat treated by the manufac­
turer by either of the following methods. 
6.2.1 Quenched and Tempered - Heat to a unifom1 
temperature of 1475 ± 25°F [800 ± l5°C]; hold at this 
temperature for a minimum time in the ratio of 1 h/in. 
[2 min/mm] of thiclmess, but in no case less than 15 min; 
quench by immersion in circulating water. Reheat until the 
pipe attains a uniform temperature within the range from 
1050 to 1125°F [565 to 605°C]; hold at this temperature 
for a minimum time in the ratio of 1 h/in. [2 min/mm] of 
thickness, but in no case less than 15 min; cool in air or 
water quench at a rate no less than 300°F [165°C]/h. 
6.2.2 Double Normalized and Tempered - Heat to 
a unifonn temperature of 1650 ± 25°F [900 ± 15°C]; hold 
at this temperature for a minimum time in the ratio of 1 
h/in. [2 min/mm] of thickness, but in no case less than 
15 min; cool in air. Reheat until the pipe attains a uniform 
temperature of 1450 ± 25°F [790 ± l5°C]; hold at this 
temperature for a minimum time in the ratio of 1 h/in. 
[2 min/mm] of thickness, but in no case less than 15 min; 
cool in air. Reheat to a uniform temperature within the 
range from 1050 to 1125°F [565 to 605°C]; hold at this 
temperature for a minimum time of 1 h/in. [2 min/mm] of 
thickness but in no case less than 15 min; cool in air or 
water quench at a rate not less than 300°F [165°C]/h. 
6.3 Material from which impact specimens are obtained 
shall be in the same condition of heat treatment as the 
finished tubes. 
6.4 Whether to anneal Grade 11 tubes is per agreement 
between purchaser and supplier. When Grade 11 tubes are 
annealed they shall be normalized in the range of 1400 to 
1600°F [760 to 870°C]. 
7. Chemical Composition 
7.1 The steel shall conform to the requirements as to 
chemical composition prescribed in Table 1. 
7.2 When Grades 1 or 6 are ordered under this specifi­
cation, supplying an alloy grade that specifically requires 
the addition of any element other than those listed for the 
ordered grade in Table 1 is not pennitted. However, the 
addition of elements required for the deoxidation of the 
steel is permitted. 
8. Product Analysis 
8.1 An analysis of either one billet or one length of 
flat-rolled stock or one tube shall be made for each heat. 
The chemical composition thus determined shall conform 
to the requirements specified. 
8.2 If the original test for product analysis fails, retests 
of two additional billets, lengths of flat-rolled stock, or 
tubes shall be made. Both retests, for the elements in ques­
tion, shall meet the requirements of the specification; other­
wise all remaining material in the heat or lot shall be 
rejected or, at the option of the manufacturer, each billet, 
length of flat-rolled stock, or tube may be individually 
tested for acceptance. Billets, lengths of flat-rolled stock, 
or tubes which do not meet the requirements of the specifi­
cation shall be rejected. 
9 Sampling 
495 
9.1 For flattening, flare, and flange requirements, the 
term lot applies to all tubes prior to cutting of the same 
nominal size and wall thickness which are produced from 
the same heat of steel. When final heat treatment is in a 
batch-type furnace, a lot shall include only those tubes of 
the same size and from the same heat which are heat treated 
in the same furnace charge. When the final heat treatment 
is in a continuous furnace, the number of tubes of the same 
size and from the same heat in a lot shall be determined 
from the size of the tubes as prescribed in Table 2. 
9.2 For tensile and hardness test requirements, the term 
lot applies to all tubes prior to cutting, of the same nominal 
diameter and wall thickness which are produced from the 
same heat of steel. When final heat treatment is in a batch­
type furnace, a lot shall include only those tubes of the 
same size and the same heat which are heat treated in the 
same furnace charge. When the final heat treatment is in 
a continuous furnace, a lot shall include,aU tubes of the 
same size and heat, heat treated in the same furnace at the 
same temperature, time at heat and furnace speed. 
10. Tensile Requirements 
10.1 The material shall conform to the requirements 
as to tensile properties prescribed in Table 3.

File: sectionII_partA_data_digitized/best_text/pages/page-0555.txt
ASME BPVC.II.A-2025 SA-334/SA-334M 
APPENDIX 
(Nonmandatory Information) 
Xl. DETERMINATION OF TEMPERATURE 
REDUCTIONS 
Xl.1 Under the circumstances stated in 15 .4, the impact 
test temperatures specified in Table 6 must be lowered. 
The following examples are offered to describe the applica­
tion of the provisions of 15.4. 
Xl.1.1 When subsize specimens are used (see 14.1) 
and the width along the notch of the subsize specimen is 
80% or greater of the actual wall thickness of the original 
material, the provisions of 15.4 do not apply. 
Xl.1.1.1 For example, if the actual wall thickness 
of pipe was 0.200 in. [5.0 mm] and the width along the 
notch of the largest subsize specimen obtainable is 0.160 
in. [4 mm] or greater, no reduction in test temperature is 
required. 
503 
Xl.1.2 When the width along the subsize specimen 
notch is less than 80% of the actual wall thickness of the 
pipe, the required reduction in test temperature is computed 
by taking the difference between the temperature reduction 
values shown in Table 7 for the actual pipe thickness and 
the specimen width used. 
Xl.1.2.1 For example, if the pipe were 0.262 in. 
[6.67 mm] thick and the width along the Charpy specimen 
notch was 3.33 mm(½ standard size), the test temperature 
would have to be lowered by 25°F [l4°C] (that is, the 
temperature reduction corresponding to the subsize speci­
men is 35°F [l9°C], the temperature reduction correspond­
ing to the actual pipe thickness is 10°F [5°C]; the difference 
between these two values is the required reduction in test 
temperature).

File: sectionII_partA_data_digitized/best_text/pages/page-0557.txt
ASME BPVC.II.A-2025 SA-335/SA-335M (ASTM A335/A335M) 
SPECIFICATION FOR SEAMLESS FERRITIC 
ALLOY-STEEL PIPE FOR HIGH-TEMPERATURE SERVICE 
SA-335/SA-335M 
11nT~, 
CV 
INTERNATIONAL 
Standards Worldwide 
(Identical with ASTM Specification A335/A335M-24 xcept Supplementary Requirement S9 is mandatory and editorial 
correction to 13.1.) 
ASME SA-335/SA-335M replaces para. 13.1 of ASTM 335/A335M with the following: 
13.1 When required by 12.1.2 or 12.2 above, or when specified in the purchase order in addition to the hydrostatic test 
(12.2.3), each pipe shall be examined by a nondestructive examination method in accordance with Practice E213, Practice 
E309, or Practice E570. Except for Grades P91 Type 1 and Type 2, P92, P93, P115, P911, P122, and P128, the type of 
nondestructive examination shall be at the option of the manufacturer, unless otherwise specified in the order. Grades P91 
Type 1 and Type 2, P92, P93, P115, P911, P122, and P128 shall be examined by an examination method in accordance with 
Practice E213. When specified in the order, pipe of Grades P91 Type 1 and Type 2, P92, P93, P115, P911, P122, and P128 
shall be examined by an examination method in accordance with Practices E309 or E570, in addition to the examination 
method in accordance with Practice E213. The range of pipe sizes that may be examined by each method shall be subject to 
the limitations in the scope of the respective practices. 
sos 
(25)

File: sectionII_partA_data_digitized/best_text/pages/page-0560.txt
SA-335/SA-335M (ASTM A335/A335M) ASME BPVC.II.A-2025 
TABLE 1 Continued 
UNS Composition, % 
Grade 
Designa- Phos- Molybde-tionA Man- Sulfur, Carbon phorus, Silicon Chromium num Others ganese max max 
P93 K91350 0.05-0.10 0.20-0.70 0.020 0.008 0.05-0.50 8.50-9.50 V 0.15-0.30 
W 2.5-3.5 
Co 2.5-3.5 
Ni 0.20 max 
NbF + Ta 
0.05-0.12 
Nd 0.010-0.060 
B 0.007-0.015 
Al 0.030 max 
N 0.005-0.015 
O 0.0050 max 
P115 K91060 
Heat 0.08-0.13 0.20-0.50 0.020 0.005 0.15-0.45 10.0-11.0 0.40-0.60 V 0.18-0.25 
N 0.030-0.070 
Ni 0.25 max 
Al 0.02 max 
Nb 0.02-0.06 
W 0.05 max 
B 0.001 max 
Ti 0.01 max 
Zr 0.01 max 
Cu 0.10 max 
As 0.010 max 
Sn 0.010 max 
Sb 0.003 max 
N/AI ratio min 4.0 
CNBE , max 10.5 
Product 0.07-0.14 0.20-0.50 0.020 0.005 0.15-0.45 10.0-11.0 0.37-0.63 V 0.16-0.27 
N 0.030-0.070 
Ni 0.25 max 
Al 0.02 max 
Nb 0.02-0.07 
W 0.05 max 
B 0.001 max 
Ti 0.01 max 
Zr 0.01 max 
Cu 0.10 max 
As 0.010 max 
Sn 0.010 max 
Sb 0.003 max 
P122 K92930 0.07-0.14 0.70 max 0.020 0.010 0.50 max 10.00-11.50 0.25-0.60 V 0.15-0.30 
W 1.50-2.50 
Cu 0.30-1.70 
NbF 0.04-0.10 
B 0.0005-0.005 
N 0.040-0.100 
Ni 0.50 max 
Al 0.020 max 
Ti 0.01 max 
Zr 0.01 max 
P128 K91421 0.12-0.17 0.30- 0.80 0.02 0.01 0.20-0.60 10.50- 0.20- 0.60 V 0.15 - 0.30 
12.00 Ni 0.10 - 0.40 
B 0.008 - 0.015 
N 0.002 - 0.020 
Co 1.50 - 2.20 
Al 0.02 max 
Cu 0.15 max 
W 1.50- 2.20 
Nb 0.02 - 0.06 
P911 K91061 0.09-0.13 0.30-0.60 0.020 max 0.010 max 0.10-0.50 8.5-9.5 0.90-1.10 V 0.18-0.25 
Ni 0.40 max 
NbF 0.060-0.10 
B 0.0003-0.006 
N 0.04-0.09 
Al 0.02 max 
W 0.90-1.10 
Ti 0.01 max 
Zr 0.01 max 
P921 K91201 0.08-0.12 0.5-0.7 0.03 0.02 1.6-2.2 8.0-9.5 0.8-1.1 Ni 0.8-1.4 
N 0.02-0.05 
Al 0.04 max 
Cu 0.8-1.4 
A New designation established in accordance with Practice E527 and SAE J1086, Practice for Numbering Metals and Alloys (UNS). 
8 Grade P5c shall have a titanium content of not less than 4 times the carbon content and not more than 0.70 %; or a niobium content of 8 to 10 times the carbon content. 
508

File: sectionII_partA_data_digitized/best_text/pages/page-0561.txt
ASME BPVC.II.A-2025 SA-335/SA-335M (ASTM A335/A335M) 
0 Alternatively, in lieu of this ratio minimum, the material shall have a minimum hardness of 275 HV in the hardened condition, defined as after austenitizing and cooling 
to room temperature but prior to tempering. Hardness testing shall be performed at mid-thickness of the product. Hardness test frequency shall be two samples of product 
per heat treatment lot and the hardness testing results shall be reported on the material test report. 
0 Applies to both heat and product analyses. 
"Chromium-Nickel Balance is defined as CNB =(Cr+ 6Si + 4Mo + 1.5W + 11V + 5Nb + 9Ti + 12AI)- (40C + 30N + 4Ni + 2Mn + 1CU). 
'ihe terms Niobium (Nb) and Columbium (Cb) are alternate names for the same element. 
A5.29/A5.29M Low-Alloy Steel Electrodes for Flux Cored 
Arc Welding 
2.4 Other Documents: 
SNT-TC- lA Recommended Practice for Nondestructive Per­
sonnel Qualification and Certification 5 
SAE J 1086 Practice for Numbering Metals and Alloys 
(UNS) 6 
3. Ordering Information 
3.1 Orders for material under this specification should 
include the following, as required, to describe the desired 
material adequately: 
3.1.1 Quantity (feet, metres, or number of lengths), 
3.1.2 Name of material (seamless alloy steel pipe), 
3.1.3 Grade (Table 1), 
3.1.4 Manufacture (hot-finished or cold-drawn), 
3.1.5 Size using one of the following: 
3.1.5.1 NPS and schedule number, 
3.1.5.2 Outside diameter and nominal wall thickness, 
3.1.5.3 Outside diameter and minimum wall thickness, 
3.1.5.4 Inside diameter and nominal wall thickness, and 
3.1.5.5 Inside diameter and minimum wall thickness. 
3.1.6 Length (specific or random), 
3.1.7 End finish (Ends Section of Specification A999/ 
A999M), 
3.1.8 Optional requirements (Section 8, 12, and 13 of this 
specification. See the Sections on Hydrostatic Test Require­
ments and Permissible Variation in Weight for Seamless Pipe in 
Specification A999/A999M), 
3.1.9 Specification designation, and 
3.1.10 Special requirements or any supplementary require­
ments selected, or both. 
3.1.11 The flattening or bend test shall be performed on 5 % 
of the pipe (or fewer in accordance with 14.2) unless Supple­
mentary Requirement S3 is specified. 
4. General Requirements 
4.1 Material furnished to this specification shall conform to 
the applicable requirements of the current edition of Specifi­
cation A999/ A999M, unless. otherwise provided herein. 
5. Materials and Manufacture 
5.1 Pipe may be either hot finished or cold drawn with the 
finishing treatment as required in 5.2. 
5.2 Heat Treatment: 
5.2.1 All pipe shall be reheated for heat treatment and heat 
treated in accordance with the requirements of Table 2. 
5 Available from American Society for Nondestructive Testing (ASNT), P.O. Box 
28518, 1711 Arlingate Ln., Columbus, OH 43228-0518, http://www.asnt.org. 
6 Available from SAE International (SAE), 400 Commonwealth Dr., Warrendale, 
PA 15096-0001, http://www.sae.org. 
509 
NoTB 3-lt is recommended that the temperature for tempering should 
be at least 100 °F [50 °C] above the intended service temperature; 
consequently, the purchaser should advise the manufacturer if the service 
temperature is to be over 1100 °F [600 °C]. 
N OTB 4-Certain of the ferritic steels covered by this specification will 
harden if cooled rapidly from above their critical temperature. Some will 
air harden, that is, become hardened to an undesirable degree when cooled 
in air from high temperatures. Therefore, operations involving heating 
such steels above their critical temperatures, such as welding, flanging, 
and hot bending, should be followed by suitable heat treatment. 
6. Chemical Composition 
6.1 The steel shall conform to the requirements as to 
chemical composition prescribed in Table 1. 
7. Workmanship, Finish, and Appearance 
7 .1 The pipe manufacturer shall explore a sufficient number 
of visual surface imperfections to provide reasonable assurance 
that they have been properly evaluated with respect to depth. 
Exploration of all surface imperfections is not required but may 
be necessary to ensure compliance with 7.2. 
7.2 Surface imperfections that penetrate more than 12½ % 
of the nominal wall thickness or encroach on the minimum 
wall thickness shall be considered defects. Pipe with such 
defects shall be given one of the following dispositions: 
7.2.1 The defect may be removed by grinding provided that 
the remaining wall thickness is within specified limits. 
7.2.2 Repaired in accordance with the repair welding pro­
visions of 7.6. 
7 .2.3 The section of pipe containing the defect may be cut 
off within the limits of requirements on length. 
7 .2.4 Rejected. 
7.3 To provide a workmanlike finish and basis for evaluat­
ing conformance with 7.2, the pipe manufacturer shall remove 
by grinding the following: 
7.3.1 Mechanical marks, abrasions (!'fee Note 5) and pits, 
any of which imperfections are deeper than 1/16 in. [1.6 mm]. 
NoTB 5-Marks and abrasions are defined as cable marks, dinges, guide 
marks, roll marks, ball scratches, scores, die marks, and the like. 
7.3.2 Visual imperfections, commonly referred to as scabs, 
seams, laps, tears, or slivers, found by exploration in accor­
dance with 7 .1 to be deeper than 5 % of the nominal wall 
thickness. 
7.4 At the purchaser's discretion, pipe shall be subject to 
rejection if surface imperfections acceptable under 7.2 are not 
scattered, but appear over a large area in excess of what is 
considered a workmanlike finish. Disposition of such pipe shall 
be a matter of agreement between the manufacturer and the 
purchaser. 
7 .5 When imperfections or defects are removed by grinding, 
a smooth curved surface shall be maintained, and the wall 
thickness shall not be decreased below that permitted by this

File: sectionII_partA_data_digitized/best_text/pages/page-0565.txt
ASME BPVC.11.A-2025 SA-335/SA-335M (ASTM A335/A335M) 
TABLE 7 Permissible Variations in Outside Diameter 
Over Under 
NPS [DN] Designator in. mm in. mm 
1/s to 1 ½ [6 to 40], incl. 1/64 (0.015) 0.40 1 /54 (0.015) 0.40 
Over 1 ½ to 4 [40 to 100], 1/32 (0.031) 0.79 1/32 (0.031) 0.79 
incl.· 
Over 4 to 8 [100 to 200], 1 /16 (0.062) 1.59 1/32 (0.031) 0.79 
incl. 
Over 8 to 12 [200 to 300], %2 (0.093) 2.38 1/32 (0.031) 0.79 
incl. 
Over 12 [300] ± 1 % of the 
specified 
outside 
diameter 
TABLE 8 Permitted Variations in Wall Thickness 
NPS [DN] Designator 
1/s to 2½ [6 to 65] incl., all t/D ratiosA 
Above 2½ [65], t/D :5 5 %A 
Above 2½ [65], t/D > 5 %A 
Tolerance, % from Specified 
Over Under 
20.0 12.5 
22.5 12.5 
15.0 12.5 
A t = Specified Wall Thickness; D = Specified Outside Diameter. 
13. Nondestructive Examination 
13.1 When required by 12.1.2 or 12.2 above, or when 
specified in the purchase order in addition to the hydrostatic 
test (12.2.3), each pipe shall be examined by a nondestructive 
examination method in accordance with Practice E213, Prac­
tice E309, or Practice E570. Except for Grades P91 Type 1 and 
Type 2, P92, P93, P115, P911, Pl22, and P128, the type of 
nondestructive examination shall be at the option of the 
manufacturer, unless otherwise specified in the order. Grades 
P91 Type 1 and Type 2, P92, P115, P911, P122, and P128 shall 
be examined by an examination method in accordance with 
Practice E213. When specified in the order, pipe of Grades P91 
Type 1 and Type 2, P92, P93, P115, P911, P122, and P128 shall 
be examined by an examination method in accordance with 
Practices E309 or E570, in addition to the examination method 
in accordance with Practice E213. The range of pipe sizes that 
may be examined by each method shall be subject to the 
limitations in the scope of the respective practices. 
13.2 Following conditions apply in lieu or in addition to 
those in Specification A999/A999M: 
13.2.1 The width of the notch shall not exceed the depth. 
13.2.2 If upon any standardization, the reference signal 
amplitude has decreased by more than 25 % (2 db), the test 
apparatus shall be considered out of standardization. The test 
system settings may be changed, or the transducer(s), coil(s) or 
sensor(s) adjusted, and the unit restandardized, but all pipe 
tested since the last acceptable standardization shall be re­
tested. 
13.2.3 Pipes producing a signal equal to or greater than the 
signal produced by the reference standard shall be subject to 
one of the following four dispositions: 
13.2.3.1 The pipes may be rejected without further 
examination, at the discretion of the manufacturer. 
13.2.3.2 The pipes shall be rejected if the test signal was 
produced by imperfections which cannot be identified, or was 
produced by cracks or crack-like imperfections. 
13.2.3.3 The pipes may be repaired by grinding (in accor­
dance with 7.2.1), welding (in accordance with 7.6) or section­
ing (in accordance with 7.2.3). To be accepted, a repaired pipe 
must pass the same nondestructive examination by which it 
was rejected, and it must meet the remaining wall thickness 
requirements of this specification. 
13.2.3.4 If the test signals were produced by visual imper­
fections such as those listed below, the pipes may be evaluated 
in accordance with the provisions of Section 7: 
( a) Scratches, 
(b) Surface roughness, 
(c) Dings, 
( d) Straightener marks, 
( e) Cutting chips, 
(f) Steel die stamps, 
( g) Stop marks, or 
(h) Pipe reducer ripple. 
14. Mechanical Tests Required 
14.1 Lot-For mechanical testing, a lot is all pipe of the 
same nominal size and wall thickness ( or schedule) which is 
produced from the same heat of steel and subjected to the same 
finishing treatment in a continuous furnace; when final heat 
treatment is in a batch-type furnace, the lot shall include only 
that pipe which is heat treated in the same furnace charge. 
14.2 Transverse or Longitudinal Tension Test and Flatten­
ing or Bend Test-For material heat treated in a batch-type 
furnace, tests shall be made on 5 % of the pipe from each 
treated lot. For small lots, at least 1 pipe shall be tested. For 
material heat treated by the continuous process, tests shall be 
made on a sufficient number of pipe to constitute 5 % of the lot, 
but in no case less than 2 pipe. Unless otherwise specified, the 
flattening test or bend test shall be chosen at the manufacturer's 
option. 
513 
14.3 Hardness Test: 
14.3.1 The Vickers hardness testing shall be made in accor­
dance with Test Method E92. 
14.3.2 For pipes with wall thickness 0.200 in. [5.1 mm] or 
over, either the Brinell or Rockwell hardness test shall be used. 
When Brinell hardness testing is used, a 10-mm ball with 3000, 
1500, or 500-kg load shall be used at the option of the 
manufacturer. 
14.3.3 For pipes with wall thickness 0.065 in. [1.7 mm] or 
over, but less than 0.200 in. [5.1 mm], the Rockwell hardness 
test shall be used. 
14.3.4 For pipes with wall thickness less than 0.065 in. [1.7 
mm], the hardness test shall not be required. 
14.3.5 The Brinell test shall be made, at the option of the 
manufacturer, on the outside of the pipe near the end, on the 
outside of a specimen cut from the pipe, or on the wall cross 
section of a specimen cut from the pipe. This test shall be made 
so that the center of the impression to the edge of the specimen 
is at least 2.5 times the diameter of the impression. 
14.3.6 The Rockwell hardness test shall, at the option of the 
manufacturer, be made on the inside surface, on the wall cross 
section, or on a flat of the outside surface. 
14.3.7 For pipe of Grades P23, P24, P36, P91 Type 1 and 
Type 2, P92, P93, P115, Pl22, P128, and P911, Brinell,

File: sectionII_partA_data_digitized/best_text/pages/page-0566.txt
SA-335/SA-335M (ASTM A335/A335M) ASME BPVC.II.A-2025 
Vickers, or Rockwell hardness tests shall be made on one 
specimen from each lot. For pipe of all other grades, a hardness 
test is not required. 
14.4 Flattening Test: 
14.4.1 The flattening test of Specification A999/A999M 
shall be made on a specimen from one end of the pipe with the 
number of tests as specified in 14.2. Crop ends may be used. If 
a specimen from any length fails because of lack of ductility 
prior to satisfactory completion of the first step of the flattening 
test requirement, that pipe shall be rejected subject to retreat­
ment in accordance with Specification A999/ A999M and 
satisfactory retest. If a specimen from any length of pipe fails 
because of a lack of soundness that length shall be rejected, 
unless subsequent retesting indicates that the remaining length 
is sound. 
14.5 Bend Test: 
14.5.1 For pipe whose diameter exceeds NPS 25 and whose 
diameter to wall thickness ratio is 7.0 or less shall be subjected 
to the bend test instead of the flattening test. Other pipe whose 
diameter equals or exceeds NPS 10 may be given the bend test 
in place of the flattening test subject to the approval of the 
purchaser. 
14.5.2 The bend test specimens shall be bent at room 
temperature through 180° without cracking on the outside of 
the bent portion. The inside diameter of the bend shall be 1 in. 
[25 mm]. 
14.5 .3 Test specimens for the bend test shall be cut from one 
end of the pipe with the number of tests as specified in 14.2 
and, unless otherwise specified, shall be taken in a transverse 
direction. One test specimen shall be taken as close to the outer 
surface as possible and another from as close to the inner 
surface as possible. The specimens shall be either ½ by ½ in. 
[12.5 by 12.5 mm] in section or 1 by ½ in. [25 by 12.5 mm] in 
section with the comers rounded to a radius not over 1/16 in. 
[1.6 mm] and need not exceed 6 in. [150 mm] in length. The 
side of the samples placed in tension during the bend shall be 
the side closest to the inner and outer surface of the pipe, 
respectively. 
15. Certification 
15.1 Certification and test reports, as described in Section 
25 of Specification A999/A999M, are required. 
15.2 In addition to the information required by Specification 
A999/ A999M, the certification shall state whether or not the 
pipe was hydrostatically tested. If the pipe was nondestruc­
tively examined, the certification shall so state and shall show 
which practice was followed and what reference discontinuities 
were used. In addition, the test method information as given in 
Table 9 shall be appended to the specification number and 
grade shown on the certification. 
16. Product Marking 
16.1 In addition to the marking prescribed in Specification 
A999/A999M, the marking shall include the length, an addi­
tional symbol "S", if the pipe conforms to any of the Supple­
mentary Requirements Sl to S6, the schedule number, if the 
pipe is ordered to a schedule number, and the heat number or 
manufacturer's number by which the heat can be identified. 
Furthermore, the marking designated in Table 9 to indicate the 
test method(s) shall be included. Marking may be by stenciling, 
stamping, or rolling. Pipe that has been weld repaired in 
accordance with 7.6 shall be marked "WR." 
16.2 P91 shall be additionally marked with the appropriate 
Type. 
17. Government Procurement 
17 .1 Scale Free Pipe: 
17 .1.1 When specified in the contract or order, the following 
requirements shall be considered in the inquiry contract or 
order, for agencies of the U.S. Government where scale free 
pipe is required. These requirements shall take precedence if 
there is a conflict between these requirements and the product 
specification. 
17 .1.2 The requirements of Specification A999/ A999M for 
pipe shall be applicable when pipe is ordered to this specifi­
cation. 
17 .1.3 Pipe shall be one of the following grades as specified 
herein: 
Grade 
P11 
P22 
P5 
17.1.4 Part Number: 
UNS Designation 
K11597 
K21590 
K41545 
TABLE 9 Test Method Information for Certification and Marking 
Ultrasonic Flux Leakage Eddy Current Hydrostatic Marking 
NO NO NO YES TEST PRESSUREA 
YES NO NO NO UT 
NO YES NO NO FL 
NO NO YES NO EC 
YES YES NO NO UT/FL 
YES NO YES NO UT/EC 
NO NO NO NO NH 
YES NO NO YES UT/TEST 
PRESSUREA 
NO YES NO YES FL/TEST 
PRESSUREA 
NO NO YES YES EC/TEST 
PRESSUREA 
ATest pressure is to be in psi [MPa]. 
514

File: sectionII_partA_data_digitized/best_text/pages/page-0568.txt
SA-335/SA-335M (ASTM A335/A335M) ASME BPVC.II.A-2025 
may be omitted. All photo-micrographs required shall be 
properly identified as to heat number, size, and wall thickness 
of pipe from which the section was taken. Photomicrographs 
shall be further identified to permit association of each photo­
micrograph with the individual length of pipe it represents. 
cation shall reference this supplementary requirement indicat­
ing the tempering temperature applied. The notation "S7" shall 
be included with the required marking of the pipe. 
SS. Melting Practice-Grades P2 and Pl2 
S7. Alternative Heat Treatment-Grade P91 Type 1 and 
S8.1 Specific limits, if any, on grain size or deoxidation 
practice shall be a matter of agreement between the manufac­
turer and purchaser. Type 2 
S7.1 Grade P91 shall be normalized in accordance with 
Table 2 and tempered at a temperature, to be specified by the 
purchaser, less than 1350 °F [730 °C]. It shall be purchaser's 
responsibility to subsequently temper at 1350-1470 °F 
[730-800 °C] minimum. All mechanical tests shall be made on 
material heat treated in accordance with Table 2. The certifi-
S9. Minimum Cooling Rate for Grade P91 Type 2 
S9 .1 For Grade P91 Type 2 material, the heat treatment shall 
ensure that following austenitizing the rate of cooling from 
1650 °F to 900 °F [900 °C to 480 °C] is no slower than 9 
°F/min [5 °C/ min]. 
SUMMARY OF CHANGES 
Committee A0l has identified the location of selected changes to this standard since the last issue 
(A335/A335M- 23) that may impact the use of this standard. (Approved April 1, 2024.) 
(]) Revised the UNS number for Grade P91 Type 1 and Type 
2 in Table 1. 
(2) Deleted subsection 7.5.1 which specified tools for measure­
ment of wall thickness. 
Committee A0l has identified the location of selected changes to this standard since the last issue 
(A335/A335M-22) that may impact the use of this standard. (Approved May 1, 2023.) 
(]) Revised 1.3. (2) Added Supplementary Requirement S9. 
Committee A0l has identified the location of selected changes to this standard since the last issue 
(A335/A335M- 21a) that may impact the use of this standard. (Approved Nov. 1, 2022.) 
(1) Moved hardness requirements from subsection 9.3 (and 
deleted subsection) into new Table 6. 
(2) Renumbered subsequent subsections and tables. 
ASTM International takes no position respecting the validity of any patent rights asserted in connection with any item mentioned 
in this standard. Users of this standard are expressly advised that determination of the validity of any such patent rights, and the risk 
of infringement of such rights, are entirely their own responsibility. 
This standard is subject to revision at any time by the responsible technical committee and must be reviewed eve,y five years and 
if not revised, either reapproved or withdrawn. Your comments are invited either for revision of this standard or for additional standards 
and should be addressed toASTM International Headquarters. Your comments will receive careful consideration at a meeting of the 
responsible technical committee, which you may attend. If you feel that your comments have not received a fair hearing you should 
make your views known to the ASTM Committee on Standards, at the address shown below. 
This standard is copyrighted by ASTM International, 100 Barr Harbor Drive, PO Box C700, West Conshohocken, PA 19428-2959, 
United States. Individual reprints (single or multiple copies) of this standard may be obtained by contacting ASTM at the above 
address or at 610-832-9585 (phone), 610-832-9555 (fax), or service@astm.org (e-mail); or through the ASTM website 
(www.astm.org). Permission rights to photocopy the standard may also be secured from the Copyright Clearance Center, 222 
Rosewood Drive, Danvers, MA 01923, Tel: (978) 646-2600; http://www.copyright.com/ 
516

File: sectionII_partA_data_digitized/best_text/pages/page-0575.txt
ASME BPVC.II.A-2025 SA-336/SA-336M (ASTM A336/A336M) 
8.4.3 The longitudinal axis and mid-length of impact speci­
men shall be located similarly to the longitudinal axis of the 
tension test specimens. The axis of the notch shall be normal to 
the nearest heat-treated surface of the forging. 
8.4.4 The Charpy V-notch tests shall meet a minimum 
energy absorption value of 40 ft·lbf [54 J] average of three 
specimens. One specimen only in one set may be below 
40 ft-lbf [54 J] and it shall meet a minimum value of 35 ft·lbf 
[48 J]. 
8.4.5 The impact test temperature shall be not warmer than 
0 °F [-18 °C]. 
8.4.6 Unless Supplementary Requirement S13 of Specifica­
tion A 788/ A 788M is specified by the purchaser, for Grade 
F6NM forgings a minimum average absorbed energy of 
20 ft-lbf [27 J] for each test shall apply at a temperature not 
warmer than -100 °F [-73 °C]. 
9. Ultrasonic Examination 
9.1 For F91 Type 1 and Type 2 and F92 hollow forgings, 
either S20, Ultrasonic Examination, or S22, Ultrasonic Exami­
nation from the Bore Surface, of Specification A788/A788M, 
shall be mandatory. 
10. Workmanship, Finish, and Appearance 
10.1 When fOigings have been heat-treated by quenching 
and tempering, all accessible surfaces shall subsequently be 
examined for quench cracks by the magnetic particle method in 
accordance with Practice A275/A275M. 
11. Repair Welding 
11.1 Repair welding of forgings may be permitted but only 
at the option of the purchaser. Such repair welds shall be made 
in accordance with the ASME Boiler and Pressure Vessel 
Code, Section IX. 
11.2 All repair welds in F91 Type 1 and Type 2 shall be 
made with one of the following welding processes and con­
sumables: SMAW, SFA5.5 E90XX-B9; SAW, SFA5.23 EB9 + 
flux; GTAW, SFA5.28 ER90S-B9; and FCAW 5.29 E91Tl-B9. 
In addition, the sum of the Ni+Mn content of all welding 
consumables used to fabricate F91 Type 1 and Type 2 forgings 
shall not exceed 1.0 %. 
11.3 All repair welds in F92 shall be made with one of the 
following processes: SMAW, SAW, GTAW, or FCAW; and the 
composition of the welding consumables shall meet the re­
quirements for F92 in Table 2. 6 
12. Marking 
12.1 In addition to the marking requirements of Specifica­
tion A788/A788M, the specification marking shall be followed 
by the letter A for annealed, N for normalized and tempered, or 
Q for liquid quenched and tempered as applicable. 
12.2 For F91 additional marking shall include the appropri­
ate Type. 
13. Test Reports 
13.1 The certification requirements of Specification A788/ 
A 788M shall apply. 
14. Keywords 
14.1 chromium alloy steel; chromium-molybdenum steel; 
martensitic stainless steel; pressure containing parts; pressure 
vessel service; steel forgings-alloy; temperature service 
applications-high 
6 This requirement ensures that the sum of Ni + Mn in the welding consumables 
shall not exceed 1.0 %. 
SUPPLEMENTARY REQUIREMENTS 
One or more of the following supplementary requirements shall apply only when specified by the 
purchaser in the inquiry, contract, and order. Details of these supplementary requirements shall be 
agreed upon between the manufacturer and the purchaser. 
Sl. Rough Turning and Boring 
S 1.1 The position of the rough turning and boring in the 
sequence of manufacturing operations shall be specified. 
S2. • Transverse Mechanical Testing 
S2.1 Instead of test specimens taken in accordance with 
8.2.1, the longitudinal axis of the test specimens shall be 
transverse to the direction of major working of the forging. The 
tension test results shall conform with requirements of Table 1, 
with the exception of the ductility limits which shall be as 
prescribed in Table S2. l. When required, the Charpy impact 
test results shall conform to 8.4. 
S3. Alternative Test Specimen Requirements 
S3.l The test requirements for materials of the ASME 
Boiler and Pressure Code, Section III, Article NB-2223.3, shall 
be used in place of that specified in 8.2.1.1. 
523 
S4. Hydrostatic Test 
S4.1 A hydrostatic pressure test shall be applied. The details 
of the test, including its position in the sequence of manufac­
turing operations, shall be specified. 
S6. Liquid Penetrant Examination 
S6.1 After forgings have been heat-treated by quenching 
and tempering, all accessible surfaces shall be inspected for 
quench cracks by the liquid penetrant method in accordance 
with Practice E165/E165M as an alternative to magnetic 
particle examination. 
S7. Marking 
S7 .1 Forgings shall be marked at a location indicated by the 
purchaser in the purchase order or drawing.

File: sectionII_partA_data_digitized/best_text/pages/page-0577.txt
ASME BPVC.II.A-2025 SA-336/SA-336M (ASTM A336/A336M) 
S8. Forging Requirements 
S8.l Large drum forgings shall be made from solid cast 
ingots, punched, bored, or trepanned, or from hollow ingots 
cast in metal molds. The walls of the hollowed or hollow ingots 
shall be reduced in thickness at least one-half by forging on 
mandrels. 
S8.2 Drum forgings with one solid closed end may be 
hollow forged in closed dies or on a draw bench provided the 
metal is worked thoroughly. 
S8.3 Drum forgings, either with open ends or one solid 
closed end, may also be produced by hot extrusion provided 
the metal is worked thoroughly. 
S8.4 Small drum forgings may be made as solid forgings, 
subsequently bored, provided the purchaser agrees to this 
method of forging. The cross-sectional area of the solid 
forgings shall have a reduction by forging from that of the 
ingot in the ratio of not less than 3:1. 
S8.5 Small sections or component parts of pressure vessels, 
which are to be subsequently assembled to form drums, may be 
made by expanding on a mandrel under a press or hammer, by 
hot extrusion or by ring rolling methods, provided the wall 
thickness is reduced at least one-half in the process. 
S8.6 Heads or covers shall be forged as disks, upset from 
blocks cut from ingots or billets. The length of block before 
upsetting shall be at least twice the thickness of the as-forged 
head or cover. 
S9. Individual Forging 
S9.1 Forgings, whether identical or not identical, shall be 
produced individually. They shall not be forged in multiple and 
separated prior to or after heat treatment. 
S9.2 The shape and size of individual forgings shall be 
agreed between the manufacturer and the purchaser by means 
of a forging drawing or the purchase order. 
S10. Minimum Cooling Rate 
SlO.l For Grade P91 Type 2 material the heat treatment 
shall ensure that following austenitizing, the rate of cooling 
from 1650 °F to 900 °F [900 °C to 480 °C] is no slower than 
9 °F/2nin [5 °C/min]. 
SUMMARY OF CHANGES 
Committee A0l has identified the location of selected changes to this standard since the last issue 
(A336/A336M- 21) that may impact the use of this standard. (Approved November 1, 2023.) 
(1) Added SlO. 
ASTM International takes no position respecting the validity of any patent rights asserted in connection with any item mentioned 
In this standard. Users of this standard are expressly advised that determination of the validity of any such patent rights, and the risk 
of infringement of such rights, are entirely their own responsibility. 
This standard is subject to revision at any time by the responsible technical committee and must be reviewed every five years and 
If not revised, either reapproved or withdrawn. Your comments are invited either for revision of this standard or for additional standards 
and should be addressed to ASTM International Headquarters. Your comments will receive careful consideration at a meeting of the 
responsible technical committee, which you may attend. If you feel that your comments have not received a fair hearing you should 
make your views known to the ASTM Committee on Standards, at the address shown below. 
This standard is copyrighted by ASTM International, 100 Barr Harbor Drive, PO Box C700, West Conshohocken, PA 19428-2959, 
United States. Individual reprints (single or multiple copies) of this standard may be obtained by contacting ASTM at the above 
address or at 610-832-9585 (phone), 610-832-9555 (fax), or service@astm.org (e-mail); or through the ASTM website 
(www.astm.org). Permission rights to photocopy the standard may also be secured from the Copyright Clearance Center, 222 
Rosewood Drive, Danvers, MA 01923, Tel: (978) 646-2600; http://www.copyright.com/ 
525
