Repository: Demigodofa/ASMEPurchaseOrderHelper

# ASMEPurchaseOrderHelper

PC UI tool to help purchasing agents generate correct ASME purchase orders. The active desktop flow reads normalized ASME JSONL data, applies policy rules, and generates copy-ready/exportable PO content.

## Source of truth (for agents/bots)
This README is the source of truth for rules, orientation, and guidance. The owner may use loose or exact language; if there is any ambiguity, confirm intent. Example: if they say "ordering requirements," confirm they mean "Ordering Information" (the official section name used in the PDFs).

File: sectionII_partA_data_digitized/best_text/pages/page-0579.txt
ASME BPVC.II.A-2025 SA-350/SA-3S0M (ASTM A350/A350M) 
SPECIFICATION FOR CARBON AND LOW-ALLOY STEEL 
FORGINGS, REQUIRING NOTCH TOUGHNESS TESTING 
FOR PIPING COMPONENTS 
SA-3 50 /SA-3 SOM cO 
INT/iRNATIONAL 
Standards Worldwide 
(Identical with ASTM Specification A350/A350M-23 except for the deletion of footnote Din Table 1 and revision to 
14.1.5.) 
ASME SA-350/SA-350M replaces Table 1 Note D and para. 14.1.5 of ASTM A350/A350M with the following: 
0 DELETED 
14.1.5 Impact test results, 7 .2 (Table 3, Table 4, Table 5, and Table 6), including specimen size if sub size specimens were 
used. 
527 
(25)

File: sectionII_partA_data_digitized/best_text/pages/page-0580.txt
SA-350/SA-350M (ASTM A350/A350M) ASME BPVC.II.A-2025 
~ Designation: A350/A350M - 23 
~u 11 7 
INTERNATIONAL 
Standard Specification for 
Carbon and Low-Alloy Steel Forgings, Requiring Notch 
Toughness Testing for Piping Components 1 
This standard is issned under the fixed designation A350/ A350M; the number immediately following the designation indicates the year 
of original adoption or, in the case of revision, the year of last revision. A number in parentheses indicates the year of last reapproval. 
A superscript epsilon (e) indicates an editorial change since the last revision or reapproval. 
This standard has been approved for use by agencies of the U.S. Department of Defense. 
1. Scope* 
1.1 This specification 2 covers several grades of carbon and 
low-alloy steel forged or ring-rolled flanges, forged fittings and 
valves intended primarily for low-temperature service and 
requiring notch toughness testing. They are made to specified 
dimensions, or to dimensional standards, such as the ASME 
and API Specifications referenced in Section 2. Although this 
specification covers some piping components machined from 
rolled bar and seamless tubular materials (see 5.3.3), it does not 
cover raw material produced in these product forms. 
1.2 No limitation on size is intended beyond the ability of 
the manufacturer to obtain the specified requirements. 
However, Class 3 of Grade LF787 is only available in the 
quenched-and-precipitation heat treated condition. 
1.3 Supplementary requirements are provided for use when 
additional testing or inspection is desired. These shall apply 
only when specified by the purchaser in the order. 
1.4 This specification is expressed in both inch-pound units 
and in SI units. However, unless the order specifies the 
applicable "M" specification designation (SI units), the mate­
rial shall be furnished to inch-pound units. 
1.5 The values stated in either SI units or inch-pound units 
are to be regarded separately as standard. Within the text, the 
SI units are shown in brackets. The values stated in each 
system may not be exact equivalents; therefore, each system 
shall be used independently of the other. Combining values 
from the two systems may result in non-conformance with the 
standard. 
1.6 This international standard was developed in accor­
dance with internationally recognized principles on standard­
ization established in the Decision on Principles for the 
1 This specification is under the jurisdiction of ASTM Committee AO! on Steel, 
Stainless Steel and Related Alloys and is the direct responsibility of Subcommittee 
AOl.22 on Steel Forgings and Wrought Fittings for Piping Applications and Bolting 
Materials for Piping and Special Purpose Applications. 
Current edition approved May I, 2023. Published May 2023. Originally 
approved in 1952. Last previous edition approved in 2018 as A350/A350M- 18. 
DOI: 10.1520/A0350_A0350M-23. 
2 For ASME Boiler and Pressure Vessel Code applications see related Specifi­
cation SA-350 in Section II of that Code. 
Development of International Standards, Guides and Recom­
mendations issued by the World Trade Organization Technical 
Barriers to Trade (TBT) Committee. 
2. Referenced Documents 
2.1 ASTM Standards: 3 
A788/A788M Specification for Steel Forgings, General Re­
quirements 
A961/A961M Specification for Common Requirements for 
Steel Flanges, Forged Fittings, Valves, and Parts for 
Piping Applications 
2.2 ASME Standards: 
B 16.5 Steel Pipe Flanges and Flanged Fittings 4 
B 16.9 Factory-Made Wrought Steel Butt-Welding Fittings 4 
B 16.10 Face-to-Face and End-to-End Dimensions of Fer-
rous Valves 4 
B 16.11 Forged Steel Fittings, Socket-Welding and 
Threaded 4 
B 16.30 Unfired Pressure Vessel Flange Dimensions 4 
B 16.34 Valves-Flanged, Threaded, and Welding End 4 
B 16.47 Large Diameter Steel Flanges 4 
2.3 ASME Boiler and Pressure Vessel Code: 
Section IX 2 
2.4 A WS Standards: 
A 5.1 Mild Steel Covered Arc-Welding Electrodes 5 
A 5.5 Low-Alloy Steel Covered Arc-Welding Electrodes 5 
2.5 AP! Standards: 6 
600 Steel Gate Valves with Flanged or Butt-Welding Ends 
602 Compact Design Carbon Steel Gate Valves for Refinery 
Use 
605 Large Diameter Carbon Steel Flanges 
3 For referenced ASTM standards, visit the ASTM website, www.asttn.org, or 
contact ASTM Customer Service at service@asttn.org. For Annual Book of ASTM 
Standards volume information, refer to the standard's Document Summary page on 
the ASTM website. 
4 Available from American Society of Mechanical Engineers (ASME), ASME 
International Headquarters, Two Park Ave., New York, NY 10016-5990, http:// 
www.asme.org. 
5 Available from American Welding Society (AWS), 550 NW LeJeune Rd., 
Miami, FL 33126, http://www.aws.org. 
6 Available from American Petroleum Institute (API), 1220 L. St., NW, 
Washington, DC 20005-4070, http://api-ec.api.org. 
*A Summary of Chauges section appears at the end of this standard 
528

File: sectionII_partA_data_digitized/best_text/pages/page-0581.txt
ASME BPVC.II.A-2025 SA-350/SA-350M (ASTM A350/A350M) 
3. Ordering Information 
3.1 It is the purchaser's responsibility to specify in the 
purchase order information necessary to purchase the needed 
material. In addition to the ordering information guidelines in 
Specification A961/A961M, orders should include the follow­
ing information: 
3.1.1 The number of test reports required (see Section 14). 
3.1.2 Additional requirements (see Table 1 footnotes). 
3.1.3 Options in the specification. See 5.4.2.1. 
4. General Requirements 
4.1 Product furnished to this specification shall conform to 
the requirements of Specification A961/A961M, including any 
supplementary requirements that are indicated in the purchase 
order. Failure to comply with the general requirements of 
Specification A961/A961M constitutes nonconformance with 
this specification. In case of conflict between the requirements 
of this specification and Specification A961/A961M, this 
specification shall prevail. 
5. Manufacture 
5.1 Melting Process-The steel shall be produced by any of 
the following primary processes: open-hearth, basic oxygen, 
electric-furnace, or vacuum-induction melting (VIM). The 
primary melting may incorporate separate degassing or 
refining, and may be followed by secondary melting using 
electroslag remelting (ESR), or vacuum-arc remelting (VAR). 
5.1.1 The steel shall be fully killed, fine-grain practice. 
5.1.2 The molten steel may be vacuum treated prior to or 
during pouring of the ingot. 
5.2 Discard-A sufficient discard shall be made to secure 
freedom from injurious piping and undue segregation. 
5.3 Forging Process: 
5.3.1 Material for forgings shall consist of ingots, or forged, 
rolled, or strandcast blooms, billets, slabs, or bars. 
5.3.2 The finished product shall be a forging as defined in 
the Terminology section of Specification A788/A788M. 
5.3.3 Hollow parts may be machined from rolled bar or 
seamless tubular materials provided the longitudinal axis of the 
part is parallel to the longitudinal axis of the bar. Other parts, 
up to and including NPS4, may be machined from hot-rolled or 
forged bar provided the longitudinal axis of the part is parallel 
to the longitudinal axis of the bar. Flanges, elbows, return 
bends, tees, and header tees shall not be machined directly 
from bar stock. 
5.4 Heat Treatment: 
5.4.1 After hot working and before reheating for heat 
treatment, the forging shall be allowed to cool substantially 
below the transformation range. 
5.4.2 Forgings of grades other than Grade LF787 shall be 
furnished in the normalized, or normalized and tempered, or 
quenched and tempered condition. At the option of the 
manufacturer, forgings furnished in the quenched and tempered 
condition may be normalized prior to the austenitize/quench 
operation. 
5.4.2.1 Quenching shall consist of either: 
( 1) fully austenitizing the forgings followed by quenching 
in a suitable liquid medium, or . 
(2) using a multiple stage procedure whereby the forging is 
first fully austenitized and rapidly cooled, then reheated to 
partially re-asutenitize, followed by quenching in a suitable 
liquid medium. 
( 3) Unless otherwise specified by the purchaser, the choice 
of (J) or (2) shall be at the option of the manufacturer. 
5.4.2.2 All quenched forgings shall be tempered to 5.4.2.3 
5.4.2.3 Forgings, when tempered, shall be tempered at 
1100 °F [590 °C], minimum, holding at temperature a mini­
mum of 30 min/in. [30 min/25 mm] of maximum thickness, but 
in no case less than 30 min. 
5.4.3 Grade LF787 forgings shall be furnished in either the 
normalized-and-precipitation heat treated condition or in the 
quenched-and-precipitation heat treated condition. The heat 
treatment procedures shall be as follows: 
5.4.3.1 Normalized-and-Precipitation Heat Treated­
Austenitize in the range from 1600 to 1725 °F [870 to 940 °C] 
TABLE 1 Chemical Requirements 
Element 
Composition, wt % 
Grade LF1 Grade LF2 Grade LF3 Grade LF5 Grade LF6 
Carbon, max 0.30 0.30 0.20 0.30 0.22 
Manganese 0.60-1.35 0.60-1.35 0.90 max 0.60-1.35 1.15-1.50 
Phosphorus, 0.035 0.035 0.035 0.035 0.025 
max 
Sulfur, max 0.040 0.040 0.040 0.040 0.025 
SiliconA 0.15-0.30 0.15-0.30 0.20-0.35 0.20-0.35 0.15-0.30 
Nickel 0.40 max 8 0.40 max 8 3.3-3.7 1.0-2.0 0.40 max 8 
·Chromium 0.30 max 8 ·c 0.30 max 8 • 0 0.30 max 0 0.30 max 0 0.30 max 8 • 0 
Molybdenum 0.12 max 8 • 0 0.12 max 8 • 0 0.12 max 0 0.12 maxc 0.12 max 8 • 0 
Copper 0.40 max 8 0.40 max 8 0.40 max 0.40 max 0.40 max 8 
NiobiumE 0.02 max 0 0.02 max 0 0.02 max 0.02 max 0.02 max 
Vanadium 0.08 max 0.08 max 0.03 max 0.03 max 0.04-Q,11 
Nitrogen 0.01-0.030 
A When vacuum carbon-deoxidation is required by Supplementary Requirement S4, the silicon content shall be 0.12 % maximum. 
8 The sum of copper, nickel, chromium, vanadium and molybdenum shall not exceed 1.00 % on heat analysis. 
0 The sum of chromium and molybdenum shall not exceed 0.32 % on heat analysis. 
Grade LF9 
0.20 
0.40-1.06 
0.035 
0.040 
1,60-2.24 
0.30 max 0 
0.12 max 0 
0.75-1.25 
0.02 max 
0.03 max 
0 By agreement, the limit for niobium (columbium) may be increased up to 0.05 % on heat analysis and 0.06 % on product analysis. 
E Niobium and columbium are interchangeable names for the same element and both names are acceptable for use in A01.22 specifications. 
529 
Grade LF787 
0.07 
0.40-0.70 
0.025 
0.025 
0.40 max 
0.70-1.00 
0,60-0.90 
0.15-0,25 
1.00-1.30 
0.02 min 
0.03 max

File: sectionII_partA_data_digitized/best_text/pages/page-0585.txt
"T DIMENSION 
SURFACES" 
ASME BPVC.II.A-2025 SA-350/SA-350M (ASTM A350/A350M) 
FIG. 2 Separately Forged Test Bar for Forgings with T > 2 in. [50 mm] and Not Quenched and Tempered 
"T DIMENSION 
SURFACES" 
FIG. 3 Separately Forged Test Blank for Forgings with T > 2 in. [50 mm] and Quenched and Tempered or Quenched and Precipitation­
Heat Treated 
of the finished item. Such tests shall be conducted by the 
533

File: sectionII_partA_data_digitized/best_text/pages/page-0588.txt
SA-350/SA-350M (ASTM A350/A350M} ASME BPVC.II.A-2025 
SUPPLEMENTARY REQUIREMENTS 
In addition to any supplementary requirements of Specification A961/A961M, the following 
supplementary requirements shall apply only when specified by the purchaser in the order: 
Sl. Other Impact Test Temperatures 
S 1.1 Impact test temperatures lower or higher than the 
standard temperature in Table 4 of this specification shall be 
used. 
S 1.1.1 When higher test temperatures are employed, the 
actual test temperature may not be higher than that given in 
Table Sl.1.1. 
S 1.2 The test temperature shall be specified by the pur­
chaser. When subsize specimens are used, the manufacturer 
shall adjust the test temperature in accordance with the size 
restrictions of 7.2.4.2 and 7.2.4.3. 
Sl.3 The forging shall be marked with the specified test 
temperature in accordance with 15.1.5. A lower temperature 
shall not be marked on the forging because of the use of 
subsize specimens. 
S 1 .4 The test results shall comply with Table 3 for standard 
size specimens, and with Table 5 for subsize specimens. 
S2. Stress-Relieved Test Specimens 
S2. l The test specimens shall be stress relieved. Stress 
relieving shall be done after heat treatment in 5.4 and before 
machining the specimens from the heat-treated test material. 
S2.2 The purchaser shall furnish the forging manufacturer 
with details of the stress-relief treatment desired. 
S3. Lateral Expansion 
S3.l Lateral expansion of the Charpy V-notch test shall be 
measured and reported. 
TABLE S1.1.1 Maximum Supplemental Test Temperatures 
Grade 
LF1 
LF2, Class 1 
LF3, Classes 1 and 2 
LF5, Classes 1 and 2 
LF6, Classes 1 and 2 
LF9 
LF787, Class 2 
LF787, Class 3 
LF2 Class 2 
LF6 Class 3 
Maximum Test Temperature, "F ["CJ 
-10 [-23] 
-35 [-37] 
-125 [-87] 
-60 [-51] 
-40 [-40] 
-80 [-62] 
-60 [-51] 
-80 [-62] 
+10 [-12) 
+10 [-12] 
S4. Vacuum Carbon-Deoxidized Steels 
S4.1 Material made to Grades LFl, LF2, LF3, LF5, and LF9 
shall be vacuum carbon-deoxidized, in which case the silicon 
content shall be 0.12 % maximum. The test report shall 
indicate that the steel was vacuum carbon-deoxidized. 
SS. Special Impact Test Requirements for Flanges (Note 
SS.1) 
S5.l Charpy test specimens shall be cut from an actual 
flange representing each size, heat, and heat-treatment lot. If 
more than one size flange is represented by the same heat and 
heat-treatment lot, the maximum size flange shall be consid­
ered representative. 
536 
S5.2 The number, location, and orientation of the test 
specimens shall be stated on the order. 
S5.3 The test results shall comply with Table 3 for standard 
size specimens, and with Table 5 for subsize specimens. 
Norn S5.1-These special requirements should be considered for 
services when the applied stresses approach the maximum permissible 
limits of the governing code, or the installation is subject to severe cyclic 
conditions (7000 or more cycles over the expected life of the installation), 
or both. 
S6. Carbon Equivalent 
S6.l The maximum carbon equivalent based on heat analy­
sis shall be as shown in Table S6.1. 
TABLE S6.1 Maximum Carbon Equivalent Value 
Grade 
LF1 
LF2 CL 1 and CL2 
LF6 CL1 
LF6 CL2 
Max. Thickness Less 
Than or Equal to 2 in. 
0.45 
0.47 
0.45 
0.47 
Max. Thickness 
Greater Than 2 in. 
0.46 
0.48 
0.46 
0.48 
S6.2 Determine the carbon equivalent (CE) as follows: 
CE = C + Mn/6 + (Cr + Mo + V)/5 + (Ni + Cu)/15 
S6.3 A lower maximum carbon equivalent may be agreed 
upon between the supplier and the purchaser.

File: sectionII_partA_data_digitized/best_text/pages/page-0589.txt
ASME BPVC.II.A-2025 SA-350/SA-350M (ASTM A350/A350M} 
SUMMARY OF CHANGES 
Committee AO 1 has identified the location of selected changes to this specification since the last issue 
(A350/A350M- 18) that may impact the use of this standard. (Approved May 1, 2023.) 
(1) Revised 5.3.3 to clarify what parts may be machined from 
bar or tubular products. 
ASTM International takes no position respecting the validity of any patent rights asserted in connection with any item mentioned 
in this standard. Users of this standard are expressly advised that determination of the validity of any such patent rights, and the risk 
of infringement of such rights, are entirely their own responsibility. 
This standard is subject to revision at any time by the responsible technical committee and must be reviewed every five years and 
if not revised, either reapproved or withdrawn. Your comments are invited either for revision of this standard or for additional standards 
and should be addressed to ASTM International Headquarters. Your comments will receive careful consideration at a meeting of the 
responsible technical committee, which you may attend. If you feel that your comments have not received a fair hearing you should 
make your views known to the ASTM Committee on Standards, at the address shown below. 
This standard is copyrighted by ASTM International, 100 Barr Harbor Drive, PO Box C700, West Conshohocken, PA 19428-2959, 
United States. Individual reprints (single or multiple copies) of this standard may be obtained by contacting ASTM at the above 
address or at 610-832-9585 (phone), 610-832-9555 (fax}, or service@astm.org (e-mail); or through the ASTM website 
(www.astm.org). Permission rights to photocopy the standard may also be secured from the Copyright Clearance Center, 222 
Rosewood Drive, Danvers, MA 01923, Tel: (978) 646-2600; http://www.copyright.com/ 
537

File: sectionII_partA_data_digitized/best_text/pages/page-0597.txt
ASME BPVC.II.A-2025 
TABLE 3 Continued 
Material Grade Tensile strength, Yield strength,A Elongation in 2 in. or 
min, ksi [MPa] min, ksi [MPa] 50 mm, 8 min, % 
HG10MnN 76 33 20 
J92604 [525] [225] 
HK30 65 35 10 
J94203 [450] [240] 
HK40 62 35 10 
J94204 [425] [240] 
HT30 65 28 15 
N08030 [450] [195] 
A Determine by the 0.2 % offset method. 
8 When ICI test bars are used in tensile testing as provided for in Specification 
A985/A985M, the gauge length to reduced section diameter ratio shall be 4 to 1. 
SUPPLEMENTARY REQUIREMENTS 
SA-351/SA-351M 
The following supplementary requirements shall not apply unless specified in the purchase order. A 
list of standardized supplementary requirements for use at the option of the purchaser is included in 
Specifications A703/A703M and A985/A985M. Those which are ordinarily considered suitable for 
use with this specification are given below. Others enumerated in Specifications A 703/ A 703M and 
A985/A985M may be used with this specification upon agreement between the manufacturer and 
purchaser. 
S2. Destruction Tests 
SS. Radiographic Inspection 
S6. Liquid Penetrant Inspection 
SlO. Examination of Weld Preparation 
S33. Stabilization Heat Treatment of CFSC 
S33.l CP8C shall be stabilized at 1600 to 1650 °F [870 to 
900 °C] for a minimum time of 1 h/in. [25 mm] of thickness 
and water quenched or rapidly cooled by other means. The 
grade designation symbol shall be followed by the symbol 
"S33." 
S34. Stabilization Heat Treatment of CFlOMC 
S34.l CPl0MC shall be stabilized at 1600 to 1650 °F [870 
to 900 °C] for a minimum time of l h/in. [25 mm] of thickness 
and water quenched or rapidly cooled by other means. The 
grade designation symbol shall be followed by the symbol 
"S34." 
SSO. Post-Weld Heat Treatment 
S50.l All austenitic castings, except Grades HK, HT, and 
CT15C, which have been subjected to weld repairs, shall be 
given a post-weld solution heat treatment. 
S50.2 The post-weld treatment for grades CK3MCuN and 
CN3MN shall be as specified in Table 3, except that the 
minimum soak time for castings that have already been heat 
treated according to Table 3 may be 1 h. 
545

File: sectionII_partA_data_digitized/best_text/pages/page-0599.txt
ASME BPVC.ILA-2025 SA-352/SA-352M
; SPECIFICATION FOR STEEL CASTINGS, FERRITIC AND
MARTENSITIC, FOR PRESSURE-CONTAINING PARTS,
SUITABLE FOR LOW-TEMPERATURE SERVICE
CxS _ SA-352/SA-352M ily
® Standards Worldwide
| (Identical with ASTM Specification A352 /A352M-06(2012).)
547

File: sectionII_partA_data_digitized/best_text/pages/page-0600.txt
SA-352/SA-352M ASME BPVC.II.A-2025 
Standard Specification for 
Steel Castings, Ferritic and Martensitic, for Pressure­
Containing Parts, Suitable for Low-Temperature Service 
l. Scope 
1.1 This specification covers steel castings for valves, 
flanges, fittings, and other pressure-containing parts intended 
primarily for low-temperature service. 
1.2 Several grades of ferritic steels and one grade of 
martensitic steel are covered. Selection of analysis will depend 
on design and service conditions (Note). The temperature 
shown is the lowest temperature at which the material ordinar­
ily is required to meet the impact requirements of this 
specification (see Supplementary Requirement S22, Impact 
Test Temperatures). Users should note that hardenability of 
some of the grades mentioned may restrict the maximum size 
at which the required mechanical properties are obtainable (see 
Appendix Xl). 
Grade 
LCA 
LCB 
LCC 
LC1 
LC2 
LC2-1 
LC3 
LC4 
LC9 
CA6NM 
Usual Minimum Testing 
Temperatures, °F [°C] 
-25 [-32] 
-50 [-46] 
-50 [-46] 
--75 [-59] 
-100 [-73] 
-100 [-73] 
-150 [-101] 
-175 [-115] 
-320 [-196] 
-100 [-73] 
Norn 1--This specification covers the low-temperature requirements 
particularly pertinent for ferritic and rnartensitic steels. Certain of the 
grades of austenitic steel castings furnished in accordance with Specifi­
cation A351/ A351M have been found suitable for low-temperature service 
down to -300°F [-184"C] and others down to -425°F [-254°C]. These 
grades may be used when impact tested in accordance with Specification 
A352/A352M with energy levels and temperatures of test mutually agreed 
upon between the pnrchaser and the manufacturer. As a guide to the 
selection of e1i.ergy levels and testing temperatures, Appendix Xl should 
be consulted. 
548 
1.3 The values stated in either inch-pound units or SI units 
are to be regarded separately as standard. Within the text, the 
SI units are shown in brackets. The values stated in each 
system are not exact equivalents; therefore, each system must 
be used independently of the other. Combining values from the 
two systems may result in nonconformance with the specifi­
cation. Inch-pound units are applicable for material ordered to 
Specification A352 and SI units for material ordered to 
Specification A352M. 
2. Referenced Documents 
2.1 ASTM Standards: 
A351/A351M Specification for Castings, Austenitic, for 
Pressure-Containing Parts 
A370 Test Methods and Definitions for Mechanical Testing 
of Steel Products 
A488/A488M Practice for Steel Castings, Welding, Qualifi­
cations of Procedures and Personnel 
A 703/ A 703M Specification for Steel Castings, General Re­
quirements, for Pressure-Containing Parts 
El65 Practice for Liquid Penetrant Examination for General 
Industry 
E709 Guide for Magnetic Particle Testing 
2.2 Manufacturers' Standardization Society of the Valve and 
Fittings Industry Standard: 
SP-55 Quality Standard for Steel Castings for Valves, 
Flanges, and Fittings and Other Piping Components (Vi­
sual Method) 
3. General Conditions for Delivery 
3.1 Material furnished to this specification shall conform to 
the requirements of Specification A703/A703M including any 
supplementary requirements that are indicated in the purchase 
order. Failure to comply with the general requirements of 
Specification A 703/ A 703M constitutes nonconformance with

File: sectionII_partA_data_digitized/best_text/pages/page-0611.txt
ASME BPVC.ILA-2025 SA-354 |
— F1470 Practice for Fastener Sampling for Specified Me- 4.4.2 When “hot-dip” is specified, the fasteners shall be zinc |
| chanical Properties and Performance Inspection coated by the hot-dip process in accordance with the require-
F1789 Terminology for F16 Mechanical Fasteners ments of Specification F2329. :
F2329 Specification for Zinc Coating, Hot-Dip, Require- 4.4.3 When mechanically deposited is specified, the fasten- ,
ments for Application to Carbon and Alloy Steel Bolts, — ers shall be zinc-coated by the mechanical-deposition process |
Screws, Washers, Nuts, and Special Threaded Fasteners in accordance with the requirements of Class 55 of Specifica- ,
, 2.2 ASME Standards: tion B695. :
B1.1 Unified Screw Threads . 4.4.4 When no preference is specified, the supplier may
B18.2.1 Square and Hex Bolts and Screws, Inch Series furnish either a hot-dip zinc coating in accordance with
B18.24 Part Identifying Number (PIN) Code System Stan- —_ Specification F2329, or a mechanically deposited zinc coating
dard for B18 Fastener Products in accordance with Specification B695, Class 55. Threaded
3. Ordering Information components (bolts and nuts) shall be coated by . the same
. zinc-coating process and the supplier’s option is limited to one
3.1 Orders for bolts and studs (including nuts and accesso- _ process per item with no mixed processes in a lot.
— ries) under this specification shall include the following:
: 3.1.1 ASTM designation and year of issue, NotE 3—When_ the intended application requires that assembled
31.2 Name of product (that is, bolt or stud) tension exceeds 50% of minimum bolt proof load, an anti-galling
_ P ? ? lubricant may be needed. Application of such a lubricant to nuts and a test
3.1.3 Grade (that is, BC or BD), a of the lubricant efficiency are provided in Supplementary Requirement S1
3.1.4 Quantities (number of pieces by size, including nuts), of Specification A563 and should be specified when required.
Te size and ae ds f 4.5 Zinc-coated bolts and nuts shall be shipped in the same
ashers—Specily quantity and size (separate Irom container unless specifically requested otherwise by the pur-
| bolts) (4.3), , chaser. ,
3.1.7 Zinc Coating—When zinc-coated Grade BC fasteners
are required, specify the zinc-coating process required, for Note 4—Research conducted on bolts of similar material and manu-
example hot-dip, mechanically deposited, or no preference (see facture indicates that hydrogen-stress cracking or stress cracking corrosion
4.4) may occur on hot-dip galvanized Grade BD bolts.
wl. ther Finishes—Specify other protective finish, if ; oye
3 8 Other Finish Peeny P ° 5. Chemical Composition
required.
| 3.1.9 Specify if inspection at point of manufacture is 5.1 All fasteners shall be made from alloy steel conforming
| required, to the chemical composition requirements in accordance with
. 3.1.10 Specify if Certification (Section 14) is required, and Table 1. The steel shall contain sufficient alloying elements to
3.1.11 Specify additional testing (Section 9) or special § qualify it as an alloy steel.
requirements. ; ; ;
. . . a Note 5—Steel is considered to be alloy, by the American Iron and Steel
3.1.12 For establishment of a part identifying system, see Institute, when the maximum of the range given for the content of alloying
ASME B18.24. elements exceeds one or more of the following limits: manganese, 1.65 %;
. silicon, 0.60 %; copper, 0.60 %; or in which a definite range or a definite
4, Materials and Manufacture minimum quantity of any of the following elements is specified or
4.1 The steel shall be made by the open-hearth, electric- required within the limits of the recognized field of constructional alloy
. steels: aluminum, chromium up to 3.99 %, cobalt, columbium,
furnace, or basic-oxygen process. molybdenum, nickel, titanium, tungsten, vanadium, zirconium, or any
4.2 All fasteners shall be heat-treated. At the option of the other alloying elements added to obtain a desired alloying effect.
manufacturer, heat treatment may be performed on the raw 5.2 Product analysis may be made by the purchaser from
material, during the manufacturing operations, or after final _ finished material representing each lot of fasteners. The chemi-
. machining. Heat treatment shall consist of quenching in a cal composition thus determined shall conform to the require-
- liquid medium (except Grade BD sizes 1 in. and smaller shall = ments given in Table 1. Choice of alloy steel composition
i be quenched in oil) from above the transformation temperature necessary to ensure meeting the specified mechanical require-
and then temperating by reheating to a temperature of not less —_—s ments shall be made by the manufacturer and shall be reported
than 800°F (427°C) for Grade BC and for Grade BD. to the purchaser for information purposes only.
4.3 When used, suitable hardened washers shall be 5.3 Application of heats of steel to which bismuth,
quenched and tempered (non-carburized) in accordance with selenium, tellurium, or lead has been intentionally added shall
4.4 Zinc Coatings, Hot-Dip and Mechanically Deposited: 5.4 Chemical analyses shall be performed in accordance
4.4.1 When zinc-coated fasteners are required, the pur- with Test Methods, Practices, and Terminology A751.
chaser shall specify the zinc coating process, for example, |
hot-dip, mechanically deposited, or no preference. 6. Mechanical Properties
6.1 Fasteners shall not exceed the maximum hardness speci-
, | , fied in Table 2. Fasteners less than three diameters in length
Ne and studs less than four diameters in length shall have hardness
559

NOTE 3-When the intended application requires that assembled tension exceeds 50 % of minimum bolt proof load, an anti-galling lubricant may be needed. Application of such a lubricant to nuts and a test of the lubricant efficiency are provided in Supplementary Requirement S1 of Specification A563 and should be specified when required.
NOTE 4-Research conducted on bolts of similar material and manufacture indicates that hydrogen-stress cracking or stress cracking corrosion may occur on hot-dip galvanized Grade BD bolts.
NOTE 5-Steel is considered to be alloy, by the American Iron and Steel Institute, when the maximum of the range given for the content of alloying elements exceeds one or more of the following limits: manganese, 1.65 %; silicon, 0.60 %; copper, 0.60 %; or in which a definite range or a definite minimum quantity of any of the following elements is specified or required within the limits of the recognized field of constructional alloy steels: aluminum, chromium up to 3.99 %, cobalt, columbium, molybdenum, nickel, titanium, tungsten, vanadium, zirconium, or any other alloying elements added to obtain a desired alloying effect.

File: sectionII_partA_data_digitized/best_text/pages/page-0615.txt
ASME BPVC.II.A-2025 SA-354 
14.1.9 Country of origin, and 
14.1.10 Title and signature of the individual assigned certi­
fication responsibility by the company officers, with complete 
mailing address. 
14.2 Failure to include all the required information on the 
test report shall be cause for rejection. 
15. Product Marking 
15.1 Manufacturers Identification -All products shall be 
marked by the manufacturer with a unique identifier to identify 
the manufacturer. 
15.2 Grade Identification: 
15.2.1 All Grade BC products shall be marked "BC". 
15.2.2 All Grade BD products shall be marked "BD". In 
addition to the "BD" marking, the product may be marked with 
6 radial lines 60° apart if manufactured from alloy steel 
conforming to the requirements of this specification. 
15.3 Marking Location and Methods: 
15.3.1 Bolts shall be marked on the top of the bolt head. 
15.3.2 Where studs have both coarse and fine threads, all 
markings shall appear on the coarse thread end or, if preferred, 
the manufacturer's identification shall appear on the fine thread 
end and the grade marking on the coarse thread end. 
15.3.3 Continuous thread studs may be marked on either 
end. 
15.3.4 All markings may be raised or depressed at the 
manufacturer's option. 
15.3.5 Grade and manufacturer's identification shall 
shall be separate and distinct. The two identifications 
shall preferably be in different locations and 
when on the same level shall be separated by at least two 
spaces. 
16. Packaging and Package Marking 
16.1 Packaging: 
16.1.1 Unless otherwise specified, packaging shall be in 
accordance with Practice D3951. 
16.1.2 When special packaging requirements are required, 
they shall be defined at the time of the inquiry and order. 
16.2 Package Marking: 
16.2.1 Each shipping unit shall include or be plainly marked 
with the following information: 
16.2.1.1 ASTM designation and grade, 
16.2.1.2 Size, 
16.2.1.3 Name and brand or trademark of the manufacturer, 
16.2.1.4 Number of pieces, 
16.2.1.5 Purchase order number, and 
16.2.1.6 Country of origin. 
17. Keywords 
17 .1 alloy steel; bolts; steel; studs 
SUPPLEMENTARY REQUIREMENTS 
Sl. Marking 
S 1. 1 Studs that are continuously threaded with the same 
class of thread shall be marked on each end with the marking 
in accordance with Section 15. 
563 
S1.2 Marking small sizes (customarily less than 0.375 in. 
(9.525 mm) may not be practical. Consult the producer for the 
minimum size that can be marked.

File: sectionII_partA_data_digitized/best_text/pages/page-0621.txt
ASME BPVC.II.A-2025 SA-358/SA-358M 
2.2 ASME Boiler and Pressure Vessel Code: 
Section II 
Section III 
Section VIII 
Section IX 
2.3 A WS Specifications: 
A5.4/A5.4M Stainless Steel Electrodes for Shielded Metal 
Arc Welding 
A5.9/A5.9M Bare Stainless Steel Welding Electrodes and 
Rods 
A5.ll/A5.11M Nickel and Nickel-Alloy Welding Electrodes 
for Shielded Metal Arc Welding 
A5 .14/ A5. l 4M Nickel and Nickel-Alloy Bare Welding Elec­
trodes and Rods 
A5.22/A5.22M Stainless Steel Flux Cored and Metal Cored 
Welding Electrodes and Rods 
A5.30/A5.30M Consumable Inserts 
2.4 Other Standard: 
SAE J1086 Practice for Numbering Metals and Alloys 
(UNS) 
3. Terminology 
3.1 Definitions: 
3.1.1 The definitions in Specification A999/A999M and 
Terminology A941 are applicable to this specification. 
4. Ordering Information 
4.1 It shall be the responsibility of the purchaser to specify 
all requirements that are necessary for product under this 
specification. Such requirements to be considered include, but 
are not limited to, the following: 
4.1.1 Quantity (feet, metres, or number of lengths), 
4.1.2 Name of material (electric-fusion-welded pipe), 
4.1.3 Grade (Table 1), 
4.1.4 Class (see 1.3), 
4.1.5 Size (outside diameter and nominal wall thickness), 
4.1.6 Length (specific or random), 
4.1.7 End finish (Section on Ends of Specification A999/ 
A999M), 
4.1.8 Authorization for repair of plate defects by welding 
and subsequent heat treatment without prior approval if such is 
intended (see 9.3), 
4.1.9 Specification designation, 
4.1.10 Special requirements, 
4.1.11 Statement invoking requirements of 16.4 if such is 
intended. 
4.1.12 Circumferential weld permissibility (see Section 16), 
4.1.13 Supplementary Requirements (Sl through SS), 
4.1.14 Applicable ASME Code if known, 
4.1.15 For ASME Code Section III applications, the service 
classification intended, and 
4.1.16 Certification requirements (see Section on Certifica­
tion of Specification A999/A999M). 
5. General Requirements 
5.1 Material furnished to this specification shall conform to 
the applicable requirements of the current edition of Specifi­
cation A999/ A999M unless otherwise provided herein. 
6. Materials and Manufacture 
6.1 Materials: 
6.1.1 The steel plate material shall conform to the require­
ments of one of the grades of Specification A240/ A240M, 
listed in Table 1, except as provided in 6.3.2.3. 
6.2 Welding: 
6.2.1 The joints shall be full penetration double-welded or 
single-welded butt joints employing fusion welding processes 
as defined under "Definitions," ASME Boiler and Pressure 
Vessel Code, Section IX. This specification malces no provision 
for any difference in weld quality requirements regardless of 
the weld joint type employed (single or double) in making the 
weld. Where backing rings or strips are employed, the ring or 
strip material shall be of the same P-Number (Table QW-422 
of Section IX) as the plate being joined. Backing rings or strips 
shall be completely removed after welding, prior to any 
required radiography, and the exposed weld surface shall be 
examined visually for conformance to the requirements of 
6.2.3. Welds made by procedures employing backing strips or 
rings that remain in place are prohibited. Welding procedures, 
and welding operators shall be qualified· in accordance with 
ASME Boiler and Pressure Vessel Code, Section IX. 
6.2.2 Except as provided in 6.2.2.1 and 6.2.2.2, welds shall 
be made in their entirety by processes involving the deposition 
of filler metal. 
6.2.2.1 For Class 4 pipe employing multiple passes, the 
root-pass may be without the addition of filler metal. 
6.2.2.2 For Class 4 pipe, the weld surface exposed inside the 
pipe may result from a single pass made from the inside of the 
pipe without the addition of filler metal. 
6.2.2.3 All single-welded pipe shall be completely radio­
graphed. 
6.2.3 The weld surface on either side of the weld is 
permitted to be flush with the base plate or to have a reasonably 
uniform crown, not to exceed 1/s in. [3 mm]. It is pemritted at 
the option of the manufacturer or by agreement between the 
manufacturer and purchaser to remove any weld reinforce­
ment. The contour of the reinforcement should be reasonably 
smooth and free from irregularities. The deposited metal shall 
be fused uniformly into the plate surface. No concavity of 
contour is permitted unless the resulting thickness of weld 
metal is equal to or greater than the minimum thickness of the 
adjacent base metal. 
569 
6.2.4 Weld defects shall be repaired by removal to sound 
metal and rewelding. Subsequent heat treatment and examina­
tion (that is, visual, radiographic, and dye penetrant) shall be as 
required on the original welds. 
6.3 Heat Treatment:
