Repository: Demigodofa/ASMEPurchaseOrderHelper

# ASMEPurchaseOrderHelper

PC UI tool to help purchasing agents generate correct ASME purchase orders. The active desktop flow reads normalized ASME JSONL data, applies policy rules, and generates copy-ready/exportable PO content.

## Source of truth (for agents/bots)
This README is the source of truth for rules, orientation, and guidance. The owner may use loose or exact language; if there is any ambiguity, confirm intent. Example: if they say "ordering requirements," confirm they mean "Ordering Information" (the official section name used in the PDFs).

File: sectionII_partA_data_digitized/best_text/pages/page-0622.txt
SA-358/SA-358M ASME BPVC.II.A-2025 
6.3.1 Unless otherwise stated in the order, all pipe shall be 
furnished in the heat-treated condition in accordance with the 
requirements of Table 2. 
6.3.2 The purchase order shall specify one of the following 
conditions if the heat-treated condition specified in 6.3 .1 is not 
desired by the purchaser: 
6.3.2.1 A final heat-treatment temperature under 1900 °F 
[1040 °CJ-Each pipe supplied under this requirement shall be 
stenciled with the final heat-treatment temperature in degrees 
Fahrenheit or degrees Celsius after the suffix "HT." Controlled 
structural or special service characteristics may be specified as 
a guide for the most suitable heat treatment. 
6.3.2.2 DELETED 
6.3.2.3 DELETED 
6.4 A solution annealing temperature above 1950 °F [1065 
0 C] may impair the resistance to intergranular c01rnsion after 
subsequent exposure to sensitizing conditions in Grades 321, 
321H, 347, 347H, and 348. When specified by the purchaser, a 
lower temperature stabilization or re-solution anneal shall be 
used subsequent to the initial high temperature solution anneal 
(see Supplementary Requirement SS). 
7. Chemical Composition 
7.1 The chemical composition of the plate shall conform to 
the requirements of the applicable specification and grade 
listed in Specification A240/ A240M. 
7.2 Except for Grade S34751 and S34752, the chemical 
composition of the welding filler metal shall conform to the 
requirements of the applicable AWS specification for the 
corresponding grade shown in Table 1, or shall conform to the 
chemical composition specified for the plate in Specification 
A240/ A240M, or shall, subject to purchaser approval, be a 
filler metal more highly alloyed than the base metal when 
needed for corrosion resistance or other properties. Use of a 
filler metal other than that listed in Table 1 or conforming to the 
chemical composition specified for the plate in Specification 
A240/ A240M shall be rep01ted and the filler metal identified 
on the certificate of tests. When nitrogen and cerium are 
specified elements for the ordered grade, the method of 
analysis for these elements shall be a matter of agreement 
between the purchaser and the manufacturer. 
7 .3 The chemical composition of the welding filler metal for 
Grade S34751 and S34752 shall conform to the chemical 
composition specified for the plate in Specification A240/ 
A240M. The method for analysis for nitrogen shall be a matter 
of agreement between the purchaser and the manufacturer. 
8. Permissible Variations in Dimensions 
8.1 Permissible Variations-The dimensions at any point in 
a length of pipe shall not exceed the following: 
8.1.1 Outside Diameter-Based on circumferential 
measurement, ±0.5 % of the specified outside diameter. 
8.1.2 Out-of-Roundness-Difference between major and mi­
nor outside diameters, 1 %. 
8.1.3 Alignment-Using a 10-ft [3-m] straightedge placed 
so that both ends are in contact with the pipe, Vs in. [3 mm] 
deviation from contact with the pipe. 
TABLE 2 Annealing Requirements 
Grade or UNS DesignationA Heat Treating 
Temperature 8 
All grades not individually listed below: 1900 °F [1040 °C] 
304H,309S,309Cb,310S, 310Gb, 1900 °F [1040 °C] 
321 H, 347H, S22100, S28300, 
N08020 1800-1850 °F [980-1010 °C] 
N08367 2025 °F [1110 °C] 
N08700 2000 °F [1095 °C] 
N08810 2050 °F [1120 °C] 
N08811 2100 °F [1150 °C] 
N08904 2000 °F [1095 °C] 
N08926 2010 °F [1100 °C] 
S30600 2100 °F [1150 °C] 
S30815 1920 °F [1050 °C] 
S31254 2100 °F [1150 °C] 
S31266 2100 °F [1150 °C] 
S31727 1975-2175 °F [1080 to 1180 °C] 
S32050 2100 °F [1150 °C] 
S32053 1975-2175 °F [1080 to 1180 °C] 
S32654 2100 °F [1150 °C] 
S34565 2050 °F [1120 °C] 
S34752 1940-2138 °F [1060 to 1170 °C] 
A New designation established in accordance with Practice E527 and SAE J1086. 
8 Minimum, unless otherwise stated. 
Cooling/Testing 
Requirements 
C 
D 
D 
D 
D 
D 
D 
D 
D 
D 
D 
D 
D 
D 
D 
D 
D 
D 
D 
0 Quenched in water or rapidly cooled by other means, at a rate sufficient to prevent reprecipitation of carbides, as demonstrable by the capability of passing Practices 
A262, Practice E. The manufacturer is not required to run the test unless it is specified on the purchase order (see Supplementary Requirement S7). Note that Practices 
A262 requires the test to be performed on sensitized specimens in the low-carbon and stabilized types and on specimens representative of the as-shipped condition for 
other types. In the case of low-carbon types containing 3 % or more molybdenum, the applicability of the sensitizing treatment prior to testing shall be a matter for 
negotiation between the seller and the purchaser. 
0 Quenched in water or rapidly cooled by other means. 
570

File: sectionII_partA_data_digitized/best_text/pages/page-0628.txt
SA-369/SA-369M (ASTM A369/A369M) ASME BPVC.II.A-2025 
& Designation: A369/A369M - 23 
~ull 7 
INTERNATIONAi. 
Standard Specification for 
Carbon and Ferritic Alloy Steel Forged and Bored Pipe for 
High-Temperature Service 1 
This standard is issned under the fixed designation A369/ A369M; the number immediately following the designation indicates the year 
of odginal adoption or, in the case of revision, the year of last revision. A number in parentheses indicates the year of last reapproval. 
A superscdpt epsilon (e) indicates an editodal change since the last revision or reapproval. 
1. Scope* 
1.1 This specification 2 covers heavy-wall carbon and alloy 
steel pipe (Note 1) made from turned and bored forgings and is 
intended for high-temperature service. Pipe ordered under this 
specification shall be suitable for bending and other forming 
operations and for fusion welding. Selection will depend on 
design, service conditions, mechanical properties and high­
temperature characteristics. 
NoTE 1-The use of the word "pipe" throughout the several sections of 
this specification is used in the broad sense and intended to mean pipe 
headers, or leads. 
NoTE 2-The dimensionless designator NPS (nominal pipe size) has 
been substituted in this standard for such traditional terms as "nominal 
diameter," "size," and '"nominal size." 
1.2 Several grades of ferritic steels are covered. Their 
compositions are given in Table 1. 
1.3 Supplementary requirements (S 1 to S7) of an optional 
nature are provided. Supplementary requirements S 1 to S5 call 
for additional tests to be made, and when desired shall be so 
stated in the order, together with the number of such tests 
required as applicable. 
1.4 The values stated in either SI units or inch-pound units 
are to be regarded separately as standard. Within the text, the 
SI units are shown in brackets. The values stated in each 
system may not be exact equivalents; therefore, each system 
shall be used independently of the other. Combining values 
from the two systems may result in non-conformance with the 
standard. The inch-pound units shall apply unless the "M" 
designation of this specification is specified in the order. 
1.5 This international standard was developed in accor­
dance with internationally recognized principles on standard­
ization established in the Decision on Principles for the 
Development of International Standards, Guides and Recom-
1 This specification is under the jurisdiction of ASTM Committee AO! on Steel, 
Stainless Steel and Related Alloys and is the direct responsibility of Subcommittee 
A0l.10 on Stainless and Alloy Steel Tubular Products. 
Current edition approved May 1, 2023. Published May 2023. Originally 
approved in 1953. Last previous edition approved in 2018 as A369/A369M - !Sa. 
DOI: 10.1520/A0369_A0369M-23. 
2 For ASME Boiler and Pressure Vessel Code applications see related Specifi­
cation SA-369 in Section II of that Code. 
mendations issued by the World Trade Organization Technical 
Barriers to Trade (TBT) Committee. 
2. Referenced Documents 
2.l ASTM Standards: 3 
A999/ A999M Specification for General Requirements for 
Alloy and Stainless Steel Pipe 
E290 Test Methods for Bend Testing of Material for Ductil­
ity 
E381 Method of Macroetch Testing Steel Bars, Billets, 
Blooms, and Forgings 
2.2 ASME Boiler and Pressure Vessel Code: 4 
Section IX 
2.3 ASME Standard: 4 
B 46.1 Surface Texture 
2.4 A WS Specifications: 5 
A5.5/A5.5M Specification for Low-Alloy Steel Electrodes 
for Shielded Metal Arc Welding 
A5.23/A5.23M Specification for Low-Alloy Steel Elec­
trodes and Fluxes for Submerged Arc Welding 
A5.28/A5.28M Specification for Low-Alloy Steel Elec­
trodes for Gas Shielded Arc Welding 
A5.29/A5.29M Low-Alloy Steel Electrodes for Flux Cored 
Arc Welding 
3. Ordering Information 
3.1 Orders for material to this specification should include 
the following, as required, to describe the desired material 
adequately: 
3.1.1 Quantity (feet, centimetres, or number of lengths), 
3.1.2 Name of material (forged and bored pipe), 
3.1.3 Grade (Table 1), 
3.1.4 Size (inside diameter and minimum wall thickness), 
3 For referenced ASTM standards, visit the ASTM website, www.astm.org, or 
contact ASTM Customer Service at service@astm.org. For Annual Book of ASTM 
Standards volume information, refer to the standard's Document Summary page on 
the ASTM website. 
4 Available from American Society of Mechanical Engineers (ASME), ASME 
International Headquarters, Two Park Ave., New York, NY 10016-5990, http:// 
www.asme.org. 
5 Available from American Welding Society (AWS), 550 NW LeJeune Rd., 
Miami, FL 33126, http://www.aws.org. 
* A Summary of Changes section appears at the end of this standard 
576

File: sectionII_partA_data_digitized/best_text/pages/page-0630.txt
SA-369/SA-369M (ASTM A369/A369M) ASME BPVC.II.A-2025 
3.1.5 Length (Permissible Variations in Length Section of 
Specification A999/ A999M), 
3.1.6 Verification of tensile and hardness properties at 
mid-thickness for Grade FP91 Type 1 and Type 2 (9.2), 
3.1.7 End finish (13), 
3.1.8 Optional requirements (Sections 8, Supplementary 
Requirements Sl to S7; 13.2), 
3.1.9 Test report required (Certification Section of Specifi­
cation A999/ A999M), 
3 .1.10 Specification designation, and 
3.1.11 Special requirements or exceptions to this specifica­
tion. 
4. General Requirements 
4.1 Material furnished under this specification shall con­
form to the applicable requirements of the current edition of 
Specification A999/ A999M, unless otherwise provided herein. 
5. Materials and Manufacture 
5.1 Discard: 
5 .1.1 A sufficient discard shall be made from each ingot to 
secure freedom from injurious defects. The steel shall have a 
homogeneous structure. 
5.2 Manufacture: 
5.2.1 Material for forging shall consist of ingots or of 
blooms, billets, or solid-rolled bars forged or rolled from an 
ingot, and cut to the required length by a process that will not 
produce injurious defects in the forging. 
5.2.2 The material shall be forged (Note 3) by hammering or 
pressing, and shall be brought as nearly as practicable to the 
finished shape and size by hot working. 
NoTE 3-The cross-sectional area of the solid forging shall have a 
reduction by forging or by rolling and forging from that of the ingot in the 
ratio of not less than 3 to 1. 
5.2.3 Unless otherwise specified, the final forging operation 
shall be followed by a treatment suitable to the grade as 
specified in 5.4. 
5.3 Machining: 
5.3.1 All forgings shall have both the inner and outer 
surfaces machined. 
5.3.2 After heat treatment, the pipe shall be machined to a 
finish with a roughness value no greater than 250-µin. [6.4-µm] 
arithmetical average deviation (AA), terms as defined in ANSI 
B 46.1-1962, unless otherwise specified. 
5.4 Heat Treatment: 
5.4.1 All pipe of the grades shown in Table 1 other than 
FPA, FPB, FPl, FP2, FP12, FP91 Type 1 and Type 2, FP92, 
and FP115 shall be reheated and furnished in the full-annealed 
or normalized and tempered condition. If furnished in the 
normalized and tempered condition (Note 4), the temperature 
for tempering shall be 1250 °F [680 °C] or higher for Grades 
FPS, FP9, FP21, and FP22, and 1200 °F [650 °C] or higher for 
Grades FP36 and FPll. 
NoTE 4-It is recommended that the temperature for tempering should 
be at least 100 °F [50 °C] above the intended service temperature; 
consequently, the purchaser should advise the manufacturer if the service 
temperature is to be over ll00 0 P [600 °C]. 
578 
5.4.2 Pipe in Grades FPA and FPB as a final heat treatment 
shall be either normalized or shall be given a stress relieving 
treatment at 1200 to 1300 °F [650 to 705 °C]. Pipe in Grades 
FPl, FP2, and FP12, as a final heat treatment shall be given a 
stress-relieving treatment at 1200 to 1300 °F [650 to 705 °C). 
NoTE 5-Certain of the ferritic steels covered by this specification tend 
to harden if cooled rapidly from above their critical temperature. Some 
will air harden, that is, become hardened to an undesirable degree when 
cooled in air from high temperatures. Therefore, operations involving 
heating such steels above their critical temperatures, such as welding, 
hot-bending and other forming operations, should be followed by suitable 
heat treatment. 
5.4.3 Except when Supplementary Requirement S6 is speci­
fied by the purchaser, Grade FP91 Type 1 and Type 2 shall be 
normalized and tempered by reheating within the temperature 
range from 1900 to 1975 °F [1040 to 1080 °C), followed by air 
cooling and tempering in the temperature range of 1350 to 
1470 °F [730 to 800 °C). 
5.4.4 Except when Supplementary Requirement S6 is speci­
fied by the purchaser, Grade FP92 shall be normalized and 
tempered by reheating within the temperature range of 1900 to 
1975 °F [1040 to 1080 °C], followed by air cooling and 
tempering in the temperature range of 1350 to 1470 °F [730 to 
800 °C]. 
5.4.5 Grade FP115 shall be nonnalized and tempered by 
reheating within the temperature range of 1920 to 2010 °F 
[1050 to 1100 °C] and tempered in the range of 1380 to 1455 
°F [750 to 790 °C]. The rate of cooling at mid thickness from 
1650 to 900 °F [900 to 482 °C] shall be no slower than 9 
°F/minute [5 °C/minute]. 
5.5 Repair by Welding: 
5.5.1 Weld repair shall be pennitted only subject to the 
approval of the purchaser and in accordance with Specification 
A999/ A999M. 
5.5.2 All repair welds in FP91 shall be made with one of the 
following welding processes and consumables: SMAW, A5.5/ 
A5.5M E90XX-B9; SAW, A5.23/A5.23M EB9 + neutral flux; 
GTAW, A5.28/A5.28M ER90S-B9; and FCAW A5.29/A5.29M 
E91Tl-B9. In addition, the sum of the Ni+ Mn content of all 
welding consumables used to weld repair FP91 Type 1 and 
Type 2 shall not exceed 1.0 %. 
5.5.3 All repair welds in FP92 shall be made using welding 
consumables meeting the chemical requirements for the grade 
in Table 1. 
5.5.4 After weld repair, Grades FP91 Type 1 and Type 2 and 
FP92 shall be heat treated at 1350-1470 °F [730-800 °C). 
5.5.5 After weld repair, Grades FP115 shall be heat treated 
at 1345 to 1435 °F [730 to 780 °C). 
6. Chemical Composition 
6.1 The steel shall conform to the requirements as to 
chemical composition prescribed in Table 1. 
7. Heat Analysis 
7.1 An analysis of each heat of steel shall be made by the 
steel manufacturer to detennine the percentages of the ele­
ments specified. If secondary melting processes are employed, 
the heat analysis shall be obtained from one remelted ingot or 
the product of one remelted ingot of each primary melt. The

File: sectionII_partA_data_digitized/best_text/pages/page-0631.txt
ASME BPVC.II.A-2025 SA-369/SA-369M (ASTM A369/A369M) 
chemical composition thus determined, or that determined 
from a product analysis made by the tubular product 
manufacturer, shall conform to the requirements specified. 
7.2 In the case of large ingots poured from two or more 
heats, the weighted average of the chemical determinations of 
the several heats, made in accordance with 7.1, shall conform 
to the requirements specified in Section 6. 
8. Product Analysis 
8.1 At the request of the purchaser, a product analysis shall 
be made by the manufacturer on every heat. 
8.2 The results of these analyses shall be reported to the 
purchaser or his representative, and shall conform to the 
requirements specified in Section 6. 
8.3 If the analysis of one of the tests specified in Section 7 
or Section 8 does not conform to the requirements specified in 
Section 6 an analysis of each billet or pipe from the same heat 
may be made, and all billets or pipes conforming to the 
requirements shall be accepted. 
9. Tensile Requirements 
9 .1 The material shall conform to the requirements as to 
tensile properties prescribed in Table 2. Tests for acceptance 
shall be made after final heat treatment of the forging. 
9.2 For Grade FP91 Type 1 and Type 2, when requested by 
the purchaser, the tensile and hardness properties shall be met 
and verified on material taken from the half-thickness location. 
10. Mechanical Tests Required 
10.1 Transverse or Longitudinal Tension Test-One test 
shall be made on a specimen from one end of one length of 
pipe representing each heat in each heat-treatment lot. 
10.2 Flattening Test-For pipe NPS 14 or less, and diameter 
to wall thickness ratios of more than 7 .0, a flattening test shall 
be carried out in accordance with Specification A999/ A999M. 
A test shall be carried out on a specimen taken from one end of 
each length of pipe. 
10.3 Bend Test-For pipe larger than NPS 14 or NPS where 
diameters to wall thickness ratio is 7 .0 or less, a bend test shall 
be carried out in accordance with Test Methods E290. Unless 
otherwise specified, the test specimens shall be taken in a 
transverse direction. The diameter of the pin shall be 2/3 t for 
longitudinal specimens or 1 1/3 t for transverse specimens, 
where t is the specimen thickness. The bend test specimens 
shall be bent at room temperature through 180° without 
cracking. One bend test shall be taken from one end of each 
length of pipe. 
11. Workmanship 
11.1 The pipe shall conform to the sizes and shapes speci­
fied by the purchaser. 
12. Ends 
12.1 Pipe ends shall be machined as specified in the 
purchase order. 
13. Finish 
13.1 The finished pipe shall be reasonably straight and shall 
have a workmanlike finish. 
13.2 Repair of defects by welding shall be permitted only 
subject to the approval of the purchaser. Defects shall be 
thoroughly chipped or ground out before welding. Only quali­
fied operators and procedures in accordance with the ASME 
Boiler and Pressure Vessel Code, Section IX, shall be used. 
Local or full heat treatment in accordance with 5.4 shall follow 
welding. Local grinding following welding and retreating shall 
be considered as meeting the requirements of 5.3. 
14. Product Marking 
14.1 In addition to the marking prescribed in Specification 
A999/A999M, the marking shall include the wall thickness, 
piece mark, length, and additional symbol "S" if the pipe 
conforms to the supplementary requirements specified in 
Supplementary Requirements Sl to S5, and the heat number or 
the manufacturer's number by which the heat can be identified. 
Indentation stamping, instead of stenciling, will be permitted 
only with the written approval of the purchaser. 
14.2 For FP91, additional marking shall include the appro­
priate Type. 
TABLE 2 Tensile Requirements 
Grade 
Tensile strength, min; ksi [MPa] 
Yield strength, min; ksi [MPa] 
Grade 
Elongation in 2 in. or 50 mm, min, %: 
FPA 
48 [330] 
30 [210] 
Basic minimum elongation for wall 5 /1• in. [8 mm] 
and over in thickness, strip tests, and for all small 
sizes tested in full-section 
When standard round 2-in. or 50-mm gage length 
test specimen is used 
FPB 
60 [415] 
35 [240] 
Longitu-
dinal 
35 
28 
FPA 
FP1, FP2 
55 [380] 
30 [210] 
Trans-
verse 
25 
20 
579 
FP12 
60 [415] 
32 [220] 
FP91 Type 1 
and T e 2 
85 [585] 
60 [415] 
FP92 
90 [620] 
64 [440] 
Elon ation Re uirements 
FP115 
90 [620] 
65 [450] 
All Others 
60 [415] 
30 [210] 
FPB FP91 Type 1 and Type 2 All Others FP92 and FP115 
Longitu- Trans- Longitu- Trans- Longitu- Trans-
dinal verse dinal verse dinal verse 
30 17 27 18 30 20 
22 12 20 13 22 14

File: sectionII_partA_data_digitized/best_text/pages/page-0644.txt
SA-370 ASME BPVC.II.A-2025 
TABLE 1 Multiplying Factors to Be Used for Various Diameters of Round Test Specimens 
Standard Specimen Small Size Specimens Proportional to Standard 
0.500 in. Round 0.350 in. Round 0.250 in. Round 
Actual Area, Multiplying Actual Area, Multiplying Actual Area, Multiplying Diameter, in. 2 Factor Diameter, in. 2 Factor Diameter, in.2 Factor in. in. in. 
0.490 0.1886 5.30 0.343 0.0924 10.82 0.245 0.0471 21.21 
0.491 0.1893 5.28 0.344 0.0929 10.76 0.246 0.0475 21.04 
0.492 0.1901 5.26 0.345 0.0935 10.70 0.247 0.0479 20.87 
0.493 0.1909 5.24 0.346 0.0940 10.64 0.248 0.0483 20.70 
0.494 0.1917 5.22 0.347 0.0946 10.57 0.249 0.0487 20.54 
0.495 0.1924 5.20 0.348 0.0951 10.51 0.250 0.0491 20.37 
0.496 0.1932 5.18 0.349 0.0957 10.45 0.251 0.0495 20.21 
(0.05jA (20.0jA 
0.497 0.1940 5.15 0.350 0.0962 10.39 0.252 0.0499 20.05 
(0.05)A (20.0)A 
0.498 0.1948 5.13 0.351 0.0968 10.33 0.253 0.0503 19.89 
(0.05)A (20.0)A 
0.499 0.1956 5.11 0.352 0.0973 10.28 0.254 0.0507 19.74 
0.500 0.1963 5.09 0.353 0.0979 10.22 0.255 0.0511 19.58 
0.501 0.1971 5.07 0.354 0.0984 10.16 
0.502 0.1979 5.05 0.355 0.0990 10.10 
0.503 0.1987 5.03 0.356 0.0995 10.05 
(0.1)A (10.0)A 
0.504 0.1995 5.01 0.357 0.1001 9.99 
(0.2)A (5.0)A (0.1)A (10.0)A 
0.505 0.2003 4.99 
(0.2jA (5.0)A 
0.506 0.2011 4.97 
(0.2)A (5.0)A 
0.507 0.2019 4.95 
0.508 0.2027 4.93 
0.509 0.2035 4.91 
0.510 0.2043 4.90 
A The values in parentheses may be used for ease in calculation of stresses, in pounds per square inch, as permitted in Note 5 of Fig. 4. 
12.3 The type of specimen ends outside of the gauge length 
shall accommodate the shape of the product tested, and shall 
properly fit the holders or grips of the testing machine so that 
axial loads are applied with a minimum of load eccentricity and 
slippage. Fig. 5 shows specimens with various types of ends 
that have given satisfactory results. 
13. Gauge Marks 
13.1 The specimens shown in Figs. 3-6 shall be gauge 
marked with a center punch, scribe marks, multiple device, or 
drawn with ink. The purpose of these gauge marks is to 
determine the percent elongation. Punch marks shall be light, 
sharp, and accurately spaced. The localization of stress at the 
marks makes a hard specimen susceptible to starting fracture at 
the punch marks. The gauge marks for measuring elongation 
after fracture shall be made on the flat or on the edge of the flat 
tension test specimen and within the parallel section; for the 
8-in. gauge length specimen, Fig. 3, one or more sets of 8-in. 
gauge marks may be used, intermediate marks within the gauge 
length being optional. Rectangular 2-in. gauge length 
specimens, Fig. 3, and round specimens, Fig. 4, are gauge 
marked with a double-pointed center punch or scribe marks. 
One or more sets of gauge marks may be used; however, one 
592 
set must be approximately centered in the reduced section. 
These same precautions shall be observed when the test 
specimen is full section. 
14. Determination of Tensile Properties 
14.1 Yield Point-Yield point is the first stress in a material, 
less than the maximum obtainable stress, at which an increase 
in strain occurs without an increase in stress. Yield point is 
intended for application only for materials that may exhibit the 
unique characteristic of showing an increase in strain without 
an increase in stress. The stress-strain diagram is characterized 
by a sharp knee or discontinuity. Determine yield point by one 
of the following methods: 
14.1.1 Drop of Beam or Halt of Pointer Method-In this 
method, apply an increasing load to the specimen at a uniform 
rate. When a lever and poise machine is used, keep the beam in 
balance by running out the poise at approximately a steady 
rate. When the yield point of the material is reached, the 
increase of the load will stop, but nm the poise a trifle beyond 
the balance position, and the beam of the machine will drop for 
a brief but appreciable interval of time. When a machine 
equipped with a load-indicating dial is used there is a halt or 
hesitation of the load-indicating pointer corresponding to the

File: sectionII_partA_data_digitized/best_text/pages/page-0648.txt
SA-370 ASME BPVC.II.A-2025 
TABLE 2 Approximate Hardness Conversion Numbers for Nonaustenitic SteelsA (Rockwell C to Other Hardness Numbers) 
Rockwell C Brinell Knoop Rockwell A Rockwell Sueerficial Hardness 
Scale, 150 kgf Vickers Hardness Hardness, Scale, 60 kgf 15N Scale, 15 30N Scale 30 45N Scale, 45 Approximate 
Load, Hardness Load, kgf Load, kgf Load, kgf Load, Tensile 3000 kgf Load, 500 gf Load Diamond Number 10 mm Ball and Over Diamond Diamond Diamond Diamond Strength, ksi 
Penetrator Penetrator Penetrator Penetrator Penetrator (MPa) 
68 940 920 85.6 93.2 84.4 75.4 
67 900 895 85.0 92.9 83.6 74.2 
66 865 870 84.5 92.5 82.8 73.3 
65 832 739 846 83.9 92.2 81.9 72.0 
64 800 722 822 83.4 91.8 81.1 71.0 
63 772 706 799 82.8 91.4 80.1 69.9 
62 746 688 776 82.3 91.1 79.3 68.8 
61 720 670 754 81.8 90.7 78.4 67.7 
60 697 654 732 81.2 90.2 77.5 66.6 
59 674 634 710 80.7 89.8 76.6 65.5 351 (2420) 
58 653 615 690 80.1 89.3 75.7 64.3 338 (2330) 
57 633 595 670 79.6 88.9 74.8 63.2 325 (2240) 
56 613 577 650 79.0 88.3 73.9 62.0 313 (2160) 
55 595 560 630 78.5 87.9 73.0 60.9 301 (2070) 
54 577 543 612 78.0 87.4 72.0 59.8 292 (2010) 
53 560 525 594 77.4 86.9 71.2 58.6 283 (1950) 
52 544 512 576 76.8 86.4 70.2 57.4 273 (1880) 
51 528 496 558 76.3 85.9 69.4 56.1 264 (1820) 
50 513 482 542 75.9 85.5 68.5 55.0 255 (1760) 
49 498 468 526 75.2 85.0 67.6 53.8 246 (1700) 
48 484 455 510 74.7 84.5 66.7 52.5 238 (1640) 
47 471 442 495 74.1 83.9 65.8 51.4 229 (1580) 
46 458 432 480 73.6 83.5 64.8 50.3 221 (1520) 
45 446 421 466 73.1 83.0 64.0 49.0 215 (1480) 
44 434 409 452 72.5 82.5 63.1 47.8 208 (1430) 
43 423 400 438 72.0 82.0 62.2 46.7 201 (1390) 
42 412 390 426 71.5 81.5 61.3 45.5 194 (1340) 
41 402 381 414 70.9 80.9 60.4 44.3 188 (1300) 
40 392 371 402 70.4 80.4 59.5 43.1 182 (1250) 
39 382 362 391 69.9 79.9 58.6 41.9 177 (1220) 
38 372 353 380 69.4 79.4 57.7 40.8 171 (1180) 
37 363 344 370 68.9 78.8 56.8 39.6 166 (1140) 
36 354 336 360 68.4 78.3 55.9 38.4 161 (1110) 
35 345 327 351 67.9 77.7 55.0 37.2 156 (1080) 
34 336 319 342 67.4 77.2 54.2 36.1 152 (1050) 
33 327 311 334 66.8 76.6 53.3 34.9 149 (1030) 
32 318 301 326 66.3 76.1 52.1 33.7 146 (1010) 
31 310 294 318 65.8 75.6 51.3 32.5 141 (970) 
30 302 286 311 65.3 75.0 50.4 31.3 138 (950) 
29 294 279 304 64.6 74.5 49.5 30.1 135 (930) 
28 286 271 297 64.3 73.9 48.6 28.9 131 (900) 
27 279 264 290 63.8 73.3 47.7 27.8 128 (880) 
26 272 258 284 63.3 72.8 46.8 26.7 125 (860) 
25 266 253 278 62.8 72.2 45.9 25.5 123 (850) 
24 260 247 272 62.4 71.6 45.0 24.3 119 (820) 
23 254 243 266 62.0 71.0 44.0 23.1 117 (810) 
22 248 237 261 61.5 70.5 43.2 22.0 115 (790) 
21 243 231 256 61.0 69.9 42.3 20.7 112 (770) 
20 238 226 251 60.5 69.4 41.5 19.6 110 (760) 
A This table gives the approximate interrelationships of hardness values and approximate tensile strength of steels. It is possible that steels of various compositions and 
processing histories will deviate in hardness-tensile strength relationship from the data presented in this table. The data in this table should not be used for austenitic 
stainless steels, but have been shown to be applicable for ferritic and martensitic stainless steels. The data in this table should not be used to establish a relationship 
between hardness values and tensile strength of hard drawn wire. Where more precise conversions are required, they should be developed specially for each steel 
composition, heat treatment, and part. Caution should be exercised if conversions from this table are used for the acceptance or rejection of product. The approximate 
interrelationships may affect acceptance or rejection. 
17.2.2 Measuring Microscope-The divisions of the mi­
crometer scale of· the microscope or other measuring devices 
used for the measurement of the diameter of the indentations 
shall be such as to permit the direct measurement of the 
diameter to 0.1 mm and the estimation of the diameter to 
0.05mm. 
NOTE 14-This requirement applies to the construction of the micro­
scope only and is not a requirement for measurement of the indentation, 
see 17.4.3. 
596 
17 .2.3 Standard Ball-The standard tungsten carbide ball 
for Brinell hardness testing is 10 mm (0.3937 in.) in diameter 
with a deviation from this value of not more than 0.005 mm 
(0.0002 in.) in any diameter. A tungsten carbide ball suitable 
for use must not show a permanent change in diameter greater 
than 0.01 mm (0.0004 in.) when pressed with a force of 
3000 kgf against the test specimen. Steel ball indentors are no 
longer permitted for use in Brinell hardness testing in accor­
dance with these test methods. 
.. -

File: sectionII_partA_data_digitized/best_text/pages/page-0655.txt
ASME BPVC.11.A-2025 SA-370 
22. Apparatus 
22.1 Testing Machines: 
22.1.1 A Charpy impact machine is one in which a notched 
specimen is broken by a single blow of a freely swinging 
pendulum. The pendulum is released from a fixed height. Since 
the height to which the pendulum is raised prior to its swing, 
and the mass of the pendulum are known, the energy of the 
blow is predetermined. A means is provided to indicate the 
energy absorbed in breaking the specimen. 
22.1.2 The other principal feature of the machine is a fixture 
(see Fig. 10) designed to support a test specimen as a simple 
beam at a precise location. The fixture is arranged so that the 
notched face of the specimen is vertical. The pendulum strikes 
the other vertical face directly opposite the notch. The dimen­
sions of the specimen supports and striking edge shall conform 
to Fig. 10. 
22.1.3 Charpy machines used for testing steel generally 
have capacities in the 220 to 300 ft-lbf (300 to 400 J) energy 
range. Sometimes machines of lesser capacity are used; 
however, the capacity of the machine should be substantially in 
excess of the absorbed energy of the specimens (see Test 
Methods E23). The linear velocity at the point of impact should 
be in the range of 16 to 19 ft/s (4.9 to 5.8 m/s). 
Norn 15-An investigation of striker radius effect is available. 
22.2 Temperature Media: 
22.2.1 For testing at other than room temperature, it is 
necessary to condition the Charpy specimens in media at 
controlled temperatures. 
22.2.2 Low temperature media usually are chilled fluids 
(such as water, ice plus water, dry ice plus organic solvents, or 
liquid nitrogen) or chilled gases. 
22.2.3 Elevated temperat11re media are usually heated liq­
uids such as mineral or silicone oils. Circulating air ovens may 
be used. 
22.3 Handling Equipment-Tongs, especially adapted to fit 
the notch in the impact specimen, normally are used for 
removing the specimens from the medium and placing them on 
the anvil (refer to Test Methods E23). In cases where the 
machine fixture does not provide for automatic centering of the 
test specimen, the tongs may be precision machined to provide 
centering. 
23. Sampling and Number of Specimens 
23.1 Sampling: 
23.1.1 Test location and orientation should be addressed by 
the specifications. If not, for wrought products, the test location 
shall be the same as that for the tensile specimen and the 
orientation shall be longitudinal with the notch perpendicular 
to the major surface of the product being tested. 
23.l.2 Number of Specimens. 
23.1.2.1 All specimens used for a Charpy impact test shall 
be taken from a single test coupon or test location. 
23.1.2.2 When the specification calls for a minimum aver­
age test result, three specimens shall be tested. 
-1--'!r---Centllf or 
Sttike (W /2) 
S1>ecimeo 
Support 
All dimensional tolerances shall be ±0.05 mm (0.002 in.) unless otherwise 
specified. 
Norn 1-A shall be parallel to B within 2:1000 and coplanar with B 
within 0.05 mm (0.002 in.). 
Norn 2-C shall be parallel to D within 20:1000 and coplanar with D 
within 0.125 mm (0.005 in.). 
Norn 3-Finish on unmarked parts shall be 4 µm (125 ~tin.). 
Norn 4-To!erance for the striker corner radius shall be -0.05 mm 
(0.002 in.)/+0.50 mm (0.020 in.) 
FIG. 1 O Charpy (Simple-beam) Impact Test 
23.1.2.3 When the specification requires determination of a 
transition temperature, eight to twelve specimens are usually 
needed. 
23.2 Type and Size: 
23.2.1 Use a standard full size Charpy V-notch specimen as 
shown in Fig. 11, except as allowed in 23.2.2. 
603 
23.2.2 Subsized Specimens. 
23.2.2.1 For flat material less than 7/i6 in. (11 mm) thick, or 
when the absorbed energy is expected to exceed 80 % of full 
scale, use standard subsize test specimens. 
23.2.2.2 For tubular materials tested in the transverse 
direction, where the relationship between diameter and wall 
thickness does not permit a standard full size specimen, use 
standard subsize test specimens or standard size specimens 
containing outer diameter (OD) curvature as follows: 
( 1) Standard size specimens and subsize specimens may 
contain the original OD surface of the tubular product as shown 
in Fig. 12. All other dimensions shall comply with the 
requirements of Fig. 11. 
NoTE 16-For materials with toughness levels in excess of about 
50 ft-lbs, specimens containing the otiginal OD surface may yield values 
in excess of those resulting from the use of conventional Charpy 
specimens. 
23.2.2.3 If a standard full-size specimen cannot be prepared, 
the largest feasible standard subsize specimen shall be pre­
pared. The specimens shall be machined so that the specimen 
does not include material nearer to the surface than 0.020 in. 
(0.5 mm).

File: sectionII_partA_data_digitized/best_text/pages/page-0656.txt
SA-370 ASME BPVC.11.A-2025 
c::c::J 
L......__ 55 mm ___ _J ,---{2.1651n.)~l 
L 
. LI
·. .2mm.{(l..07·9.·.1n,) x· O.ZSmm r7 l:__ 10 mm (0.010 In,) rad. 
_b:.::J .L(o.394111.) : 
i+,rnmm • ' (0.394 In.) 45" 
Norn I-Permissible variations shall be as follows: 
Notch length to edge 
Adjacent sides shall be at 
Cross-section dimensions 
Length of specimen (L) 
Centering of notch (U2) 
Angle of notch 
Radius of notch 
Notch depth 
Finish requirements 
90 ±2° 
90° ± 10 min 
±0.075 mm (±0.003 in.) 
+ o, - 2.5 mm ( + o, - 0.100 in.) 
±1 mm (±0.039 in.) 
±10 
±0.025 mm (±0.001 in.) 
±0.025 mm (±0.001 in.) 
2 µm (63 µin.) on notched surface and 
opposite face; 4 µm (125 µin.) on other 
two surfaces 
(a) Standard Full Size Specimen 
\7o~ mm t;f mm t;f5 mm 
'4197 ~ ~264 t ,;2ss in~ 
[J [J [] 
Norn 2-On subsize specimens, all dimensions and tolerances of the 
standard specimen remain constant with the exception of the width, which 
vaties as shown above and for which the tolerance shall be ± 1 %. 
(b) Standard Subsize Specimens 
FIG. 11 Charpy (Simple Beam) Impact Test Specimens 
23.2.2.4 Tolerances for standard subsize specimens are 
shown in Fig. 11. Standard subsize test specimen sizes are: 
10 x 7.5 mm, 10 x 6.7 mm, 10 x 5 mm, 10 x 3.3 mm, and 
10 x2.5 mm. 
23.2.2.5 Notch the narrow face of the standard subsize 
specimens so that the notch is perpendicular to the 10 mm wide 
face. 
23.3 Notch Preparation-The machining (for example, 
milling, broaching, or grinding) of the notch is critical, as 
minor deviations in both notch radius and profile, or tool marks 
at the bottom of the notch may result in variations in test data, 
particularly in materials with low-impact energy absorption. 
(see Annex AS). 
24. Calibration 
24.1 Accuracy and Sensitivity-Calibrate and adjust Charpy 
impact machines in accordance with the requirements of Test 
Methods E23. 
25. Conditioning-Temperature Control 
25.1 When a specific test temperature is required by the 
specification or purchaser, control the temperature of the 
heating or cooling medium within ±2 °F (1 °C). 
Norn 17-For some steels there may not be a need for this restticted 
temperature, for example, austenitic steels. 
Norn 18-Because the temperature of a testing laboratory often varies 
from 60 to 90 °F (15 to 32 °C) a test conducted at "room temperature" 
might be conducted at any temperature in this range . 
26. Procedure 
26.l Temperature: 
26.1.1 Condition the specimens to be broken by holding 
them in the medium at test temperature for at least 5 min in 
liquid media and 30 min in gaseous media. 
26.1.2 Prior to each test, maintain the tongs for handling test 
specimens at the same temperature as the specimen so as not to 
affect the temperature at the notch. 
26.2 Positioning and Breaking Specimens: 
26.2.1 Carefully center the test specimen in the anvil and 
release the pendulum to break the specimen. 
26.2.2 If the pendulum is not released within 5 s after 
removing the specimen from the conditioning medium, do not 
break the specimen. Return the specimen to the conditioning 
medium for the period required in 26.1.1. 
26.3 Recovering Specimens-In the event that fracture ap­
pearance or lateral expansion must be determined, recover the 
matched pieces of each broken specimen before breaking the 
next specimen. 
26.4 Individual Test Values: 
26.4.1 Impact Energy-Record the impact energy absorbed 
to the nearest ft· lbf (J). 
604 
26.4.2 Fracture Appearance: 
26.4.2.1 Determine the percentage of shear fracture area by 
any of the following methods: 
(I) Measure the length and width of the brittle portion of 
the fracture surface, as shown in Fig. 13 and determine the 
percent shear area from either Table 7 or Table 8 depending on 
the units of measurement. 
(2) Compare the appearance of the fracture of the specimen 
with a fracture appearance chart as shown in Fig. 14. 
(3) Magnify the fracture surface and compare it to a 
precalibrated overlay chart or measure the percent shear 
fracture area by means of a planimeter. 
(4) Photograph the fractured surface at a suitable magnifi­
cation and measure the percent shear fracture area by means of 
a planimeter. 
26.4.2.2 Determine the individual fracture appearance val­
ues to the nearest 5 % shear fracture and record the value. 
26.4.3 Lateral Expansion: 
26.4.3.1 Lateral expansion is the increase in specimen 
width, measured in thousandths of an inch (mils), on the 
compression side, opposite the notch of the fractured Charpy 
V-notch specimen as shown in Fig. 15. 
26.4.3.2 Examine each specimen half to ascertain that the 
protrusions have not been damaged by contacting the anvil, 
machine mounting smface, and so forth. Discard such samples 
since they may cause erroneous readings. 
26.4.3.3 Check the sides of the specimens perpendicular to 
the notch to ensure that no burrs were formed on the sides 
during impact testing. If burrs exist, remove them carefully by 
rubbing on emery cloth or similar abrasive surface, making 
sure that the protrusions being measured are not rubbed during 
the removal of the burr.
