Repository: Demigodofa/ASMEPurchaseOrderHelper

# ASMEPurchaseOrderHelper

PC UI tool to help purchasing agents generate correct ASME purchase orders. The active desktop flow reads normalized ASME JSONL data, applies policy rules, and generates copy-ready/exportable PO content.

## Source of truth (for agents/bots)
This README is the source of truth for rules, orientation, and guidance. The owner may use loose or exact language; if there is any ambiguity, confirm intent. Example: if they say "ordering requirements," confirm they mean "Ordering Information" (the official section name used in the PDFs).

File: sectionII_partA_data_digitized/best_text/pages/page-0660.txt
SA-370 ASME BPVC.II.A-2025 
.,, 
"" 
"lt 
~r, I 
1.7 
!llU. OF MArERlJ\L 
·---- I 
3,5 
/l.25 
NOTE: ~~:.:~~~~:iN SAME 
_5.;! No, 2 fffARRITT CONTACT' POINT 
\:!~- ~ •. 0611.f!YR) 
r;l·-l(J 
'~ 
v,u1c1.1.,ra1 OIi\, 8' C'SQRE 
.31 DSEI' 
'62 
W~ltili..l'!lhB.G.!!Q} 
NOillS: 
L) FLASH CHROME l't.ATE ITEMS 1 & 2 
2.) 
FIG. 17 Assembly and Details for Lateral Expansion Gauge 
using the procedures in Section 26. Record each test tempera­
ture to the nearest I °F (0.5 °C). 
27.2.1.2 Plot the individual test results (ft•lbf or percent 
shear) as the ordinate versus the corresponding test temperature 
as the abscissa and construct a best-fit curve through the plotted 
data points. 
27 .2.1.3 If transition temperature is specified as the tem­
perature at which a test value is achieved, determine the 
temperature at which the plotted curve intersects the specified 
test value by graphical interpolation ( extrapolation is not 
permitted). Record this transition temperature to the nearest 
5 °F (3 °C). If the tabulated test results clearly indicate a 
transition temperature lower than specified, it is not necessary 
to plot the data. Report the lowest test temperature for which 
test value exceeds the specified value. 
27.2.1.4 Accept the test result if the determined transition 
temperature is equal to or lower than the specified value. 
27.2.1.5 If the determined transition temperature is higher 
than the specified value, but not more than 20 °F (12 °C) higher 
than the specified value, test sufficient samples in accordance 
with Section 26 to plot two additional curves. Accept the test 
results if the temperatures determined from both additional 
tests are equal to or lower than the specified value. 
27.3 When subsize specimens are permitted or necessary, or 
both, modify the specified test requirement according to Table 
9 or test temperature according to ASME Boiler and Pressure 
Vessel Code, Table UG-84.2, or both. Greater energies or lower 
test temperatures may be agreed upon by purchaser and 
supplier. 
28. Records 
28.1 The test record should contain the following informa­
tion as appropriate: 
28.1.1 Full description of material tested (that is, specifica­
tion number, grade, class or type, size, heat number). 
28.1.2 Specimen orientation with respect to the material 
axis. 
28.1.3 Specimen size. 
28.1.4 Test temperature and individual test value for each 
specimen broken, including initial tests and retests. 
28.1.5 Test results. 
28.1.6 Transition temperature and criterion for its 
determination, including initial tests and retests. 
608

File: sectionII_partA_data_digitized/best_text/pages/page-0662.txt
SA-370 ASME BPVC.II.A-2025 
Al.2 Orientation of Test Specimens Al.3.2 Alloy Steel Bars-Alloy steel bars are usually not 
tested in the as-rolled condition. Al.2.1 Carbon and alloy steel bars and bar-size shapes, due 
to their relatively small cross-sectional dimensions, are cus­
tomaiily tested in the longitudinal direction. In special cases 
where size permits and the fab1ication or service of a part 
justifies testing in a transverse direction, the selection and 
location of test or tests are a matter of agreement between the 
manufacturer and the purchaser. 
Al.3.3 When tension tests are specified, the practice for 
selecting test specimens for hot-rolled and cold-finished steel 
bars of vaiious sizes shall be in accordance with Table Al.I, 
unless otherwise specified in the product specification. 
Al.4 Bend Test 
Al.3 Tension Test 
Al.3.1 Carbon Steel Bars-Carbon steel bars are not com­
monly specified to tensile requirements in the as-rolled condi­
tion for sizes of rounds, squares, hexagons, and octagons under 
½ in. (13 mm) in diameter or distance between parallel faces 
nor for other bar-size sections, other than flats, less than 1 in.2 
(645 mm 2 ) in cross-sectional area. 
Al.4.1 When bend tests are specified, the recommended 
practice for hot-rolled and cold-finished steel bars shall be in 
accordance with Table Al.2. 
Al.5 Hardness Test 
Al.5.1 Hardness Tests on Bar Products (flats, rounds, 
squares, hexagons, and octagons) are conducted on the surface 
after a minimum removal of 0.015 in. to provide for accurate 
TABLE A1.1 Practices for Selecting Tension Test Specimens for Steel Bar Products 
Nam 1-For bar sections where it is difficult to determine the cross-sectional area by simple measurement, the area in square inches may be calculated 
by dividing the weight per linear inch of specimen in pounds by 0.2833 (weight of 1 in.3 of steel) or by dividing the weight per linear foot of specimen 
by 3.4 (weight of steel 1 in. sqnare and 1 ft long). 
Thickness, in. (mm) 
Under% (16) 
% to 1½ (16 to 38), 
excl 
1 ½ (38) and over 
Diameter or Distance Between 
Parallel Faces, in. (mm) 
Under% 
% to 1½ (16 to 38), excl 
1 ½ (38) and over 
All sizes 
Width, in. (mm) 
Up to 1 ½ (38), incl 
Over 1½ (38) 
Up to 1½ (38), incl 
Over 1½ (38) 
Hot-Rolled Bars 
Flats 
Full section by 8-in. (200 mm) gauge 
length (Fig. 3). 
Full section, or mill to 1½ in. (38 mm) 
wide by 8-in. (200 mm) gauge length (Fig. 
3). 
Full section by 8-in. gauge length or ma­
chine standard ½ by 2-in. (13 by 50 mm) 
gauge length specimen from center of 
section (Fig. 4). 
Full section, or mill 1 ½ in. (38 mm) width 
by 8-in. (200 mm) gauge length (Fig. 3) or 
machine standard ½ by 2-in. gauge (13 
by 50 mm) gauge length specimen from 
midway between edge and center of sec­
tion (Fig. 4). 
Full section by 8-in. (200 mm) gauge 
length, or machine standard ½ by 2-in. 
(13 by 50 mm) gauge length specimen 
from midway between surface and center 
(Fig. 4). 
Rounds, Squares, Hexagons, and Octagons 
Hot-Rolled Bars 
Cold-Finished Bars 
Mill reduced section to 2-in. (50 mm) 
gauge length and approximately 25 % 
less than test specimen width. 
Mill reduced section to 2-in. gauge length 
and 1 ½ in. wide. 
Mill reduced section to 2-in. (50 mm) 
gauge length and approximately 25 % 
less than test specimen width or machine 
standard ½ by 2-in. (13 by 50 mm) gauge 
length specimen from center of section 
(Fig. 4). 
Mill reduced section to 2-in. gauge length 
and 1 ½ in. wide or machine standard ½ 
by 2-in. gauge length specimen from mid­
way between edge and center of section 
(Fig. 4). 
Machine standard ½ by 2-in. (13 by 50 
mm) gauge length specimen from midway 
between surface and center (Fig. 4). 
Cold-Finished Bars 
Full section by 8-in. (200 mm) gauge length or ma­
chine to subsize specimen (Fig. 4). 
Machine to sub-size specimen (Fig. 4). 
Full section by 8-in. (200 mm) gauge length or ma­
chine standard ½ in. by 2-in. (13 by 50 mm) gauge 
length specimen from center of section (Fig. 4). 
Full section by 8-in. (200 mm) gauge length or ma­
chine standard½ in. by 2-in. (13 by 50 mm) gauge 
length specimen from midway between surface and 
center of section Fi . 4 . 
Other Bar-size Sections 
Full section by 8-in. (200 mm) gauge length or pre­
pare test specimen 1 ½ in. (38 mm) wide (if possible) 
by 8-in. (200 mm) gauge length. 
610 
Machine standard ½ in. by 2-in. gauge length specimen 
from center of section (Fig. 4). 
Machine standard ½ in. by 2-in. (13 by 50 mm gauge length 
specimen from midway between surface and center of sec­
tion (Fig. 4)). 
Mill reduced section to 2-in. (50 mm) gauge length and ap­
proximately 25 % less than test specimen width.

File: sectionII_partA_data_digitized/best_text/pages/page-0667.txt
ASME BPVC.II.A-2025 SA-370 
",$"""'\ 
' ·~ . ' • -
t;.·-,iil 
FIG. A2.8 Roller Chain Type Extensometer, Clamped 
Rockwell hardness test. When a comparison is made between 
Rockwell determinations made on the outside surface and 
determinations made on the inside surface, adjustment of the 
readings will be required to compensate for the effect of 
curvature. The Rockwell B scale is used on all materials having 
an expected hardness range of BO to B 100. The Rockwell C 
scale is used on material having an expected hardness range of 
C20 to C68. 
A2.4.4 Superficial Rockwell hardness tests are normally 
performed on the outside surface whenever possible and 
whenever excessive sp1ing back is not encountered. Otherwise, 
the tests may be perfonned on the inside. Superficial Rockwell 
hardness tests shall not be performed on tubes with an inside 
diameter of less than ¼ in. (6.4 mm). The wall thickness 
limitations for the Superficial Rockwell hardness test are given 
in Tables A2.1 and A2.2. 
A2.4.5 When the outside diameter, inside diameter, or wall 
thickness precludes the obtaining of accurate hardness values, 
tubular products shall be specified to tensile properties and so 
tested. 
A2.5 Manipulating Tests 
A2.5.1 The following tests are made to prove ductility of 
certain tubular products: 
A2.5.l.1 Flattening Test-The flattening test as commonly 
made on specimens cut from tubular products is conducted by 
subjecting rings from the tube or pipe to a presc1ibed degree of 
flattening between parallel plates (see Fig. A2.4). The severity 
of the flattening test is measured by the distance between the 
parallel plates and is varied according to the dimensions of the 
tube or pipe. The flattening test specimen should not be less 
than 2½ in. (63.5 mm) in length and should be flattened cold to 
the extent required by the applicable material specifications. 
A2.5 .1.2 Reverse Flattening Test-The reverse flattening 
test is designed primarily for application to electric-welded 
tubing for the detection of lack of penetration or overlaps 
resulting from flash removal in the weld. The specimen 
consists of a length of tubing approximately 4 in. (102 mm) 
long which is split longitudinally 90° on each side of the weld. 
The sample is then opened and flattened with the weld at the 
point of maximum bend (see Fig. A2.9). 
TABLE A2.1 Wall Thickness Limitations of Superficial Hardness Test on Annealed or Ductile Materials 
for Steel Tubular ProductsA 
Wall Thickness, in. (mm) 
Over 0.050 (1.27) 
Over 0.035 (0.89) 
0.020 and over (0.51) 
(''T" Scale (1/1e-in. Ball)) 
A The heaviest load recommended for a given wall thickness is generally used. 
615 
Load, kgf 
45 
30 
15

File: sectionII_partA_data_digitized/best_text/pages/page-0688.txt
SA-372/SA-372M ASME BPVC.II.A-2025 
SUPPLEMENTARY REQUIREMENTS 
One or more of the following supplementary requirements shall apply only when specified by the 
purchaser on the inquiry, contract, or order. Details of these supplementary requirements shall be 
agreed upon by the manufacturer and the purchaser. 
Sl.Grain Size 
S 1.1 When a grain size range is required, it shall be 
specified in the ordering information and shall be determined 
by an agreed-upon method from Test Methods El12. 
Sl.2 Samples for grain size estimation shall be taken from 
the tension test specimen location. 
S2. Rough Machining 
S2.1 Rough machining shall be performed in the sequence 
and manner as specified. 
S3. Impact Testing 
S3.1 Charpy V-notch test specimens shall be taken from the 
same location and in the same orientation as tension test 
specimens. The number of specimens, minimum energy values, 
and test temperature(s) shall be as specified. 
S4. Fracture Toughness 
S4.1 Specific fracture toughness requirements are levied by 
certain sections of the ASME Boiler and Pressure Vessel Code. 
Forgings in the permitted types shall comply with the appli­
cable code sections. 
S4.2 The necessary code references toughness criteria and 
test temperature data shall be included in the ordering infor­
mation. 
SS. Ultrasonic Examination 
638 
S5.1 Ultrasonic examination of forgings shall be carried out 
in accordance with Practice A388/A388M. 
S5.2 Acceptance criteria shall be specified and shall be in 
accordance with the applicable code or purchaser's specifica­
tion and shall be included as part of the ordering information.

File: sectionII_partA_data_digitized/best_text/pages/page-0689.txt
ASME BPVC.II.A-2025 SA-376/SA-376M 
SPECIFICATION FOR SEAMLESS AUSTENITIC STEEL 
PIPE FOR HIGH-TEMPERATURE SERVICE 
SA-3 7 6 /SA-3 7 6M 
(Identical with ASTM Specification A376/A376M-19 except for the deletion of HT-0 option from 5.2.1 and 13.1, and 
clarification of heat-treatment requirements in 5.2.1.) 
639

File: sectionII_partA_data_digitized/best_text/pages/page-0694.txt
SA-376/SA-376M ASME BPVC.II.A-2025 
NPS [DN] Designator Hole Diameter 
0.039 in. [1 mm] 
above ½ to 1 ¼ [15 to 32] 0.055 in. [1.4 mm] 
above 1 ¼ to 2 [32 to 50] 0.071 in. [1.8 mm] 
above 2 to 5 [50 to 125] 0.087 in. [2.2 mm] 
above 5 [125] 0.106 in. [2.7 mm] 
10.10.3.2 Transverse Tangential Notch-Using a round tool 
or file with a ¼-in. [6.4-rmn] diameter, a notch shall be filed or 
milled tangential to the surface and transverse to the longitu­
dinal axis of the pipe. Said notch shall have a depth not 
exceeding 12½ % of the specified nominal wall thickness of 
the pipe or 0.004 in. [0.102 mm], whichever is greater. 
10.10.3.3 Longitudinal Notch-A notch 0.031 in. [0.8 mm] 
or less in width shall be machined in a radial plane parallel to 
the tube axis on the outside surface of the pipe, to have a depth 
not exceeding 12½ % of the specified wall thickness of the 
pipe or 0.004 in. [0.1 mm], whichever is greater. The length of 
the notch shall be compatible with the testing method. 
10.10.3.4 More or smaller reference discontinuities, or both, 
may be used by agreement between the purchaser and the 
manufacturer. 
10.11 Standardization Procedure: 
10.11.1 The test apparatus shall be standardized at the 
beginning and end of each series of pipes of the same size 
(NPS or diameter and schedule or wall thickness), grade and 
heat treatment condition, and at intervals not exceeding 4 h. 
More frequent standardization may be performed at the manu­
facturer's option or may be required upon agreement between 
the purchaser and the manufacturer. 
10.11.2 The test apparatus shall also be standardized after 
any change in test system settings; change of operator; equip­
ment repair; or interruption due to power loss, process 
shutdown, or when a problem is suspected. 
10.11.3 The reference standard shall be passed through the 
test apparatus at the same speed and test system settings as the 
pipe to be tested. 
10.11.4 The signal-to-noise ratio for the reference standard 
shall be 2½ to 1 or greater. Extraneous signals caused by 
identifiable causes such as dings, scratches, dents, straightener 
marks, and so forth, shall not be considered noise. The 
rejection amplitude shall be adjusted to be at least 50 % of full 
scale of the readout display. 
10.11.5 If upon any standardization, the rejection amplitude 
has decreased by 29 % (3 dB) of peak height from the last 
standardization, the pipe since the last calibration shall be 
rejected. The test system settings may be changed, or the 
transducer(s), coil(s) or sensor(s) adjusted, and the unit 
restandardized, but all pipe tested since the last acceptable 
standardization must be retested for acceptance. 
10.12 Evaluation of Imperfections: 
10.12.1 Pipes producing a signal equal to or greater than the 
lowest signal produced by the reference standard(s) shall be 
identified and separated from the acceptable pipes. The area 
producing the signal may be reexamined. 
10.12.2 Such pipes shall be rejected if the test signal was 
produced by imperfections that cannot be identified or was 
produced by cracks or crack-like imperfections. These pipes 
may be repaired in accordance with Sections 12 and 13. To be 
accepted, a repaired pipe must pass the same nondestructive 
644 
test by which it was rejected, and it must meet the minimum 
wall thickness requirements of this specification. 
10.12.3 If the test signals were produced by visual imper-
fections such as: 
(I) Scratches, 
(2) Surface roughness, 
(3) Dings, 
( 4) Straightener marks, 
(5) Cutting chips, 
(6) Steel die stamps, 
(7) Stop marks, or 
(8) Pipe reducer ripple. 
The pipe may be accepted based on visual examination 
provided the imperfection is less than 0.004 in. [0.1 mm] or 
12½ % of the specified wall thickness (whichever is greater). 
10.12.4 Rejected pipe may be reconditioned and retested 
providing the wall thickness is not decreased to less than that 
required by this or the product specification. The outside 
diameter at the point of grinding may be reduced by the amount 
so removed. To be accepted, retested pipe shall meet the test 
requirement. 
10.12.5 If the imperfection is explored to the extent that it 
can be identified as non-rejectable, the pipe may be accepted 
without further test providing the imperfection does not en­
croach on the minimum wall thickness. 
11. Mechanical Tests Required 
11.1 Lot-For tension and flattening tests, the term "lot" 
shall be as follows: 
11.1.1 Where the final heat treated condition is obtained in 
a continuous furnace or by quenching after hot forming, the 
term lot shall apply to all pipes of the same specified outside 
diameter and specified wall thickness (or schedule) of the same 
heat, heat treated in the same furnace at the same temperature, 
time at heat, and furnace speed in the same production run, or 
all pipes of the same specified outside diameter and specified 
wall thickness (schedule) of the same heat, hot formed and 
quenched in the same production run. 
11.1.2 Where the final heat treated condition is obtained in 
a batch-type furnace equipped with recording pyrometers and 
automatically controlled within a 50 °F [30 °C] or lesser range, 
the term lot shall apply to all pipes of the same specified 
outside diameter and specified wall thickness (schedule) of the 
same heat, subjected to the same finishing temperature within 
the same production run. 
11.1.3 Where the final heat treated condition is obtained in 
a batch-type furnace not equipped with recording pyrometers 
and automatically controlled within a 50 °F [30 °C] or lesser 
range, the term lot shall apply to the larger of: (I) each 200 ft 
[60 m ] or fraction thereof and (2) those pipes heat treated in 
the same furnace batch charge for pipes of the same specified 
outside diameter and specified wall thickness (or schedule) that 
are produced from the same heat of steel and are subjected to 
the same finishing temperature within the same production run. 
11.2 Transverse or Longitudinal Tension Test-One tension 
test shall be made on a specimen for lots of not more than 100 
pipes. Tension tests shall be made on specimens from two tubes 
for lots of more than 100 pipes.

File: sectionII_partA_data_digitized/best_text/pages/page-0696.txt
SA-376/SA-376M ASME BPVC.II.A-2025 
S6. Ultrasonic Test 
S6.1 Each piece of pipe may be ultrasonically tested to 
determine its soundness throughout the entire length of the 
pipe. Each piece shall be ultrasonically tested in a circumfer­
ential direction in such a manner that the entire piece is 
scanned by the ultrasonic beam. The calibration standard shall 
be prepared from a section of pipe which has two notches, one 
in the inside surface and one in the outside smface. The notches 
shall be at least 1 ½-in. [38-mm] long and have a depth of 3 % 
of the wall thickness, or 0.004 in. [0.102 mm], whichever is the 
greater. Any pipe showing an ultrasonic indication of greater 
amplitude than the amplitude of the indication from the 
calibration standard shall be subject to rejection. 
S7. Hot Ductility Test for Indicating Weldability 
S7 .1 A high-temperature ductility test may be made upon 
each heat of mate1ial supplied in heavy-wall pipe sections. An 
appropriate specimen shall be heated to an initial temperature, 
cooled 100 °F [50 °C], then subjected to a tension test, and 
shall show a minimum reduction of area of 60 %. The initial 
temperature is that temperature 50 °F [30 °C] below the 
temperature at which material exhibits zero ductility. Rejection 
of material shall not be based upon this test. 
S8. Retests 
S8.l Upon the purchaser's request, retests shall be made 
from sections of material removed from any part of the pipe. 
Failure to meet the requirements stated in this specification 
shall be cause for rejection. 
S9. Stabilization Heat Treatment 
S9.1 Subsequent to the solution anneal required in 5.4, 
Grades TP321, TP321H, TP347, TP347H, TP348, and TP348H 
shall be given a stabilization heat treatment at a temperature 
lower than that used for the initial solution annealing heat 
treatment. The temperature of stabilization heat treatment shall 
be at a temperature as agreed upon between the purchaser and 
vendor. 
S10. Intergranular Corrosion Test 
S 10.1 When specified, material shall pass intergranular 
corrosion tests conducted by the manufacturer in accordance 
with Practices A262, Practice E. 
NoTE S 10.1-Practice E requires testing on the sensitized condition for 
low carbon or stabilized grades, and on the as-shipped condition for other 
grades. 
SI0.2 A stabilization heat treatment in accordance with 
Supplementary Requirement S9 may be necessary and is 
permitted in order to meet this requirement for the grades 
containing titanium or columbium, particularly in their H 
versions. 
646

File: sectionII_partA_data_digitized/best_text/pages/page-0705.txt
ASME BPVC.II.A-2025 SA-395/SA-395M 
4.1.1 Drawing, catalog number, or part identifica­
tions, 
4.1.1.1 For grade 65-45-15, drawing indicating 
critical area(s) of casting (see 7.2.2 and 7.3.2). 
4.1.2 Quantity (weight or number of pieces), 
4.1.3 ASTM designation and year of issue, 
4.1.4 Grade (See Table 1), if a Grade is not specified, 
the manufacturer shall supply grade 60-40-18. 
4.1.5 Heat-treating requirements (see 5.2.1), 
4.1.6 Pressure test requirements (see 7.4.3), 
4.1. 7 Test samples from castings (see 11.1.1 and 
12.1.1), 
4.1.8 Test coupons size (see 11.2), 
4.1.9 Metallographic option (see 12.1.1), 
4.1.10 Place of inspection (see 16.1), 
4.1.11 Certification requirements (see 17.1), 
4.1.12 Identification marking (see 18.2), and 
4.1.13 Supplemental Requirements (see 1.4, 7.4.2, 
Sl and S2). 
5. Materials and Manufacture 
5.1 The melting method and the nodularizing practice 
shall be optional with the foundry. 
5.2 Except as provided in 5.2.1, all castings Grade 
60-40-18 shall be given a ferritizing heat treatment that 
produces essentially a ferritic structure that contains no 
massive carbides. 
5.2.1 When specified in the purchase order, Grade 
60-40-18 castings may be provided in an as-cast condition 
provided they comply with the requirements of 7 .1 and 
7.2.1. 
5.2.2 Castings supplied in accordance with 5 .2.1 may 
be stress relieved by agreement between the manufacturer 
and purchaser. 
5.3 Castings Grade 65-45-15 may be provided in as­
cast condition or heat treated, provided they comply with 
the requirements of 7.1, 7.2.2, and 7.3.2. 
6. Chemical Requirements 
6.1 The casting shall conform to the following require­
ments for chemical composition (Note 2): 
Total carbon, min, % 
Silicon, max, % 
Phosphorus, max, % 
3.00 
2.50 
0.08 
6.1.1 The chemical analysis for total carbon shall be 
made on chilled cast pencil type specimens or from thin 
wafers approximately ½ 2 in. [0.8 mm] thick cut from test 
coupons. Drillings are not reliable because of the probable 
loss of graphite. 
6.1.2 For each reduction of 0.01 % below the maxi­
mum specified phosphorus content, an increase of 0.08% 
silicon above the specified maximum will be permitted up 
to a maximum of 2.75%. 
NOTE 2 - Silicon contents above 2.75%, or phosphorus contents above 
0.08 % have a tendency to lower the impact resistance of the material. 
If the carbon content is below 3.00%, excess cementite may form during 
cooling and if this is not removed during heat treatment, the impact 
resistance of the material may be lowered. 
7. Requirements 
7.1 Tensile Properties: 
7.1.1 The ductile iron as represented by the test 
specimens shall conform to the mechanical property 
requirements in Table 1. 
7.2 Hardness: 
7 .2.1 For Grade 60-40-18, the hardness of the cast­
ings and test specimens shall be within the limits in Table 1. 
655 
7.2.2 For Grade 65-45-15,the hardness oftest speci­
men and the critical area(s) of the casting, as identified on 
the casting drawing, shall be within the limits in Table 1. If 
the grade 65-45-15 casting drawing does not have critical 
area(s) of the casting identified, all areas of the casting 
shall be within the hardness limits in Table 1. 
7.3 Microstructure: 
7.3.1 For Grade 60-40-18, the microstructure of the 
separately cast test coupon or the casting shall be essen­
tially ferritic and contain no massive carbides, and have a 
minimum of 90% Type I and Type II Graphite as in Fig. 1 
or Plate I of Test Method A 247. 
7.3.2 For Grade 65-45-15, the microstructure of the 
critical areas of the casting, as identified on the casting 
drawing, shall be 45% pearlitic, maximum, contain no 
massive carbides, and have a minimum 90% Type I and 
Type II Graphite as in Fig. 1 or Plate I of Test Method 
A247. 
7.4 Pressure Test Requirements: 
7 .4.1 Each pressure retaining Grade 60-40-18 casting 
shall be tested after machining to the test pressure specified 
by the applicable standard of ANSI, ASME Boiler and 
Pressure Vessel Code, or other pertinent code, and shall 
show no leaks. 
7.4.2 Castings Grade 65-45-15 manufactured under 
this specification shall be capable of passing hydrostatic 
test(s) compatible with the rating of the finished cast com­
ponent. Such tests shall be conducted by the casting manu­
facturer only when Supplementary Requirement S2 is 
specified.

File: sectionII_partA_data_digitized/best_text/pages/page-0708.txt
SA-395/SA-395M ASME BPVC.II.A-2025 
reasonable facilities to satisfy him that the material is being 
furnished in accordance with these specifications. Unless 
otherwise specified, all tests and inspection shall be made 
at the place of manufacture or by an approved independent 
laboratory prior to shipment, and shall be so conducted as 
not to interfere unnecessarily with the operation of the 
works. 
17. Certification 
17.1 When agreed upon in writing by the purchaser 
and the supplier, a certification shall be made on the basis 
of acceptance of the material. This shall consist of a copy 
of the manufacturer's test report or a statement by the 
supplier accompanied by a copy of the test results, that 
the material has been sampled, tested, and inspected in 
accordance with the provisions of this specification. Each 
certification so furnished shall be signed by an authorized 
agent of the supplier or manufacturer. 
658 
18. Product Marking 
18.1 Castings for valves, flanges, pipe fittings, and 
unions shall be marked for material identification in accor­
dance with the Standard Marking System for Valves, 
Flanges, Pipe Fittings, and Unions, SP-25. Castings for 
gasketed mechanical couplings and fittings may be marked 
in accordance with Specification F 1476 or F 1548 respec­
tively. 
18.2 Castings, other than valves, flanges, pipe fittings, 
and unions, shall be identified subject to agreement by the 
manufacturer and the purchaser. 
18.3 Marking shall be in such a position as not to injure 
the usefulness of the castings. 
19. Keywords 
19.1 casting; ductile iron; mechanical properties; pres­
sure-retaining; pressure test; tensile strength; tension test­
ing; yield strength

File: sectionII_partA_data_digitized/best_text/pages/page-0711.txt
1~ 
/ 
I 
I 
I 
-
B ~ 
/ 
I 
( 
I 
ASME BPVC.II.A-2025 
FIG. 4 MOLD FOR MODIFIED KEEL BLOCK 
12 in. [305 mm] 
A 
9 in. [229 mm] 
8 in. [203 mm] - I 
I 
I 
I 
A 
6. [152 in. mm -
' '~ 
I ) -
I E C: 
~ E 
(D 
I 
M ~ 
) -
I 
661 
' 
--
C: 
00 
;:;--
(Y) 
E 
E 
(D 
~ 
i 
.'~ 
C: E 
E 
~ .... ,. 
. E 
.!: E 
(D N 
LO 
~ 
11/,a in. 
l""111.6mm] 
Section B- B 
SA-395/SA-395M 
5 in. [305 mm] 
Section A-A

File: sectionII_partA_data_digitized/best_text/pages/page-0712.txt
SA-395/SA-395M ASME BPVC.II.A-2025 
FIG. 5 SECTIONING PROCEDURE FOR Y-BLOCl<S 
(a) 1 / 2 in. [13 mm] Y-block- two blanks for 0.252 in. [6.40 mm] 
diameter tension test specimens. 
(b) 1 in. [25 mm] Y-block- two blanks for 0.50 in. [12.5 mm] 
diameter tension test specimens. 
(c) 3 in. [75 mm] Y-block-two blanks for 0.50 in. [12.5 mm] 
diameter tension test specimens. 
662

File: sectionII_partA_data_digitized/best_text/pages/page-0717.txt
ASME BPVC.ILA-2025 SA-401/SA-401M

SPECIFICATION FOR STEEL WIRE, CHROMIUM-SILICON
ALLOY

CxS SA-401/SA-401M diy

(TIONAL
'® Standars Worswiae

(Identical with ASTM Specification A401/A401M-18.)

667

File: sectionII_partA_data_digitized/best_text/pages/page-0718.txt
SA-401/SA-401M ASME BPVC.II.A-2025 
Specification for 
Steel Wire, Chromium-Silicon Alloy 
1. Scope 
1. 1 This specification covers round and shaped chromium­
silicon alloy steel spring wire having properties and quality 
intended for the manufacture of springs resistant to set when 
used at moderately elevated temperatures. This product is not 
meant to be used for non-static applications involving moder­
ate fatigue stresses ( see Specification A 1000/ A 1000M) or high 
cycle fatigue applications (see Specification A877/A877M). 
This wire shall be provided either in the annealed and 
cold 0 drawn or quench and tempered condition as specified by 
the purchaser. 
1.2 The values stated in either SI units or inch-pound units 
are to be regarded separately as standard. The values stated in 
each system may not be exact equivalents; therefore, each 
system shall be used independently of the other. Combining 
values from the two systems may result in non-conformance 
with the standard. 
1.2.1 Within the text, the inch-pound units are shown in 
brackets. 
1.3 This international standard was developed in accor­
dance with internationally recognized principles on standard­
ization established in the Decision on Principles for the 
Development of International Standards, Guides and Recom­
mendations issued by the World Trade Organization Technical 
Barriers to Trade (TBT) Committee. 
2. Referenced Documents 
2.1 ASTM Standards: 
A370 Test Methods and Definitions for Mechanical Testing 
of Steel Products 
A510/A510M Specification for General Requirements for 
Wire Rods and Coarse Round Wire, Carbon Steel, and 
668 
A 700 Guide for Packaging, Marking, and Loading Methods 
for Steel Products for Shipment 
A751 Test Methods, Practices, and Terminology for Chemi­
cal Analysis of Steel Products 
A877 / A877M Specification for Steel Wire, Chromium­
Silicon Alloys, Chrome-Silicon-Vanadium Alloy Valve 
Spring Quality 
A941 Terminology Relating to Steel, Stainless Steel, Related 
Alloys, and Ferroalloys 
AlO00/AlO00M Specification for Steel Wire, Carbon and 
Alloy Specialty Spring Quality 
E8/E8M Test Methods for Tension Testing of Metallic Ma­
terials 
E29 Practice for Using Significant Digits in Test Data to 
Determine Conformance with Specifications 
3. Terminology 
3.1 Definitions: 
3.1.1 For definitions of terms used in this specification, see 
Terminology A941. 
3.2 Definitions of Terms Specific to This Standard: 
3.2.1 equivalent round diameter, n-diameter of a round 
wire having equivalent cross sectional area to a given shaped 
wire. 
3.2.2 round wire, n-wire having a circular cross section. 
3.2.3 shape factor, n-this value is used to obtain cross 
sectional area for shaped wires when multiplied by measured 
width and thickness. 
3.2.4 shaped wire, n-wire having a non-circular cross 
section. 
4. Ordering Information 
4.1 It shall be the responsibility of the purchaser to specify 
all requirements that are necessary for material under this 
specification. Such requirements may include, but are not 
limited to, the following: 
4.1.1 Quantity (mass), 
4.1.2 Name of material (chromium-silicon alloy steel wire), 
4.1.3 Dimensions (Table 1 and Section 9), 
4.1.4 Condition (Section 7), and 
4.1.5 ASTM designation and year of issue. 
4.2 The purchaser shall have the option to specify additional 
requirements, including but not limited to:

File: sectionII_partA_data_digitized/best_text/pages/page-0719.txt
ASME BPVG.ILA-2025 SA-401/SA-401M
—_ TABLE 1 Tensile Requirements 4.2.3 Other special requirements, if any.
SI Units Footnote 1—A typical ordering description is as follows: 20 000-kg,
Diameter? mm MPa. min MPa. max Reduction of quench and tempered chromium-silicon alloy steel wire, size 6.00 mm in
, , , Area, min, %°? 150 kg coils to ASTM A401/A401M dated , or for inch-pound units,
40 000-Ib quench and tempered chromium-silicon alloy steel spring wire,
0.80 2080 2260 vee size 0.250 in. in 350-Ib coils to ASTM A401/A401M dated ;
0.90 2070 2250 Les
1.00 2060 2240 a .
140 5040 3990 - 5. Materials and Manufacture
150 On eo ve 5.1 The steel may be made by any commercially accepted
460 1980 2160 ve steel making process. The steel may be either ingot cast or
1.80 1960 2140 a strand cast.
2.00 1940 2120 Les ; ; ; ;
290 4920 2400 5.2 The finished wire shall be free from detrimental pipe
2.50 1900 2080 45 and undue segregation.
2.80 1880 2060 45 , :
3.00 1860 2040 45 . wis
— 350 ape 3020 40 6. Chemical Composition
| eo hie Oe 10 6.1 The steel shall conform to the requirements of Grade
5.00 1780 4960 40 9254 for chemical composition specified in Table 2.
an a0 to00 40 6.2 Heat Analysis—Each heat of steel shall be analyzed to
6.50 1720 1900 40 determine the percentage of elements prescribed in Table 2.
7.00 1700 1880 40 This analysis shall be made from a test specimen preferably
500 te60 toa0 is taken during the pouring of the heat. When requested, this shall
10.00 1640 1820 40 be reported to the purchaser and shall conform to the require-
11.00 1620 1800 35 ments of Table 2.
12.0 1600 1780 35
13.0 1580 1760 30 6.3 Product Analysis—An analysis may be made by the
iso 40 ao 5 purchaser from finished wire representing each heat of steel.
16.0 1550 4730 30 The chemical composition thus determined, as to elements
17.0 1540 1720 30 required or restricted, shall conform to the product analysis
, 18.0 30 ISOs requirements in Table 4 of Specification A510/A510M.
- Inch-Pound Units .
. 6.4 For referee purposes, Test Methods, Practices, and
Diameter, in. ksi, min ksi, max Reduct ion of Terminology A751 shall be used.
Area, min, %~
0.032 300 325 a 7. Mechanical Properties
0.041 298 323 a ;
0.054 992 317 _ 7.1 Annealed and Cold Drawn—When purchased in the
0.062 290 315 Lae annealed and cold-drawn condition, the wire shall have been
092 aoa Soe “5 given a sufficient amount of cold working to meet the purchas-
0.120 9075 300 45 er’s coiling requirements and shall be in a suitable condition to
0.135 270 295 40 respond properly to heat treatment. In special cases the
0.162 265 290 40 hardness or tensile strength, if desired, shall be stated in the
0.177 260 285 40 ;
0.192 260 283 40 purchase order.
0.219 255 278 40
0.250 950 975 AO 7.2 Quench and Tempered—When purchased in the quench
0.312 245 270 40 and tempered condition, the tensile strength and minimum
ees one aoe ae percent reduction of area shall conform to the requirements
ye 0.500 230 OBE 35 prescribed in Table 1. Tensile strength of shaped wires shall
0.562 228 253 30 conform to this table based on the conversion to equivalent
eos on oo sO round dimensions.
et 7.2.1 Number of Tests—One test specimen shall be taken for
A Tensile strength values for intermediate diameters shall be interpolated. each ten coils. or fraction thereof. in a lot. Each heat in a giv en
® Preferred sizes. ’ , ,
© The reduction of area test is not applicable to wire under 2.34 mm [0.092 in.] in lot shall be tested. |
diameter. For intermediate wire diameters, the reduction of area requirement shall
be that of the next larger wire.
D« _.” Indicates no minimum requirement. TABLE 2 Chemical Requirements
UNS Designation G92540 Grade No. 9254
Ranges and Limits, %
4.2.1 Requirements for certifications, heat analysis or test Carbon Manga- Phosphorus, Sulfur, Silicon Chro-
reports (6.2 and Section 14), ——_______fese mae mae mm
4.2.2 Special packing, marking, and loading requirements 951959 060-080 _—0.035 0.040 1,201.60 _0.80-0.80
\ (Section 15), and TO
NS
669

File: sectionII_partA_data_digitized/best_text/pages/page-0720.txt
SA-401/SA-401M ASME BPVC.II.A-2025 
7.2.2 Location of Tests-It shall be permissible to take test 
specimens from either end of the coil. 
7.2.3 Test Method-The tension test shall be made in 
accordance with Test Methods and Definitions A370. For 
shaped wires, cross sectional area shall be calculated either by 
using the procedure in Test Methods E8/E8M for uniform but 
nonsymmetrical cross-sections, or by measuring width and 
thickness and multiplying by a shape factor. Reduction of area 
for shaped wires shall be calculated by using this shape factor. 
Measure the maximum and minimum dimension on the necked 
down section and multiply by the shape factor to estimate the 
cross sectional area for use in the standard reduction of area 
calculation. 
7.2.4 Upon agreement between purchaser and supplier, the 
shape factor for the cross section design provided by the wire 
mill shall be permissible to be adopted for use. In other 
situations, if the shape factor is not available from the wire 
mill, the shape factor shall be calculated by measuring the 
cross sectional area in accordance with Test Methods E8/E8M 
and dividing by the width and thiclmess. 
7.3 Wrap Test: 
7.3.1 Quench and tempered or cold drawn wire 4.00 mm 
[0.157 in.] and smaller in diameter shall wind on itself as an 
arbor without breakage. Larger diameter wire up to and 
including 8.00 mm [0.315 in.] in diameter shall wrap without 
breakage on a mandrel twice the wire diameter. The wrap test 
is not applicable to wire over 8.00 mm [0.315 in.] in diameter 
or to shaped and flat rolled wires. 
7.3.2 Number of Tests-One test specimen shall be taken for 
each 10 coils, or fraction thereof, in a lot. Each heat in a given 
lot shall be tested. 
7.3.3 Location of Test-It shall be permissible to take test 
specimens from either end of the coil. 
7.3.4 Test Method-The wrap test shall be made in accor­
dance with Test Methods and Definitions A370. 
8. Metallurgical Requirements 
8.1 Surface Condition: 
8.1.1 On the whole, the surface of the wire as received shall 
be free of rust and excessive scale. Based upon examination of 
end specimens, no serious die marks, scratches, or other 
continuous surface imperfections shall be present. Based upon 
examination of etched-end specimen, seams shall not exceed 
3.5 % of the wire diameter, or 0.25 mm [0.010 in.], whichever 
is the smaller as measured on a transverse section. 
8.1.2 Number of Tests-For the purpose of examination of 
etched-end specimens, one test specimen shall be taken for 
each 10 coils, or fraction thereof, in a lot. Each cast or heat in 
a given lot shall be tested. 
8.1.3 Location of Test-Test specimens shall be taken from 
either or both ends of the coil. 
8.1.4 Test Method-The surface shall be examined after 
etching in a solution of equal parts of hydrochloric acid and 
water that has been heated to approximately 80°C for up to two 
minutes in order to remove the oxide scale layer from the wire 
surface. Test ends shall be examined using lOx magnification. 
Any specimens showing the presence of a questionable surface 
imperfection shall have a transverse section taken from the 
670 
unetched area, properly mounted and polished and examined to 
measure the depth of the smface imperfection. 
8.2 Decarburization: 
8.2.1 The depth of complete decarburization (free ferrite) 
shall not exceed 0.75 % of the equivalent round wire diameter. 
The total affected depth (free ferrite plus partial decarburiza­
tion) shall not exceed 2.0 % of the equivalent round wire 
diameter on all sizes of wire. 
8.2.2 Test Method-Decarburization shall be determined by 
etching a suitably polished transverse section of wire with 
nital. The entire periphery to be examined should be in a single 
plane with no edge rounding. 
8.2.3 The entire periphery shall be examined at a magnifi­
cation of no less than lO0x for depth of free ferrite and total 
affected depth. Smaller wire sizes may require higher magni­
fication. Measure the worst area present excluding decarbur­
ization associated with any surface imperfections. Complete 
decarburization exists when only free ferrite is present. Partial 
decarburization exists when ferrite is found mixed with pearlite 
or tempered martensite. Structures of 100 % tempered marten­
site shall be defined as not decarburized. 
8.2.4 Decarburization shall be checked on annealed wire by 
giving a wire sample an austenitize, oil quench and temper heat 
treatment. A flat shall be ground on the test sample prior to heat 
treatment. The flat shall have a minimum width equal to one 
half of the wire diameter. Any decarburization visible on this 
ground section shall necessitate a retest with new samples. If 
no decarburization is visible on the ground flat, evaluate the 
complete wire section in accordance with 8.2.3. 
9. Dimensions and Permissible Variations 
9 .1 The permissible variations in the diameter of the wire 
shall be as specified in Table 3. Any definition of shaped 
tolerances shall be agreed upon by the producer and the 
purchaser. 
10. Workmanship, Finish, and Appearance 
10.1 Annealed and Cold Drawn-The wire shall not be 
kinked or improperly cast. To test for cast, a few convolutions 
of wire shall be cut loose from the coil and placed on a flat 
TABLE 3 Permissible Variations in Wire Diameter4 
Diameter 
0.80 to 2.00, incl 
Over 2.00 to 11.0, incl 
Over 11.00 
Diameter 
0.032 to 0.075, incl 
Over 0.075 to 0.438, incl 
Over 0.438 
SI Units 
Permissible Permissible Out-
Variations, ±mm of-Round 
0.03 0.03 
0.05 0.05 
0.07 0.07 
Inch-Pound Units 
Permissible 
Variations, +in. 
0.001 
0.002 
0.003 
Permissible Out­
of-Round 
0.001 
0.002 
0.003 
A For purposes of determining conformance with this specification, all specified 
limits are absolute as defined in Practice E29.
