Repository: Demigodofa/ASMEPurchaseOrderHelper

# ASMEPurchaseOrderHelper

PC UI tool to help purchasing agents generate correct ASME purchase orders. The active desktop flow reads normalized ASME JSONL data, applies policy rules, and generates copy-ready/exportable PO content.

## Source of truth (for agents/bots)
This README is the source of truth for rules, orientation, and guidance. The owner may use loose or exact language; if there is any ambiguity, confirm intent. Example: if they say "ordering requirements," confirm they mean "Ordering Information" (the official section name used in the PDFs).

File: sectionII_partA_data_digitized/best_text/pages/page-0725.txt
ASME BPVC.II.A-2025 SA-403 /SA-403M 
TABLE 1 Fitting Classes tor WP Grades 
Class 
s 
w 
wx 
WU 
Construction 
Seamless 
Welded 
Welded 
Welded 
Nondestructive Examination 
None 
Radiography or Ultrasonic 
Radiography 
Ultrasonic 
_MSS-SP-83 Steel Pipe Unions, Socket-Welding and 
Threaded 
MSS SP-95 Swage(d) Nipples and Bull Plugs 
MSS-SP-97 Integrally Reinforced Forged Branch Outlet 
Fittings-Socket Welding, Threaded and Buttwelding 
Ends 
2.4 ASME Boiler and Pressure Vessel Code: 
Section ill 
Section VIII Division I 
Section IX 
2.5 A WS Standards: 
A 5.4 Specification for Corrosion-Resisting Chromium and 
Chromium-Nickel Steel Covered Welding Electrodes 
A 5.9 Specification for Corrosion-Resisting Chromium and 
Chromium-Nickel Steel Welding Rods and Bare Elec­
trodes 
A 5.11 Specification for Nickel and Nickel-Alloy Welding 
Electrodes for Shielded Metal Arc Welding 
A5.14 Specification for Nickel and Nickel-Alloy Bare Weld­
ing Rods and Electrodes 
2.6 ASNT: 
SNT-TC-lA (1984) Recommended Practice for Nondestruc­
tive Testing Personnel Qualification and Certification 
3. Common Requirements and Ordering Information 
3.1 Material furnished to this specification shall conform to 
the requirements of Specification A960/ A960M including any 
supplementary requirements that are indicated in the purchase 
order. Failure to comply with the common requirements of 
Specification A960/A960M constitutes nonconformance with 
this specification. In case of conflict between this specification 
and Specification A960/ A960M, this specification shall pre­
vail. 
3.2 Specification A960/A960M identifies the ordering infor­
mation that should be complied with when purchasing material 
to this specification. 
4. Material 
4.1 The material for fittings shall consist of forgings, bars, 
plates, or seamless or welded tubular products that conform to 
the chemical requirements in Table 2. See Table 3 for a list of 
common names. 
4.2 The steel shall be melted by one of the following 
processes: 
4.2.1 Electric furnace (with separate degassing and refining 
optional), 
4.2.2 Vacuum furnace, or 
4.2.3 One of the former followed by vacuum or electroslag­
consumable remelting. 
4.3 If secondary melting is employed, the heat shall be 
defined as all ingots remelted from a primary heat. 
4.4 Grain Size-Annealed Alloys UNS N08810 and UNS 
N08811 shall conform to an average grain size of ASTM No. 
5 or coarser. 
5. Manufacture 
5.1 Forming-Forging or shaping operations may be per­
formed by hammering, pressing, piercing, extruding, upsetting, 
rolling, bending, fusion welding, machining, or by a combina­
tion of two or more of these operations. The forming procedure 
shall be so applied that it will not produce injurious defects in 
the fittings. 
5.2 All fittings shall be heat treated in accordance with 
Section 6. 
5.3 Grade WP fittings ordered as Class S shall be of 
seamless construction and shall meet all requirements of 
ASME B16.9, ASME B16.ll, MSS SP-79, MSS SP-83, MSS 
SP-95, or MSS SP-97. 
5.4 Grade WP fittings ordered as Class W shall meet the 
requirements of ASME B16.9 and: 
5.4.1 Shall have all pipe welds made by mill or the fitting 
manufacturer with the addition of filler metal radiographically 
examined throughout the entire length in accordance with the 
Code requirements stated in 5.5, and, 
5.4.2 Radiographic inspection is not required on single 
longitudinal seam welds made by the starting pipe manufac­
turer if made without the addition of filler metal; and 
5.4.3 Radiographic inspection is not required on longitudi­
nal seam fusion welds made by the fitting manufacturer when 
all of the following conditions have been met: 
5.4.3.1 No addition of filler metal, 
5.4.3.2 Only one welding pass per weld seam, and, 
5.4.3.3 Fusion welding from one side only. 
5.4.4 In place of radiographic examination, welds made by 
the fitting manufacturer may be ultrasonically examined in 
accordance with the Code requirements stated in 5.6. 
5.5 Grade WP fittings ordered as Class WX shall meet the 
requirements of ASME B 16. 9 and shall have all welds, whether 
made by the fitting manufacturer or the starting material 
manufacturer, radiographically exf[mined throughout their en­
tire length in accordance with Paragraph UW-51 of Section 
Vill, Division I, of the ASME Boiler and Pressure Vessel Code. 
5.6 Grade WP fittings ordered as Class WU shall meet the 
requirements of ASME B16.9 and shall have all welds, whether 
made by the fitting manufacturer or the starting material 
manufacturer, ultrasonically examined throughout their entire 
length in accordance with Appendix 12 of Section VITI, 
Division 1 of ASME Boiler and Pressure Vessel Code. 
675 
5.7 The radiography or ultrasonic examination of welds for 
this class of fittings may be done at the option of the 
manufacturer, either prior to or after forming.

File: sectionII_partA_data_digitized/best_text/pages/page-0731.txt
ASME BPVC.II.A-2025 SA-403 /SA-403M 
9. Hydrostatic Tests 
9.1 Hydrostatic testing is not required by this specification. 
9.2 All Grade WP fittings shall be capable of withstanding 
without failure, leakage, or impairment of serviceability, a test 
pressure equal to that prescribed for the specified matching 
pipe or equivalent material. 
9.3 All Grade CR fittings, except tees covered in 9.3.1, shall 
be capable of withstanding without failure, leakage, or impair­
ment of serviceability, a test pressure based on the ratings in 
MSS SP-43. 
9.3.1 Grade CR tees fabricated using intersection welds 
shall be capable of passing a hydrostatic test based on 70 % of 
the ratings in MSS SP-43. 
10. Surface Finish, Appearance, and Corrosion 
Protection 
10.1 The requirements of Specification A960/A960M apply 
except as modified as follows: 
10.2 Fittings supplied under this specification shall be 
examined visually. Selected typical surface discontinuities 
shall be explored for depth. The fittings shall be free from 
surface discontinuities that penetrate more than 5 % of the 
specified nominal wall thickness, except as defined in 10.4 and 
10.5, and shall have a workmanlike finish. 
10.3 Surface discontinuities deeper than 5 % of the speci­
fied nominal wall thickness, except as defined in 10.4 and 10.5, 
shall be removed by the manufacturer by machining or 
grinding to sound metal, and the repaired areas shall be well 
faired. The wall thickness at all points shall be at least 87½ % 
of the specified nominal wall thickness, and the diameters at all 
points shall be within the specified limits. 
10.4 Surface checks (fish scale) deeper than 1/64 in. [0.4 
mm] shall be removed. 
10.5 Mechanical marks deeper than ½6 in. [l.6 mm] shall 
be removed. 
10.6 When the removal of a surface discontinuity reduces 
the wall thickness below 87½ % of the specified nominal wall 
thickness at any point, the fitting shall be subject to rejection or 
to repair as provided in Section 11. 
10.7 The fittings shall be free of scale and shall be passi­
vated. 
11. Repair by Welding 
11.1 Repair of unacceptable imperfections in the base metal 
is permissible for fittings made to the dimensional standards 
listed in 1. 1 or for other standard fittings made for stock by the 
manufacturer. Prior approval of the purchaser is required to 
repair special fittings made to the purchaser's requirements. 
Welding of unacceptable imperfections in no case shall be 
permitted when the depth of defect exceeds 331/3 % of the 
nominal wall thickness or the defect area exceeds 10 % of the 
surface area of the fitting. 
11.2 The welding procedure and welders shall be qualified 
in accordance with Section IX of the ASME Boiler and 
Pressure Vessel Code. 
11.3 The composition of the weld deposits shall be in 
accordance with 7.3 and in accordance with the procedure 
qualification for the applicable material. 
11.4 Unacceptable imperfections shall be removed by me­
chanical means or by thermal cutting or gouging methods. 
Cavities prepared for welding shall be examined with liquid 
penetrant in accordance with Practice E165/E165M. No cracks 
are permitted in the prepared cavities. Personnel performing 
NDE examinations shall be qualified in accordance with 
SNT-TC-lA 
11.5 The weld repair shall be permanently identified with 
the welder's stamp or symbol in accordance with Section VIII 
of the ASME Boiler and Pressure Vessel Code. 
11.6 Weld repair area(s) shall be blended uniformly to the 
base metal and shall be examined by liquid penetrant in 
accordance with Practice E165/E165M. No cracks are permit­
ted in the weld or surrounding ½ in. [12.7 mm] of base metal. 
Personnel performing NDE examinations shall be qualified in 
accordance with SNT-TC-lA. 
11. 7 After weld repair, material shall be heat treated in 
accordance with Section 6. 
12. Dimensions 
12.1 For fittings covered by ASME B16.9, ASME B16.ll, 
MSS SP-43, MSS SP- 79, MSS SP-83, MSS SP-95, or MSS 
SP-97, the sizes, shapes, and dimensions of the fittings shall be 
as specified in those standards. 
12.1.1 Fittings of size or shape differing from these 
standards, but meeting all other requirements of this 
specification, may be furnished in accordance with Supplemen­
tary Requirement S58 Specification A960/A960M. 
13. Rejection and Rehearing 
13 .1 Material that fails to conform to the requirements of 
this specification may be rejected. Rejection should be reported 
to the producer or supplier promptly and in writing. In case of 
dissatisfaction with the results of the tests, the producer or 
supplier may make claim for rehearing. 
13.2 Fittings that develop defects in shop working or 
application operations may be rejected. Upon rejection, the 
manufacturer shall be notified promptly in w1iting. 
14. Certification 
14.1 Test reports are required for all fittings covered by this 
specification. Each test report shall meet the requirements for 
certification in Specification A960/ A960M as well as include 
the following information specific to this specification: 
681 
14.1.1 Chemical analyses results for all starting materials, 
Section 7. (Table 2), reported results shall be to the same 
number of significant figures as the limits specified in Table 2 
for that element, 
14.1.2 Tensile property results of all starting materials, 
Section 8 (Table 5), report the yield strength and the tensile 
strength in ksi [MPa] and elongation in percent, 
14.1.3 For construction with filler metal added, weld metal 
chemical analysis,

File: sectionII_partA_data_digitized/best_text/pages/page-0732.txt
SA-403 /SA-403M ASME BPVC.II.A-2025 
14.1.4 For welded fittings, construction method, weld pro-
cess and procedure specification number, 
14.1.5 Type heat treatment, Section 6 (Table 4), 
14.1.6 Results of all nondestructive examinations, and 
14.1.7 Any supplementary testing required by the purchase 
order. 
15. Product Marking 
15.1 In addition to marking requirements of Specification 
A960/ A960M, the following additional marking requirements 
shall apply: 
15 .1.1 All fittings shall have the prescribed information 
stamped or otherwise suitably marked on each fitting. See 
Table 6 for marking examples of grades and classes. 
15.1.2 Marking paint or ink shall not contain harmful 
amounts of chlorides, metals, or metallic salt, such as zinc or 
copper, that cause corrosive attack on heating. On wall 
TABLE 6 Product Marking Examples for Grades and Classes 
Grade and Class Marking 
CR304 
CR304/304L 
WP304-S 
WP304-W 
WP304-WX 
WP304-WU 
WP304-304L-S 
Description 
Single grade: No classes in CR grades 
Multiple grades, meet chemical and 
mechanical properties of each 
Single Grade: seamless 
Single Grade; welded: RT or UT pipe 
welds with filler metal and all fitting 
manufacturer's welds 
Single grade: welded: RT all welds with 
or without filler metal 
Single grade; welded: UT all welds with 
or without filler metal 
Multiple grades: meet chemical and 
mechanical properties of each: 
seamless 
thicknesses thinner than 0.083 in. [2.1 mm], no metal impres­
sion stamps shall be used. Vibrating pencil marking is accept­
able. 
15.1.3 Threaded or socket-welding fittings shall be addi­
tionally marked with the pressure class. Plugs and bushings 
furnished to ASME B 16.11 reqnirements are not required to be 
marked. The class S marking need not be added to the material 
grade for threaded or socket-welded fittings. 
15.1.4 When agreed upon between the purchaser and 
producer, and specified in the order, the markings shall be 
painted or stenciled on the fitting or stamped on a metal or 
plastic tag which shall be securely attached to the fitting. 
15.1.5 Fittings meeting the chemical and mechanical prop­
erty requirements of Table 2 and Table 5 for more than one 
grade designation may be marked with more than one class or 
grade designation, such as WP304/304H; WP304/304L; 
WP304/304L/304N, WP316/316L, etc. 
15.2 Bar Coding-In addition to the requirements in 15.1, 
bar coding is acceptable as a supplemental identification 
method. The purchaser may specify in the order a specific bar 
coding system to be used. The bar coding system, if applied at 
the discretion of the supplier, should be consistent with one of 
the published industry standards for bar coding. If used on 
small fittings, the bar code may be applied to the box or a 
substantially applied tag. 
16. Keywords 
16.l austenitic stainless steel; corrosive service applica­
tions; pipe fittings; steel; piping applications; pressure contain­
ing parts; stainless steel fittings 
SUPPLEMENTARY REQUIREMENTS 
One or more of the supplementary requirements described below or appearing in Specification 
A960/ A960M may be included in the order or contract. When so included, a supplementary 
requirement shall have the same force as if it were in the body of the specification. Supplementary 
requirement details not fully described shall be agreed upon between the purchaser and the supplier. 
Sl. Special Filler Metal 
Sl.l Filler metal shall be AWS Type E16-8-2 or ER 16-8-2 
(AWS Specifications A 5.4 and A 5.9, respectively). Fittings 
welded with 16-8-2 weld metal shall be marked WP_ HRW 
or CR _ HRW, as appropriate. 
S2. Stabilizing Treatment 
S2.1 Subsequent to the solution anneal required by 6.2, 
Grades 321, 321H, 347, 347H, 348, and 348H shall be given a 
stabilizing treatment at 1500 to 1600 °F [815 to 870 °C] for a 
minimum of 2 h/in. [4.7 min/mm] of thickness and then 
cooling in the furnace or in air. In addition to the marking 
682 
required in Section 15, the grade designation symbol shall be 
followed by the symbol "S2." 
S3. ASME Section III Construction 
S3.l Products welded with filler metal furnished under this 
specification that are intended for application under the rules of 
Section III of the ASME Boiler and Pressure Vessel Code shall 
be manufactured by holders of the appropriate ASME Certifi­
cate of Authorization and Certification Mark. The product is 
subject to all applicable requirements of Section III, including 
welding, heat treatment, nondestructive examination, autho­
rized inspection at the point of manufacture, and application of 
the Certification Mark.

File: sectionII_partA_data_digitized/best_text/pages/page-0733.txt
ASME BPVC.II.A-2025 SA-403/SA-403M 
S3.2 The applicable ASME Partial Data Report form, 
signed by an Authorized Nuclear Inspector, and a material test 
report shall be furnished for each lot of pipe fittings. 
S3.3 The material used to fabricate the pipe fitting shall 
conform to the applicable SA specification in ASME Boiler and 
Pressure Vessel Code, Section II. The welded joints shall be 
full penetration butt welds as obtained by double welding or by 
other means that will obtain the same quality of deposited weld 
metal on the inside and outside. Welds using metal backing 
strips that remain in place are prohibited. 
S3.4 Each piece of pipe fitting shall be so marked as to 
identify each such piece of pipe fitting with the lot and the 
material test report. 
683

File: sectionII_partA_data_digitized/best_text/pages/page-0738.txt
SA-409/SA-409M ASME BPVCLII.A-2025
crown, not to exceed “6 in. [2 mm]. Any weld reinforcement 6.3 Unless otherwise specified in the purchase order, the ——
may be removed at the manufacturer’s option or by agreement chemical composition of the welding filler metal shall conform
between the manufacturer and purchaser. The contour of the to the requirements of the applicable AWS specification for the
reinforcement should be reasonably smooth and free from corresponding grade shown in Table 2. Grades with no filler
irregularities. The weld metal shall be fused uniformly into the — metal classification indicated shall be welded with filler metals
plate surface. No concavity of contour is permitted unless the = producing deposited weld metal having a composition in
resulting thickness of weld metal is equal to or greater than the = accordance with the chemical composition specified in Table 1.
minimum thickness of the adjacent base metal. The method of analysis for nitrogen and cerium shall be a
5.2.3 Weld defects, as determined by specified inspection matter of agreement between the purchaser and manufacturer.
requirements, shall be repaired by removal to sound metal and The purchaser may choose a higher-alloy filler metal when
rewelding. needed for corrosion resistance.
5.3 Heat Treatment: 7. Tensile Requirements
; 9.3.1 Except as provided in 5.3.2, all pipe shall be furnished 7.1 The tensile properties of the plate or sheet used in
in the heat-treated condition. For H grade S ang 530815, making the pipe shall conform to the requirements prescribed —
separate solution heat treatments are required for solution ; ; }
annealing; in-process heat treatments are not permitted as in Table 3. Certified mill test reports shall be submitted to the
a substitute for the separate solution heat treatments. The pipe manufacturer. ,
heat-treatment procedure shall consist of heating the material to 7.2. A transverse tension test taken across the welded joint of
a minimum temperature of 1900 °F [1040 °C], except for $31254, the finished pipe shall meet the same minimum tensile strength
$31266, and S30815 which shall be heat treated to 2100 °F requirements as the sheet or plate. The weld section on the
[1150°C] and 1920°F [1050 °C] respectively, $31727 and tension specimen shall be in the same condition as the finished |
$32053 which shall be heat treated in the range 1975 to 2155°F _ pipe (with or without bead as specified).
[1080 to 1180°C], S34565 which shall be heat treated in
2050 °F [1120 °C] to 2140 °F [1170 °C], and N08367, which 8. Mechanical Tests Required
shall be heated to a minimum temperature of 2025 °K = g.1. Tension Test—One transverse tension test of the weld
[1107°C], all materials to be followed by quenching in shall be made on each lot (Note 2) of finished pipe.
water or rapidly cooling by other means. Note 2—The term “lot” applies to each 200 ft [60 m] or less of pipe of
5.3.2 The purchase order shall SP ecily one of ‘ he following the same NPS and wall thickness (or schedule number) which is produced
conditions if the heat-treated condition specified in 5.3.1 is not _ from the same heat of steel and subjected to the same finishing treatment
desired by the purchaser: _ in a continuous furnace. When final heat treatment is in a batch-type
5.3.2.1 A final heat-treatment temperature under 1900 °F furnace, the lot shall include only that pipe which is heat treated in the
[1040 °C]. Each pipe supplied under this requirement shall be same furnace charge. When no heat treatment is performed following final
‘ forming operations, the lot shall include each 200 ft [60 m] or less of pipe
stenciled with the final heat-treatment temperature in degrees of the same NPS and wall thickness (or schedule number) which is
Fahrenheit or degrees Celsius after the suffix “HT.” Controlled produced from the same heat of steel.
structural or special service characteristics may be specified as 8.2 Transverse Guided-Bend Weld Test—One test (two
a guide for the most suitable heat treatment. specimens) of the weld shall be made on each lot (Note 2) of
5.3.2.3 DELETED - 8.3 Pressure or Nondestructive Electric Test—Each length
5.4 A solution annealing temperature above 1950 °F of pipe shall be subjected to a pressure test or a nondestructive
[1065 °C] may impair the resistance to intergranular corrosion _—_lectric test as prescribed in Section 15.
after subsequent exposure to sensitizing conditions in TP321, . oo ; .
TP347, and TP348. When specified by the purchaser, a lower 9. Permissible Variations in Wall Thickness
temperature stabilization or re-solution anneal shall be used 9.1 The minimum wall thickness at any point shall not be
subsequent to the initial high temperature solution anneal (see more than 0.018 in. [0.46 mm] under the specified wall
Supplementary Requirement S5). | thickness. (This tolerance is slightly more than commercial
tolerances on sheet and plate to allow for possible loss of
6. Chemical Composition — thickness caused by manufacturing operations.) ,
6.1 The steel shall conform to the chemical composition in 10. Permissible Variations in Dimensions
Table 1. ae | 10.1 Permissible variations in dimensions shall not exceed
6.2 When specified on the purchase order, a product analy- the following at any point in each length of pipe. |
sis shall be supplied from one tube or coil of steel per heat. The 10.1.1 Specified Diameter—Where the specified wall thick-
product analysis tolerance of Specification A480/A480M shall ness is less than 0.188 in. [4.8 mm], the actual outside
apply. _ | diameter, based on circumferential measurement, shall not vary
more than £0.20 % from the specified outside diameter. Where
vr oo the specified wall thickness is 0.188 in. [4.8 mm] and heavier, |
the actual outside diameter, based on circumferential —
688

File: sectionII_partA_data_digitized/best_text/pages/page-0744.txt
SA-414/SA-414M ASME BPVC.II.A-2025 
Specification for 
Steel, Sheet, Carbon, and High-Strength, Low-Alloy for 
Pressure Vessels 
1. Scope 
1.1 This specification covers hot-rolled carbon steel sheet 
for pressure vessels involving fusion welding or brazing. 
Welding and brazing technique is of fundamental importance 
and shall be in accordance with commercial practices. 
1.2 The following grades are included in this specification: 
Mechanical Requirements 
Yield Strength, min Tensile Strength, min 
Grade ksi MPa ksi MPa 
A 25 170 45 310 
B W ~ W ~ 
C ~ ~ ~ ~ 
D 35 240 60 415 
E M ~ ~ ~ 
F ~ ~ ro ~ 
G 45 310 75 515 
H 45 310 75 515 
1.3 Hot-rolled carbon steel sheet is generally furnished in 
cut lengths and to decimal thickness only. Coils may be 
furnished, provided tension test specimens are taken to repre­
sent the middle of the slab as required by 6.1.3. The purchaser 
should recognize this may require cutting the coils to obtain 
test samples and results in half-size coils. The sheet is 
furnished to the following size limits: 
Width, in. [mm] 
Thickness, in. [mm] Over 12 [Over 300] 
0.270 to 0.230 [7.0 to 6.0] sheet (coils only) 
Under 0.230 to 0.057 [6.0 to 1.5] sheet 
1.4 The values stated in either inch-pound units or SI units 
are to be regarded separately as standard. Within the text, the 
SI units are shown in brackets. The values stated in each 
system are not exact equivalents; therefore, each system shall 
be used independently of the other. Combining values from the 
two systems may result in nonconformance with the specifi­
cation. 
1.5 Tolerances are found in General Requirements Specifi­
cations A568/ A568M and A635/ A635M. The appropriate Gen­
eral Requirements specification is applied based on the thick­
ness and width of the product ordered. 
1.6 This international standard was developed in accor­
dance with internationally recognized principles on standard­
ization established in the Decision on Principles for the 
Development of International Standards, Guides and Recom­
mendations issued by the World Trade Organization Technical 
Barriers to Trade (TBT) Committee. 
2. Referenced Documents 
2.1 ASTM Standards: 
A370 Test Methods and Definitions for Mechanical Testing 
of Steel Products 
A568/A568M Specification for Steel, Sheet, Carbon, 
Structural, and High-Strength, Low-Alloy, Hot-Rolled and 
Cold-Rolled, General Requirements for 
A635/A635M Specification for Steel, Sheet and Strip, 
Heavy-Thickness Coils, Hot-Rolled, Alloy, Carbon, 
Structural, High-Strength Low-Alloy, and High-Strength 
Low-Alloy with Improved Formability, General Require­
ments for 
A941 Terminology Relating to Steel, Stainless Steel, Related 
Alloys, and Ferroalloys 
694 
3. Terminology 
3.1 Definitions-For definitions of other terms used in this 
specification refer to Terminology A941. 
3.2 Definitions of Terms Specific to This Standard: 
3.2.I lot, n-all coils of one thickness and width combina­
tion from one heat and one rolling on the hot mill, up to 100 
tons [90 tonnes] total mass. 
4. Ordering Information 
4.1 Orders for material under this specification shall include 
the following information, as required, to describe the material 
adequately:

File: sectionII_partA_data_digitized/best_text/pages/page-0746.txt
SA-414/SA-414M ASME BPVC.II.A-2025 
TABLE 3 Tensile Requirements 
Designation 
Grade A 
Grade B 
Grade C 
Grade D 
Grade E 
Grade F 
Grade G 
Grade H 
Yield StrengthA Tensile Strength 
Minimum 
ksi [MPa] ksi [MPa] 
25 [170] 45 [310] 
30 [205] 50 [345] 
33 [230] 55 [380] 
35 [240] 60 [415] 
38 [260] 65 [450] 
42 [290] 70 [485] 
45 [310] 75 [515] 
45 [310] 75 [515] 
Maximum 
ksi [MPa] 
60 [415] 
65 [450] 
70 [485] 
75 [515] 
85 [585] 
90 [620] 
95 [655] 
90 [620] 
Elongation in 2 in. 
[50 mm] min. % for Thickness 
Under 0.270 in. Under 0.145 in. Under 0.089 in. 
[7.0 mm] [3.8 mm] [2.2 mm] 
to 0.145 in. to 0.089 in. to 0.057 in. 
[3.8 mm] [2.2 mm] [1.5 mm] 
26 24 23 
24 22 21 
22 20 19 
20 18 17 
18 16 15 
16 14 13 
16 14 13 
25 24 23 
Elongation 
in 8 in. [200 
mm], 
min.% 
20 
18 
16 
14 
12 
10 
10 
20 
A Yield strength determined by the 0.2 % offset or 0.5 % extension under load methods. 
BACK. END 01' MILL 
ALTERNATE c:t:J 
TENSW!\l TEST • i POSITTO!\t .•.. .· .· •• •. . ... •. . . • .••. ·•. .• TENSION TEST 
AlJERNATE 
POSmON 
TENS!ON Tl':ST 
I 
I i::::::i I i:::I 
I 
I 
I 
c:+:J 
FRONT END OF MILL 
TENSION TEST 
FIG. 1 Location of Test Specimens 
6.1.2.1 Tensile test samples shall be taken from the full 
thickness of the sheet as rolled. 
6.1.2.2 Tensile test specimens shall be taken from a location 
approximately halfway between the center of the sheet and the 
edge of the material as-rolled. 
6.1.2.3 Tensile test specimens shall be taken with the axis of 
the test specimen perpendicular to the rolling direction (trans­
verse test). 
6.1.3 Test Method-Yield strength shall be determined by 
either the 0.2 % offset method or by the 0.5 % extension under 
load method, unless otherwise specified per Test Method A370. 
6.2 Impact Properties: 
6.2.1 Requirements-At the time of order, Charpy impact 
properties may be specified by the purchaser for Grade H only. 
6.2.1.1 Impact energy minimums and testing temperatures 
shall be agreed upon between the producer and the purchaser. 
6.2.2 Number of Tests-Three samples taken in the trans­
verse direction shall be taken at mid-length (middle) of each 
coil to be certified. 
6.2.3 Testing shall be in accordance with Test Method 
A370. 
696 
7. General Requirements for Delivery 
7.1 Material furnished under this specification shall con­
form to the applicable requirements of the current edition of 
Specification A568/A568M or Specification A635/A635M un­
less otherwise provided herein. 
8. Workmanship 
8.1 The material shall be free from injurious defects (see 
Specifications A568/A568M or A635/A635M, as appropriate 
due to thickness). 
9. Finish and Appearance 
9.1 Surface Finish: 
9 .1.1 Unless otherwise specified, the material shall be fur­
nished without removing the hot-rolled oxide or scale. 
9.1.2 When required, the material may be specified to be 
pickled or blast cleaned. 
9.2 Oiling: 
9.2.1 Unless otherwise specified, the material shall be fur­
nished not oiled. 
9.2.2 When specified to be pickled or blast cleaned, the 
material shall be furnished oiled. When required, pickled or 
blast-cleaned material may be specified to be furnished dry. 
9.3 Edges-Unless otherwise specified, mill edges shall be 
furnished on material that has not had the hot-rolled oxide or 
scale removed and cut edges shall be furnished on material that 
has had the hot-rolled oxide or scale removed. 
10. Certification and Reports 
10.1 The manufacturer or processor shall furnish copies of a 
test report showing the results of the heat analysis and 
mechanical property tests made to deternrine compliance with 
this specification. 
10.2 The report shall include the purchase order number, the 
specification number and year date, product designation, grade, 
the heat number, and heat analysis and mechanical properties 
as indicated by the tension test. 
10.2.1 All the mechanical properties from the coil used to 
qualify the lot and the middle test from the particular coil shall 
be reported along with the coil identification for that coil. If the

File: sectionII_partA_data_digitized/best_text/pages/page-0749.txt
ASME BPVC.II.A-2025 SA-420 /SA-420M 
SPECIFICATION FOR PIPING FITTINGS OF WROUGHT 
CARBON STEEL AND ALLOY STEEL FOR 
LOW-TEMPERATURE SERVICE 
SA-420 /SA-420M 
(Identical with ASTM Specification A420/A420M-19a.) 
cO 
INTERNATIONAL 
Standards Worldw/de 
For products welded with filler metal ordered to Section III, Division 1, Supplementary Requirement S1 is mandatory. 
699

File: sectionII_partA_data_digitized/best_text/pages/page-0750.txt
SA-420 /SA-420M ASME BPVC.II.A-2025 
Specification for 
Piping Fittings of Wrought Carbon Steel and Alloy Steel for 
Low-Temperature Service 
1. Scope 
1.1 This specification covers wrought carbon steel and 
alloy steel fittings of seamless and welded construction, cov­
ered by the latest revision of ASME B16.9, ASME B16.11, 
MSS SP-79, MSS SP-83, MSS SP-95, and MSS SP-97. 
Fittings differing from these ASME and MSS standards shall 
be furnished in accordance with Supplementary Requirement 
S58 of Specification A960/A960M. These fittings are for use in 
pressure piping and pressure vessel service at low tempera­
tures. 
1.2 Optional supplementary requirements are provided for 
fittings where a greater degree of examination is desired. When 
desired, one or more of these supplementary requirements shall 
be specified in the order. 
1.3 This specification is expressed in both inch-pound units 
and in SI units. However, unless the order specifies the 
applicable "M" specification designation (SI units), the mate­
rial shall be furnished to inch-pound units. 
1.4 The values stated in either SI units or inch-pound units 
are to be regarded separately as standard. Within the text, the 
SI units are shown in brackets. The values stated in each 
system may not be exact equivalents; therefore, each system 
shall be used independently of the other. Combining values 
from the two systems may result in non-conformance with the 
standard. 
1.5 This international standard was developed in accor­
dance with internationally recognized principles on standard­
ization established in the Decision on Principles for the 
Development of International Standards, Guides and Recom­
mendations issued by the World Trade Organization Technical 
Barriers to Trade (TBT) Committee. 
700 
2. Referenced Documents 
2.1 In addition to those Referenced Documents listed in 
Specification A960/ A960M, the following list of standards 
apply to this specification. 
2.2 ASTM Standards: 
A350/A350M Specification for Carbon and Low-Alloy Steel 
Forgings, Requiring Notch Toughness Testing for Piping 
Components 
A370 Test Methods and Definitions for Mechanical Testing 
of Steel Products 
A960/ A960M Specification for Common Requirements for 
Wrought Steel Piping Fittings 
A1058 Test Methods for Mechanical Testing of Steel 
Products-Metric 
2.3 ASME Standards: 
B16.9 Factory-Made Wrought Steel Butt-Welding Fittings 
B16.ll Forged Steel Fittings, Socket-Welding Threaded 
2.4 ASME Boiler and Pressure Vessel Code: 
Section III 
Section VIII Division 1, Pressure Vessels 
Section IX 
2.5 MSS Standards: 
MSS SP-25 Standard Marking System for Valves, Fittings, 
Flanges, and Unions 
MSS SP- 79 Socket Welding Reducer Inserts 
MSS SP-83 Steel Pipe Unions, Socket-Welding and 
Threaded 
MSS SP-95 Swage(d) Nipples and Bull Plugs 
MSS SP-97 Integrally Reinforced Forged Branch Outlet 
Fittings-Socket Welding, Threaded and Buttwelding 
Ends

File: sectionII_partA_data_digitized/best_text/pages/page-0757.txt
ASME BPVC.ILA-2025 SA-423/SA-423M

SPECIFICATION FOR SEAMLESS AND
ELECTRIC-WELDED LOW-ALLOY STEEL TUBES

CxS SA-423/SA-423M ah

(Identical with ASTM Specification A423/A423M-19.)

File: sectionII_partA_data_digitized/best_text/pages/page-0759.txt
ASME BPVC.II.A-2025 SA-423/SA-423M 
TABLE 1 Chemical Requirements 
Composition, % 
Grade 1 Grade 2 
Carbon, max 
Manganese 
Phosphorus 
Sulfur, max 
Silicon 
Copper 
Chromium 
Nickel 
Molybdenum 
Antimony 
0.15 
0.55 max 
0.06-0.16 
0.060 
0.10 min 
0.20-0.60 
0.24-1.31 
0.20-0.70 
0.15 
0.50-1.00 
0.04 max 
0.05 
0.30-1.00 
0.40-1.10 
0.10 min 
TABLE 3 Tensile Requirements 
Tensile strength, min, ksl [MPa] 
Yield strength, min, ksi [MPa] 
Elongation in 2 in. or 50 mm, 
min,% 
For longitudinal strip tests a 
deduction for each %2 in. 
[0.8 mm] decrease in wall 
thickness below 5 /10 in. [8 mm] 
from the basic minimum 
elongation of the following 
percentage points shall be 
made 
Grades 1 and 
2 
60 [415] 
37 [255] 
25 
Grade 3 
0.06 
0.70-1.40 
0.020 max 
0.020 
0.55 max 
0.25-0.45 
0.50 max 
0.20 max 
0.05-0.15 
Grade 3 
55 [380] 
33 [230] 
35 
A Calculated elongation requirements shall be rounded to the nearest whole 
number. 
6. Chemical Composition 
6.1 The steel shall conform to the requirements as to 
chemical composition prescribed in Table 1. 
7. Product Analysis 
7.1 An analysis of either one billet, one length of flat-rolled 
stock or one tube shall be made from each heat. The chemical 
composition thus determined shall conform to the requirements 
specified. 
7 .2 If the original test for product analysis fails, retests of 
two additional billets, lengths of flat-rolled stock, or tubes shall 
be made. Both retests, for the elements in question shall meet 
the requirements of the specification; otherwise all remaining 
material in the heat or lot (Note 1) shall be rejected or, at the 
option of the producer, each billet, length of flat-rolled stock or 
tube may be individually tested for acceptance. Billets, lengths 
of flat-rolled stock or tubes which do not meet the requirements 
of the specification shall be rejected. 
NOTE 1-For flattening, flaring, and flange requirements, the term lot 
applies to all tubes prior to cutting of the same nominal size and wall 
thickness that are produced from the same heat of steel. When final heat 
treatment is in a batch-type furnace, a lot shall include only those tubes of 
the same size and from the same heat which are heat treated in the same 
furnace charge. When the final heat treatment is in a continuous furnace 
the number of tubes of the same size and from the same heat in a lot shall 
be determined from the size of the tubes as prescribed in Table 2. 
NoTE 2-For tensile and hardness test requirements, the term lot applies 
to all tubes prior to cutting, of the same nominal diameter and wall 
thickness that are produced from the same heat of steel. When final heat 
treatment is in a batch-type furnace, a lot shall include only those tubes of 
TABLE 2 Number of Tubes In a Lot Heat Treated by the 
Continuous Process 
Size of Tube 
2 in. [50.8 mm] and over in outside diameter and 
0.200 in. [5.1 mm] and over in wall thickness 
Less than 2 in. [50.8 mm] but over 1 in. [25.4 mm] in 
outside diameter or over 1 in. [25.4 mm] in 
outside diameter and under 0.200 in. [5.1 mm] 
in wall thickness 
1 in. [25.4 mm] or less in outside diameter 
Size of Lot 
not more than 50 
tubes 
not more than 75 
tubes 
not more than 125 
tubes 
the same size and the same heat which are heat treated in the same furnace 
charge. When the final heat treatment is in a continuous furnace, a lot shall 
include all tubes of the same size and heat, heat treated in the same furnace 
at the same temperature, time at heat, and furnace speed. 
8. Tensile Requirements 
8.1 The material shall conform to the requirements as to 
tensile properties prescribed in Table 3. 
9. Hardness Requirements 
9.1 The tubes shall have a hardness number not exceeding 
170 HBW or 87 HRBW. 
10. Forming Operations 
10.1 Tubes when inserted in the boiler shall stand expanding 
and beading without showing cracks or flaws. 
11. Mechanical Tests Required 
11 .1 Tension Test-One tension test shall be made on a 
specimen for lots of not more than 50 tubes. Tension tests shall 
be made on specimens from two tubes for lots of more than 50 
tubes (Note 2). 
11.2 Flattening Test-One flattening test shall be made on 
specimens from each end of one finished tube, not the one used 
for the flaring or flanging test, from each lot (Note 1). 
11.3 Flaring Test (Seamless Tubes)-One flaring test shall 
be made on specimens from each end of one finished tube, not 
the one used for the flattening test, from each lot (Note 1). 
11.4 Flange Test (Welded Tubes)-One flange test shall be 
made on specimens from each end of one finished tube, not the 
one used for the flattening test, from each lot (Note 1). 
11.5 Hardness Test-Brinell or Rockwell hardness tests 
shall be made on specimens from two tubes from each lot 
(Note 2). 
11.6 Reverse Flattening Test-For welded tubes, one re­
verse flattening test shall be made on a specimen from each 
1500 ft [460 m] of finished tubing. 
709 
11.7 Hydrostatic or Nondestructive Electric Test-Each 
tube shall be subjected to the hydrostatic test, or, instead of this 
test, a nondestructive electric test may be used when specified 
by the purchaser. 
12. General Requirements 
12.1 Material furnished under this specification should con­
form to the applicable requirements of the current edition of 
Specification A450/ A450M, unless otherwise provided herein.
