Repository: Demigodofa/ASMEPurchaseOrderHelper

# ASMEPurchaseOrderHelper

PC UI tool to help purchasing agents generate correct ASME purchase orders. The active desktop flow reads normalized ASME JSONL data, applies policy rules, and generates copy-ready/exportable PO content.

## Source of truth (for agents/bots)
This README is the source of truth for rules, orientation, and guidance. The owner may use loose or exact language; if there is any ambiguity, confirm intent. Example: if they say "ordering requirements," confirm they mean "Ordering Information" (the official section name used in the PDFs).

File: sectionII_partA_data_digitized/best_text/pages/page-0766.txt
SA-426/SA-426M ASME BPVC.II.A-2025 
TABLE S1.1 Residual Elements 
Total Contents of 
Grade Copper, Nickel, Chromium, Tungsten, These 
max max max max Unspecified Elements, 
max,% 
CP1 0.50 0.50 0.35 0.10 1.00 
CP2 0.50 0.50 0.10 1.00 
CPS 0.50 0.50 0.10 1.00 
CPSb 0.50 0.50 0.10 1.00 
CP7 0.50 0.50 0.10 1.00 
CP9 0.50 0.50 0.10 1.00 
CP11 0.50 0.50 0.10 1.00 
CP12 0.50 0.50 0.10 1.00 
CP15 0.50 0.50 0.35 0.10 1.00 
CP21 0.50 0.50 0.10 1.00 
CP22 0.50 0.50 0.10 1.00 
CPCA15 0.50 1.00 0.10 1.50 
S11. Charpy Impact Test 
S 11.1 Charpy impact test properties shall be determined on 
each heat from a set of three Charpy V-notch specimens. The 
test coupons shall be taken as specified for tension specimens 
in Section 11 and tested at a test temperature agreed upon by 
the manufacturer and purchaser. The acceptance requirements 
shall be either energy absorbed or lateral expansion or percent 
shear area, and shall be that agreed upon by the manufacturer 
and purchaser. Test specimens shall be prepared as Type A and 
tested in accordance with Test Methods and Definitions A370. 
Sll.2 Absorbed Energy Value, of three specimens shall not 
be less than that agreed upon by the manufacturer and 
purchaser, with no more than one value permitted below the 
minimum average specified and no value permitted below the 
minimum specified for a single specimen. 
Sll.3 Lateral Expansion Value, shall be agreed upon by the 
manufacturer and purchaser. 
Sll.4 Percent Shear Area, shall be agreed upon by the 
manufacturer and purchaser. 
716 
S12. Drop Weight Test 
S12.1 Drop weight test properties shall be determined by 
preparing and testing either Type Pl, P2, or P3 specimens in 
accordance with Test Method E208. The test coupons shall be 
taken as specified for tension specimens in Section 11. The 
crack starter weld shall be deposited on the surface of the 
specimen which was nearest to the casting surface. Each test 
shall consist of at least two specimens tested at a temperature 
agreed upon by the manufacturer and purchaser. Each speci­
men shall exhibit a "no break" performance.

File: sectionII_partA_data_digitized/best_text/pages/page-0767.txt
ASME BPVC.ILA-2025 SA-437/SA-437M

SPECIFICATION FOR STAINLESS AND ALLOY-STEEL
TURBINE-TYPE BOLTING SPECIALLY HEAT TREATED
FOR HIGH-TEMPERATURE SERVICE

CxS SA-437/SA-437M ily 1
®

(TIONAL
‘Standards Wortewige

(Identical with ASTM Specification A437/A437M-15(2021).)

717

File: sectionII_partA_data_digitized/best_text/pages/page-0769.txt
ASME BPVC.II.A-2025 SA-437 /SA-437M 
methods, finish, thread dimensions, macroetch (Grade B4D 
only), marking, certification, optional supplementary 
requirements, and others. Failure to comply with the require­
ments of Specification A962/A962M constitutes nonconfor­
mance with this specification. In case of conflict between this 
specification and Specification A962/ A962M, this specification 
shall prevail. 
5. Heat Treatment 
5.1 Grades B4B and B4C shall be heated to a temperature 
range of 1875 to 1925 °F [1025 to 1050 °C] and liquid 
quenched to below 600 °F [316 °C]. The material Grades B4B 
and B4C shall then be uniformly reheated for tempering at a 
tempering temperature at least 100 °F [55 °C] higher than the 
proposed operating temperature but not less than 1150 °F [620 
0 C], then air or furnace cooled to room temperature. The 
material shall be at the tempering temperature for a minimum 
of 2 h. Double tempering may be used to enhance properties. 
5.2 Grade B4D shall be heated to a temperature range of 
1700 to 1750 °F [925 to 954 °C] and oil quenched. The 
material shall then be uniformly reheated or tempered at a 
temperature of 1200 °F [650 °C] minimum, followed by air or 
furnace cooling to room temperature. 
5.3 Stress relieving treatment of the bar material is required 
after any stretcher, roller, or rotary-straightening or cold­
finishing operations performed after heat treatment for me­
chanical properties. Local gagging or press straightening to 
conect camber limitations in excess of¼ in. in any 5 ft [6 mm 
in any 1.5 m] shall be followed by a stress relieving heat 
treatment. The minimum stress relieving temperature shall be 
100 °F [55 °C] below the minimum tempering temperature as 
shown in 5.1 for Grades B4B and B4C or in 5.2 for Grade 
B4D. 
6. Chemical Composition 
6.1 Bolting material shall conform to the requirements as to 
chemical composition specified in Table 1. 
TABLE 1 Chemical RequirementsA 
Element 
Carbon 
Manganese 
Phosphorus, max 
Sulfur, max 
Silicon 
Nickel 
Chromium 
Molybdenum 
Vanadium 
Tungsten 
Aluminum, maxc 
Titanium, max 
Tin, max 
Grades B4B, B4C 8 
Range,% Product 
Variation, %, 
Over or 
Under 
0.20-0.25 0.02 
0.50-1.00 0.03 
0.025 0.005 over 
0.025 0.005 over 
0.20-0.50 0.05 
0.50-1.00 0.03 
11.0-12.5 0.15 
0.90-1.25 0.05 
0.20-0.30 0.03 
0.90-1.25 0.05 
0.05 
0.05 
0.04 
A Steel to which lead has been added shall not be used. 
8 UNS S42200. 
c Total, Soluble + Insoluble 
Grade B4D 
Range,% Product 
Variation, %, 
Over or 
Under 
0.36-0.44 0.02 
0.45-0.70 0.03 
0.04 0.005 over 
0.04 0.005 over 
0.20-0.35 0.02 
0.80-1.15 0.05 
0.50-0.65 0.03 
0.25-0.35 0.03 
0.015 
7. Tensile Requirements 
7.1 Bolting material shall conform to the requirements as to 
tensile properties prescribed in Table 2 at room temperature 
after heat treatment. 
7 .2 The longitudinal axis of the test specimen shall be 
parallel to the direction of rolling. 
8. Impact Requirements 
8.1 Grades B4B, B4C, and B4D shall conform to the 
requirements as to impact properties prescribed in Table 3 at 
room temperature after heat treatment. 
9. Hardness Tests 
9.1 Grades B4B, B4C, and B4D shall conform to the 
requirements as to hardness as prescribed in Table 4 and Table 
5 at room temperature after heat treatment. 
10. Nuts 
10.1 When specified by the purchaser, nuts shall be subject 
to the impact and tension requirements of this specification. 
The tests shall be made on test specimens taken from the bar or 
plate used in the manufacture of the nuts. 
11. Threads 
11.1 All threads shall be formed after heat treatment. 
12. Nondestructive Inspection 
12.1 Each bar or forged blank of starting material shall be 
subjected to NDE following final heat treatment. The method 
used shall be either the Eddy Current (EC), the Magnetic 
Pmiicle (MPI) (wet or dry), the Liquid Penetrant (LPI), the 
Ultrasonic (UT), or the Visual Testing (VT), at the option of the 
producer. For LPI or MPI, linear indications (those indications 
longer than 1/16 in. [l.5 mm] with a length greater than three 
times their width) are unacceptable. For UT or ET, reject levels 
for linear indications shall be based on the alarm response from 
a surface notch with a maximum depth of 0.012 in. [0.30 mm] 
in a calibration bar. Product being subjected to VT shall be 
pickled prior to inspection. VT indications longer than 1/8 in. 
[3.2 mm] are prohibited. 
719 
13. Certification 
13 .1 Certification is required. See Specification A962/ 
A962M. 
TABLE 2 Tensile Requirements 
Grade Diameter, in. [mm] Tensile Yield Elongation Reduction 
Strength, Strength in 2 in. or of Area, 
min, ksi (0.2% 50 mm, min,% 
[MPa] offset) min, min,% 
ksi [MPa] 
B4B 145 [1000] 105 [720] 13 30 
B4C 115 [790] 85 [585] 18 50 
B4D 2½ [65] and under 125 105 18 50 
[860] [720] 
over 2½ to 4 [65 to 110 95 17 45 
100] [760] [655] 
over 4 to 7 [100 to 100 85 16 45 
180] [690] [585]

File: sectionII_partA_data_digitized/best_text/pages/page-0771.txt
ASME BPVC.ILA-2025 SA-439/SA-439M

SPECIFICATION FOR AUSTENITIC DUCTILE IRON
CASTINGS

xs SA-439/SA-439M

®

(Identical with ASTM Specification A439/A439M-18 except for repair by welding and plugging is not permitted, and
certification made mandatory.)

721

File: sectionII_partA_data_digitized/best_text/pages/page-0772.txt
SA-439/SA-439M ASME BPVC.II.A-2025 
Specification for 
Austenitic Ductile Iron Castings 
1. Scope 
1. 1 This specification covers austenitic ductile iron castings, 
which are used primarily for their resistance to heat, conosion, 
and wear, and for other special purposes. 
1.2 Austenitic ductile iron, also known as austenitic nodular 
iron or austenitic spheroidal iron, is characterized by having its 
graphite substantially in a spheroidal form and substantially 
free of flake graphite. It contains some carbides and sufficient 
alloy content to produce an austenitic structure. 
1.3 The values stated in either SI units or inch-pound units 
are to be regarded separately as standard. The values stated in 
each system may not be exact equivalents; therefore, each 
system shall be used independently of the other. Combining 
values from the two systems may result in nonconformance 
with the standard. 
1.4 This international standard was developed in accor­
dance with internationally recognized principles on standard­
ization established in the Decision on Principles for the 
Development of International Standards, Guides and Recom­
mendations issued by the World Trade Organization Technical 
Barriers to Trade (TBT) Committee. 
2. Referenced Documents 
2.1 ASTM Standards: 
A247 Test Method for Evaluating the Microstructure of 
Graphite in Iron Castings 
A370 Test Methods and Definitions for Mechanical Testing 
of Steel Products 
E8/E8M Test Methods for Tension Testing of Metallic Ma­
terials 
ElO Test Method for Brinell Hardness of Metallic Materials 
722 
E30 Test Methods for Chemical Analysis of Fenoalloys 
E59 Practice for Sampling Steel and Iron for Determination 
of Chemical Composition 
E351 Test Methods for Chemical Analysis of Cast Iron-All 
Types 
3. Ordering Information 
3.1 Orders for material to this specification shall include the 
following information: 
3.1.1 ASTM designation, 
3.1.2 Type of austenitic ductile iron required (see 6.1), 
3.1.3 Heat treatment options (see 4.3 - 4.6), 
3.1.4 DELETED 
3.1.5 Size and number of test bars required (see 9.1 - 9.4 
and 10.1), 
3.1.6 Special tests, if required (see 12.1), 
3.1.7 DELETED 
3.1.8 Different preparation for delivery requirements, if 
needed (see 15.1). 
4. Manufacture 
4.1 Melting may be done in any furnaces that produce 
castings meeting the chemical and mechanical requirements 
outlined in this specification. These include cupolas, air 
furnaces, electric furnaces, crucible furnaces, and so forth. 
Nodularizing and inoculation practice shall be optional with 
the foundry to produce a microstructure in accordance with 1.2 
and Test Method A24 7. 
4.2 Austenitic ductile iron castings may be supplied in 
either the as-cast or the heat-treated condition. 
4.3 By agreement between the manufacturer and the 
purchaser, the castings may be stress relieved by heating to 
1150 to 1200 °F [620 to 650 °C] for not less than 1 h and not 
for more than 2 h per inch [25 mm] of thickness in the thickest 
section. Heating and cooling shall be uniform and shall not be 
more than 400 °FAl [220 °CA1] for castings less than 1 in. 
[25 mm] in maximum thickness and shall be not more than 
400 °FAl [220 °CA1] divided by the maximum section thick­
ness in inches [25 mm] for thicker castings. During the cooling

File: sectionII_partA_data_digitized/best_text/pages/page-0776.txt
| SA-439/SA-439M ASME BPVG.ILA-2025
| eT re 2 | UMA AL df
| | | {Foor poeeemenmnemnnennemerenenerentnenenennerenneerememnenmanenennenenmensprmny MEU eee AAI
, | peered ale Ot E Jt. & i
| saaguge ererenterereeerrereeeeereenamnenetanemenmnnemerrmenrenreerereemermrennrmenmeenencmmerraaaa Ai]\ "ie i's |? a | aT] | )
| = Im [ois | 4 ;
| —————————————————— ) Sem) MI ie
| |) LM.
a oe | SECTION AA
ae a ;
——ES—EE——_—_ EIT | 6G
. Feccoteaneeetctettennrmant scorerenrerecnerarenreeneeeeremeeerermrerrererenrnmemtaer Gr fx we 7 cd od
“ , SECTION B-B
FIG. 3 Mold for Modified Keel Block
726

File: sectionII_partA_data_digitized/best_text/pages/page-0778.txt
SA-439 /SA-439M 
in. 
0.005 
0.01 
1/a 
3/a 
ASME BPVC.II.A-2025 
Minimum RadllJS Recommended 
i•rn., but not less th~rt f•fn, 
Permitte.l 
2• si: O.OO!i" Gage Ll'll1gtl\ !br 
Elongation after fracture 
mm 
O.Q1 
0.3 
3.2 
9.5 
Metric Equivalents 
in. 
0.50 
2 
2¼ 
mm 
12.7 
50.8 
57.2 
Norn 1-The gauge length and fillets shall be as shown, but the ends may be of any shape to fit the holders of the testing machine in such a way that 
the load shall be axial. The reduced section shall have a gradual taper from the ends toward the center, with the ends 0.003 to 0.005 in. [0.08 to 0.13 mm] 
larger in diameter than the center. 
in. 
0.005 
0.007 
0.252 
0.357 
FIG. 5 Standard Round Tension Test Specimen With 2-in. (50-mm] Gauge Length 
mm 
0.13 
0.18 
6.40 
9.07 
Metric Equivalents 
in. 
1.0 
1¼ 
1.4 
1¾ 
Norn 1-If desired, the length of the reduced section may be increased to accommodate an extensometer. 
mm 
25.4 
31.8 
35.6 
44.4 
FIG. 6 Examples of Small-Size Specimens Proportional to Standard ½-in. (13-mm] Round Specimen 
728

File: sectionII_partA_data_digitized/best_text/pages/page-0779.txt
ASME BPVC.Il.A-2025 
SPECIFICATION FOR HEX CAP SCREWS, BOLTS AND 
STUDS, STEEL, HEAT TREATED, 120/105/90 ksi 
MINIMUM TENSILE STRENGTH, GENERAL USE 
SA-449 
(Identical with ASTM Specification A449-10 except for requiring that all mating fastener components be coated by the 
same zinc-coating process in 5.1.4, the removal of reference to bolts in 6.4, and the deletion of the term "private label 
distributor" in 16.1 and 16.3.2.) 
729 
SA-449

File: sectionII_partA_data_digitized/best_text/pages/page-0780.txt
SA-449 ASME BPVC.II.A-2025 
Standard Specification for 
Hex Cap Screws, Bolts and Studs, Steel, Heat Treated, 120/ 
105/90 ksi Minimum Tensile Strength, General Use 
1. Scope 
1.1 This specification covers quenched and tempered steel 
hex cap screws, bolts, and studs having a minimum tensile 
strength of 120 ksi for diameters 1.0 in. and smaller; 105 ksi for 
diameters over 1.0 in. to 1 ½ in.; and 90 ksi for diameters 1 ¾ 
in. to 3.0 in. inclusive. The term "fasteners" in this specification 
denotes hex cap screws, bolts, and studs. 
1.2 The fasteners are intended for general engineering use. 
1.3 The fasteners are furnished in diameters ¼ to 3.0 in. 
inclusive. They are designated by type denoting chemical 
composition as follows: 
Type 
Type I 
Type 2 
Type 3 
Description 
Plain carbon steel, carbon boron steel, alloy 
steel, or alloy boron steel 
Withdrawn 2003 
Weathering steel 
1.4 Terms used in this specification are defined in Termi­
nology Fl 789 unless otherwise defined in this specification. 
1.5 The values stated in inch-pound units are to be regarded 
as the standard. The values given in parentheses are provided 
for information purposes only. 
1.6 This standard does not purport to address all of the 
safety concerns, if any, associated with its use. It is the 
responsibility of the user of this standard to establish appro­
priate safety and health practices and determine the applica­
bility of regulatory limitations prior to use. 
730 
2. Referenced Documents 
2.1 ASTM Standards: 
A563 Specification for Carbon and Alloy Steel Nuts 
A751 Test Methods, Practices, and Terminology for Chemi­
cal Analysis of Steel Products 
B695 Specification for Coatings of Zinc Mechanically De-
posited on Iron and Steel 
D3951 Practice for Commercial Packaging 
F436 Specification for Hardened Steel Washers 
F606 Test Methods for Determining the Mechanical Proper­
ties of Externally and Internally Threaded Fasteners, 
Washers, Direct Tension Indicators, and Rivets 
F788/F788M Specification for Surface Discontinuities of 
Bolts, Screws, and Studs, Inch and Metric Series 
Fl470 Practice for Fastener Sampling for Specified Me­
chanical Properties and Performance Inspection 
F1789 Terminology for F16 Mechanical Fasteners 
F2329 Specification for Zinc Coating, Hot-Dip, Require­
ments for Application to Carbon and Alloy Steel Bolts, 
Screws, Washers, Nuts, and Special Threaded Fasteners 
G 101 Guide for Estimating the Atmospheric Corrosion Re-
sistance of Low-Alloy Steels 
2.2 ASME Standards: 
B 1.1 Unified Screw Threads 
B 18.2.1 Square and Hex Bolts and Screws 
B 18.24 Part Identifying Number (PIN) Code System Stan­
dard for Bl8 Fastener Products 
3. Ordering Information 
3.1 Orders for fasteners under this specification shall in-
clude the following: 
3.1.1 Quantity (number of pieces), 
3.1.2 Size, including nominal diameter and length, 
3.1.3 Name of product,

File: sectionII_partA_data_digitized/best_text/pages/page-0781.txt
ASME BPVC.II.A-2025 SA-449 
3 .1.4 Type, that is, Type 1, or Type 3 as required, 
3.1.5 ASTM designation and year of issue, and 
3.1.6 Other components such as nuts and washers if re­
quired. 
3.1.7 Hot-Dip or Mechanically Deposited Zinc Coatings­
For hot-dip or mechanically deposited zinc coatings covered by 
5.1 and requiring over-tapped nuts, specify the zinc coating 
process required, that is, hot-dip, mechanically deposited, or no 
preference (see 5.1). 
3.1.8 Other Coatings-Specify other protective coating if 
required (see 5.2). 
3.1.9 Specify if inspection at point of manufacture is re-
quired. 
3 .1.10 Test reports if required. 
3.1.11 Supplementary or special requirements. 
3.1.12 For establishment of a part identifying system, see 
ASME B18.24. 
Norn 1-A typical ordering description follows: 1000 pieces Vs in. 
diameter x 4.0 in. long hex cap screw, Type 1, ASTM A449-XX, each 
with one finished hex nut ASTM A563, Grade DH. Each component 
mechanically zinc coated in accordance with B695, Class 5, Type Il. 
3.2 Suitable Nuts and Washers: 
3.2.1 Suitable nuts are covered in Specification A563. 
Unless otherwise specified, the grade and style of nut shall be 
as follows: 
Fastener Size and Surface Finish 
¼ to 1 1 /2 in., plain (or with a coating of insufficient 
thickness to require over-tapped nuts) 
Over 1 ½ to 3 in., plain (or with a coating of insuffi' 
cient thickness to require over-tapped nuts) • 
¼ to 3 in., zinc-coated (or with a coating thickness 
requiring over-tapped nuts) 
¼ to 3 in., Type 3 
Nut Grade and StyleA 
B, hex 
A, heavy hex 
DH, heavy hex 
C3, DH3, heavy hex 
A Nuts of other grades and styles having specified proof load stresses (Specifica­
tion A563, Table 3) greater than the specified grade and style of nut are suitable. 
3.2.2 Unless otherwise specified, washers ordered with 
fasteners shall be furnished to the requirements of Specification 
F436, Type 1 or Specification F436, Type 3. Washers for A449 
Type 3 fasteners shall conform to Specification F436 Type 3. 
4. Materials and Manufacture 
4.1 Heat Treatment: 
4.1.1 Type 1 fasteners produced from medium carbon steel 
shall be quenched in a liquid medium from the austenitizing 
temperature. 
4.1.2 Type 1 fasteners produced from medium carbon steel 
to which chromium, nickel, molybdenum, or boron were 
intentionally added, and Type 3 fasteners, shall be quenched in 
oil from the austenitizing temperature. 
4.1.3 Type 1 and Type 3 fasteners, regardless of the steel 
used, shall be tempered by reheating to not less than 800°F. 
4.2 Threading-Threads shall be rolled, cut, or ground. 
4.3 Secondary Processing-If any processing which can 
affect the mechanical properties of the fasteners is performed 
after the initial testing, the fasteners shall be retested for all 
specified mechanical properties affected by the reprocessing. 
5. Protective Coatings 
5.1 Zinc, Hot Dip, and Mechanically Deposited Requiring 
Over-tapped Nuts: 
5.1.1 When zinc-coated fasteners are required, the pur­
chaser shall specify the zinc-coating process, such as, hot-dip, 
mechanically deposited, or no preference. 
5.1.2 When hot dip is specified, the fasteners shall be zinc 
coated by the hot-dip process in accordance with the require­
ments of Specification F2329. 
5.1.3 When mechanically deposited is specified, the fasten­
ers shall be zinc coated by the mechanical deposition process 
in accordance with the requirements of Class 55 of Specifica­
tion B695. 
5.1.4 When no preference is specified, the supplier may 
furnish either a hot-dip zinc coating in accordance with 
Specification F2329, or a mechanically deposited zinc coating 
in accordance with Specification B695, Class 55. All 
mating components shall be coated by the same zinc 
coating process, and the suppliers' option shall be limited to 
one process per item with no mixed processes in a lot. 
Norn 2-When the intended application requires that assembled 
tension exceeds 50 % of minimum bolt or stud proof load, an anti-galling 
lubricant may be needed. Application of such a lubricant to nuts and a test 
of the lubricant efficiency are provided in Supplementary Requirement S 1 
of Specification A563 and should be specified when required. 
731 
5.2 Other Coatings: 
5.2.1 When other coatings are required, the purchaser shall 
specify the coating specification, including the classification 
codes or grade numbers to identify the coating material, 
thickness, supplemental treatments, or other requirements to 
define the coating. The fasteners shall be coated in accordance 
with and conform to the specified coating specification. 
5.2.2 When a specification does not apply, the purchaser 
shall specify the desired coating, coating thickness, supplemen­
tal treatments, or other requirements to define the coating. 
6. Chemical Composition 
6.1 Type 1 fasteners shall be plain carbon steel, carbon 
boron steel, alloy steel, or alloy boron steels, at the manufac­
turers option, conforming to the requirements in Table 1. 
6.2 Type 3 fasteners shall be weathering steel and shall 
conform to one of the chemical compositions specified in Table 
2. The selection of the chemical composition, A, B, C, D, E or 
F, shall be a the option of the manufacuturer. See Guide G 101 
for methods of estimating the atmospheric corrosion resistance 
of low alloy steel. 
6.3 Product analyses made on finished fasteners represent­
ing each lot shall conform to the product analysis requirements 
specified in Table 1 or Table 2, as applicable. 
6.4 Heats of steel to which bismuth, selenium, tellurium, or 
lead has been intentionally added shall not be permitted for 
bolts. Compliance shall be based on certification that heats of 
steel having any of the listed elements intentionally added were 
not used. 
6.5 Chemical analyses shall be performed in accordance 
with Test Methods, Practices, and Terminology A751.

File: sectionII_partA_data_digitized/best_text/pages/page-0782.txt
SA-449 ASME BPVC.II.A-2025 
TABLE 1 Chemical Requirements for Type 1 Fasteners 
Element 
Carbon 
Manganese, min 
Phosphorus, max 
Sulfur, max 
Silicon 
Element 
Carbon 
Manganese, min 
Phosphorus, max 
Sulfur, max 
Silicon 
Boron 
Element 
Carbon 
Manganese, min 
Phosphorus, max 
Sulfur, max 
Silicon 
Alloying Elements 
Element 
Carbon 
Manganese, min 
Phosphorus, max 
Sulfur, max 
Silicon 
Boron 
Alloying Elements 
Carbon Steel 
Heat Analysis Product Analysis 
0.30-0.52 
0.60 
0.040 
0.050 
0.15-0.30 
Boron Steel 
0.28-0.55 
0.57 
0.048 
0.058 
0.13-0.32 
Heat Analysis Product Analysis 
0.30-0.52 0.28-0.55 
0.60 0.57 
0.040 0.048 
0.050 0.058 
0.10-0.30 0.08-0.32 
0.0005-0.003 0.0005-0.003 
Alloy Steel 
Heat Analysis Product Analysis 
0.30-0.52 0.28-0.55 
0.60 0.57 
0.035 0.040 
0.040 0.045 
0.15-0.35 0.13-0.37 
A A 
Alloy Boron Steel 
Heat Analysis Product Analysis 
0.30-0.52 0.28-0.55 
0.60 0.57 
0.035 0.040 
0.040 0.045 
0.15-0.35 0.13-0.37 
0.0005-0.003 0.0005-0.003 
A A 
A Steel, as defined by the American Iron and Steel Institute, shall be considered to 
be alloy when the maximum of the range given for the content of alloying elements 
exceeds one or more of the following limits: manganese, 1.65 %; silicon, 0.60 %; 
copper, 0.60 % or in which a definite range or a definite minimum quantity of any 
of the following elements is specified or required within the limits of the recognized 
field of constructional alloy steels: aluminum, chromium up to 3.99 %, cobalt, 
columbium, molybdenum, nickel, titanium, tungsten, vanadium, zirconium, or any 
other alloying elements added to obtain a desired alloying effect. 
7. Mechanical Properties 
7.1 Hardness-The fasteners shall conform to the hardness 
specified in Table 3. See Table 3, Note A. 
7.2 Tensile Properties: 
7.2.1 Except as permitted in 7.2.2 for long fasteners and 
7.2.3 for short fasteners, hex cap screws and hex and square 
head bolts in sizes 1.00 in. and smaller having a length of 2¼ 
D and longer and sizes 1 1/s to 1 ½ in. inclusive having a length 
of 3D and longer shall be wedge tested full size. Bolts with 
heads other than hex or square shall be axially tested. Both 
wedge and axially tested hex cap screws and bolts shall 
conform to the proof load or alternative proof load, and 
minimum wedge tensile load in Tables 4 and 5, as applicable. 
The load applied during proof load testing shall be equal to or 
greater than the proof load in Table 4 or Table 5 as applicable. 
7.2.2 Hex cap screws and square head bolts larger than 1 ½ 
in. diameter, other than those excepted in 7 .2.3, shall preferably 
be tested full size and when so tested shall conform to the 
tensile strength and either the specified proof load or yield 
strength requirements in Tables 4 and 5, as applicable. When 
equipment of sufficient capacity for full size testing is not 
available, or when the length of the bolt makes full size testing 
732 
impractical, machined specimens shall be tested and shall 
conform to the requirements of Table 6. 
7.2.3 Sizes 1.00 in. and smaller having a length shorter than 
2¼ D down to 2D inclusive, which cannot be wedge tensile 
tested shall be axially tension tested full size and shall conform 
to the minimum tensile load and proof load or alternate proof 
load specified in Tables 4 and 5. Sizes 1.00 in. and smaller 
having a length shorter than 2D which cannot be axially tensile 
tested shall be qualified on the basis of hardness. 
7.2.4 Studs 3D and longer shall be axially tension tested full 
size and shall conform to the tensile and proof load or alternate 
proof load specified in Table 4 and Table 5, as applicable. 
When equipment for full size testing is not available, or when 
the studs are too long for full size testing, machined specimens 
shall be tested and shall conform to the tensile requirements in 
Table 6. 
7 .2.5 If fasteners are subjected to both hardness and tensile 
tests, the tensile test results shall take precedence in the event 
of low hardness test results. 
7.2.6 If fasteners are subjected to both full size and ma­
chined specimen tests, the full size test results shall take 
precedence if the results of the two methods differ. 
8. Dimensions 
8.1 Head and Body: 
8.1.1 Hex Cap Screws-Unless otherwise specified, hex cap 
screws shall be furnished with dimensions conforming to 
ASME Bl8.2.l. 
8.1.2 Bolts-When styles other than specified in 8.1.1 are 
required, they shall have dimensions conforming to those 
specified by the purchaser. 
8.1.3 Studs-Studs shall have dimensions conforming to 
those specified by the purchaser. 
8.2 Threads: 
8.2.1 Uncoated-Unless otherwise specified, uncoated 
threads shall be the Unified Coarse Thread Series as specified 
in the latest issue of ASME Bl.I, and shall have Class 2A 
tolerances. 
8.2.2 Coated-Unless otherwise specified, zinc-coated 
bolts, to be used with zinc-coated nuts or tapped holes, which 
are tapped oversize in accordance with Specification A563, 
shall have UNC Class 2A threads before hot-dip or mechani­
cally deposited zinc-coating. After zinc coating, the pitch 
diameter and major diameter shall not exceed the Class 2A 
limits by more than the following amounts: 
Nominal Diameter, in. 
¼ 
S/15, 3/s 
7/16, ½ 
9/16, 5/a,¾ 
7/a 
1.0to 1¼ 
1%,1½ 
1¾ to 3.0, incl 
Oversize Limit, in.A 
Hot-Dip Zinc 
0.016 
0.017 
0.018 
0.020 
0.022 
0.024 
0.027 
0.050 
Mechanical Zinc 
0.012 
0.012 
0.012 
0.013 
0.015 
0.016 
0.018 
0.033 
A Hot-dip zinc nuts are tapped oversize alter coating and mechanical zinc coated 
nuts are tapped oversize before coating.

File: sectionII_partA_data_digitized/best_text/pages/page-0785.txt
ASME BPVC.II.A-2025 SA-449 
TABLE 5 Tensile Load Requirements for Fine-Thread Full-Size Hex Cap Screws, Bolts, and Studs 
Alternative Proof Load, Yield Bolt or Stud 
Diameter, in. Threads per in. Stress Area,A in. 2 Tensile Load, min, lbf 8 Proof Load, Length 
Measurement Method, lbf 8 Strength Method (0.2 % 
Column 1 
¼ 
5/iB 
% 
¾ 
¾ 
7/s 
11/a 
1¼ 
1% 
1½ 
A See footnote B in Table 4. 
8 See footnote C in Table 4. 
Column 2 
28 
24 
24 
20 
20 
18 
18 
16 
14 
12 
12 
12 
12 
12 
Column 3 
0.0364 
0.0580 
0.0878 
0.1187 
0.1599 
0.203 
0.256 
0.373 
0.509 
0.663 
0.856 
1.073 
1.315 
1.581 
TABLE 6 Tensile Strength Requirements for Specimens 
Machined from Hex Cap Screws, Bolts, and Studs 
Nominal Tensile Yield Elongation Reduction 
Diameter, Strength, Strength, in 40, of Area, 
in. min, psi min, psi min,% minl % 
¼ to 1, incl. 120 000 92 000 14 35 
Over 1 to 1 ½, incl. 105 000 81 000 14 35 
Over 1 ½ to 3, incl. 90 000 58 000 14 35 
axially tested. Fracture on full size tests shall be in the body or 
threads of the fastener without a fracture at the junction of the 
head and body. 
11.3 Studs shall be tested by the axial tension method as 
described in the second paragraph of axial tension testing of 
full size products in the Test Methods section of Test Methods 
F606. 
11.4 Proof load shall be determined using Method 1, length 
measurement, or Method 2, yield strength, at the option of the 
manufacturer. 
12. Inspection 
12.1 If the inspection described in 12.2 is required by the 
purchaser, it shall be specified in the inquiry and contract or 
order. 
12.2 The purchaser's representative shall have free entry to 
all parts of the manufacturer's works or supplier's place of 
business that concern the manufacture or supply of the fasten­
ers. The manufacturer shall afford the purchaser's representa­
tive all reasonable facilities to satisfy him that the fasteners are 
being furnished in accordance with this specification. All tests 
and inspections required by the specification that are requested 
by the purchaser's representative shall be made before 
shipment, and shall be conducted as not to interfere unneces-
Offset), min, lbf 8 
Column 4 Column 5 Column 6 
4 350 3 100 3 500 
6 950 4 950 5 350 
10 550 7 450 8 100 
14 250 10 100 10 900 
19 200 13 600 14 700 
24 350 17 250 18 700 
30 700 21 750 23 500 
44 750 31 700 34 300 
61 100 43 250 46 800 
79 550 56 350 61 000 
89 900 63 350 69 350 
112 650 79 400 86 900 
138 100 97 300 106 500 
166 000 117 000 128 000 
735 
sarily with the operation of the manufacturer's works or 
supplier's place of business. 
13. Rejection and Rehearing 
13.l Disposition of nonconforming fasteners shall be in 
accordance with the section on Disposition of Nonconforming 
Lots of Guide F1470. 
14. Certification 
14.1 When specified on the purchase order, the manufac­
turer or supplier, whichever is the responsible party as defined 
in Section 15, shall furnish the purchaser test reports which 
include the following: 
14.1.1 Heat analysis, heat number, and a statement ce1iify­
ing that heats having the elements listed in 6.4 intentionally 
added were not used to produce the fasteners, 
14.1.2 Results of hardness, tensile, and proof load tests, 
14.1.3 Zinc coating measured coating weight/thickness for 
coated fasteners, 
14.1.4 Statement of compliance with dimensional and 
thread fit requirements, 
14.1.5 Lot number and purchase order number, 
14.1.6 Complete mailing address of responsible party, and 
14.1.7 Title and signature of the individual assigned certi-
fication responsibility by the company officers. 
14.2 Failure to include all the required information on the 
test report shall be cause for rejection. 
15. Responsibility 
15.1 The party responsible for the fastener shall be the 
organization that supplies the fastener to the purchaser. 
16. Product Marking 
16.1 Manufacturers Identification-All hex cap screws and 
bolts and one end of studs ¥s in. and larger, and whenever

File: sectionII_partA_data_digitized/best_text/pages/page-0787.txt
ASME BPVC.ILA-2025 SA-450/SA-450M

SPECIFICATION FOR GENERAL REQUIREMENTS FOR
CARBON AND LOW ALLOY STEEL TUBES

CxS SA-450/SA-450M iy id
@ Bancer Wororce

(Identical with ASTM Specification A450/A450M-21,)

737

File: sectionII_partA_data_digitized/best_text/pages/page-0788.txt
SA-450 /SA-450M ASME BPVC.II.A-2025 
Specification for 
General Requirements for Carbon and Low Alloy Steel 
Tubes 
1. Scope 
1.1 This specification covers a group of requirements 
which, with the exceptions of 6.3 and Sections 7, 8, 19, 20, 21, 
22, 23, 24, and 25, are mandatory requirements to the follow­
ing ASTM tubular product specifications: 
Title of Specification ASTM DesignationA 
Electric-Resistance-Welded Carbon Steel and Carbon- A 178/ A 178M 
Manganese Steel Boiler Tubes 
Seamless Cold-Drawn Low-Carbon Steel Heat- A179/A179M 
Exchanger and Condenser Tubes 
Seamless Carbon Steel Boiler Tubes for High-Pressure A 192/A 192M 
Service 
Seamless Medium-Carbon Steel Boiler and Super- A210/A210M 
heater Tubes 
Electric-Resistance-Welded Carbon Steel Heat- A214/A214M 
Exchanger and Condenser Tubes 
Seamless and Electric-Welded Low-Alloy Steel Tubes A423/A423M 
Specification for Seamless and Welded Carbon Steel A498/A498M 
Heat-Exchanger Tubes with Integral Fins 
Seamless Cold-Drawn Carbon Steel Feedwater Heater A556/A556M 
Tubes 
Seamless, Cold-Drawn Carbon Steel Tubing for Hy­
draulic System Service 
A822/A822M 
A These designations refer to the latest issue of the respective specifications. 
1.2 One or more of Sections 6.3, 7, 8, 19, 20, 21, 22, 22.1, 
24, and 25 apply when the product specification or purchase 
order has a requirement for the test or analysis described by 
these sections. 
1.3 In case of conflict between a requirement of the product 
specification and a requirement of this general requirement 
specification only the requirement of the product specification 
need be satisfied. 
1.4 The values stated in either SI units or inch-pound units 
are to be regarded separately as standard. Within the text, the 
738 
SI units are shown in brackets. The values stated in each 
system may not be exact equivalents; therefore, each system 
shall be used independently of the other. Combining values 
from the two systems may result in non-conformance with the 
standard. The inch-pound units shall apply unless the "M" 
designation (SI) of the product specification is specified in the 
order. 
1.5 This international standard was developed in accor­
dance with internationally recognized principles on standard­
ization established in the Decision on Principles for the 
Development of International Standards, Guides and Recom­
mendations issued by the World Trade Organization Technical 
Barriers to Trade (TBT) Committee. 
2. Referenced Documents 
2.1 ASTM Standards: 
A178/A178M Specification for Electric-Resistance-Welded 
Carbon Steel and Carbon-Manganese Steel Boiler and 
Superheater Tubes 
Al 79/Al 79M Specification for Seamless Cold-Drawn Low­
Carbon Steel Heat-Exchanger and Condenser Tubes 
A192/A192M Specification for Seamless Carbon Steel 
Boiler Tubes for High-Pressure Service 
A210/A210M Specification for Seamless Medium-Carbon 
Steel Boiler and Superheater Tubes 
A214/A214M Specification for Electric-Resistance-Welded 
Carbon Steel Heat-Exchanger and Condenser Tubes 
A370 Test Methods and Definitions for Mechanical Testing 
of Steel Products 
A423/A423M Specification for Seamless and Electric­
Welded Low-Alloy Steel Tubes 
A498/A498M Specification for Seamless and Welded Car­
bon Steel Heat-Exchanger Tubes with Integral Fins 
A530/ A530M Specification for General Requirements for 
Specialized Carbon and Alloy Steel Pipe 
A556/A556M Specification for Seamless Cold-Drawn Car­
bon Steel Feedwater Heater Tubes

File: sectionII_partA_data_digitized/best_text/pages/page-0789.txt
ASME BPVC.II.A-2025 SA-450 /SA-450M 
A 700 Guide for Packaging, Marking, and Loading Methods 
for Steel Products for Shipment 
A751 Test Methods and Practices for Chemical Analysis of 
Steel Products 
A822/A822M Specification for Seamless Cold-Drawn Car­
bon Steel Tubing for Hydraulic System Service 
A941 Terminology Relating to Steel, Stainless Steel, Related 
Alloys, and Ferroalloys 
A1047/A1047M Test Method for Pneumatic Leak Testing of 
Tubing 
A1058 Test Methods for Mechanical Testing of Steel 
Products-Metric 
D3951 Practice for Commercial Packaging 
E92 Test Methods for Vickers Hardness and Knoop Hard­
ness of Metallic Materials 
E213 Practice for Ultrasonic Testing of Metal Pipe and 
Tubing 
E273 Practice for Ultrasonic Testing of the Weld Zone of 
Welded Pipe and Tubing 
E309 Practice for Eddy Current Examination of Steel Tubu­
lar Products Using Magnetic Saturation 
E426 Practice for Electromagnetic (Eddy Current) Examina­
tion of Seamless and Welded Tubular Products, Titanium, 
Austenitic Stainless Steel and Similar Alloys 
E570 Practice for Flux Leakage Examination of Fetromag­
netic Steel Tubular Products 
2.2 SAE Aerospace Material Specifications: 
SAE-AMS2806 Identification Bars, Wire, Mechanical 
Tubing, and Extrusions, Carbon and Alloy Steels and 
Corrosion and Heat-Resistant Steels and Alloys 
2.3 Military Standards: 
MIL-STD- 792 Identification Marking Requirements for 
Special Purpose Equipment 
NAVSEA T9074-AS-GIB-010/271 Requirements for Non-
destructive Testing Methods 
2.4 ASME Boiler and Pressure Vessel Code: 
Section IX 
2.5 Steel Structures Painting Council: 
SSPC-SP 6 Surface Preparation Specification No. 6 Com­
mercial Blast Cleaning 
2.6 Other Document: 
SNT-TC-lA Recommended Practice for Nondestructive 
Personnel Qualification and Certification. 
3. Terminology 
3.1 Definitions of Terms Specific to This Standard: 
3.1.1 remelted heat-in secondary melting, all of the ingots 
remelted from a single primary heat. 
3.1.2 thin-wall tube-a tube meeting the specified outside 
diameter and specified wall thickness set forth as follows: 
Specified Outside Specified Wall Thickness 
Diameter 
2 in. [50.8 mm] or less 2 % or less of specified outside diameter 
Greater than 2 in. [50.8 mm] 3 % or less of specified outside diameter 
Any 0.020 in. [0.5 mm] or less 
3.2 Other defined terms-The definitions in Test Methods 
and Definitions A370, Test Methods, Practices, and Terminol­
ogy A751, and Terminology A941 are applicable to this 
specification and to those listed in 1. 1. 
4. Ordering Information 
4.1 It is the purchaser's responsibility to specify in the 
purchase order all ordering information necessary to purchase 
the needed material. Examples of such infonnation include, but 
are not limited to, the following: 
4.1.1 Quantity (feet, metres, or number of lengths), 
4.1.2 Specificiation number with grade or class, or both, as 
applicable and year date, 
4.1.3 Manufacture (hot-finished or cold-finished), 
4.1.4 Size (outside diameter and minimum wall thickness), 
4.1.5 Length (specific or random), 
4.1.6 Choice of testing track from the options listed in Test 
Methods A1058 when material is ordered to an M suffix (SI 
units) product standard. If the choice of test track is not 
specified in the order, then the default ASTM test track shall be 
used as noted in Test Methods A1058. 
4.1.7 Supplementary Requirements, and 
4.1.8 Additional requirements. 
5. Process 
5.1 The steel may be made by any process. 
5.2 If a specific type of melting is required by the purchaser, 
it shall be as stated on the purchase order. 
739 
5.3 The primary melting may incorporate separate degas­
sing or refining and may be followed by secondary melting, 
such as electroslag remelting or vacuum-arc remelting. 
5.4 Steel may be cast in ingots or may be strand cast. When 
steel of different grades is sequentially strand cast, identifica­
tion of the resultant transition material is required. The 
producer shall remove the transition material by an established 
procedure that positively separates the grades. 
6. Chemical Composition 
6.1 Samples for chemical analysis, and method of analysis 
shall be in accordance with Test Methods, Practices, and 
Terminology A751. 
6.2 Heat Analysis-If the heat analysis reported by the steel 
producer is not sufficiently complete for conformance with the 
heat analysis requirements of the applicable product specifica­
tion to be fully assessed, the manufacturer may complete the 
assessment of conformance with such heat analysis require­
ments by using a product analysis for the specified elements 
that were not reported by the steel producer, provided that 
product analysis tolerances are not applied and the heat 
analysis is not altered.
