Repository: Demigodofa/ASMEPurchaseOrderHelper

# ASMEPurchaseOrderHelper

PC UI tool to help purchasing agents generate correct ASME purchase orders. The active desktop flow reads normalized ASME JSONL data, applies policy rules, and generates copy-ready/exportable PO content.

## Source of truth (for agents/bots)
This README is the source of truth for rules, orientation, and guidance. The owner may use loose or exact language; if there is any ambiguity, confirm intent. Example: if they say "ordering requirements," confirm they mean "Ordering Information" (the official section name used in the PDFs).

File: sectionII_partA_data_digitized/best_text/pages/page-0763.txt
ASME BPVC.II.A-2025 SA-426/SA-426M 
TABLE 1 Chemical RequirementsA 
Composition, % 
UNS Phos-
Grade Number Carbon Manganese phorus, 
max 
CP1 J12521 0.25 0.30-0.80 0.030 
max 
CP2 J11547 0.10-0.20 0.30-0.61 0.030 
CP5 J42045 0.20 0.30-0.70 0.030 
max 
CP5b J51545 0.15 0.30-0.60 0.030 
max 
CP9 J82090 0.20 0.30-0.65 0.030 
max 
CP11 J12072 0.05-0.20 0.30-0.80 0.030 
CP12 J11562 0.05-0.15 0.30-0.61 0.030 
CP15 J11522 0.15 0.30-0.60 0.030 
max 
CP21 J31545 0.05-0.15 0.30-0.60 0.030 
CP22 J21890 0.05-0.15 0.30-0.70 0.030 
CPCA15 J91150 0.15 1.00 0.030 
max max 
A Where ellipses appear in this table, there is no requirement. 
3.l.8 Optional Requirements Sl through S12 and Section 
14.1, 
3.1.9 Test report required (Section on Certified Test Report 
of Specification A999/A999M), 
3.1.10 Service temperature if over 1000°F [540°C] (Note 1), 
and 
3 .1.11 Special requirements or additions to specification. 
4. General Requirements for Delivery 
4.1 Material furnished under this specification shall con­
form to the applicable requirements of the current edition of 
Specification A999/ A999M unless otherwise provided herein. 
5. Materials and Manufacture 
5.1 Heat-Treatment-The pipe shall be furnished in the 
austenitized and tempered condition (Note 1) according to the 
requirements of Table 2. 
5.1.1 Heat treatment shall be performed after the pipe has 
been allowed to cool below the transformation range. Defini­
tion of heat-treatment terms shall be as given in Terminology 
A941. 
NOTE 1-lt is recommended that the temperature for tempedng should 
be at least 100°F [55°C] above the intended service temperature. The 
purchaser shall advise the manufacturer of the service temperature when 
it is over 1000°F [540°C]. (See 3.1.10.) 
5.2 Machining-The pipe shall be machined on the inner 
and outer surfaces to a roughness value no greater than 250 µ 
in. [6.35 µm] arithmetical average deviation (AA) from the 
mean line unless otherwise specified as in ANSI B46.1. 
6. Chemical Analysis 
6.1 Heat Analysis-An analysis of each heat shall be made 
by the manufacturer to determine the percentages of elements 
specified in Table 1. The analysis shall be made on a test 
Sulfur, Silicon Chromium Molybdenum max 
0.025 0.10-0.50 0.44-0.65 
0.025 0.10-0.50 0.50-0.81 0.44-0.65 
0.025 0.75 4.00-6.50 0.45-0.65 
max 
0.025 1.00-2.00 4.00-6.00 0.45-0.65 
0.025 0.25-1.00 8.00-10.00 0.90-1.20 
0.025 0.60 1.00-1.50 0.44-0.65 
max 
0.025 0.50 0.80-1.25 0.44-0.65 
max 
0.025 1.15-1.65 0.44-0.65 
0.025 0.50 2.65-3.35 0.80-1.06 
max 
0.025 0.60 2.00-2.75 0.90-1.20 
max 
0.025 1.50 11.5-14.0 0.50 
max max 
sample taken preferable during the pouring of the heat. The 
chemical composition thus determined shall conform to the 
requirements specified in Table 1. 
6.2 Product Analysis-A product analysis may be made by 
the purchaser. The sample for analysis shall be selected so as to 
be representative of the pipe being analyzed. The chemical 
composition thus determined shall conform to the requirements 
of Table 1. 
7. Tensile and Hardness Requirements 
7 .1 Steel used for the castings shall conform to the tensile 
and hardness requirements specified in Table 3. 
8. Permissible Variations in Dimensions 
8.1 Thickness-The wall thickness shall not vary over that 
specified by more than Vs in. [3 mm]. There shall be no 
variation under the specified wall thickness. 
9. Number of Tests 
9 .1 One tension and one hardness test shall be made from 
each heat. 
9.2 If a specimen is machined improperly or if flaws are 
revealed by machining or during testing, the specimen may be 
discarded and another substituted from the same heat. 
10. Retests 
10.1 If the results of the mechanical tests for any heat do not 
conform . to the requirements specified, the castings may be 
reheat-treated and retested, but may not be re-austenitized 
more than twice. 
11. Test Specimens 
11.1 Test coupons from which tension test specimens are 
prepared shall be removed from heat-treated casting prolonga­
tions. 
713

File: sectionII_partA_data_digitized/best_text/pages/page-0783.txt
ASME BPVC.II.A-2025 SA-449 
TABLE 2 Chemical Requirements for Type 3 FastenersA 
Element Com osition, % 
T e 3 FastenersA 
A B C 0 E F 
Carbon: 
Heat analysis 0.33-0.40 0.38-0.48 0.15-0.25 0.15-0.25 0.20-0.25 0.20-0.25 
Product analysis 0.31-0.42 0.36-0.50 0.14-0.25 0.14-0.25 0.18-0.27 0.19-0.25 
Manganese: 
Heat analysis 0.90-1.20 0.70-0.90 0.80-1.35 0.40-1.20 0.60-1.00 0.90-1.20 
Product analysis 0.86-1.24 0.67-0.93 0.76-1.39 0.36-1.24 0.56-1.04 0.86-1.24 
Phosphrous: 
Heat analysis 0.035 max 0.06-0.12 0.035 max 0.035 max 0.035 max 0.035 max 
Product analysis 0.040 max 0.06-0.125 0.040 max 0.040 max 0.040 max 0.040 max 
Sulfur: 
Heat analysis 0.040 max 0.040 max 0.040 max 0.040 max 0.040 max 0.040 max 
Product analysis 0.045 max 0.045 max 0.045 max 0.045 max 0.045 max 0.045 max 
Silicon: 
Heat analysis 0.15-0.35 0.30-0.50 0.15-0.35 0.25-0.50 0.15-0.35 0.15-0.35 
Product analysis 0.13-0.37 0.25-0.55 0.13-0.37 0.20-0.55 0.13-0.37 0.13-0.37 
Copper: 
Heat analysis 0.25-0.45 0.20-0.40 0.20-0.50 0.30-0.50 0.30-0.60 0.20-0.40 
Product analysis 0.22-0.48 0.17-0.43 0.17-0.53 0.27-0.53 0.27-0.53 0.17-0.43 
Nickel: 
Heat analysis 0.25-0.45 0.50-0.80 0.25-0.50 0.50-0.80 0.30-0.60 0.20-0.40 
Product analysis 0.22-0.48 0.47-0.83 0.22-0.53 0.47-0.83 0.27-0.63 0.17-0.43 
Chromium: 
Heat analysis 0.45-0.65 0.50-0.75 0.30-0.50 0.50-1.00 0.60-0.90 0.45-0.65 
Product analysis 0.42-0.68 0.47-0.83 0.27-0.53 0.45-1.05 0.55-0.95 0.42-0.68 
Vanadium: 
Heat analysis B B 0.020 min B B B 
Product analysis B B 0.010 min B B B 
Molybdenum: 
Heat analysis B 0.06 max B 0.10 max B B 
Product analysis B 0.07 max B 0.11 max B B 
Titanium: 
Heat analysis B B B 0.05 max B B 
Product analysis B B B 0.06 max B B 
AA,B,C,O, E and Fare classes of material used for Type 3 fasteners. Selection of a class shall be at the option of the bolt manufacturer. 
"These elements are not specified or required. 
TABLE 3 Hardness Requirements for Hex Cap Screws, Bolts, and Studs 
Brinell Rockwell C 
Nominal Diameter, in. Length, in. 
Min Max Min Max 
¼ to 1, inclusive Less than 20A 253 319 25 34 
20 and over 319 34 
Over 1 to 1 ½ , inclusive Less than 30A 223 286 19 30 
30 and over 286 30 
Over 1 ½ to 3, inclusive Less than 30A 183 235 
30 and over 235 
A Hex cap screws and bolts larger than 1.00 in. diameter and shorter than 30 and all studs shorter than 30 are subject only to minimum and maximum hardness. 
O = Nominal diameter or thread size 
8.2.3 Unless otherwise specified, fasteners electroplated or 
mechanically coated to 0.0005 in. or less, threads prior to 
plating shall conform to ASME B 1.1 Class 2A and after plating 
shall not exceed the Class 3A maximum limits, that is, Class 
2A plus the allowance. 
9. Workmanship, Finish, and Appearance 
9 .1 Surface discontinuity limits, inspection, and evaluation 
shall be in accordance with Specification F788/F788M. 
10. Number of Tests and Retests 
10.1 Testing Responsibility: 
10.1.1 Each lot shall be tested by the manufacturer prior to 
shipment in accordance with the lot identification control 
quality assurance plan in 10.2-10.5. 
733 
10.1.2 When fasteners are furnished by a source other than 
the manufacturer, the responsible party as defined in 15.1 shall 
be responsible for assuring all tests have been performed and 
the fasteners comply with the requirements of this specification 
(see 4.3). 
10.2 Purpose of Lot Inspection-The purpose of a lot 
inspection program is to ensure that each lot conforms to the 
requirements of this specification. For such a plan to be fully 
effective, it is essential that secondary processors, distributors, 
and purchasers maintain the identification and integrity of each 
lot until the product is installed. 
10.3 Lot Processing-All fasteners shall be processed in 
accordance with a lot identification-control quality assurance 
plan. The manufacturer, secondary processors, and distributors

File: sectionII_partA_data_digitized/best_text/pages/page-0784.txt
SA-449 ASME BPVC.II.A-2025 
TABLE 4 Tensile Load Requirements for Coarse-Thread Full-Size Hex Cap Screws, Bolts and Studs 
Alternative Proof Load, Bolt or Stud Proof Load, Length Threads per in.A Stress Area, 8 in. 2 Tensile Load, min, Ible Yield Strength Method Diameter, in. Measurement Method, Jbfc (0.2 % Offset), /bfc 
Column 1 Column 2 Column 3 Column 4 Column 5 Column 6 
¼ 20 0.0318 3 800 2 700 2 900 
5f1a 18 0.0524 6 300 4 450 4 800 
% 16 0.0775 9 300 6 600 7 100 
7 /ia 14 0.1063 12 750 9 050 9 800 
½ 13 0.1419 17 050 12 050 13 050 
9/1e 12 0.182 21 850 15 450 16 750 
% 11 0.226 27 100 19 200 20 800 
¾ 10 0.334 40 100 28 400 30 700 
7/s 9 0.462 55 450 39 250 42 500 
8 0.606 72 700 51 500 55 750 
11/s 7 0.763 80 100 56 450 61 800 
1¼ 7 0.969 101 700 71 700 78 500 
1% 6 1.155 121 300 85 450 93 550 
1½ 6 1.405 147 500 104 000 113 800 
1¾ 5 1.90 171 000 104 500 110 200 
2 4½ 2.50 225 000 137 500 145 000 
2¼ 4½ 3.25 292 500 178 750 188 500 
2½ 4 4.00 360 000 220 000 232 000 
2¾ 4 4.93 443 700 271 150 286 000 
3 4 5.97 537 300 328 350 346 200 
A For 8 threads per in., sizes 11/s to 1½ in., inclusive, stresses of 105 000 psi, 74 000 psi, and 81 000 psi shall be used for calculating the values in columns 4, 5, and 
6 respectively. 
8 The stress area is taken from ASME B1 .1 which uses the equation below to calculate the values: 
As= 0.7854[ D - (0.9743/n)] 2 
where: 
A. = stress area, 
D = nominal diameter, and 
n = threads per in. 
c Values tabulated are based on the following: 
Bolt Size, in. 
¼to 1, incl. 
11/s to 1 ½, incl. 
1¾to 3, incl. 
Column 4, psi 
120 000 
105 000 
90 000 
shall identify and maintain the integrity of each lot from raw 
material selection through all operations and treatments to final 
packing and shipment. Each lot shall be assigned its own 
lot-identification number, each lot shall be tested, and the 
inspection test reports for each lot shall be retained. 
10.4 Lot Definition: 
10.4.1 Standard Lot-A lot shall be a quantity of uniquely 
identified fasteners of the same nominal size and length 
produced consecutively at the initial operation from a single 
mill heat of material and processed at one time, by the same 
processor in the same manner so that statistical sampling is 
valid. The identity of the lot and lot integrity shall be 
maintained throughout all subsequent operations and packag­
ing. 
10.5 Number of Tests-The minimum number of tests from 
each lot for the tests specified below shall be as follows: 
Column 5, psi 
85 000 
74 000 
55 000 
Tests 
Hardness, tensile strength, proof load 
Coating weight/thickness 
Surface discontinuities 
Dimensions and thread fit 
Column 6, psi 
92 000 
81 000 
58 000 
Number of Tests 
in Accordance With 
Guide F1470 
The referenced coating specificationA 
Specification F788/F788M 
ASME B18.2.1 
A Guide F1470 if the coating specification does not specify a testing frequency. 
11. Test Methods 
11.1 Tensile, proof load, and hardness tests shall be con­
ducted in accordance with Test Methods F606. 
11.2 Tensile strength for hex cap screws and hex and square 
bolts shall be determined using the wedge or axial tension 
testing method of full size product method or the machined test 
specimens method depending on size and length as specified in 
7.2.2-7.2.6. Bolts with heads other than hex or square shall be 
734

File: sectionII_partA_data_digitized/best_text/pages/page-0804.txt
SA-516/SA-516M 
SA-517 /SA-517M 
SA-522/SA-522M 
SA-524/SA-524M 
SA-530 /SA-530M 
SA-533/SA-533M 
SA-537 /SA-537M 
SA-540 /SA-540M 
SA-541/SA-54 lM 
SA-542/SA-542M 
SA-543/SA-543M 
SA-553/SA-553M 
SA-556/SA-556M 
SA-562/SA-562M 
SA-563 
SA-564/SA-564M 
SA-568/SA-568M 
SA-572/SA-572M 
SA-574 
SA-587 
SA-592/SA-592M 
SA-609 /SA-609M 
SA-612/SA-612M 
SA-638/SA-638M 
SA-645/SA-645M 
SA-649 /SA-649M 
SA-656/SA-656M 
SA-660 
SA-662/SA-662M 
Specification for Pressure Vessel Plates, Carbon Steel, for Moderate- and 
Lower-Temperature Service ..................................... . 
Specification for Pressure Vessel Plates, Alloy Steel, High-Strength, Quenched 
and Tempered ................................................ . 
Specification for Forged or Rolled 8 and 9% Nickel Alloy Steel Flanges, Fit-
tings, Valves, and Parts for Low-Temperature Service ............... . 
Specification for Seamless Carbon Steel Pipe for Atmospheric and Lower 
Temperatures ................................................ . 
Specification for General Requirements for Specialized Carbon and Alloy 
Steel Pipe .................................................... . 
Specification for Pressure Vessel Plates, Alloy Steel, Quenched and Tempered, 
Manganese-Molybdenum and Manganese-Molybdenum-Nickel ....... . 
Specification for Pressure Vessel Plates, Heat-Treated, Carbon-Manganese-
Silicon Steel .................................................. . 
Specification for Alloy-Steel Bolting for Special Applications ........... . 
Specification for Quenched and Tempered Carbon and Alloy Steel Forgings 
for Pressure Vessel Components ................................. . 
Specification for Pressure Vessel Plates, Alloy Steel, Quenched­
and-Tempered, Chromium-Molybdenum, and Chromium-Molybdenum-
Vanadium .................................................... . 
Specification for Pressure Vessel Plates, Alloy Steel, Quenched and Tempered, 
Nickel-Chromium-Molybdenum .................................. . 
Specification for Pressure Vessel Plates, Alloy Steel, Quenched and Tempered 
7, 8, and 9% Nickel ............................................ . 
Specification for Seamless Cold-Drawn Carbon Steel Feedwater Heater 
Tubes ....................................................... . 
Specification for Pressure Vessel Plates, Carbon Steel, Manganese-Titanium 
for Glass or Diffused Metallic Coatings ............................ . 
Specification for Carbon and Alloy Steel Nuts ........................ . 
Specification for Hot-Rolled and Cold-Finished Age-Hardening Stainless Steel 
Bars and Shapes .............................................. . 
Specification for Steel, Sheet, Carbon, Structural, and High-Strength, Low-
Alloy, Hot-Rolled and Cold-Rolled, General Requirements for ......... . 
Specification for High-Strength Low-Alloy Columbium-Vanadium Structural 
Steel ........................................................ . 
Specification for Alloy Steel Socket-Head Cap Screws ................. . 
Specification for Electric-Resistance-Welded Low-Carbon Steel Pipe for the 
Chemical Industry ............................................. . 
Specification for High-Strength Quenched and Tempered Low-Alloy Steel 
Forged Fittings and Parts for Pressure Vessels ..................... . 
Specification for Castings, Carbon, Low-Alloy, and Martensitic Stainless Steel, 
Ultrasonic Examination Thereof ................................. . 
Specification for Pressure Vessel Plates, Carbon Steel, High Strength, for 
Moderate and Lower Temperature Service ........................ . 
Specification for Precipitation Hardening Iron Base Superalloy Bars, Forg-
ings, and Forging Stock for High-Temperature Service .............. . 
Specification for Pressure Vessel Plates, 5% and 51/zo/o Nickel Alloy Steels, 
Specially Heat Treated ......................................... . 
Specification for Forged Steel Rolls Used for Corrugating Paper Machinery 
Specification for Hot-Rolled Structural Steel, High-Strength Low-Alloy Plate 
With Improved Formability ..................................... . 
Specification for Centrifugally Cast Carbon Steel Pipe for High-Temperature 
Service ...................................................... . 
Specification for Pressure Vessel Plates, Carbon-Manganese-Silicon Steel, for 
Moderate and Lower Temperature Service ........................ . 
vi 
/~ 
871 
875 
879 
885 
893 
903 
907 
911 
919 
929 
935 
939 
943 
949 
953 
965 
977 
1009 
1013 
1023 
1029 
1033 -~ 
1047 
1051 
1057 
1061 
1067 
1071 
1077 
-~

File: sectionII_partA_data_digitized/best_text/pages/page-0805.txt
SA-666 
SA-667 /SA-667M 
SA-671/SA-671M 
SA-672/SA-672M 
SA-675/SA-675M 
SA-688/SA-688M 
SA-691/SA-691M 
SA-693 
SA-696 
SA-703/SA-703M 
SA-705/SA-705M 
SA-723/SA-723M 
SA-724/SA-724M 
SA-727 /SA-727M 
SA-736/SA-736M 
SA-737 /SA-737M 
SA-738/SA-738M 
SA-739 
SA-747 /SA-747M 
SA-748/SA-748M 
SA-749/SA-749M 
SA-751 
SA-765/SA-765M 
SA- 770 /SA- 770M 
SA-781/SA-781M 
SA-788/SA-788M 
SA- 789 /SA- 789M 
SA- 790 /SA- 790M 
SA-803 /SA-803M 
SA-813/SA-813M 
SA-814/SA-814M 
Specification for Annealed or Cold-Worked Austenitic Stainless Steel Sheet, 
Strip, Plate, and Flat Bar ........................................ . 
Specification for Centrifugally Cast Dual Metal (Gray and White Cast Iron) 
Cylinders .................................................... . 
Specification for Electric-Fusion-Welded Steel Pipe for Atmospheric and 
Lower Temperatures .......................................... . 
Specification for Electric-Fusion-Welded Steel Pipe for High-Pressure Service 
at Moderate Temperatures ...................................... . 
Specification for Steel Bars, Carbon, Hot-Wrought, Special Quality, Mechanical 
Properties .................................................... . 
Specification for Seamless and Welded Austenitic Stainless Steel Feedwater 
Heater Tubes ................................................. . 
Specification for Carbon and Alloy Steel Pipe, Electric-Fusion-Welded for 
High-Pressure Service at High Temperatures ...................... . 
Specification for Precipitation-Hardening Stainless and Heat-Resisting Steel 
Plate, Sheet, and Strip .......................................... . 
Specification for Steel Bars, Carbon, Hot-Wrought or Cold-Finished, Special 
Quality, for Pressure Piping Components .......................... . 
Specification for Steel Castings, General Requirements, for Pressure-
Containing Parts .............................................. . 
Specification for Age-Hardening Stainless Steel Forgings .............. . 
Specification for Alloy Steel Forgings for High-Strength Pressure Component 
Application ................................................... . 
Specification for Pressure Vessel Plates, Carbon-Manganese-Silicon Steel, 
Quenched and Tempered, for Welded Pressure Vessels .............. . 
Specification for Carbon Steel Forgings for Piping Components with Inherent 
Notch Toughness .............................................. . 
Specification for Pressure Vessel Plates, Low-Carbon Age-Hardening Nickel-
Copper-Chromium-Molybdenum-Columbium (Niobium) Alloy Steel ... . 
Specification for Pressure Vessel Plates, High-Strength Low-Alloy Steel .. . 
Specification for Pressure Vessel Plates, Heat-Treated, Carbon-Manganese-
Silicon Steel, for Moderate and Lower Temperature Service .......... . 
Specification for Steel Bars, Alloy, Hot-Wrought, for Elevated Temperature or 
Pressure-Containing Parts, or Both ............................... . 
Specification for Steel Castings, Stainless, Precipitation Hardening ...... . 
Specification for Statically Cast Chilled White Iron-Gray Iron Dual Metal Rolls 
for Pressure Vessel Use ........................................ . 
Specification for Steel, Strip, Carbon and High-Strength, Low-Alloy, 
Hot-Rolled, General Requirements for ............................ . 
Test Methods and Practices for Chemical Analysis of Steel Products ..... . 
Specification for Carbon Steel and Low-Alloy Steel Pressure-Vessel-
Component Forgings With Mandatory Toughness Requirements ...... . 
Specification for Through-Thickness Tension Testing of Steel Plates for Spe-
cial Applications .............................................. . 
Specification for Castings, Steel and Alloy, Common Requirements, for Gen-
eral Industrial Use ............................................. . 
Specification for Steel Forgings, General Requirements ................ . 
Specification for Seamless and Welded Ferritic/ Austenitic Stainless Steel 
Tubing for General Service ...................................... . 
Specification for Seamless and Welded Ferritic/ Austenitic Stainless Steel 
Pipe ......................................................... . 
Specification for Seamless and Welded Ferritic Stainless Steel Feedwater 
Heater Tubes ................................................. . 
Specification for Single- or Double-Welded Austenitic Stainless Steel Pipe . 
Specification for Cold-Worked Welded Austenitic Stainless Steel Pipe .... 
vii 
1081 
1093 
1097 
1105 
1113 
1119 
1129 
1137 
1147 
1151 
1165 
1175 
1181 
1187 
1193 
1197 
1201 
1207 
1211 
1217 
1221 
1233 
1239 
1245 
1251 
1271 
1285 
1293 
1305 
1313 
1323

File: sectionII_partA_data_digitized/best_text/pages/page-0839.txt
SPECIFICATIONS LISTED BY MATERIALS 
Corrosion-Resisting and Heat-Resisting Steels 
SA-182/SA-182M Specification for Forged or Rolled Alloy and Stainless Steel Pipe Flanges, Forged Fittings, 
SA-193/SA-193M 
SA-194/SA-194M 
SA-213/SA-213M 
SA-216/SA-216M 
SA-217 /SA-217M 
SA-234/SA-234M 
SA-240 /SA-240M 
SA-249 /SA-249M 
SA-264 
SA-265 
SA-268/SA-268M 
SA-312/SA-312M 
SA-320 /SA-320M 
SA-336/SA-336M 
SA-351/SA-351M 
SA-358/SA-358M 
SA-369 /SA-369M 
• SA-376/SA-376M 
SA-401/SA-401M 
SA-403/SA-403M 
SA-409 /SA-409M 
SA-426/SA-426M 
SA-437 /SA-437M 
SA-451/SA-451M 
SA-4 79 /SA-4 79M 
SA-484/SA-484M 
SA-515/SA-515M 
SA-564/SA-564M 
and Valves and Parts for High-Temperature Service ........................... . 
Specification for Alloy-Steel and Stainless Steel Bolting for High-Temperature or High 
Pressure Service and Other Special Purpose Applications ....................... . 
Specification for Carbon and Alloy Steel Nuts for Bolts for High Pressure or High Tem-
perature Service, or Both .................... , ............................. . 
Specification for Seamless Ferritic and Austenitic Alloy-Steel Boiler, Superheater, and 
Heat-Exchanger Tubes .................................................... . 
Specification for Steel Castings, Carbon, Suitable for Fusion Welding, for High-
.Temperature Service ...................................................... . 
Specification for Steel Castings, Martensitic Stainless and Alloy, for Pressure-Containing 
Parts, Suitable for High-Temperature Service ................................. . 
Specification for Piping Fittings of Wrought Carbon Steel and Alloy Steel for Moderate and 
High-Temperature Service ................................................. . 
Specification for Chromium and Chromium-Nickel Stainless Steel Plate, Sheet, and Strip 
for Pressure Vessels and for General Applications ............................. . 
Specification for Welded Austenitic Steel Boiler, Superheater, Heat-Exchanger, and Con-
denser Tubes ............................................................ . 
Specification for Stainless Chromium-Nickel Steel-Clad Plate ...................... . 
Specification for Nickel and Nickel-Base Alloy-Clad Steel Plate .................... . 
Specification for Seamless and Welded Ferritic and Martensitic Stainless Steel Tubing for 
General Service .......................................................... . 
Specification for Seamless, Welded, and Heavily Cold Worked Austenitic Stainless Steel 
Pipes ................................................................... . 
Specification for Alloy-Steel and Stainless Steel Bolting for Low-Temperature Service .. 
Specification for Alloy Steel Forgings for Pressure and High-Temperature Parts ...... . 
Specification for Castings, Austenitic, for Pressure-Containing Parts ................ . 
Specification for Electric-Fusion-Welded Austenitic Chromium-Nickel Stainless Steel Pipe 
for High-Temperature Service and General Applications ........................ . 
Specification for Carbon and Ferritic Alloy Steel Forged and Bored Pipe for High-
Temperature Service ...................................................... . 
Specification for Seamless Austenitic Steel Pipe for High-Temperature Service ....... . 
Specification for Steel Wire, Chromium-Silicon Alloy ............................. . 
Specification for Wrought Austenitic Stainless Steel Piping Fittings ................. . 
Specification for Welded Large Diameter Austenitic Steel Pipe for Corrosive or High-
Temperature Service ...................................................... . 
Specification for Centrifugally Cast Ferritic Alloy Steel Pipe for High-Temperature Service 
Specification for Stainless and Alloy-Steel Turbine-Type Bolting Specially Heat Treated for 
High-Temperature Service ................................................. . 
Specification for Centrifugally Cast Austenitic Steel Pipe for High-Temperature Service . 
Specification for Stainless Steel Bars and Shapes for Use in Boilers and Other Pressure 
Vessels ................................................................. . 
Specification for General Requirements for Stainless Steel Bars, Billets, and Forgings .. 
Specification for Pressure Vessel Plates, Carbon Steel, for Intermediate- and Higher-
Temperature Service ...................................................... . 
Specification for Hot-Rolled and Cold-Finished Age-Hardening Stainless Steel Bars and 
Shapes .................................................................. . 
xii 
211 
233 
247 
277 
299 
305 
327 
339 
355 
379 
385 
399 
451 
465 
517 
539 
565 
575 
639 
667 
673 
685 
711 
717 
749 
775 
813 
867 
965 
(25)

File: sectionII_partA_data_digitized/best_text/pages/page-0840.txt
SA-638/SA-638M 
SA-660 
SA-666 
SA-691/SA-691M 
SA- 705 /SA- 705M 
SA- 789 /SA- 789M 
SA-790/SA-790M 
SA-814/SA-814M 
SA-815/SA-815M 
SA-995/SA-995M 
SA-1091/SA-1091M 
SA/EN 10088-2 
SA/EN 10088-3 
Methods 
SA-370 
SA-751 
SA-1058 
Steel Bars 
SA-6/SA-6M 
SA-29 /SA-29M 
SA-31 
SA-276/SA-276M 
SA-311/SA-311M 
SA-479/SA-479M 
SA-484/SA-484M 
SA-564/SA-564M 
SA-638/SA-638M 
SA-675/SA-675M 
SA-696 
SA-739 
SA/JIS G4303 
Specification for Precipitation Hardening Iron Base Superalloy Bars, Forgings, and Forg-
ing Stock for High-Temperature Service ...................................... . 
Specification for Centrifugally Cast Carbon Steel Pipe for High-Temperature Service .. . 
Specification for Annealed or Cold-Worked Austenitic Stainless Steel Sheet, Strip, Plate, 
and Flat Bar ............................................................. . 
Specification for Carbon and Alloy Steel Pipe, Electric-Fusion-Welded for High-Pressure 
Service at High Temperatures .............................................. . 
Specification for Age-Hardening Stainless Steel Forgings ......................... . 
Specification for Seamless and Welded Ferritic/ Austenitic Stainless Steel Tubing for 
General Service .......................................................... . 
Specification for Seamless and Welded Ferritic/ Austenitic Stainless Steel Pipe ....... . 
Specification for Cold-Worked Welded Austenitic Stainless Steel Pipe .............. . 
Specification for Wrought Ferritic, Ferritic/ Austenitic, and Martensitic Stainless Steel 
Piping Fittings ..................................... _ ...................... . 
Specification for Castings, Austenitic-Ferritic (Duplex) Stainless Steel, for Pressure-
Containing Parts ......................................................... . 
Specification for Steel Castings, Creep-Strength Enhanced Ferritic Alloy, for Pressure-
Containing Parts, Suitable for High-Temperature Service ....................... . 
Specification for Stainless Steels Part 2: Technical Delivery Conditions for Sheet/Plate and 
Strip of Corrosion Resisting Steels for General Purposes ........................ . 
Specification for Stainless Steel Part 3: Technical Delivery Conditions for Semi-Finished 
Products, Bars, Rods, Wire, Sections, and Bright Products of Corrosion Resisting Steels 
for General Purposes ..................................................... . 
Test Methods and Definitions for Mechanical Testing of Steel Products ............. . 
Test Methods and Practices for Chemical Analysis of Steel Products ................ . 
Test Methods for Mechanical Testing of Steel Products-Metric ................... . 
Specification for General Requirements for Rolled Structural Steel Bars, Plates, Shapes, 
and Sheet Piling .......................................................... . 
Specification for General Requirements for Steel Bars, Carbon and Alloy, Hot-Wrought . 
Specification for Steel Rivets and Bars for Rivets, Pressure Vessels ................. . 
Specification for Stainless Steel Bars and Shapes ................................ . 
Specification for Cold-Drawn, Stress-Relieved Carbon Steel Bars Subject to Mechanical 
Property Requirements ................................................... . 
Specification for Stainless Steel Bars and Shapes for Use in Boilers and Other Pressure 
Vessels ................................................................. . 
Specification for General Requirements for Stainless Steel Bars, Billets, and Forgings .. 
Specification for Hot-Rolled and Cold-Finished Age-Hardening Stainless Steel Bars and 
Shapes .................................................................. . 
Specification for Precipitation Hardening Iron Base Superalloy Bars, Forgings, and Forg-
ing Stock for High-Temperature Service ...................................... . 
Specification for Steel Bars, Carbon, Hot-Wrought, Special Quality, Mechanical Properties 
Specification for Steel Bars, Carbon, Hot-Wrought or Cold-Finished, Special Quality, for 
Pressure Piping Components ............................................... . 
Specification for Steel Bars, Alloy, Hot-Wrought, for Elevated Temperature or Pressure-
Containing Parts, or Both .................................................. . 
Specification for Stainless Steel Bars .......................................... . 
Steel Billets and Forgings 
1051 
1071 
1081 
1129 
1165 
1285 
1293 
1323 
1331 
1479 
1553 
1583 
1585 
583 
1233 
1541 
3 
101 
119 
407 
445 
775 
813 
965 
1051 
1113 
1147 
1207 
1605 
SA-105/SA-105M Specification for Carbon Steel Forgings for Piping Applications . . . . . . . . . . . . . . . . . . . . . 163 
SA-181/SA-181M Specification for Carbon Steel Forgings, for General-Purpose Piping . . . . . . . . . . . . . . . . . 205 
SA-266/SA-266M Specification for Carbon Steel Forgings for Pressure Vessel Components . . . . . . . . . . . . . 393 
xiii

File: sectionII_partA_data_digitized/best_text/pages/page-0845.txt
SA/EN 10028-2 
SA/EN 10028-3 
SA/EN 10028-4 
SA/EN 10028-7 
SA/GB 713 
SA/JIS G3118 
Steel Tubes 
SA-178/SA-178M 
SA-179 /SA-179M 
SA-192/SA-192M 
SA-209 /SA-209M 
SA-210/SA-210M 
SA-213/SA-213M 
SA-214/SA-214M 
SA-249 /SA-249M 
SA-250/SA-250M 
SA-268/SA-268M 
SA-334/SA-334M 
SA-423/SA-423M 
SA-450/SA-450M 
SA-513 /SA-513M 
SA-556/SA-556M 
SA-688/SA-688M 
SA- 789 /SA- 789M 
SA-803 /SA-803M 
SA-941 
SA-1016/SA-1016M 
SA/EN 10216-2 
SA/EN 10217-1 
Specification for Flat Products Made of Steels for Pressure Purposes Part 2: Non-Alloy and 
Alloy Steels With Specified Elevated Temperature Properties ................... . 
Specification for Flat Products Made of Steels For Pressure Purposes Part 3: Weldable 
Fine Grain Steels, Normalized .............................................. . 
Specification for Flat Products Made of Steels For Pressure Purposes Part 4: Nickel Alloy 
Steels With Specified Low Temperature Properties ............................ . 
Specification for Flat Products Made of Steels for Pressure Purposes Part 7: Stainless 
Steels ................................................................... . 
Specification for Steel Plates for Boilers and Pressure Vessels ..................... . 
Specification for Carbon Steel Plates for Pressure Vessels for Intermediate and Moderate 
Temperature Service ......... : ............................................ . 
Specification for Electric-Resistance-Welded Carbon Steel and Carbon-Manganese Steel 
Boiler and Superheater Tubes .............................................. . 
Specification for Seamless Cold-Drawn Low-Carbon Steel Heat-Exchanger and Condenser 
Tubes .................................................. , ............... . 
Specification for Seamless Carbon Steel Boiler Tubes for High-Pressure Service ...... . 
Specification for Seamless Carbon-Molybdenum Alloy-Steel Boiler and Superheater 
Tubes .................................................................. . 
Specification for Seamless Medium-Carbon Steel Boiler and Superheater Tubes ...... . 
Specification for Seamless Ferritic and Austenitic Alloy-Steel Boiler, Superheater, and 
Heat-Exchanger Tubes .................................................... . 
Specification for Electric-Resistance-Welded Carbon Steel Heat-Exchanger and Condenser 
Tubes .................................................................. . 
Specification for Welded Austenitic Steel Boiler, Superheater, Heat-Exchanger, and Con-
denser Tubes ............................................................ . 
Specification for Electric-Resistance-Welded Ferritic Alloy-Steel Boiler and Superheater 
Tubes .................................................................. . 
Specification for Seamless and Welded Ferritic and Martensitic Stainless Steel Tubing for 
General Service .......................................................... . 
Specification for Seamless and Welded Carbon and Alloy-Steel Tubes for Low-
Temperature Service ...................................................... . 
Specification for Seamless and Electric-Welded Low-Alloy Steel Tubes .............. . 
Specification for General Requirements for Carbon and Low Alloy Steel Tubes ....... . 
Specification for Electric-Resistance-Welded Carbon and Alloy Steel Mechanical Tubing 
Specification for Seamless Cold-Drawn Carbon Steel Feedwater Heater Tubes ....... . 
Specification for Seamless and Welded Austenitic Stainless Steel Feedwater Heater 
Tubes .................................................................. . 
Specification for Seamless and Welded Ferritic/ Austenitic Stainless Steel Tubing for 
General Service .......................................................... . 
Specification for Seamless and Welded Ferritic Stainless Steel Feedwater Heater Tubes 
Terminology Relating to Steel, Stainless Steel, Related Alloys, and Ferr:oalloys ....... . 
Specification for General Requirements for Ferritic Alloy Steel, Austenitic Alloy Steel, and 
Stainless Steel Tubes ...................................................... . 
Specification for Seamless Steel Tubes for Pressure Purposes Part 2: Technical Delivery 
Conditions for Non-Alloy and Alloy Steel Tubes With Specified Elevated Temperature 
Properties ............................................................... . 
Specification for Welded Steel Tubes for Pressure Purposes Part 1: Technical Delivery 
Conditions for Electric Welded and Submerged Arc Welded Non-Alloy Steel Tubes With 
Specified Room Temperature Properties ..................................... . 
xlvii 
1571 
1575 
1577 
1581 
1595 
1601 
195 
201 
229 
269 
273 
277 
295 
355 
367 
399 
493 
707 
737 
845 
943 
1119 
1285 
1305 
1379 
1525 
1589 
1591

File: sectionII_partA_data_digitized/best_text/pages/page-0846.txt
Structural Steel 
SA-6/SA-6M 
SA-36/SA-36M 
SA-283/SA-283M 
SA-572/SA-572M 
SA-656/SA-656M 
SA-1008/SA-lO0BM 
SA-1011/SA-1011M 
SA/CSA-G40.21 
SA/EN 10025-2 
SA/IS 2062 
Specification for General Requirements for Rolled Structural Steel Bars, Plates, Shapes, 
and Sheet Piling .......................................................... : 
Specification for Carbon Structural Steel ....................................... . 
Specification for Low and Intermediate Tensile Strength Carbon Steel Plates ........ . 
Specification for High-Strength Low-Alloy Columbium-Vanadium Structural Steel .... . 
Specification for Hot-Rolled Structural Steel, High-Strength Low-Alloy Plate With Im-
proved Formability ....................................................... . 
Specification for Steel, Sheet, Cold-Rolled, Carbon, Structural, High-Strength Low-Alloy, 
High-Strength Low-Alloy With Improved Formability, Required Hardness, Solution 
Hardened, and Bake Hardenable ............................................ . 
Specification for Steel, Sheet and Strip, Hot-Rolled, Carbon, Structural, High-Strength 
Low-Alloy, High-Strength Low-Alloy With Improved Formability, and Ultra-High 
Strength ................................................................ . 
Specification for Structural Quality Steels ...................................... . 
Specification for Hot Rolled Products of Structural Steels Part 2: Technical Delivery 
Conditions for Non-Alloy Structural Steels .................................... . 
Specification for Hot Rolled Medium and High Tensile Structural Steel ............. . 
Wrought Iron, Cast Iron, and Malleable Iron 
SA-47 /SA-47M Specification for Ferritic Malleable Iron Castings ................................ . 
SA-278/SA-278M Specification for Gray Iron Castings for Pressure Containing Parts for Temperatures up to 
SA-395/SA-395M 
SA-439 /SA-439M 
SA-476/SA-476M 
SA-748/SA-748M 
SA-834 
SA-874/SA-874M 
SA/JIS G5504 
650°F (350°C) ........................................................... . 
Specification for Ferritic Ductile Iron Pressure-Retaining Castings for Use at Elevated 
Temperatures ........................................................... . 
Specification for Austenitic Ductile Iron Castings ................................ . 
Specification for Ductile Iron Castings for Paper Mill Dryer Rolls .................. . 
Specification for Statically Cast Chilled White Iron-Gray Iron Dual Metal Rolls for Pressure 
Vessel Use .............................................................. . 
Specification for Common Requirements for Iron Castings for General Industrial Use .. 
Specification for Ferritic Ductile Iron Castings Suitable for Low-Temperature Service .. 
Specification for Heavy-Walled Ferritic Spheroidal Graphite Iron Castings for Low Tem-
perature Service ......................................................... . 
xlviii 
3 
125 
423 
1009 
1067 
1497 
1515 
1565 
1567 
1597 
129 
417 
653 
721 
767 
1217 
1345 
1371 
1607

File: sectionII_partA_data_digitized/best_text/pages/page-0861.txt
ASME BPVC.II.A-2025 SA-453 /SA-453M 
TABLE 4 Heat Treatment RequirementsA 
Grade 
Symbol Class Solution Treatment Hardening Treatment 
660 A 1650 ± 25 °F [900 ± 14 "CJ, hold 2 h, min, and liquid quench 1325 ± 25 °F [720 ± 14 °CJ, hold 16 h, air cool 
B 1800 ± 25 °F [980 ± 14 °C], hold 1 h, min, and liquid quench 1325 ± 25 °F [720 ± 14 °CJ, hold 16 h, air cool 
C 1800 ± 25 °F [980 ± 14 °CJ, hold 1 h min, and oil quench 1425 ± 25 °F [775 ± 14 °C] hold 16 h, air cool, followed by 
1200 ± 25 °F [650 ± 14 °CJ hold 16 h, air cool 
D 1650 ± 25 °F [900 ± 14 "CJ, hold 2 h min, and liquid quench or 1325 ± 25 °F [720 ± 14 °C], hold 16 h, air cool 
1800 ± 25 °F [980 ± 14 °CJ, hold 1 h min, and liquid quench If necessary to achieve properties, second age: 
1200 ± 25 °F [650 ± 14 °CJ hold 16 h, air cool 
651 A hot-cold worked at 1200 °F [650 °C] min with 15 % min reduction in 
cross-sectional area, stress relieve at 1200 °F [650 °C] min or 4 h, min 
B hot-cold worked at 1200 °F [650 °CJ min with 15 % min reduction of 
cross-sectional area, stress relieve at 1350 °F [730 °C] min for 4 h, 
min 
662 A 1800 ± 25 °F [980 ± 14 °C], hold 2 h, liquid quench 1350 to 1400 °F [730 to 760 °CJ, hold 20 h, furnace cool to 1200 ± 25 
°F [650 ± 14 °C], hold 20 h, air cool 
B 1950 ± 25 °F [1065 ± 14 °CJ, hold 2 h, liquid quench 1350 to 1400 °F [730 to 760 °C], hold 20 h, furnace cool to 1200 ± 25 
°F [650 ± 14 °CJ, hold 20 h, air cool 
665 A 1800 ± 25 °F [980 ± 14 °CJ, hold 3 h, liquid quench 1350 to 1400 °F [730 to 760 °C], hold 20 h, furnace cool to 1200 ± 25 
°F [650 ± 14 °C], hold 20 h, air cool 
B 2000 ± 25 °F [1095 ± 14 °CJ, hold 3 h, liquid quench 1350 to 1400 °F [730 to 760 °C], hold 20 h, furnace cool to 1200 ± 25 
°F [650 ± 14 °CJ, hold 20 h, air cool 
668 A 1650 ± 25 °F [900 ± 14 °CJ, hold 2 h, min and liquid quench 1325 ± 25 °F [720 ± 14 °CJ, hold 16 h, air cool 
B 1800 ± 25 °F [980 ± 14 °CJ, hold 1 h, min and liquid quench 1325 ± 25 °F [720 ± 14 °C], hold 16 h, air cool 
A Times refer to the minimum time material is required to be at temperature. 
TABLE 5 Mechanical Property Requirements 
Tensile Strength, Yield Strength Elongation in Approximate Rockwell Hardness, 
min (0.2 % Offset), min 4x Diam, Reduction of Brinell Hardness Band C 
Grade Class ksi MPa ksi MPa min,% Area, min,% Number min max 
660 A, B, and C 130 895 85 585 15 18 248-341 24 HRC 37 HRC 
D (:52½ in. 130 895 105 725 15 18 248-321 24 HRC 35 HRC 
[63.5 mm]) 
D (>2½ in. 120 825 95 655 15 18 248-321 24 HRC 35 HRC 
[63.5 mm]) 
651 A 100 690 70A 485 18 35 217-277 95 HRB 29 HRC 
60 6 415 
B 95 655 60A 415 18 35 212-269 93 HRB 28 HRCC 
50 6 345 
662 A 130 895 85 585 15 18 248-321 24 HRC 35 HRCC 
B 125 860 80 550 15 18 248-321 24 HRC 35 HRC 
665 A 170 1170 120 830 12 15 311-388 32 HRC 41 HRC 
B 155 1070 120 830 12 15 311-388 32 HRC 41 HRC 
668 A and B 130 895 85 585 15 18 248-341 24 HRC 37 HRC 
ABolting material sizes 3 in. [76 mm] and under in diameter. 
8 Bolting material sizes over 3 in. [76 mm] in diameter. 
c Conversion numbers taken from Specification A 193/A 193M, Table number 2 (austenitic steels); others by interpolation. 
TABLE 6 Stress Rupture Requirements 
Test Time to 
Temperature, Stress, min Rupture, Elongation, 
Grade Class '°F [°C] ksi MPa min, hA min,% 
660 A, B, and C 1200 [650J 56 385 100 5 
651 A and B 1200 [650J 40 275 100 5 
662 A and B 1200 [650J 55 380 100 5 
665 A 1200 [650J 75 515 100 3 
B 1200 [650] 70 485 100 5 
A The combination bar specimen shown in Fig. 1 shall be tested continuously at 
the temperature and at the minimum stress specified or at a greater stress and 
shall rupture in a time not less than that specified. 
759
