Repository: Demigodofa/ASMEPurchaseOrderHelper

# ASMEPurchaseOrderHelper

PC UI tool to help purchasing agents generate correct ASME purchase orders. The active desktop flow reads normalized ASME JSONL data, applies policy rules, and generates copy-ready/exportable PO content.

## Source of truth (for agents/bots)
This README is the source of truth for rules, orientation, and guidance. The owner may use loose or exact language; if there is any ambiguity, confirm intent. Example: if they say "ordering requirements," confirm they mean "Ordering Information" (the official section name used in the PDFs).

File: sectionII_partA_data_digitized/best_text/pages/page-0863.txt
ASME BPVC.II.A-2025 
TABLE 7 Test Specimen Dimensions 
NoTE 1- Surfaces marked 8 , finish to 8 µin. [0.2 µm] rms or better. 
NoTE 2-The difference between dimensions F and D shall not exceed 
0.0005 in. [0.01 mm] for specimens 1 or 2. The difference shall not exceed 
0.001 in. [0.02 mm] for specimens 3, 4, 5, or 6. 
NoTE 3-Taper the gage length G to the center so that the diameter D 
at the ends of the gage length exceeds the diameter at the center of the 
gage length by not less than 0.0005 in. [0.01 mm] nor more than 0.0015 
in. [0.04 mm]. 
NoTE 4-All sections shall be concentric about the specimen axis 
within 0.001 in. [0.02 mm]. 
NoTE 5-Thread size T shall be equal to or greater than diameter H. 
NoTE 6-Dimensions A and B are not specified. 
NoTE 7-Length of shoulder C- 1/s + 1112 -0 in. [3.2 + 0.8 mm]. 
NoTE 8-Length of shoulder E-3/s + 1/32 -0 in. [10.0 + 0.8 mm]. 
Mid-length 
Gage Dia 0 Gage Shoulder 
Specimen and Notch-Root Length, Diameter, Notch-Root 
Type Dia F G H Radius 
Inches 
0.125 0.5 0.177 0.005 
2 0.160 0.65 0.226 0.005 
3 0.178 0.75 0.250 0.005 
4 0.252 1.0 0.375 0.007 
5 0.357 1.5 0.500 0.010 
6 0.505 2.0 0.750 0.015 
Tolerance ±0.001 ±0.05 ±0.003 ±0.0005 
Millimetres 
7 3.17 12.0 4.5 0.13 
8 4.06 17.0 5.5 0.13 
9 4.52 20.0 6.5 0.13 
10 6.40 25.0 9.5 0.18 
11 9.07 40.0 12.0 0.25 
12 12.8 50.0 19.0 0.38 
Tolerance ±0.025 ±1.3 ±0.1 ±0.01 
TABLE 8 Permissible Variations in Size of Cold-Finished Bars 
Specified Size, in. [mm] 
Over ½ to 1 [13 to 25], excl 
1 to 1 ½ [25 to 38], excl 
1 ½ to 4 [38 to 100], incl 8 
Permissible Variations from Specified 
Size, in. [mm]A 
Over Under 
0.002 [0.05] 0.002 [0.05] 
0.0025 [0.06] 0.0025 [0.06] 
0.003 [0.08] 0.003 [0.08] 
A When it is necessary to heat treat or heat treat and pickle after cold finishing, 
because of special hardness or mechanical property requirements, the permissible 
variations are generally double those shown in the table. 
8 For size tolerances of sizes over 4 in. [100 mm], the manufacturer should be 
consulted. 
761 
SA-453 /SA-453M

File: sectionII_partA_data_digitized/best_text/pages/page-0873.txt
( 
L 
ASME BPVC.II.A-2025 
FIG. 4 SECTIONING PROCEDURE FOR "Y" BLOCKS 
(a) 1 in. [25 mmJ "Y" Block - Two blanks for 
0.50 in. [12.5 mm] diameter tension test specimens. 
...: 
I~ 
ii~ 
(b) 3 in. [75 mml "Y" Block - Four blanks for 
0.50 in. [12.5 mm] diameter tension test specimens. 
TABLE 2 
SA-476/SA•476M 
TABLE 1 
TENSILE REQUIREMENTS 
Test Coupon Section Thickness 1 in. [25 mm] 3 in. [75 mm] 
EQUIVALENT GEOMETRIC SHAPES CORRESPONDING 
TO "Y" BLOCKS 
Tensile strength, min, ksi [M Pa] 80 [555] 
Yield strength, min, ksi [M Pa] 60 [415] 
Elongation in 2 in. [50mm], min, % 3.0 [3.0] 
80 [555] 
60 [415] 
1.0 [l.0] 
771 
"Y" Block 
Size, 
in. [mm] 
1 [25] 
3 [75] 
Infinite Plate Round 
Thickness, Diameter, Cube Edge, 
in. [mm] in. [mm] in. [mm] 
0.9 [22.5] 1.75 [44] 2.75 [44] 
1.6 [40] 3.1 [78] 4.8 [120]

File: sectionII_partA_data_digitized/best_text/pages/page-0883.txt
ASME BPVC.II.A-2025 SA-479/SA-479M 
TABLE 2 Continued 
Tensile Yield 
Elongation 
in 2 in. Reduction of Brinell 
UNS Designation Type Condition Strength, Strength/ [50mm] Area, min, Hardness, min, ksi min, ksi or4D, %B,C max [MPa] [MPa] 
min,% 
Austenitic Grades 
S32760 ... annealed 109 [750] 80 [550] 25 . .. 310 
S32808 ... annealed 101 [700] 72 [500] 15 . .. 310 
S32906 ... annealed 109 [750] 80 [550] 25 . .. 310 
S32950 ... annealed 100 [690] 70 [485] 15 . .. 297 
S39277 ... annealed 118 [820] 85 [585] 25 50 293 
S82441 Under 7 /10 in. [11 mm] annealed 107 [740] 78 [540] 25 ... 290 
S82441 7/,s in. and over [11 mm] annealed 99 [680] 70 [4801 25 ... 290 
Ferrlt1c Grades 
S40500 405 annealed 60 [415] 25[170] 20 45 207 
S43000,S43035 430,439 annealed 70 [485] 40 [275] 20H 45H 192 
S44627 XM-27 annealed 65 [450] 40 [275] 45H 217 
S44401 ... annealed 60 [415] 45 [310] 20 1 45 1 217 
S44700 ... annealed 70 [485] 55 [380] 20 40 . .. 
S44800 ... annealed 70 [4851 55 [380] 20 40 . .. .. Martens1t1c Grades 
S40300, S41000 403,410 annealed 70 [485] 40 [275] 20 1 45 223 
1 70 [485] 40 [275] 20 1 45 1 223 
2 110 [760] 85 [585] 15 45 269 
3 130 [895] 100 [690] 12 35 331 
S41400 414 tempered 115 [795] 90 [620] 15 45 321 
S41425 ... tempered 120 [825] 95 [655] 15 45 321 
S41500 ... normalized 115 [795] 90 [620] 15 45 293 
and tempered 
S43100 431J annealed ... ... ... . .. 277 
tempered 115 [795] 90 [620] 15 45 321 
S41040 XM-30 annealed 70 [485] 40 [275] 13H 45H 235 
quenched 125 [860] 100 [690] 13 45 302 
and tempered 
A See Section 7. 
8 Reduction of area does not apply on flat bars "Ii• in. [4.80 mm] and under in thickness, as this determination is not generally made in this product size. 
c The material shall be capable of meeting the required reduction of area where listed, but actual measurement and reporting of the reduction of area are not required 
unless specified in the purchase order. 
° Cold-finished shapes require only 15 %, minimum, elongation. 
E American Welding Society designation. 
FTensile strength 70 ksl [485 MPa] minimum permitted for extruded shapes. 
G For bars greater than 2 in. [51 mm], a cross section, 60 ksi [415 MPa] minimum, shall be permitted. 
H Elongation in 2 in. or 50 mm of 12 % minimum and reduction of area of 35 % minimum permitted for cold-finished bars. 
' Elongation In 2 in. of 12 % minimum and reduction of area of 35 % minimum permitted for cold-drawn or cold-rolled bars. 
J Annealed bars shall be capable of meeting the tempered condition requirements when heat treated. 
TABLE 3 Response To Heat Treatment 
Heat Treatment Hardness TypeA Temr,erature 8 Quenchant 
Of °C), min HRC, min 
403 1750 [955] Air 35 
410 1750 [955] Air 35 
414 1750 [955] Oil 42 
A Samples for testing shall be in the form of a section not exceeding 3/e in. 
[9.50 mm] in thickness. 
8 Temperature tolerance is ±25 °F [15 °C]. 
781

File: sectionII_partA_data_digitized/best_text/pages/page-0897.txt
L 
ASME BPVC.II.A-2025 
TABLE A1.2 Heat Treatment Requirements 
Designationrrype TemperatureA 
Austenitic (Chromium-Nickel) (Chromium-Nickel-Manganese) 
All Cr-Ni steels except as listed below 
302,308,309,309Cb,310,310Cb,S21640,S30215,S30452, 
S30615, S31740, S32615,S33228, S33425, S35140,S38100, 
S38815 
304H,309H,310H,316H 
309HCb, 310HCb, 321H, 347H, 348H 
Cold Worked 
Hot Finished 
N08020 
N08367 
N08700, N08904, S35115 
N08810, S31277 
N08811,N08925,S31025,S31254,S31266,S32050,S32654 
N08926,S35315 
S20161 
S20431,S20432,S20433,S30530 
S30600, S30601 
S30616 
S31060 
S31727, S32053 
S33228 
S33426 
S33550 
S34565 
S34752 
S31200,S31803,S32001,S32550 
S31260 
S32003, S82011 
S32101 
S32202 
S32205 
S32304 
S32506 
S32520 
S32750£ 
S32760 
S32808, S39274 
S32900 
S32906 
S32950 
S44537 
S81921 
S82012,S82031,S82441 
S82013, S82121 
S82122 
A Minimum, unless otherwise indicated. 
1900 °F [1040 °CJ 
1900 °F [1040 °CJ 
1900 °F [1040 °CJ 
2000 °F [1095 °CJ 
1925 °F [1050 °CJ 
1700 to 1850 °F [925 to 1010 °CJ 
2025 °F [1105 °CJ 
2000 °F [1095 °C] 
2050 'F [1120 °CJ 
2100 °F [1150 °CJ 
2010 °F [1100 °CJ 
1900 to 2000 °F [1040 to 1095 °C) 
1900 to 2010 °F [1040 to 1100 °CJ 
2010 to 2140 'F [1100 to 1170 °CJ 
1920 to 2100 'F [1050 to 1150 °CJ 
1975 to 2160 °F [1080 to 1180 °CJ 
1975 to 2155 °F [1080 to 1180 °CJ 
2050 to 2160 °F [1120 to 1180 °CJ 
1925 to 2100 °F (1050 to 1150 °CJ 
2065 to 2155 °F (1130 to 1180 °CJ 
2050 to 2140 °F (1120 to 1170 'CJ 
1940 to 2140 °F [1060 to 1170 °CJ 
Duplex (Austenitic-Ferritic) 
1900 °F (1040 °CJ 
1870 to 2010 °F [1020 to 1100 °CJ 
1850 °F [1010 °CJ 
1870 °F [1020 °CJ 
1800 to 1975 °F (980 to 1080 °CJ 
1900 °F (1040 °CJ 
1800 'F [980 °CJ 
1870 to 2050 °F (1020 to 1120 °CJ 
1975 to 2050 °F (1080 to 1120 °CJ 
1880 to 2060 °F (1025 to 1125 °CJ 
2010 °F [1100 °CJ 
1925 to 2100 °F (1050 to 1150 °CJ 
1750 ± 25 'F [955 ± 15 °CJ 
1900 to 2100 °F [1040 to 1150 °CJ 
1850 ± 25 'F [1010 ± 15 °CJ 
1922 °F (1050 °CJ 
1760 to 201 o °F [960 to 1100 'CJ 
1830 °F [1000 °CJ 
1830 to 2010 'F [1000 to 1100 °CJ 
1725 °F (940 °CJ 
SA-480/SA-480M (ASTM A480/A480M) 
Cooling/Testing Requirements 
B 
C 
C 
C 
C 
C 
C 
C 
C 
C 
C 
C 
C 
C 
C 
C 
C 
C 
C 
C 
C 
C 
C 
C 
C 
C 
C 
D 
C 
C 
C 
C 
C 
C 
C 
C 
C 
C 
C 
C 
C 
C 
8 Quenched in water or rapidly cooled by other means at a rate sufficient to prevent reprecipitation of carbides, as demonstrable by the capability of passing the test for 
resistance to intergranular corrosion specified in 18.2. 
c Quenched in water or rapidly cooled by other means. 
0 Quenched in water, except that coiled product heat treated in a continuous annealing line shall be water quenched or rapidly cooled by other means. 
E Temperatures above 2060 °F are permissible if the resulting microstructure provides the properties required by this specification or any additional requirements of the 
purchase order. 
795

File: sectionII_partA_data_digitized/best_text/pages/page-0898.txt
SA-480/SA-480M (ASTM A480/A480M) ASME BPVC.II.A-2025 
TABLE A2.6 Permissible Variations In Width for Co.Id-rolled Wide, Coll-processed Product as Cut Lengths (Not Resquared) and Coll .-
Specified Thickness,A 
in.[mm] 
Permitted Variation in Width (w), in. [mm], for Specified Width (w), in. [mm] 
ws 6 [150] 6 [125] < WS 12 [300] 12 [300] < WS 24 [600] 24 [600] < W< 48 [1200] 48 [1000] 2: w 
0.040 [1.00] 
0.059 [1.50] 
0.098 [2.50] 
0.138 [3.50] 
0.3125 [8.00] 
+0.02 [0.5], -0 
+0.03 [0.7], -0 
+0.04 [1.0], -0 
+0.05 [1.2], -0 
+0.08 [2.0], -0 
+0.02 [0.5], -0 +0.03 [0.7], -o· +1/1s [1.6], -0 + 1/s [3.2], -0 
+ 1/a [3.2], -0 
+1/s [3.2], -0 
+ 1/a [3.2], -0 
+0.03 [0.7], -0 +0.04 [1.0], -0 +1/10 [1.6], -0 
+0.04 [1.0], -0 +0.05 [1.2], -0 +1/ili [1.6], -0 
+0.05 [1.2], -0 +0.06 [1.5], -0 +1/10 [1.6], -0 
+0.08 [2.0], -0 +0.08 [2.0], -0 +0.16 [4.0], -0 +0.16 [4.0], -0 
A For specified thicknesses and other than those shown, the tolerances for the next higher thickness shall apply. 
TABLE A2.7 Permitted Variations in Length for Cold-rolled, Wide, 
Coil-processed Product as Cut Lengths Not Resquared 
Specified Length 
(L),ft[mm] 
Up to 6 [1830], incl 
Over 6 [1830] 
Tolerances, in. [mm] 
Over Under 
3/10 [4.8] 0 
0.03 x L [0.0025 x L] 0 
TABLE A2.8 Permitted Variations in Flatness of Cold-rolled, Wide, 
Coll-processed Product as Cut Lengths 
Not Specified to Stretcher-Leveled Standard of 
FlatnessA 
Specifie~ Thickness, 
in. [mm] 
<0.062 [1.57] 
2:0.062 [1.57] 
Specified 
Width, in. [mm] 
S60 [1524] 
>60 [1524] 
S60 [1524] 
>60 [1524] 
Stretcher-Leveled 
Standard of Flatness 0 
Flatness Tolerance, 8 
in. [mm] 
0.40 [10] 
0.50 [12] 
0.40 [10] 
0.50 [12] 
Flatness 
Thickness, Width, in. [mm] Length, In. [mm] Tolerance, 8 
in.[mm] in. [mm] 
<3/10 [4.76] <48 [1219] <96 [2438] 1/a [3.2] 
<48 [1219] 2:96 [2438] ¼[6.4] 
<3/1s [4. 76] 2:48 [1219] <96 [2438] ¼[6.4] 
2:48 [1219] 2:96 [2438] ¼[6.4] 
2xx and 3xx Series 
Specified to ¼ and ½ Hard Tempers 
Specified Thickness, 
in. [mm] 
<0.016 [0.41] 
0.Q16 to 0.030 [0.41 to 0.76] 
>0.030 [0.76] 
S0.Q16 [0.41] 
>0.016 to 0.030 [0.41 to 0.76] 
>0.030 [0.76] 
Width, in. [mm] 
Flatness Tolerance 
8 in. [mm] 
¼ Hard ½ Hard 
24 to <36 [610 to 914] ½ [12.70] ¾ [19.05] 
o/a [15.88] 7 /a [22.22] 
¾ [19.05] 7 /a [22.22] 
36 to <48 [914 to 
1219] 
6/a [15.88] 1 [25.40] 
¾ [19.05] 11/a [28.58] 
1 [25.40] 11/a [28.58] 
A Not specified to stretcher-leveled standard of flatness, and not Including hard 
tempers of 2xx and 3xx Series, dead-soft sheets, and deep-drawing sheets. 
8 Maximum deviation from a horizontal flat surface. 
0 Not including hard tempers of 2xx and 3xx Series, dead-soft sheets, and 
deep-drawing sheets. 
TABLE A2.9 Permitted Variations In Thickness of Hot-rolled, 
Narrow, Flat-rolled, Coll-processed Product as Cut Lengths and 
Coil 
Tolerances for variations of thickness of hot-rolled, narrow, coil-processed 
product as cut lengths and coil shall be identical to the tolerances for hot-rolled, 
wide, coil-processed product as listed in Table A2.13, unless otherwise agreed 
upon by seller and purchaser and specified in the purchase order. 
798 
TABLE A2.1 O Permitted Variations in Width of Hot-rolled, Narrow, 
Flat-rolled, Coil-processed Product as Cut Lengths and Coil 
Tolerances for variations of width of hot-rolled, narrow, coil-processed product 
as cut lengths and coil shall be identical to the tolerances for hot-rolled, wide, 
coil-processed product as listed in Table A2.14 unless otherwise agreed upon 
by seller and purchaser and specified in the purchase order. 
TABLE A2.11 Permitted Variations in Length of Hot-rolled, 
Narrow, Coil-processed Product as Cut Lengths 
Tolerances for variations of length of hot-rolled, narrow, coil-processed product 
as cut lengths shall be identical to the tolerances for hot-rolled, wide, coil­
processed product as listed in Table A2.15 unless otherwise agreed upon by 
seller and purchaser and specified in the purchase order. 
TABLE A2.12 Permitted Variations in Flatness of Hot-rolled, 
Narrow, Coil-processed Product as Cut Lengths 
Tolerances for variations of flatness of hot-rolled, narrow, coil-processed 
product as cut lengths shall be identical to the tolerances for hot-rolled, wide, 
coil-processed product as listed in Table A2.16 unless otherwise agreed upon 
by seller and purchaser and specified in the purchase order.

File: sectionII_partA_data_digitized/best_text/pages/page-0901.txt
ASME BPVG,ILA-2025 SA-480/SA-480M (ASTM A480/A480M)

a | . | TABLE A2.20 Permitted Variations in Flatness of Plate Mill Plate
: (Quarto Plate) :
: Norte 1—Tolerances in this table apply to any length, not necessarily
the rolling direction, up to 36 in. [914 mm] and to any 36 in. [914 mm] of

longer lengths in the plane of the plate measured while the plate rests on

a flat surface with the concavity of the curvature upward.

Notre 2—If the longer dimension is under 36 in. [914 mm], the

tolerance is not greater than % in. [6.4 mm]. :

Note 3—For plates with specified minimum yield strengths of 35 ksi

: [240 MPa] or more, the permitted variations are increased to 11 times the

amounts shown. :

ves a Flatness Tolerance

aaa (t), for Thicknesses Given,

in. [mm]

: t< %4 [6.35] we [11]

Ys [6.35] < t < % [9.52] % [9.5]

—— % [9.52] < t< ve [12.70] 5/6 [7.9] :
o V2 [12.70] = t< % [19.05] 6 [7.9] :
¥%, [19.05] < t< 1 [25.40] 546 [7.9] ;
\ 1 [25.40] < t< 1% [38.10] Ys [6.4]
1% [38.10] < t < 4 [101.60] V4 [6.4] :
t= 4 [101.60] V, [6.4]

TABLE A2.21 Cold-rolled Products, Processed Without Coiling

Tolerances for cold-rolled products processed without coiling shall be identical : :

to the tolerances for hot-rolled products processed without coiling as listed in ;

Table A2.17, Table A2.18, Table A2.19, and Table A2.20 unless otherwise ’

agreed upon by seller and purchaser and specified in the purchase order. ;

TABLE A2.22 Permitted Variations in Width for Cold-rolled Narrow, Coil-processed Product in Coils and Cut Lengths for

oo Edge No. 1 or 5
: Specified | | Width Tolerance for Thickness and Width Given ;
\ =dae No Width, in. [mm] Thickness, in. [mm] in. [mm] :
oe ge wo | Over Under :
1 and 5 %e [7.14] and under Ye [1.59] and under 0.005 [0.13] 0.005 [0.13] j

1and5 over %e2 to % [7.14 to 19.05], incl ¥se2 [2.38] and under 0.005 [0.13] 0.005 [0.13] ;

1 and 5 over % to 5 [19.05 to 127.00], incl Ye [3.18] and under 0.005 [0.13] 0.005 [0.13] :

5 over 5 to 9 [127.00 to 228.60], incl 0.008 to % [0.20 to 3.18], incl . 0.010 [0.25] 0.010 [0.25] :

5 over 9 to 20 [228.60 to 508.00], incl 0.015 to 0.105 [0.38 to 2.67] 0.010 [0.25] 0.010 [0.25] !

5 over 20 to 24 [508.00 to 610], excl 0.023 to 0.080 [0.58 to 2.03] 0.015 [0.38] 0.015 [0.38] f

TABLE A2.23 Permitted Variations in Width and Length for Hot- TABLE A2.24 Permitted Variations in Width and Length for Hot-

rolled and Cold-rolled Resquared Coil-processed Product rolled Product by Abrasive Cutting '

__ {Stretcher Leveled Standard of Maines) a ccified Thickness, in. [mm] "Tolerance over |

Tolerances a Specified Width and Length’ _ ,

. Specified Dimensions, in. [mm] Over Und Width Length /
i in mm Up to 1 [25.40], incl Ye [3.18] Y% [3.18]
' For thicknesses under 0.131 [3.33]: 1 to 2 [25.40 to 50.80], incl Vie [4.76] Ye [4.76] an
\ Widths up to 48 [1219], excl te 1.59 0 2 to 3 [50.80 to 76.20], incl — Vs [6.35] Va [6.35]
ee Widths 48 [1219] and over Ve 3.18 0 3 to 4 [76.20 to 101.6], incl? 6 [7.94] “is [7.94] | :
Lengths up to 120 [3048], excl ¥ 16 1.59 0 4 The tolerances under specified width and length are ¥ in. [3.18 mm]. |

Lengths 120 [8048] and over ; . Ve 3.18 0 ® Width and length tolerances for abrasive cut plates over 4 in. [101.6 mm] thick |

For thicknesses 0.131 [3.33] up to %e, excl: are not included in the table; consult producer. ;

All widths and lengths Wy 6.35 0 |

801 !

File: sectionII_partA_data_digitized/best_text/pages/page-0904.txt
SA-480/SA-480M (ASTM A480/A480M) ASME BPVC.II.A-2025 
A3. PERMITTED VARIATIONS IN DIMENSIONS-SI UNITS 
A3.1 Listed in Annex A3 are tables showing the permitted 
variations in dimensions expressed in SI units of measurement. 
These requirements shall apply to A480M but shall not apply 
to A480. Requirements for A480 are given in Annex A2. 
A3.1.1 The dimensional tolerances are grouped by produc­
tion method (hot rolling or cold rolling, with or without 
coiling), product width (narrow ( <600 mm) or wide 
(2:600 mm)), and by product dimension addressed. 
A3.2 Cold-rolled Narrow ( <600 mm Width) Coil-processed 
Product-For thickness, width, length, and flatness 
tolerance tables, refer to Tables A3.l-A3.4. 
A3.3 Cold-rolled Wide (2:600 mm Width) Coil-processed 
Product-For thickness, width, length, and flatness 
tolerance tables, refer to Tables A3.5-A3.8. 
A3.4 Hot-rolled Narrow ( <600 mm Width) Coil-processed 
Product-For thickness, width, length, and flatness 
tolerance tables, refer to Tables A3.9-A3.12. 
A3.5 Hot-rolled Wide (2:600 mm Width) Coil-processed 
Product-For thickness, width, length, and flatness 
tolerance tables, refer to Tables A3.13-A3.1~. 
A3.6 Hot-rolled Product Processed Without Coiling-For 
thickness, width, length, and .flatness tolerance tables, refer to 
Tables A3.17-A3.20. 
A3.7 Cold-rolled Product Processed Without Coiling-For 
thickness, width, length, and flatness tolerance tables, refer to 
Table A3.21. 
A3.8 Tolerances for Other Dimensional Characteristics­
For other tolerance tables, refer to Tables A3.22-A3.30. 
TABLE A3.1 Permitted Variations in Thickness of Cold-rolled, 
Narrow, Coil-processed Product as Coll and Cut Lengths 
Norn I-Thickness measurements are taken at least 10 mm in from the 
edge of the product, except that on widths less than 26 mm, the tolerances 
are applicable for measurements at all locations. 
Norn 2-The tolerances in this table include crown tolerances. 
NOTE 3-For specified thicknesses other than those shown, the toler­
ances for the next higher thickness shall apply. 
Thickness Tolerances, for the Thickness and Widths Given, 
Specified Over and Under, mm 
Thickness, -==-,........,.==-.,---,--=---W...,.l==dt'""h~(w-=-)~, ,...m.,..m--:--=----===-.,.......,==---,-50 to 150, Incl over 150 to 300, incl Over 300 to 600, excl 
mm ws 125 125 < ws 250 250 < w < 600 
0.15 
0.25 
0.50 
0.75 
1.00 
1.25 
1.50 
1.75 
2.00 
2.50 
3.00 
4.00 
4.99 
0.010 
0.o15 
0.025 
0.030 
0.030 
0.035 
0.040 
0.050 
0.050 
0.050 
0.060 
0.070 
0.070 
Thickness TolerancesA 
0.o15 
0.020 
0.030 
0.040 
0.040 
0.045 
0.050 
0.060 
0.060 
0.070 
0.070 
0.070 
0.070 
A Thickness tolerances given in mm unless otherwise indicated. 
804 
0.020 
0.025 
0.035 
0.050 
0.050 
0.050 
0.060 
0.070 
0.070 
0.080 
0.090 
0.090 
0.090

File: sectionII_partA_data_digitized/best_text/pages/page-0905.txt
ASME BPVC.II.A-2025 SA-480/SA-480M (ASTM A480/A480M) 
TABLE A3.2 Permitted Variations in Width of Cold 0 rolled, Narrow, 
Coil-processed Product in Coils and Cut Lengths for Edge No. 3A 
Specified 
Thickness, 
8 mm 
0.25 
0.50 
1.00 
1.50 
2.50 
3.00 
4.00 
4.99 
W:S 40 
0.085 
0.10 
0.125 
0.125 
Width Tolerance, Over and Under, 
for Thickness and Width Given, mm 
40 < W:S 125 125 < W:S 250 250 < W:S 600 
0.10 0.125 0.50 
0.125 0.15 0.50 
0.125 0.20 0.50 
0.15 0.25 0.50 
0.20 0.30 0.50 
0.25 0.30 0.60 
0.25 0.40 0.60 
0.40 0.50 0.60 
A For tolerances applicable to narrow product with Edge No. 1 or No. 5, see Table 
A3.22. 
8 For specified thickness other than those shown, the tolerances for the next 
higher thickness shall apply. 
TABLE A3.3 Permitted Variations in Length of Cold-rolled, 
Narrow, Coil-processed Products as Cut Lengths 
Specified Length, mm 
:S1500 
> 1500, :S4000 
>4000, :S6000 
Tolerances, mm 
+3, -0 
+5, -0 
+8,-0 
TABLE A3.4 Permitted Variations in Flatness of Cold-rolled, 
Narrow, Coil-processed Product as Cut Lengths 
Tolerances for variations of flatness cold-rolled products, narrow, coil­
processed product as cut lengths shall be identical to the tolerances for cold­
rolled, wide, coil-processed product as listed in Table A3.8, unless otherwise 
agreed upon by seller and purchaser and specified in the purchase order. 
TABLE A3.5 Permitted Variations in Thickness of Cold-rolled, 
Wide, Coil-processed Product as Coil and Cut Lengths 
NoTE 1-Thickness measurements are taken at least 15 mm from the 
edge of the product in the case of slit edges and at least 25 mm from the 
edge of the product in the case of mill edges. 
NoTE 2-Cold-rolled sheets in cut lengths and coils are produced in 
some type numbers and some widths and thiclmess to tolerances less than 
those shown in the table. 
Norn 3-For specified thicknesses other than those shown, the toler­
ances for the next higher thickness shall apply. 
Specified Permitted Variation, Over and Under, mm, 
Thickness, mm for Seecified Width (w ), win mm 
W:S 1000 1000 < W:S 1300 1300 < w :S 2100 
0.30 0.03 
0.40 0.04 0.04 
0.50 0.045 0.05 
0.60 0.05 0.05 
0.80 0.05 0.05 
1.00 0.055 0.06 0.07 
1.20 0.08 0.08 0.08 
1.50 0.08 0.08 0.10 
2.00 0.10 0.10 0.11 
2.50 0.10 0.11 0.13 
3.00 0.13 0.13 0.15 
4.00 0.17 0.17 0.17 
5.00 0.17 0.17 0.19 
6.00 0.17 0.20 0.23 
8.00 0.17 0.22 0.25 
805

File: sectionII_partA_data_digitized/best_text/pages/page-0917.txt
,~ 
/ 
ASME BPVC.II.A-2025 SA-484/SA-484M 
TABLE 1 Product Analysis Tolerances 
NoTE 1-Titls table specifies tolerances over the maximum limits or under the minimum limits of the chemical requirements of the applicable matelial 
specification (see 1.1); it does not apply to heat analysis. 
Tolerances over the Upper Limit or Maxi- Tolerances over the 
Upper Limit of Maximum Maximum (Upper Limit) Maximum (Upper Limit) Element of Specified Range, % or Under the Minimum Element mum of Specified or Under the Minimum 
Lower Limit Range,% Lower Limit 
Carbon to 0.01 o, incl 0.002 Cobalt over 0.05 to 0.50, incl O.D1 
over 0.010 to 0.030, incl 0.005 over 0.50 to 2.00, incl 0.02 
over 0.030 to 0.20, incl 0.01 over 2.00 to 5.00, incl 0.05 
over 0.20 to 0.60, incl 0.02 over 5.00 to 10.00, incl 0.10 
over 0.60 to 1.20, incl 0.03 over 10.00 to 15.00, incl 0.15 
over 15.00 to 22.00, incl 0.20 
Manganese to 1.00, incl 0.03 over 22.00 to 30.00, incl 0.25 
over 1.00 to 3.00, incl 0.04 
over 3.00 to 6.00, incl 0.05 ColumbiumA + Tantalum to 1.50, incl 0.05 
over 6.00 to 10.00, incl 0.06 over 1.50 to 5.00, incl 0.10 
over 10.00 to 15.00, incl 0.10 over 5.00 0.15 
over 15.00 to 20.00, incl 0.15 
Tantalum to 0.1 o, incl 0.02 
Phosphorus to 0.040, incl 0.005 
over 0.040 to 0.20, incl 0.010 Copper to 0.50, incl 0.03 
over 0.50 to 1.00, incl 0.05 
Sulfur to 0.040, incl 0.005 over 1.00 to 3.00, incl 0.10 
over 0.040 to 0.20, incl 0.010 over 3.00 to 5.00, incl 0.15 
over 0.20 to 0.50, incl 0.020 over 5.00 to 10.00, incl 0.20 
Silicon to 1.00, incl 0.05 Aluminum to 0.15, incl -0.005, +0.01 
over 1.00 to 3.00, incl 0.10 over 0.15 to 0.50, incl 0.05 
over 3.00 to 7.00 incl 0.15 over 0.50 to 2.00, incl 0.10 
over 2.00 to 5.00, incl 0.20 
Chromium over 4.00 to 10.00, incl 0.10 over 5.00 to 10.00, incl 0.35 
over 10.00 to 15.00, incl 0.15 
over 15.00 to 20.00, incl 0.20 Nitrogen to 0.02, incl 0.005 
over 20.00 to 30.00, incl 0.25 over 0.02 to 0.19, incl 0.01 
over 0.19 to 0.25, incl 0.02 
Nickel to 1.00, incl 0.03 over 0.25 to 0.35, incl 0.03 
over 1.00 to 5.00, incl 0.07 over 0.35 to 0.45, incl 0.04 
over 5.00 to 10.00, incl 0.10 over 0.45 0.05 
over 10.00 to 20.00, incl 0.15 
over 20.00 to 30.00, incl 0.20 Tungsten to 1.00, incl 0.03 
over 30.00 to 40.00, incl 0.25 over 1.00 to 2.00, incl 0.05 
over 40.00 0.30 over 2.00 to 5.00, incl 0.07 
over 5.00 to 10.00, incl 0.10 
Molybdenum over 0.20 to 0.60, incl 0.03 over 10.00 to 20.00, Incl 0.15 
over 0.60 to 2.00, incl 0.05 
over 2.00 to 7.00, incl 0.10 Vanadium to 0.50, incl 0.03 
over 7 .00 to 15.00, incl 0.15 over 0.50 to 1.50, incl 0.05 
over 15.00 to 30.00, incl 0.20 
Selenium all 0.03 
litanium to 1.00, incl 0.05 
over 1.00 to 3.00, incl 0.07 
over 3.00 0.10 
A Columbium (Cb) and niobium (Nb) are considered interchangeable names for element 41 in the periodic table and both names are acceptable for use. 
for each grade as indicated in Table 2, and cooling rapidly 
enough to prevent unacceptable grain boundary carbide pre­
cipitation. Except as indicated in Table 2, austenitic stainless 
steels solution annealed by process annealing shall be capable 
of meeting the requirements of Practice E of Practices A262. 
Practice E of Practices A262 is not required unless specified on 
the purchase order. 
7.2.3 For the stabilized grades, Types 321, 321H, 347, 
347H, 348, and 348H, the manufacturer is permitted, if 
necessary, to use a lower temperature resolution anneal or a 
stabilization anneal after a high temperature anneal in order to 
maximize resistance to intergranular corrosion. 
NOTE 2-Solution annealing temperatures above 1950 °F [1065 °C] 
may impair the resistance to intergranular corrosion aft.er subsequent 
exposure to sensitizing conditions for the stabilized grades. When inter-
granular corrosion is of concern, the purchaser should specify Practice E 
of Practices A262 ( to be conducted on specimens exposed to a sensitizing 
treatment). Consideration should be given to the corrosive media before 
using a stabilization anneal at less than 1800 °F [980 °C], as such a 
treatment may not be fully effective for all media. 
7.2.4 Strain-hardened Austenitic Grades-When a particu­
lar austenitic grade is desired with increased mechanical 
properties, the purchaser is permitted to specify a strain 
hardened condition. This condition is produced by solution 
annealing the product in accordance with Table 2, followed by 
strain hardening sufficient to meet the required mechanical 
properties. Annealing in accordance with Table 2 is permitted 
between strain hardening steps. The solution annealed and 
strain hardened material shall be capable of meeting the 
intergranular corrosion test requirements of Practice E of 
817

File: sectionII_partA_data_digitized/best_text/pages/page-0921.txt
ASME BPVC.II.A-2025 SA-484/SA-484M 
TABLE 6 Permitted Variations in Dimensions for Flat Bars Cut from Strip or Plate 
Permitted Variation in Permitted VariationA in Width Permitted Variation in 
Thickness, in. [mm] Length 8 
Order Thickness Widths to 4 [100] Widths Over 4 [100] 
Over Under Over Under 
Over Under Over Under 
Over 0.114 to 0.130 [2.90 to 3.30], incl 0.010 0.010 0.094 0.031 0.094 0.094 0.188 0 
[0.25] [0.25] [2.40] [0.80] [2.40] [2.40] [4.80] 
Over 0.130 to 0.145 [3.30 to 3.70], incl 0.012 0.012 0.094 0.031 0.094 0.094 0.188 0 
[0.30] [0.30] [2.40] [0.80] [2.40] [2.40] [4.80] 
Over 0.145 to less than 3/,a, [3.70 to 4.80] 0.014 0.014 0.094 0.031 0.094 0.094 0.188 0 
[0.35] [0.35] [2.40] [0.80] [2.40] [2.40] [4.80] 
3 /15 to % [4.80 to 9.00], excl 0.050 0.010 0.094 0.031 0.094 0.094 0.188 0 
[1.25] [0.25] [2.40] [0.80] [2.40] [2.40] [4.80] 
% to¾ [9.00 to 19.00], excl 0.060 0.010 0.094 0.031 0.094 0.094 0.188 0 
[1.50] [0.25] [2.40] [0.80] [2.40] [2.40] [4.80] 
¾ to 1 [19.00 to 25.00], excl 0.065 0.010 0.094 0.031 0.094 0.094 0.188 0 
[1.65] [0.25] [2.40] [0.80] [2.40] [2.40] [4.80] 
1 to 2 [25.00 to 50.00]. excl 0.075 0.010 0.094 0.031 0.094 0.094 0.188 0 
[1.90] [0.25] [2.40] [0.80] [2.40] [2.40] [4.80] 
2 to 3 [50.00 to 75.00], excl 0.150 0.010 0.125 0.062 0.125 0.125 0.250 0 
[3.80] [0.25] [3.00] [1.60] [3.00] [3.00] [6.50] 
3 to 4 [75.00 to 100.00]. excl 0.210 0.010 0.125 0.062 0.125 0.125 0.250 0 
[5.30] [0.25] [3.00] [1.60] [3.00] [3.00] [6.50] 
4 to 6 [100.00 to 150.00], excl 0.300 0.010 0.125 0.062 0.125 0.125 0.250 0 
[7.60] [0.25] [3.00] [1.60] [3.00] [3.00] [6.50] 
6 to 8 [150.00 to 200.00], excl 0.420 0.010 0.125 0.062 0.125 0.125 0.250 0 
[10.65] [0.25] [3.00] [1.60] [3.00] [3.00] [6.50] 
8 to 10 [200.00 to 250.00], excl 0.540 0.010 0.125 0.062 0.125 0.125 0.250 0 
[13.70] [0.25] [3.00] [1.60] [3.00] [3.00] [6.50] 
A By agreement between purchaser and seller, tolerances can be shifted as desired to any combination of plus-minus tolerance between all minus and all plus. 
8 Not applicable when bars are ordered random length. 
TABLE 7 Permitted Variations in Size of Cold-finished Round 
Bars 
Specified Size, in. [mm] 
1/16 to 5 /16 [1.50 to 8.00], excl 
5 /15 to ½ [8.00 to 13.00], excl 
½ to 1 [13.00 to 25.00], excl 
1 to 1 ½ [25.00 to 38.00], excl 
1 ½ to 3¼ [38.00 to 83.00], incl 0 
3¼ to 4 [83.00 to 100], incl 0 
Permitted Variations from Specified 
Size, in. [mm]A,s 
Over Under 
0.001 [0.03] 
0.0015 [0.04] 
0.002 [0.05] 
0.0025 [0.06] 
0.003 [0.08] 
0.005 [0.13] 
0.001 [0.03] 
0.0015 [0.04] 
0.002 [0.05] 
0.0025 [0.06] 
0.003 [0.08] 
0.005 [0.13] 
A Unless otherwise specified, size tolerances are over and under as shown in the 
above table. When required, however, they may be specified all over and nothing 
under, or all under and nothing over, or any combination of over and under, if the 
total spread in size tolerance for a specified size is not less than the total spread 
shown in the table. 
8 When it is necessary to heat treat or heat treat and pickle after cold finishing, size 
tolerances are double those shown in the table. 
c Cold-finished bars over 4 in. [100 mm] in diameter are produced; size tolerances 
for such bars are not included herein. 
11. Sampling 
11.1 A lot for product analysis shall consist of all bars, 
shapes, or forgings made from the same heat. 
11.2 For other tests required by the product specification, a 
lot shall consist of all bar products of the same size, or forgings 
weighing less than 1000 lb [500 kg] each, from the same heat, 
and produced under the same processing conditions. All 
austenitic, ferritic, austenitic-ferritic, and free-machining 
grades, martensitic grades annealed to Condition A, and 
precipitation or age-hardening grades when solution treated are 
permitted to be heat treated in the same furnace or in several 
furnaces utilizing controlled processing and equipment (see 
Appendix Xl). When heat treating martensitic stainless steels 
821 
TABLE 8 Permitted Variations in Size of Cold Finished 
Hexagonal, Octagonal, and Square Bars 
Specified Size,A in. [mm] 
1/e to 5 /15 [3.00 to 8.00]. excl 
o/16 to ½ [8.00 to 13.00], excl 
½ to 1 [13.00 to 25.00], incl 
Over 1 to 2 [25.00 to 50.00], incl 
Over 2 to 3 [50.00 to 75.00], incl 
Over 3 [75.00] 
A Distance across flats. 
Permitted Variations from 
Specified Size, 
in. [mm] 8 
Over Under 
0 0.002 [0.05] 
0 0.003 [0.08] 
0 0.004 [0.1 OJ 
0 0.006 [0.15] 
0 0.008 [0.20] 
0 0.010 [0.25] 
8 When it is necessary to heat treat or heat treat and pickle after cold finishing, size 
tolerances are double those shown in the table. 
to Condition T or H, and when age hardening the precipitation 
hardening grades, a lot shall consist of the same size, same 
heat, and the same heat treat charge in a batch-type furnace or 
under the same conditions in a continuous furnace. 
11.2.1 For forgings weighing from 1000 lb [500 kg] to 
5000 lb [2500 kg] each, a lot shall consist of one size classi­
fication from each heat and each heat-treating charge. Where 
continuous heat-treating furnaces are used, a lot shall consist of 
one size classification from each heat, heated in a period of 8 h 
or less. 
11.2.2 For all classes of forgings weighing from 5000 to 
7000 lb [2300 to 3200 kg], each unit shall be considered a lot. 
11.2.3 For all classes of forgings weighing more than 
7000 lb [3200 kg], each unit shall be considered a double lot, 
and two tension tests shall be required, one from each end of 
each forging. In the case of ring forgings, the tension test 
specimens shall be removed from each of two locations on the

File: sectionII_partA_data_digitized/best_text/pages/page-0930.txt
TABLE 2 Chemical Composition RequirementsA,a 
~ 
Grade 
"" Class Element,% 00 ...... 
Type Carbon Manganese Phosphorus 
........ 
(UNS Number) Sulfur Silicon Nickel Chromium Molybdenum Copper Vanadium Boron Tungsten 
t 1 0.30 1.00 0.035 0.035 0.80 0.50D 0.35° c.o 0.50D 0.04-0.12 C,D 
00 
ABC ...... 
V :s: 
(J13002) 
2 0.30 1.00-1.40 0.035 0.035 0.80 0.50D 0.35D 0.10-0.30 0.50D 0.03D 0.10D 
ABC 
Mn-Mo 
(J13005) 
4 0.30 1.00 0.035 0.035 0.80 0.40-0.80 0.40-0.80 0.15-0.30 0.50" 0.03" 0.1QE 
ABCDE 
Ni-Cr-Mo 
(J13047) 
6 0.05-0.38 1.30-1.70 0.035 0.035 0.80 0.40-0.80 0.40-0.80 0.30-0.40 0.50" 0.03" 0.10" 
AB 
Mn-Ni-Cr-Mo 
(J13855) 
7 0.05-0.20 0.60-1.00 0.035 0.035 0.80 0.70-1.00 0.40-0.80 0.40-0.60 0.15-0.50 0.03--0.10 0.002-0.006 0.10 > Cl.I 
A :s: 
Ni-Cr-Mo-VF 
t,:I 
(J13084) = 
CX) ~ w 
0 8 0.05-0.20 0.50-0.90 0.035 0.035 0.80 2.00-2.75 0.90-1.10 0.50" 0.03" 0.10" C 
ABC ~ Cr-Mo N 
(J22091) Q 
N 
~ 
9 0.05-0.33 0.60-1.00 0.035 0.035 0.80 0.50D 0.75-1.10 0.15-0.30 0.50D 0.03D 0.10D 
ABCDE 
Cr-Mo 
(J13345) 
10 0.30 0.60-1.00 0.035 0.035 0.80 1.40-2.00 0.55-0.90 0.20-0.40 0.50" 0.03" 0.1QE 
AB 
Ni-Cr-Mo 
(J23015) 
11 0.05-0.20 0.50-0.80 0.035 0.035 0.60 0.70-1.10 0.50-0.80 0.45-0.65 0.50G 0.03G 0.10G 
AB 
Ni-Cr-Mo 
(J12082) 
12 0.05-0.20 0.40-0.70 0.035 0.035 0.60 0.60-1.00 0.50-0.90 0.90-1.20 0.50G 0.03G 0.1QG 
AB 
Ni-Cr-Mo 
(J22000) 
13 0.30 0.80-1.10 0.035 0.035 0.60 1.40-1.75 0.40H 0.20-0.30 0.50H 0.03H 0.1QH 
AB 
Ni-Mo 
(J13080) 
( )

File: sectionII_partA_data_digitized/best_text/pages/page-0931.txt
(-
TABLE2 Continued 
Grade Element,% Class 
Type Carbon Manganese Phosphorus Sulfur Silicon Nickel Chromium Molybdenum Copper Vanadium Boron (UNS Number) 
14 0.55 0.80-1.10 0.035 0.035 0.60 1.40-1.75 0.40H 0.20-0.30 0.50H 0.03H 
A 
Ni-Mo 
(J15580) 
16 0.12 1 2.10 1 0.02 0.02 0.50 1.00-1.40 0.20G 0.10G 0.20G 0.02G 
A 
LowC-Mn-Ni 
(J31200) 
17 0.05-0.20 0.55-0.70 0.01 0.005 0.20-0.50 3.0-3.80 1.35-1.60 0.35-0.60 0.20 0.03 
A 
Ni-Cr-Mo 
CA15 0.15 1.00 0.035 0.035 1.50 1.00 11.5-14.0 0.50 0.50G 0.05G 
00 ABCD w 
1--" Martensitic Cr 
(J91150) 
CA15M 0.15 1.00 0.035 0.035 0.65 1.00 11.5-14.0 0.15-1.0 0.50G 0.05G 
A 
Martensitic Cr 
(J91151) 
CA6NM 0.06 1.00 0.035 0.03 1.00 3.5-4.5 11.5-14.0 0.4--1.0 0.50G 0.05G 
AB 
Martensitic Cr-Ni 
(J91540) 
A All values are maximums unless a range is provided. 
8 Where ellipses (_.) appear in this table, there is no requirement and the element need not be analyzed for or reported. 
c The Mo + W content shall not exceed 0.25 %. 
0 Specified Residual Elements--the total content of these elements is 1.00 % maximum. 
E Specified Residual Elements-the total content of these elements is 0.60 % maximum. 
F Proprietary steel composition. 
G Specified Residual Elements-the total content of these elements is 0.50 % maximum. 
H Specified Residual Elements-the total content of these elements is 0.75 % maximum. 
' For each reduction of 0.01 % below the specified maximum carbon content, an increase of 0.04 % manganese above the specified maximum will be permitted up to a maximum of 2.30 %. 
) 
Tungsten 
0.10R 
0.10G 
0.10G 
0.10G 
0.10G 
> 1:1) 
3: 
t!! 
= :g 
r, 
~ 
N 
Q 
N 
Ill 
~ 
....:i ........ 
~ 
"" 00 
....:i 
3:

File: sectionII_partA_data_digitized/best_text/pages/page-0932.txt
SA-487 /SA·487M ASME BPVC.II.A-2025 
TABLE 3 Required Mechanical Properties 
Previous Tensile Strength,A Yield Strength/ Elongation,A Reduction Maximum Thickness, 
Designation Grade Class ksi [MPa] ksi [MPa], 2 in. [50 mm] of Area,A Hardness, in.[mm] at 0.2 % Offset or4d, % % HRC [HB] 
1N 1 A 85-110 [585-760] 55 [380] 22 40 
1Q 1 B 90-115 [620-795] 65 [450] 22 45 
1 C 90 [620] 65 [450] 22 45 22 [235] 
2N 2 A 85-110 [585-760] 53 [365] 22 35 
2Q 2 B 90-115 [620-795] 65 [450] 22 40 
2 C 90 [620] • 65 [450] 22 _40 22 [235] 
4N 4 A 90-115 [620-795] 60 [415] 18 40 
4Q 4 B 1 05-130 [725-895] 85 [585] 17 35 
4 C 90 [620] 60 [415] 18 35 22 [235] 
4 D 100 [690] 75 [515] 17 35 22 [235] 
4QA 4 E 115 [795] 95 [655] 15 35 
6N 6 A 115 [795] 80 [550] 18 30 
6Q 6 B 120 [825] 95 [655] 12 25 
7Q 7 A 115 [795] 100 [690] 15 30 2.5 [63.5] max 
SN 8 A 85-110 [585-760] 55 [380] 20 35 
8Q 8 B 105 [725] 85 [585] 17 30 
8 C 100 [690] 75 [515] 17 35 22 [235] 
9N 9 A 90 [620] 60 [415] 18 35 
9Q 9 B 105 [725] 85 [585] 16 35 
9 C 90 [620] 60 [415] 18 35 22 [235] 
9 D 100 [690] 75 [515] 17 35 22 [235] 
9 E 115 [795] 95 [655] 15 35 
10N 10 A 100 [690] 70 [485] 18 35 
10Q 10 B 125 [860] 100 [690] 15 35 
11N 11 A 70-95 [484-655] 40 [275] 20 35 
11Q 11 B 105-130 [725-895] 85 [585] 17 35 
12N 12 A 70-95 [485-655] 40 [275] 20 35 
12Q 12 B 105-130 [725-895] 85 [585] 17 35 
13N 13 A 90-115 [620-795] 60 [415] 18 35 
13Q 13 B 105-130 [725-895] 85 [585] 17 35 
14Q 14 A 120-145 [825-1000] 95 [655] 14 30 
16N 16 A 70-95 [485-655] 40 [275] 22 35 
17 A 113 [780] 97 [670] 15 30 up to 6.0 [150], 
incl. 
17 A 110 [760] 94 [650] 15 30 over 6.0 [150] to 
8.0 [200], incl. 
17 A 106 [730] 91 [625] 15 30 over 8.0 [200] to 
12.0 [300], incl. 
17 A 102 [705] 88 [605] 15 30 over 12.0 [300] to 
14.0 [360], incl. 
CA15A CA15 A 140-170 [965-1170] 110-130 [760-895] 10 25 
CA15 CA15 B 90-115 [620-795] 65 [450] 18 30 
CA15 C 90 [620] 60 [415] 18 35 22 [235] 
CA15 D 100 [690] 75 [515] 17 35 22 [235] 
CA15M CA15M A 90-115 [620-795] 65 [450] 18 30 
CA6NM CA6NM A 110-135 [760-930] 80 [550] 15 35 
CA6NM CA6NM B 100 [690] 75 [515] 17 35 23 [255] 8 
A Minimum value, unless a range is provided. 
8 Test Methods and Definitions A370, Table 2 does not apply to CA6NM. The conversion given is based on CA6NM test coupons. (For example, see ASTM STP 756.) 
8. Quality 
8.1 The surface of the casting shall be free of adhering sand, 
scale, cracks, and hot tears as determined by visual examina­
tion. Other surface discontinuities shall meet the visual accep­
tance standards specified in the order. Visual Method SP-55 or 
other visual standards may be used to define acceptable surface 
discontinuities and finish. Unacceptable visual surface discon­
tinuities shall be removed and their removal verified by visual 
examination of the resultant cavities. When methods involving 
high temperatures are used in the removal and repair of 
discontinuities, the casting shall be preheated to at least the 
minimum temperature in Table 4. 
8.2 The castings shall not be peened, plugged, or impreg­
nated to stop leaks. 
9. Repair By Welding 
9.1 For castings other than those intended for use under 
ASME Boiler and Pressure Vessel Code, repairs shall be made 
using procedures and welders qualified under Practice A488/ 
A488M. 
9.2 On castings intended for use under the ASME Boiler 
and Pressure Vessel Code, repairs shall be made by procedures 
and welders qualified under Section IX of that code. 
9.3 After repair welding, all castings shall be post-weld heat 
treated in accordance with Table 4 or reheat treated in 
accordance with Table 1. 
9.4 Weld repairs shall be inspected using the same quality 
standards as are used to inspect the castings. Re-examination of 
832 
-~.
