Repository: Demigodofa/ASMEPurchaseOrderHelper

# ASMEPurchaseOrderHelper

PC UI tool to help purchasing agents generate correct ASME purchase orders. The active desktop flow reads normalized ASME JSONL data, applies policy rules, and generates copy-ready/exportable PO content.

## Source of truth (for agents/bots)
This README is the source of truth for rules, orientation, and guidance. The owner may use loose or exact language; if there is any ambiguity, confirm intent. Example: if they say "ordering requirements," confirm they mean "Ordering Information" (the official section name used in the PDFs).

File: sectionII_partA_data_digitized/best_text/pages/page-1014.txt
SA-540/SA-540M ASME BPVC.II.A-2025 
TABLE 2 Mechanical Property Requirements 
/---~-
Norn 1-The minimum average of 3 specimens shall not be less than 35 ft-lbf [47 J]. One specimen from a set of 3 may be less than 35 ft-lbf [47 
J] but not less than 30 ft-lbf [41 J]. 
NOTE 2-The minimum average of 3 specimens shall not be less than 30 ft-lbf [41 J]. One specimen from a set of 3 may be less than 30 ft-lbf [41 
J] but not less than 25 ft-lbf [34 J]. 
Norn 3-The minimum average of 3 specimens shall not be less than 25 ft-lbf [34 J]. One specimen from a set of 3 may be less than 25 ft-lbf [34 
J] but not less than 20 ft-lbf [27 J]. 
Norn 4-No minimum values established. Tests shall be run for information only. 
Grade Class Diameter Tensile Yield Elonga- Reduc- Surface Charpy 
Strength, Strength, !ion, tion of 8rinell V-Notch 
min 0.2% mini% Area, Hardness +10 °F 
offset, min,% 
min min max [-12.2 °c1 
Inch-Pound Units 
in. ksi ksi In 2 in. 
B21 5 to 2, incl 120 105 15 50 241 285 Note4 
(Cr-Mo-V) over 2 to 6, incl 115 100 15 50 248 302 Note4 
over 6 to 8, incl 115 100 15 50 255 311 Note4 
4 to 3, incl 135 120 13 45 269 331 Note4 
over 3 to 6, incl 135 120 13 45 277 352 Note4 
3 to 3, incl 145 130 12 40 293 352 Note 4 
over 3 to 6, incl 145 130 12 40 302 375 Note 4 
2 to 4, Incl 155 140 11 40 311 401 Note4 
1 to 4, Incl 165 150 10 35 321 429 Note 4 
822 5 to 2, incl 120 105 15 50 248 293 Note 1 
(4142-H) over 2 to 4, incl 115 100 15 50 255 302 Note4 
4 to 1, Incl 135 120 13 45 269 341 Note 1 
over 1 to 4, Incl 135 120 13 45 277 363 Note4 
3 to 2, incl 145 130 12 40 293 363 Note 4 
over 2 to 4, incl 145 130 12 40 302 375 Note4 
2 to 3, incl 155 140 11 40 311 401 Note4 
1 to 1½, incl 165 150 10 35 321 401 Note4 
823 5 to 6, incl 120 105 15 50 248 311 Note 1 
(E-4340-H) over 6 to 8, incl 115 100 15 50 255 321 Note 1 
over 8 to 91/2, Incl 115 100 15 50 262 321 Note4 
4 to 3, incl 135 120 13 45 269 341 Note 1 
over 3 to 6, incl 135 120 13 45 277 352 Note 1 
over 6 to 9½, incl 135 120 13 45 285 363 Note4 
3 to 3, incl 145 130 12 40 293 363 Note2 
over 3 to 6, incl 145 130 12 40 302 375 Note2 
over 6 to 91/2, incl 145 130 12 40 311 388 Note4 
2 to 3, incl 155 140 11 40 311 388 Note 4 
over 3 to 6, incl 155 140 11 40 311 401 Note 4 
over 6 to 9½, incl 155 140 11 40 321 415 Note4 
to 3, incl 165 150 10 35 321 415 Note4 
over 3 to 6, Incl 165 150 10 35 331 429 Note4 
over 6 to 8, incl 165 150 10 35 341 444 Note4 
824 5 to 6, incl 120 105 15 50 248 311 Note 1 
(4340 Mod.) .el'.-6--t0-8,im;I 15 100 15 50 255 321 Note 1 
over 8 to 9½, incl 115 100 15 50 262 321 Note 1 
4 to 3, incl 135 120 13 45 269 341 Note 1 
over 3 to 6, incl 135 120 13 45 277 352 Note 1 
over 6 to 8, incl 135 120 13 45 285 363 Note 1 
over 8 to 9½, incl 135 120 13 45 293 363 Note4 
3 to 3, incl 145 130 12 40 293 363 Note2 
over 3 to 8, incl 145 130 12 40 302 388 Note2 
over 8 to 9½, incl 145 130 12 40 311 388 Note4 
2 to 7, incl 155 140 11 40 311 401 Note2 
over 7 to 9½, incl 155 140 11 40 321 415 Note4 
to 6, Incl 165 150 10 35 321 415 Note3 
over 6 to 8, incl 165 150 10 35 331 429 Note4 
824V 3 to 4, Incl 145 130 12 40 293 363 Note 1 
{4340V Mod.) over 4 to 8, incl 145 130 12 40 302 375 Note2 
over 8 to 11, incl 145 130 12 40 311 388 Note3 
2 to 4, Incl 155 140 11 40 311 388 Note2 
over 4 to 8, incl 155 140 11 40 311 401 Note 3 
over 8 to 11 , incl 155 140 11 40 321 415 Note 4 
to 4, incl 165 150 10 35 321 415 Note3 
over 4 to 8, incl 165 150 10 35 331 429 Note4 
over 8 to 11, incl 165 150 10 35 331 444 Note4 
' ·.._____/ 
914

File: sectionII_partA_data_digitized/best_text/pages/page-1017.txt
ASME BPVC.II.A-2025 SA-540 /SA-540M 
SUPPLEMENTARY REQUIREMENTS 
These requirements shall not apply unless specified in the order, in which event the tests shall be 
made at the mill at the purchaser's expense unless otherwise agreed upon. 
Sl. Product Analysis 
S 1.1 Product analysis shall be made on each bar, seamless 
tube, bored bar, or the parent bar from which forged hollows 
are made. Individual pieces failing to conform to Table 1 shall 
be rejected. 
S2. Macroetch Test 
S2. l The material shall be macroetch tested and shall meet 
the quality and cleanliness requirements as specified by the 
purchaser. The macroetch examination may be made on 
representative billets from which the material will be produced 
or it may be made on samples cut from the ends of the bars, 
seamless tubes, bored bars, or forged hollows. The samples 
shall be prepared in accordance with the procedure described in 
Method E381. 
NoTE S2.1-The quality and cleanliness may be specified by the 
purchaser as equal to or better than that indicated by a designated Jetter 
and plate number of Military Standard-430 (latest revision). 
S3. Ultrasonic Test 
S3.l Each length shall be ultrasonically inspected in a 
manner agreeable to the purchaser and supplier. 
S4. Demonstration of Capability 
S4.1 When annealed bolting material is ordered to 6.1, a 
sample piece in length at least 3 x diameter D of a represen­
tative bar shall be heat treated in accordance with 6.2 and 6.3. 
Mechanical test samples taken as required by Section 15 shall 
meet the requirements of 8.2 and 10.2. 
S5. Fracture Transition Temperature 
S5.1 The fracture transition temperature for a 50 % fibrous 
(ductile shear) fracture shall be determined. The procedure for 
determination of the fracture transition temperature shall be to 
prepare four sets (three to a set) of Charpy V-notch specimens 
in accordance with Section 15. One set of three specimens shall 
be tested at approximately 70 °F [20 °C]. The absorbed energy 
in foot-pounds shall be recorded and the percent of fibrous 
fracture determined from Table S5.1 and Fig. S5.l. The other 
three sets shall be tested at successively lower or higher 
temperatures to bracket the temperature where the bolting 
material will exhibit a 50 % fibrous fracture. The results of all 
test data are to be reported to the purchaser. 
S6. Magnetic Particle Inspection 
S6.1 Bolting material may be supplied to cleanliness re­
quirements by agreement between the purchaser and supplier. 
The cleanliness shall be determined by the magnetic particle 
method described in the latest issue of Practice E45. 
NoTE S6.1-The bolting material shall have the minimum stock 
removal specified in Table S6.1 prior to magnetic particle inspection. 
S7. Elevated Temperature Test 
S7.1 Three Charpy V-notch specimens shall be tested at 
212 °F [100 °C] to determine the ''upper shelf' fracture energy 
of the material. No specimen thus tested shall break at an 
energy less than 30 ft-lbf [41 J]. 
S8. Alternative Fracture Toughness Requirement 
S8.1 The fracture toughness requirements (Charpy impact 
test) for bolting material of the ASME Boiler and Pressure 
Vessel Code, Section III, Subarticle NB 2300, shall be used 
instead of the Charpy impact test requirement specified in 
TABLE S5.1 Percent Fibrous FractureA 
Dimension.A Width, mm 
1.5 2.0 2.5 3.0 3.5 4.0 4.5 5.0 5.5 6.0 6.5 7.0 7.5 8.0 8.5 9.0 9.5 
Dimension B 
Height, mm 
1.0 98 98 97 96 96 95 94 94 93 93 92 91 91 90 89 89 88 87 
1.5 97 96 95 94 93 93 92 91 90 89 88 87 86 85 85 83 82 81 
2.0 96 95 94 93 91 90 89 88 86 85 84 82 81 80 79 78 76 75 
2.5 95 94 92 91 89 87 86 84 83 81 80 79 76 75 73 72 70 69 
3.0 94 93 91 90 87 85 83 81 79 78 76 74 72 70 68 66 64 63 
3.5 93 91 89 87 85 83 80 78 75 74 72 69 67 65 63 61 58 56 
4.0 93 90 87 85 83 80 78 75 72 70 68 65 62 60 57 55 52 50 
4.5 92 89 86 83 80 78 75 72 69 66 63 61 58 55 52 49 46 43 
5.0 91 88 84 81 78 75 72 69 66 63 59 56 53 50 48 44 40 38 
5.5 90 86 83 79 75 72 69 66 63 59 55 52 48 45 42 38 35 31 
6.0 89 85 81 78 74 70 66 63 59 55 51 47 44 40 36 33 29 25 
6.5 88 84 80 76 72 68 63 59 55 51 47 43 40 35 31 27 23 19 
7.0 87 82 79 74 69 65 61 56 52 47 43 39 34 30 26 21 16 12 
7.5 86 81 76 72 67 62 58 53 48 44 40 34 30 25 23 16 11 6 
8.0 85 80 75 70 65 70 55 50 45 40 35 30 25 20 15 10 5 0 
A See Fig. S5.1. 
917

File: sectionII_partA_data_digitized/best_text/pages/page-1018.txt
|
; |
. SA-540/SA-540M ASME BPVC.IL.A-2025 |
| grorrermmen saennnmnemaeaneneiien | TABLE S6.1 Rolled Bars* —Stock Removal for Magnetic Particle —_ 3
saine naman rerrenen enone ' | THUG Area Diameter, in. [mm] Minimum Stock Removal : |
BCCeee eee a va Per Side :
FPSO | Sn REESE
, | OSC an in mm :
Bf FSS : .
LPT | a |
ewatapaanmmudian Guat Eos | 1 to 11% [25 to 38], incl 0.075 1.90
‘ i Over 1% to 2 [38 to 50], incl 0.090 2.29 ;
m_ a | Over 2 to 2% [50 to 65], incl 0.125 3.18 :
: ; i Over 2% to 3% [65 to 90], incl 0.156 3.96 |
sal A — : Over 3% to 41% [90 to 115], incl 0.187 4.75
| ! Over 4% to 6 [115 to 155], incl 0.250 6.35
Measure Dimensions A and B to the nearest 2 mm. Over 6 to 10 [155 to 255], inch ST
FIG. $5.1 Calculation of Percent Fibrous Area A Consult the manufacturer on forged bars, cold-finished bars, bored bars, [
seamless tubes, and forged hollows.
Table 2. }
Ig CO t
918 |

File: sectionII_partA_data_digitized/best_text/pages/page-1024.txt
I.O 
N 
.i,,. 
Tensile strength, ksi [M Pa] 
Yield strength (0.2% offset), 
min, ksi [M PaJ 
Elongation in 2 in. or 
50 mm, min,% 
Reduction of area, min, % 
( 
---- --------
Grades 1 
and lA 
70 to 95 
[485-655] 
36 [250] 
20 
38 
. ··---
Grades 2 
Class 1, 
3 Class 1, 
lC and 
11 Class 4 
80 to 105 
[550-725] 
50 [345] 
18 
38 
\ 
··-
TABLE 2 
TENSILE REQUIREMENTS 
Grade 2 Grade 4N 
Class 2 Class 1 
and and 
Grade 3 Grade 22 Grade 22 Grade 5 
Class 2 Class 4 Class 5 Class 1 
90 to 115 105-130 115-140 105 to 130 
[620-795] [725-895] [795-965] [725-895] 
65 [450] 85 [585] 100 [690-J 85 [585] 
16 16 15 18 
35 45 40 48 
- ----.,~- - ---------·----·· --- -- ---,----- -
Grades 4N 
Class 2 and Grade 4N Grades 3V 
5 Class 2 Class 3 and 22V 
115-140 90 to 115 85-110 
[795-965] [620-795] [585-760] 
100 [690] 70 [485] 60 [415] 
16 20 18 
45 48 45 
I 
! 
1:--- ---
Grade 22 
Class 3 
85-110 
[585-760] 
55 [380] 
18 
45 
. Grade 
3VCb 
85-110 
[585-760] 
60 [415] 
18 
45 
) 
~ 
U1 
>I>­
I-
~ en 
>I>-
1-
:s: 
i 
t:1:1 
~ 
~ 
N 
Q 
N 
U1

File: sectionII_partA_data_digitized/best_text/pages/page-1025.txt
ASME BPVC.II.A-2025 SA-541/SA-541M 
TABLE 3 
CHARPY V-NOTCH IMPACT REQUIREMENTS AT 40°F (4°C) (EXCEPT FOR 2A) 1 , 2 
Grades 3V 
Grades 22 and 3VCb, 
Grade 2 Grade 2 CL 4 4N Grade 22, 
Grades 1, Class 2 Class 1, 3 Classes 1, Class 3 
IA, and and Class 1 Grade 22 2, 3, 5 and Grade 
11 Class 4 3 Class 2 and IC Class 5 Classes 1,2 22V 
Minimum average value of set of three 15 [20] 35 [47] 4 30 [41] 25 [34] 35 [47] 40 [54] 5 
specimens, ft·lbf (J) 3 
Minimum value of one specimen, ft·lbf (J) 10 [14] 30 [41] 4 25 [34] 20 [27] 30 [41] 35 [47] 5 
NOTES: 
(1) These Charpy values are for tests made on standard 10 mm square specimens. If sub-size impact specimens are used, the required minimum ft·lbf 
values shall be determined by multiplying the ft·lbf values in Table 3 by 5/2, for 7.5 by 10 mm specimens, and by¾ for 5 by 10 mm specimens. 
(2) These values apply for tests at lower temperatures if Supplementary Requirement S6 is specified in the order. 
(3) Not more than one specimen from a set may be below this value. 
(4) Tested at 70°F [21 °CJ. 
(5) Tested at 0°F [-18°CJ. 
925

File: sectionII_partA_data_digitized/best_text/pages/page-1060.txt
SA-563 ASME BPVC.II.A-2025 
,,,--~ 
TABLE 3 
MECHANICAL REQUIREMENTS 
Nuts With UNC, 8 UN, 6 UN and Coarser Pitch Threads 
Proof Load Stress, ksi (Al Hardness 
Nominal Nut Style of Non-Zinc-Coated Zinc-Coated Brinell Rockwell 
Grade of Nut Size, in. Nut Nuts (B) Nuts (Bl min max min max 
0 ¼ to 1½ square 69 52 103 302 855 C32 
A ¼ to 1½ square 90 68 116 302 868 C32 
0 ¼ to 1½ hex 69 52 103 302 855 C32 
A ¼ to 1½ hex 90 68 116 302 868 C32 
8 ¼ to 1 hex 120 90 121 302 869 C32 
8 ' 11/s to 1½ hex 105 79 121 302 869 C32 
D (Cl ¼ to 1½ hex 135 135 159 352 884 C38 
DH (D) ¼ to 1½ hex 150 150 248 352 C24 C38 
DH3 ½ to 1 hex 150 150 248 352 C24 C38 
A ¼ to 4 heavy hex 100 75 116 302 868 C32 
8 ¼ to 1 heavy hex 133 100 121 302 869 C32 
8 11/s to 1½ heavy hex 116 87 121 302 869 C32 
C (Cl ¼ to 4 heavy hex 144 144 143 352 878 C38 
C3 ¼ to 4 heavy hex 144 144 143 352 878 C38 
D (Cl ¼ to 4 heavy hex 150 150 159 352 884 C38 
DH (D) ¼ to 4 heavy hex 175 150 248 352 C24 C38 
DH3 ¼ to 4 heavy hex 175 150 248 352 C24 C38 
A ¼ to 1½ hex thick 100 75 116 302 868 C32 
8 l ¼ to l hex thick 133 100 121 302 869 C32 
8 11/s to 1½ hex thick 116 87 121 302 869 C32 
D (Cl ¼ to 1½ hex thick 150 150 159 352 884 C38 
DH (D) ¼ to 1½ hex thick 175 175 248 352 C24 C38 
Nuts with UN F, 12 UN, and Finer Pitch Threads 
0 ¼ to 1½ hex 65 49 103 302 855 C32 
A ¼ to 1½ hex 80 60 116 302 868 C32 
8 ¼ to 1 hex 109 82 121 302 869 C32 
8 11/s to 1½ hex 94 70 121 302 869 C32 
D (Cl ¼ to 1½ hex 135 135 159 352 884 C38 
DH (D) ¼ to 1½ hex 150 150 248 352 C24 C38 
A ¼ to 4 heavy hex 90 68 116 302 868 C32 
8 ¼ to 1 heavy hex 120 90 121 302 869 C32 
8 11/s to 1½ heavy hex 105 79 121 302 869 C32 
D (Cl ¼ to 4 heavy hex 150 150 159 352 884 C38 
DH (D) Xi to 4 heavy hex 175 150 248 352 C24 C38 
A ¼ to 1½ hex thick 90 68 116 302 868 C32 
8 ¼ to 1 hex thick 120 90 121 302 869 C32 
8 11/s to 1½ hex thick 105 79 121 302 869 C32 
D (Cl ¼ to 1½ hex thick 150 150 159 352 884 C38 
DH (D) ¼ to 1½ hex thick 175 175 248 352 C24 C38 
NOTES: 
(Al To determine nut proof load in pounds, multiply the appropriate nut proof load stress by the tensile stress area of the thread. Stress areas 
for U NC, UN F, and 8 UN thread series are given in Table 4. 
(8) Non-zinc-coated nuts are nuts intended for use with externally threaded fasteners which have a plain (nonplated or noncoatedl finish or have 
a plating or coating of insufficient thickness to necessitate overtapping the nut thread to provide assemblability. Zinc-coated nuts are nuts 
intended for use with externally threaded fasteners which are hot-dip zinc-coated, mechanically zinc-coated, or have a plating or coating of 
sufficient thickness to necessitate overtapping the nut thread to provide assemblability. 
(Cl Nuts made in accordance to the requirements of Specification A 194/A 194M, Grade 2 or Grade 2H, and marked with their grade symbol 
are acceptable equivalents for Grades C and D nuts. When A 194 zinc-coated inch series nuts are supplied, the zinc coating, overtapping, 
lubrication and rotational capacity testing shall be in accordance with Specification A 563. 
(D) Nuts made in accordance with the requirements of Specification A 194/A 194M, Grade 2H, and marked with its grade symbol are an acceptable 
equivalent for Grade DH nuts. When A 194 zinc-coated inch series nuts are supplied, the zinc coating, overtapping, lubrication and rotational 
capacity testing shall be in accordance with Specification A 563. '~ 
960

File: sectionII_partA_data_digitized/best_text/pages/page-1070.txt
'° " 0 
( 
TABLE 2 
SOLUTION TREATMENT 
Mechanical Test Requirements in Solution Treated ConditionA 
UNS 
Designation 
Sl7400 
Sl7700 
Sl5700 
S35500 
Sl7600 
Sl5500 
Sl3800 
S45500 
S45000 
S45503 
S46500 
S46910 
A See 7.1. 
8 See 7.3. 
Type 
630 
631 
632 
634£ 
635 
XM-12 
XM-13 
XM-16 
XM-25 
Condition 
A 
A 
A 
A 
A 
A 
A 
A 
A 
A 
A 
A 
Solution Treatment 
1900 ± 25°F [1040 ± 15°CJ (cool 
as tequired to below 90°F 
C321Cll 
r 
.L '7vv 125°F [1040 ± 15°CJ (water 
que1ch) 
1900 ~ 25°F [1040 ± 15°CJ (water 
que1ch) 
1900j± 25°F [1040 ± 15°CJ 
que ch, hold not less than 3 h at 
min s 100°F or lower 
1900 t 25°F [1040 ± 15°CJ (air 
cool 
1900 }' 25°F [1040 ± 15°CJ (cool 
as equired to below 90°F 
(32° )) 
➔ ____ 7 25°F [925 ± 15°CJ Cool as 
required to below 60°F [16°CJ 
1525 t 25°F [830 ± 15°CJ (cool 
rapiqly) 
1900 :!i 25°F [1040 ± 15°CJ (cool 
rapijly) 
r 
____ J 25°F [830 ± 15°CJ (cool 
rapitjly) 
1800 :!i 25°F [980 ± 15°CJ (oil or 
water quench), hold for min. 8 h 
at milnus 100°F (73°C), air warm 
1830 ~ 2050°F [1000 - 1120°CJ 
(cool! rapidly) 
Tensile Strength, 
min 
ksi [MPaJ 
120 [825] 
125F [860] 
87 [600] 
Yield Strength, 
min 8 
ksi [MPaJ 
75 [515] 
95 [655] 
58 [400] 
Elongation 
in 2 in. 
[SQ mm] or 
4D, min,% 
10 
10 
10 
Reduction 
of Area, 
min,% 
45 
40 
Hardnessc 
Rockwell C, 
max 
38 
HRB98 
HRBlOO 
32 
38 
38 
36 
32 
36 
36 
33 
c Either Rockwell C hardness or Brinell is permis~ble. On sizes½ in. Cl2.70 mm) and smaller, Rockwell C is preferred. 
0 321 BH for rounds cold drawn after solution tre ting. 
E Equalization and over-tempering treatment 142 ± 50°F (775 ± 30°CJ for not less than 3 h, cool to room temperature, heat to 1075 ± 25°F [580 ± 15°CJ for not less than 3 h. 
F Maximum 165 ksi [1140 M PaJ tensile strength nly for sizes up to ½ in. (13 mm). 
Brinell, 
max 
363 
229 
269D 
363£ 
302 
363 
363 
331 
321 
331 
331 
315 
) 
!;I) 
;i.. 
cit 
Cl\ 
-t 
!f; 
~ 
s: :s: 
i 
C!l 
= 
~ 
~ N 
0 
N 
~

File: sectionII_partA_data_digitized/best_text/pages/page-1071.txt
(/~, 
( 
Tens 
'° "-l ,_. UNS 
Designation Type Condition ksi 
S46910 CW 1/z hard 131 
CW full hard 189 
') 
TABLE 3 
SOLUTION-ANNEALED AND COLD-WORKED CONDITION 
Mechanical Test Requirements in Solution Annealed and Cold-Worked Condition 
le Strength, Yield Strength, Elongation 
min min in 2 in. Reduction of 
[50 mm] or Area, min, Rockwell C, 
[MPa] ksi [MPa] 4D, min,% % max 
[900] 109 [750] 8 40 
[1300] 175 [1200] 3 55 
) 
Hardness 
Brinell, 
max 
380 
580 
I = 
~ 
~ 
N 
0 
N 
U1 
~ 
U1 
°' 
j 
U1 
i a:

File: sectionII_partA_data_digitized/best_text/pages/page-1075.txt
ASME BPVC.11.A-2025 SA-564/SA-564M 
TABLE 4 
MECHANICAL TEST REQUIREMENTS AFTER AGE HARDENING HEAT TREATMENTA (CONT'D) 
Yield Impact 
Suggested Hardening or Aging Tensile Strength, Elongation Charpy-V, 
Treatment, or Both 8 A 0 Strength, min minF in 2 in. HardnessG min 
Applicable [50 mml Reduction 
Temperature, Time, Thickness, in. and Test or 4D, of area, Rockwell C, Brinell, 
Type Condition OF [OCJ h QuenchH Direction£ ksi [MPal ksi [MPal min,% min,% min min ft·lbf 
S46500 Up to 12 in. incl 
air or [300 mml (U 10 45 
H950 950 [510] 4.0 oil 240 [1655] 220 ll515l 47 444 
Up to 12 in. incl. 8 35 
[300 mml (T) 
Up to 12 in. inc! 
air or [300 mml (U 10 50 
HlOOO 1000 [540] 4.0 220 [1515] 200 [1380] 45 430 oil Up to 12 in. incl. 10 40 
[300 mml (Tl 
Up to 12 in. incl 
air 01· DOO mm] CU 12 50 
Hl025 1025 [560] 4.0 oil 210 [1450] 195 [1345] 44 415 
Up to 12 in. incl 11 45 
[300 mml (T) 
Up to 12 in. incl 
air or [300 mml CU 13 50 
Hl050 1050 [565] 430 200 [1380] 185 [1280] 43 400 oil Up to 12 in. incl 12 45 
[300 mml CT) 
UNS cw 1 1, 
S46910 hard + 890 [475] 1.0 air cool 245 [1690] 218 [1500] 6 48 456 
aging 
CW full 
hard + 890 [475] 1.0 air cool 320 [2205] 290 [2005] 55 561 
aging 
A See 7.1. 
8 Time refers to minimum time material is at temperature and may be extended to obtain required ductility properties. 
c Unless otherwise noted, temperatures shown are suggested temperatures and may be varied to obtain required tensile properties. 
0 Intermediate temperatures must meet the ductility requirements of the next highest suggested hardening or aging temperature, or both. 
Example: Type 630 at 1050°F [565°CJ must have 13% elongation and 45% reduction, same as for age hardening at 1075°F [580°CJ. 
E CU - Longitudinal axis of specimen parallel to direction of grain flow during rolling or forging. CT) - Transverse axis of specimen per-
pendicular to direction of grain flow during rolling or forging. 
F See 7.3. 
G Either Rockwell C hardness or Brinell is permissible. On sizes½ in. (12.70 mm) and smaller, Rockwell C is preferred. 
H When air cooling is specified, gases other than air may be used. 
1 Refer to Table 2 for detai Is on equalize and over temper heat treatment. 
975

File: sectionII_partA_data_digitized/best_text/pages/page-1115.txt
( 
ASME BPVC.II.A-2025 
SUPPLEMENTARY REQUIREMENTS 
The following Supplementary Requirement shall apply only when specified by the purchaser 
in the contract or purchase order .. Supplementary requirements shall in no way negate any 
requirement of the specification itself. 
SA-574 
Sl. Specific Grade Chemical Compositions 
Sl.1 When Supplementary Requirement S 1 is specified 
on the order, the chemical composition shall conform to 
one of the compositions in Table S 1.1 at the option of the 
supplier, unless a specific composition (Grade) has been 
specified on the purchase order. 
Grade Designation 4037 4042 4137 
UNS Number G40370 G40420 G41370 
Carbon: 
Heat analysis 0.35-0.40 0.40-0.45 0.35-0.40 
Product analysis 0.33-0.42 0.38-0.47 0.33-0.42 
Manganese: 
Heat analysis 0.70-0.90 0.70-0.90 0.70-0.90 
Product analysis 0.67-0.93 0.67-0.93 0.67-0.93 
Phosphorus, max.: 
Heat analysis 0.035 0.035 0.035 
Product analysis 0.040 0.040 0.040 
Sulfur, max.: 
Heat analysis 0.040 0.040 0.040 
Product analysis 0.045 0.045 0.045 
Silicon: 
Heat analysis 0.15-0.35 0.15-0.35 0.15-0.35 
Product analysis 0.13-0.37 0.13-0.37 0.13-0.37 
Nickel: 
Heat analysis A A A 
Product analysis . . . . . . ... 
Chromium: 
Heat analysis A A 0.80-1.10 
Product analysis ... . .. 0.75-1.15 
Molybdenum: 
Heat analysis 0.20-0.30 0.20-0.30 0.15-0.25 
Product analysis 0.18-0.32 0.18-0.32 0.13-0.27 
Boron: 
Heat analysis A A A 
Product analysis . . . . . . . . . 
NOTES: 
TABLE S1.1 
CHEMICAL COMPOSITION 
4140 4142 4145 
G41400 G41420 G41450 
0.38-0.43 0.40-0.45 0.43-0.48 
0.36-0.45 0.38-0.47 0.41-0.50 
0.75-1.00 0.75-1.00 0.75-1.00 
0.71-1.04 0.71-1.04 0.71-1.04 
0.035 0.035 0.035 
0.040 0.040 0.040 
0.040 0.040 0.040 
0.045 0.045 0.045 
0.15-0.35 0.15-0.35 0.15-0.35 
0.13-0.37 0.13-0.37 0.13-0.37 
A A A 
. . . . . . . . . 
0.80-1.10 0.80-1.10 0.80-1.10 
0.75-1.15 0.75-1.15 0.75-1.15 
0.15-0.25 0.15-0.25 0.15-0.25 
0.13-0.27 0.13-0.27 0.13-0.27 
A A A 
. . . . . . . .. 
A Elements shown with an "A" are not applicable to that grade designation. 
8 Boron is not subject to product analysis. 
1021 
4340 8740 5137M 51B37M 
G43400 G87400 .. . ... 
0.38-0.43 0.38-0.43 0.35-0.40 0.33-0.40 
0.36-0.45 0.36-0.45 0.33-0.42 0.31-0.42 
0.60-0.80 0.75-1.00 0.30-0.50 0.30-0.50 
0.57-0.83 0.71-1.04 0.27-0.53 0.27-0.53 
0.035 0.035 0.035 0.035 
0.040 0.040 0.040 0.040 
0.040 0.040 0.040 0.040 
0.045 0.045 0.045 0.045 
0.15-0.35 0.15-0.35 0.15-0.35 0.15-0.35 
0.13-0.37 0.13-0.37 0.13-0.37 0.13-0.37 
1.65-2.00 0.40-0.70 A A 
1.60-2.05 0.37-0.73 . . . . .. 
0.70-0.90 0.40-0.60 0.90-1.20 0.95-1.25 
0.67-0.93 0.37-0.63 0.85-1.25 0.90-1.30 
0.20-0.30 0.20-0.30 A A 
0.18-0.32 0.18-0.32 . . . ... 
A A A 0.0005-0.003 
B . . . . . . ...

File: sectionII_partA_data_digitized/best_text/pages/page-1119.txt
,,,--, 
,,..-- .... _ 
ASME BPVC.II.A-2025 SA-587 
TABLE 1 Tolerance for Outside Diameter and Wall Thickness 
NPS Outside Diameter 
Designator Min 
0.8125 :!: 0.004 0.095 
½ 0.840 :1: 0.006 0.095 
% 1.050 :!:0.006 0.099 
1.0625 :1: 0.006 0.099 
1.3125 :!: 0.006 0.116 
1.315 :1: 0.006 0.116 
1¼ 1.660 ± 0.007 0.121 
1.875 ± 0.008 0.127 
1½ 1.900 ± 0.008 0.127 
2 2.375 ± 0.010 0.135 
3 3.500±0.015 0.189 
4 4.500 ± 0.017 0.207 
6 6.625 ± .030 0.245 
8 8.625 :1: .040 0.282 
10 10.750 ± .050 0.319 
20.64:1: 0.10 2.41 
½ 21.30 ± 0.15 2.41 
% 26.70 :1: 0.15 2.51 
26.99 :1: 0.15 2.51 
33.34 ± 0.15 2.95 
33.40 :1: 0.15 2.95 
1¼ 42.16 :1: 0.18 3.07 
47.63 ± 0.20 3.22 
1½ 48.30 ± 0.020 3.22 
2 60.33 ± 0.25 3.43 
3 88.90 ± 0.38 4.80 
4 114.30 ± 0.43 5.26 
6 168.28 :1: 0.76 6.22 
8 219.08 ± 1.02 7.16 
10 273.05 :1: 1.27 8.10 
critical temperature. Cold-drawn pipe shall be normalized after 
the final cold-draw pass. 
5. Chemical Composition 
5.1 Heat Analysis-An analysis of each heat of steel shall be 
made to determine the percentages of the elements specified. 
The chemical composition thus determined shall conform to 
the requirements specified in Table 2 and the chemical analysis 
shall be in accordance with Test Methods, Practices, and 
Terminology A751. 
5.2 Product Analysis-When requested on the purchase 
order, a product analysis shall be made by the supplier from 
one pipe or coil of steel per heat. The chemical composition 
thus determined shall be reported to the purchaser or the 
purchaser's representative and shall conform to the require­
ments specified in Table 2. 
5.3 Retests-If the original test for product analysis fails, 
retests of two additional lengths of flat-rolled stock or pipe 
shall be made. Both retests for the elements in question shall 
meet the requirements of the specification; otherwise, all 
remaining material in the heat shall be rejected or, at the option 
TABLE 2 Chemical Composition Requirements 
Element 
Carbon, max 
Manganese 
Phosphorus, max 
Sulfur, max 
Aluminum 
Composition, % 
0.15 
0.27-0.63 
0.035 
0.035 
0.02-0.100 
Wall Thickness 
Norn Max Min Norn Max 
Inches 
0.103 0.111 0.129 0.140 0.151 
0.103 0.111 0.125 0.140 0.151 
0.108 0.117 0.135 0.147 0.159 
0.108 0.117 0.135 0.147 0.159 
0.126 0.136 0.157 0.171 0.185 
0.126 0.136 0.157 0.171 0.185 
0.132 0.143 0.167 0.182 0.197 
0.138 0.149 0.175 0.190 0.205 
0.158 0.149 0.175 0.190 0.205 
0.147 0.159 0.191 0.208 0.225 
0.206 0.223 0.262 0.286 0.310 
0.226 0.245 0.295 0.322 0.349 
0.267 0.289 0.378 0.412 0.446 
0.308 0.334 0.438 0.478 0.518 
0.348 0.377 0.520 0.567 0.614 
Millimetres 
2.62 2.82 3.28 3.56 3.84 
2.62 2.82 3.28 3.56 3.84 
2.74 2.97 3.43 3.73 4.04 
2.74 2.97 3.43 3.73 4.04 
3.20 3.45 3.99 4.34 4.10 
3.20 3.45 3.99 4.34 4.70 
3.35 3.63 4.24 4.62 5.00 
3.51 3.78 4.45 4.83 5.21 
3.51 3.78 4.45 4.83 5.21 
3.73 4.04 4.85 5.28 5.72 
5.23 5.66 6.66 7.26 7.87 
5.74 6.22 7.49 8.18 8.87 
9.32 7.34 9.60 10.47 11.33 
7.82 8.48 11.13 12.14 13.16 
8.84 9.58 13.21 14.40 15.60 
of the producer, each length of flat-rolled stock or pipe may be 
individually tested for acceptance. Lengths of flat-rolled stock 
or pipe which do not meet the requirements of the specification 
shall be rejected. 
5.4 Supplying an alloy grade of steel that specifically 
requires the addition of any element other than those listed in 
Table 2 is not permitted. 
6. Mechanical Requirements 
6.1 Tensile Properties: 
6.1.1 The material shall conform to the requirements as to 
tensile properties prescribed in Table 3. 
6.1.2 The yield strength shall be determined by the drop of 
the beam, by the halt in the gauge of the testing machine, by the 
use of dividers, or by other approved methods. When a definite 
yield point is not exhibited, the yield strength corresponding to 
a permanent offset of 0.2 % of the gauge length of the 
specimen, or to a total extension of 0.5 % of the gauge length 
under load, shall be determined. 
6.1.3 If the percentage of elongation of any test specimen is 
less than that specified and any part of the fracture is more than 
¾ in. ( 19 mm) from the center of the gauge length, as indicated 
by scribe marks on the specimen before testing, a retest shall be 
allowed. 
1025 
TABLE 3 Tensile Requirements 
Tensile strength, min, psi (MPa) 
Yield strength, min, psi (MPa) 
Elongation in 2 in. or 50 mm, min, % 
48 000 (331) 
30 000 (207) 
40

File: sectionII_partA_data_digitized/best_text/pages/page-1126.txt
SA-592/SA-592M ASME BPVC.II.A-2025 
8. Repair Welding 10. Product Marking 
8.1 Repair welding of forgings may be permitted but 
onlyat the option of the purchaser. Such repair welds shall 
be made in accordance with Section IX of the ASME 
Boiler and Pressure Vessel Code. 
10.1 Each forging shall be identified in accordance 
with the Marking Section of Specification A 788. 
11. Keywords 
9. Test Reports 
9.1 The certification requirements of Specification 
A 788 shall apply. 
11.1 high-strength low-alloy steel; fittings-steel; pres­
sure vessel service; quenched and tempered steel; steel 
forgings-alloy 
TABLE 1 
CHEMICAL REQUIREMENTS 
Composition, % 
Element Grade AA Grade EA 
Carbon 0.15-0.21 0.12-0.20 
Manganese 0.80-1.10 0.40-0.70 
Phosphorus, max 0.025 0.025 
Sulfur, max 0.025 0.025 
Silicon 0.40-0.80 0.20-0.35 
Nickel 
Chromium 0.50-0.80 1.40-2.00 
Molybdenum 0.18-0.28 0.40-0.60 
Vanadium 8 
Titanium 0.04-0.10 
Zirconium 0.05-0.15 
Copper 0.20-0.40 
Boron 0.0025 max 0.0015-0.005 
A Similar to Specification A 517/A 517M Grades A, E, and F, respectively. 
8 May be substituted for part or all of titanium content on a one-for-one basis. 
TABLE 2 
TENSILE REQUIREMENTS 
Tensile strength, psi CM Pal 
Yield strength (0.2% offset), min, 
psi [MPaJ 
Elongation in 2 in. [50 mmJ, min, % 
Reduction of area, min, % 
Up to 2½ in. 
[65 mm], incl 
115 000 to 135 ooo 
[795 to 930] 
100 000 [690] 
18 
45 
TABLE 3 
CHARPY IMPACT TEST REQUIREMENTS 
Grade FA 
0.10-0.20 
0.60-1.00 
0.025 
0.025 
0.15-0.35 
0.70-1.00 
0.40-0.65 
0.40-0.60 
0.03-0.08 
0.15-0.50 
0.002-0.006 
Over 2½ in. to 4 in. 
[65 to 100 mm], 
incl 
105 000 to 135 000 
[725 to 930] 
90 000 [620] 
17 
40 
All Grades and Thicknesses 15 mils (0.015 in.l [0.38 mmJA 
A Minimum value for each of three specimens. See 7 .3.3. 
1032

File: sectionII_partA_data_digitized/best_text/pages/page-1135.txt
,,.---------·-
ASME BPVC.II.A-2025 SA-609 /SA-609M 
FIG. 2 ULTRASONIC STANDARD REFERENCE BLOCK FOR DUAL-SEARCH UNIT CALIBRATION 
T 
.l 
l.______.._...~~"'"""'1----t-___,_~ 
l:IOU! DISTANCE l/ 4 1/t J/4 1 1/4 
HI.OW SUFIFACE (3.0Jl!ffll {6.0 01 mJ !llmm1 !19mml !25mml flluunl [.l8,lmml (45nim I 
Non 1.-entrant surface $1lall. lie 250 µJn. [U µmJ or finer. . . . 
No'tl 2- The 3/u-irt (2A tnm] flat.f:1$tom.1:1Qle ~ be flat within 0,002 In. fQ.05 mm}. Diameter must be·witllln +0.005Jn. [0,13 mmJ ot the re~1,1ited ~lametar, Hole 
llKlS must be ~lilulal' to!he bklllk a,nd.Wllhln JI\. angle of o•;ao min. • 
Nore ~Hole $lillH be ))lugge4 ll:!!Jowlng chec;kin9 tor 1,11trason10 resPQtl&e. 
ltl. [mmJ in, fmll'IJ 
FIG. 3 CALIBRATION BLOCKS 
ormensions, in. {mmJ 
2 [50] 
2 (50] 
3(15) 
6 (1501 
Va [13) 
2 [50] 
5 [12G] 
10 [250] 
TOl$1'9.!1C8 
Material 
Speofflcatlon A 217 /A 217M, 
Grade WCI! or acousilcatly sim­
ilar within :t20 :% or 2 dB. 
AH sides to be flat within 0,0002 In. [0.01 mm] and parallel with 0.001 . In. [0.03 
mm]. 
1041

File: sectionII_partA_data_digitized/best_text/pages/page-1137.txt
~-
__ .......-----------, 
----------
ASME BPVC.II.A-2025 
TABLE 2 
REJECTION LEVEL 
Area, in. 2 
[cm 2 J Length, 
Ultrasonic Testing (see 10.2.1 and max, in. 
Quality Level 10.2.2) [mm] 
l 0.8 [5] 1.5 [40] 
2 1.5 [20] 2.2 [55] 
3 3 [20] 3.0 [75] 
4 5 [30] 3.9 [100] 
5 8 [50] 4.8 [120] 
6 12 [80] 6.0 [150] 
7 16 [l00J 6.9 [175] 
NOTE l - The areas in the table refer to the surface area on the casting over which a continuous indica­
tion exceeding the amplitude reference line or a continuous loss of back reflection of 75% or greater is 
maintained. 
NOTE 2 - Areas shall be measured from the center of the search unit. 
NOTE 3 - In certain castings, because of very long test distances or curvature of the test surface, the 
casting surface area over which a given discontinuity is detected may be considerably larger or smaller 
than the actual area of the discontinuity in the casting; in such cases a graphic plot that incorporates a 
consideration of beam spread should be used for realistic evaluation of the discontinuity. 
TABLE 3 
ACCEPTANCE CRITERIA FOR SINGLE ISOLATED INDICATIONS 
Quality Level Maximum Non-Linear Position of 
Indication, Area, in. 2 [cm 2 J Indication 
l 0 E 
2 1[6] E 
3 1[6] 0 
2 [13] C 
4 3 [19] E 
5 3 [lg] 0 
5 [32] C 
6 5 [32] E 
7 5 [32] 0 
7 [45] C 
8 7 [45] E 
9 7 [45] 0 
9 [58] C 
10 9 [58] E 
11 9 [58] 0 
11 [71] C 
NOTES: 
Cl) The area measured by movement of the center of the transducer over the casting surface. 
(2) 0 = outer wall ¼, or inner wall¼. 
C = mid wall¼. 
E = entire wall. 
1043 
SA-609 /SA·609M

File: sectionII_partA_data_digitized/best_text/pages/page-1172.txt
SA-662/SA-662M ASME BPVC.II.A-2025 
APPENDIX 
(Nonmandatory Information) 
Xl. NOTCH TOUGHNESS 
Xl.1 When Charpy V-notch testing is required, the mini- TABLE X1.1 Charpy V-Notch RequirementsA 
mum values listed in Table XU will be guaranteed on Testing Grade A Grades B and C 
normalized material for the temperature specified by the 
Temperature, Longitudinal Transverse Longitudinal Transverse 
purchaser. 
°F [°C] Specimens, Specimens, Specimens, Specimens, 
ft-lb/ [J] ft,lbf [J] ft•lbf [J] ft-lbf [J] 
-75 [-60] 20 [27] 15 [20] 15 [20] 
-60 [-50] 30 [41] 18 [24] 20 [27] 
-50 [-45] 35 [47] 19 [26] 22 [30] 15 [20] 
-40 [-40] 40 [54] 20 [27] 25 [34] 20 [27] 
-25 [-32] 45 [61] 25 [34] 30 [41] 20 [27] 
0 [18] 55 [75] 30 [41] 35 [47] 25 [34] 
32 [OJ 70 [95] 35 [47] 40 [54] 25 [34] 
75 [25] 75 [102] 40 [54] 50 [68] 30 [41] 
A The above values apply to the average of three full size specimens. Values for 
subsize specimens are denoted as listed in Specification A20/A20M. 
1080

File: sectionII_partA_data_digitized/best_text/pages/page-1179.txt
ASME BPVC.II.A-2025 SA-666 
TABLE 2 
TENSILE PROPERTY REQUIREMENTSCA> (CONT'D) 
Type 
304N 
304LN 
316 
316L 
316N 
Type 
201 
205 
301 
302 
Type 
201 
205 
301 
302 
NOTES: 
UNS 
Designation 
S30451 
S30453 
S31600 
S31603 
S31651 
UNS 
Designation 
S20100 
S20500 
S30100 
S30200 
UNS 
Designation 
S20100 
S20500 
S30100 
S30200 
Tensile Strength, min 
psi MPa 
150 000 1035 
150 000 1035 
150 000 1035 
150 000 1035 
150 000 1035 
Tensile Strength, min 
psi MPa 
175 000 1205 
175 000 1205 
175 000 1205 
175 000 1205 
Tensile Strength, min 
psi MPa 
185 000 1275 
185 000 1275 
185 000 1275 
185 000 1275 
½ Hard (Cont'd) 
Yield Strength, min 
psi MPa 
llO 000 760 
llO 000 760 
llO 000 760 
llO 000 760 
llO 000 760 
3/4 Hard 
Yield Strength, min 
psi MPa 
135 000 930 
135 000 930 
135 000 930 
135 000 930 
Full Hard 
Yield St1·ength, min 
psi MPa 
140 000 965 
140 000 965 
140 000 965 
140 000 965 
Elongation in 2 in. or 50 mm, min, % 
<". 0.015 to 
< 0.015 in. ::; 0.030 in. > 0.030 in. 
6 8 8 
6 7 7 
6 7 7 
5 6 6 
6 8 8 
Elongation in 2 in. or 50 mm, min, % 
<". 0.015 to 
< 0.015 in. ::; 0.030 in. > 0.030 in. 
10 12 12 
15 15 15 
10 12 12 
5 6 6 
Elongation in 2 in. or 50 mm, min, % 
<". 0.015 to 
< 0.015 in. s 0.030 in. > 0.030 in. 
8 9 9 
10 10 10 
8 9 9 
3 4 4 
(Al This specification defines minimum properties only and does not imply a range. Depending on the work hardening characteristics of the 
particular grade, either the yield or the tensile strength can be the controlling factor in meeting the properties. The noncontrolling factor 
normally wi 11 exceed considerably the specified minimum. 
<Bl Type 201 is generally produced with a chemical composition balanced for rich side (Type 201-1) or lean side (Type 201-2) austenite stability 
depending on the properties required for specific applications. 
(Cl Annealed material that naturally meets mechanical properties may be applied. 
(DJ PSS means plate, strip, sheet. 
(El FB means flat bar. 
1087

File: sectionII_partA_data_digitized/best_text/pages/page-1181.txt
ASME BPVC.II.A-2025 SA-666 
TABLE 3 
FREE BEND REQUIREMENTS (CONT'D) 
½ Hard 
Thickness $ 0.050 in. Thickness > 0.050 to $ 0.1874 in. 
Type U NS Designation Included Bend Angle, 0 Bend Factor Included Bend Angle, 0 Bend Factor 
201 s20100 180 2 90 2 
201L S20103 180 2 135 2 
201LN S20153 180 2 135 2 
205 S20500 180 2 90 2 
301 S30100 180 2 90 2 
301L S30103 180 2 90 2 
301LN S30153 180 2 90 2 
302 S30200 180 2 90 2 
304 S30400 180 2 90 2 
304L S30403 180 3 90 3 
304N S30451 180 2 90 2 
304LN S30453 180 3 90 3 
316 S31600 180 3 90 3 
316L S31603 180 3 90 3 
316N S31651 180 2 90 2 
¾ Hard 
Thickness $ 0.050 in. Thickness > 0.050 to $ 0.1874 in. 
Type U NS Designation Included Bend Angle, 0 Bend Factor Included Bend Angle, 0 Bend Factor 
201 S20100 180 3 90 3 
205 S20500 180 3 90 3 
301 S30100 180 3 90 3 
302 S30200 180 4 90 5 
Full Hard 
Thickness $ 0.050 in. Thickness> 0.050 to$ 0.1874 in. 
Included Bend Included Bend 
Type U NS Designation Angle, 0 Bend Factor Angle, 0 Bend Factor 
201 S20100 180 4 90 5 
205 S20500 180 4 90 5 
301 S30100 180 4 90 5 
302 S30200 180 6 90 8 
1089

File: sectionII_partA_data_digitized/best_text/pages/page-1199.txt
ASME BPVC.II.A-2025 SA-672/SA-672M 
TABLE 2 Heat Treatment ParametersA 
Pipe Grade 8 Specification and Post-Weld Heat-Treat 
Grade 0 Temperature Range, °F (°C) 
A45 A285A 1100-1250 [590-680] 
A50 A285B 1100-1250 [590-680] 
A55 A285C 1100-1250 [590-680] 
B 60 A515-60 1100-1200 [590--650] 
B 65 A515-65 1100-1200 [590-650] 
B 70 A515-70 1100-1200 [590-650] 
C 55 A516-55 1100-1200 [590-650] 
C 60 A516-60 1100-1200 [590-650] 
C 65 A516-65 1100-1200 [590-650] 
C 70 A516-70 1100--1200 [590-650] 
D 70 A537-CI 1 1100-1250 [590-680] 
D 80 A537-CI 2 1100-1250 [590-680] 
H 75 A 302-A 1100-1250 [590-680] 
H 80 A 302-B, C or D 1100--1250 [590-680] 
J 80 A 533-C1 1 c 1100-1250 [590--680] 
J 90 A 533-C1 2° 1100-1250 [590-680] 
J 100 A 533-C1 3c 1100-1250 [590-680] 
L 65 A204A 1100-1200 (590-650) 
L 70 A204B 1100--1200 (590-650) 
L 75 A204C 1100-1200 (590-650) 
N 75 A299A 1100-1200 [590-650] 
AWhere ellipses ( ... ) appear in this table, there is no requirement. 
8 Numbers indicate minimum tensile strength in ksi. 
c Any grade may be used. 
the minimum specified in Section 11. The depression after 
grinding or machining shall be blended uniformly into the 
surrounding surface. 
10.2 Repair of Base Metal Defects by Welding: 
10.2.1 The manufacturer may repair, by welding, base metal 
where defects have been removed, provided the depth of the 
repair cavity as prepared for welding does not exceed 1/3 of the 
nominal thickness and the requirements of 10.2.2 - 10.2.6 are 
met. Base metal defects in excess of these may be repaired with 
proper approval of the customer. 
10.2.2 The defect shall be removed by suitable mechanical 
or thermal cutting or gouging methods and the cavity prepared 
for repair welding. 
10.2.3 The welding procedure and welders or welding 
operators are to be qualified in accordance with Section IX of 
the ASME Boiler and Pressure Vessel Code. 
10.2.4 The full length of the repaired pipe shall be heat 
treated after repair in accordance with the requirements of the 
pipe class specified. 
10.2.5 Each repair weld of a defect where the cavity, 
prepared for welding, has a depth exceeding the lesser of 3 /s in. 
[10 mm] or 10 % of the nominal thickness shall be examined 
by radiography in accordance with the methods and the 
acceptance standards of Section 9. 
10.2.6 The repair surface shall be blended uniformly into 
the surrounding base metal surface and examined and accepted 
in accordance with Section S6 or SS. 
10.3 Repair of Weld Metal Defects by Welding: 
Normalizing Tem­
perature, max, 
OF (OC) 
1700 [925] 
1700 [925] 
1700 [925] 
1750 [950] 
1750 [950] 
1750 [950] 
1700 [925] 
1700 [925] 
1700 [925] 
1700 [925] 
1700 [925] 
1800 [980] 
1800 [980] 
1700 [925] 
Quenching Tem­
perature, max, 
OF (OC) 
1650 [900] 
1650 [900] 
1650 [900] 
1650 [900] 
1650 [900] 
1800 [980] 
1800 [980] 
1800 [980] 
Tempering 
Temperature, min, 
OF (OC) 
1100 [590] 
1100 [590] 
1100 [590] 
1100 [590] 
1100 [590] 
1100 [590] 
1100 [590] 
1100 [590] 
1100 [590] 
1100 [590] 
10.3.1 The manufacturer may repair weld metal defects if he 
meets the requirements of 10.2.3, 10.2.4, 10.3.2, 10.3.3, and 
10.4. 
10.3.2 The defects shall be removed by suitable mechanical 
or thermal cutting or gouging methods and the repair cavity 
examined and accepted in accordance with Sections S7 or S9. 
10.3.3 The weld repair shall be blended uniformly into the 
surrounding metal surfaces and examined and accepted in 
accordance with 9.1 and Sections S7 or S9. 
10.4 Retest-Each length of repaired pipe of a class requir­
ing a pressure test shall be hydrostatically tested following 
repair. 
11. Dimensions, Mass and Permissible Variations 
11.1 The wall thickness and weight for welded pipe fur­
nished to this specification shall be governed by the require­
ments of the specification to which the manufacturer ordered 
the plate. 
11.2 Permissible variations in dimensions at any point in a 
length of pipe shall not exceed the following: 
11.2.1 Outside Diameter-Based on circumferential mea­
surement :±: 0.5 % of the specified outside diameter. 
11.2.2 Out-of-Roundness-Difference between major and 
minor outside diameters, 1 %. 
11.2.3 Alignment-Using a 10-ft [3-m] straightedge placed 
so that both ends are in contact with the pipe, Vs in. [3 mm]. 
1109
