Repository: Demigodofa/ASMEPurchaseOrderHelper

# ASMEPurchaseOrderHelper

PC UI tool to help purchasing agents generate correct ASME purchase orders. The active desktop flow reads normalized ASME JSONL data, applies policy rules, and generates copy-ready/exportable PO content.

## Source of truth (for agents/bots)
This README is the source of truth for rules, orientation, and guidance. The owner may use loose or exact language; if there is any ambiguity, confirm intent. Example: if they say "ordering requirements," confirm they mean "Ordering Information" (the official section name used in the PDFs).

## Codex Operating Contract (Authoritative)

This README.md is the single source of truth for Codex.

When Codex is running in this repository, it MUST:

- Treat this file as binding instructions
- Never invent file locations, schemas, or rules
- Never delete or overwrite source artifacts unless explicitly instructed
- Only operate within paths documented below
- Ask before changing schemas, directory structure, or parsing strategy

If instructions elsewhere conflict with this README, this README wins.

## Active baseline (2026-02-04)
- Active build inputs for the PO assistant now live in `data/`:
  - `data/normalized_asme_po_schema.json`
  - `data/normalized_asme_partA_specs.jsonl`
  - `data/CODEX_BUILD_INSTRUCTIONS_ASME_PO_ASSISTANT.md`
- Legacy OCR/corpus outputs are archived under `old_data/`:
  - `old_data/data/`
  - `old_data/sectionII_partA_data_digitized/`
- Treat `old_data/` as historical reference. Do not delete unless explicitly requested.

## Additional truth-sourcing workflow (additive)
This is an additional course of action to source the truth; it does not replace or overwrite the current corpus.
- Originals live in `inputs/originals/` (gitignored). Never overwrite or delete originals; keep `inputs/originals_manifest.json` updated with hashes and source tags.
- Corpus merge helpers (additive, no overwrite):
  - `scripts/merge_spec_corpus_complete.py` merges multiple spec corpora into a new output folder (example: `sectionII_partA_data_digitized/rebuild/spec_corpus_part_a_complete_v4`).
  - `scripts/merge_spec_corpus.py` merges two corpora (primary wins for shared specs) into a new output folder (example: `sectionII_partA_data_digitized/rebuild/spec_corpus_part_a_merged_v1`).
- Stage 0: build per-source page packets (raster + OCR text + word boxes + confidence + page number).
- Stage 0 script: `scripts/build_page_packets_stage0.py`.
- Stage 0 (DOCX) script: `scripts/build_docx_packets_stage0.py`.
- Stage 1: align pages across sources by page number + header/footer anchors + text similarity.
- Stage 1 script: `scripts/align_page_packets_stage1.py`.
- Stage 1b: quilt numbered-item chunks within spec ranges to reduce cross-material drift.
- Stage 1b script: `scripts/quilt_chunks_stage1b.py`.
- Stage 1c: lock consensus chunks (no further swaps/reflow once locked).
- Stage 1c script: `scripts/lock_chunks_stage1c.py`.
- Stage 1d: classify unlocked chunk variants (no text changes).
- Stage 1d script: `scripts/classify_chunk_variants_stage1d.py`.
- Stage 1e: promote auto-resolvable variants into `best_text_promoted` (no reflow).
- Stage 1e script: `scripts/promote_chunks_stage1e.py`.
- Stage 1f: build human-review prioritization queue from review metadata.

## Data sources
- Primary app build source: normalized JSONL/spec schema in `data/`.
- OCR-processed ASME PDFs and derived corpus outputs are now historical reference in `old_data/`.
- Target fields (initial): Material spec, material grades, ASTM grade, accepted year.
- More fields to be added as coverage expands.

Current PDF paths used by the ingest CLI:
- `C:\Users\KevinPenfield\Desktop\2025 OCR SECT II PART A BEGINNING TO SA-450.pdf`
- `C:\Users\KevinPenfield\Desktop\2025 OCR ASME SECT II MATERIALS PART A SA-451 TO END.pdf`
- Part B (nonferrous) will be added later.

## App data/output
- Active assistant inputs:
  - `data/normalized_asme_po_schema.json`
  - `data/normalized_asme_partA_specs.jsonl`
  - `data/CODEX_BUILD_INSTRUCTIONS_ASME_PO_ASSISTANT.md`
- App export output (via UI Export button):
  - `<chosen-file>.json`
  - `<chosen-file>.txt`
- Legacy ingest/corpus outputs are archived in:
  - `old_data/data/`
  - `old_data/sectionII_partA_data_digitized/`

## UI data flow (current behavior)
- Select context (`code_use`, `governing_standard`) and spec (`asme_spec`).
- ViewModel evaluates global policy and applies/locks `mtr_required` when rules match.
- Dynamic ordering fields are rendered from `ordering_fields[]`.
- Required fields without `required_when` must be filled before export.
- Generated PO includes:
  - Line Item Header
  - Ordering Requirements
  - Supplementary Requirements
  - Compliance Notes

## Materials coverage snapshot (normalized dataset)
- Snapshot date: 2026-02-04
- `global_policy` records: 1
- `spec_definition` records: 125
- Specs with at least one `ordering_fields` item: 105
- Specs with zero `ordering_fields` items: 20
- Specs with non-empty `rules` arrays: 11

File: sectionII_partA_data_digitized/best_text/pages/page-0058.txt
SA-6/SA-6M ASME BPVC.II.A-2025 
dimensions (thickness, width, and length) do not take into 
account current production and processing capabilities. To 
qualify any product to a particular product specification re­
quires all appropriate and necessary tests be performed and that 
the results meet the limits prescribed in that product specifi­
cation. If the necessary tests required by a product specification 
cannot be conducted, the product cannot be qualified to that 
specification. This general requirement standard contains per­
mitted variations for the commonly available sizes. Permitted 
variations for other sizes are subject to agreement between the 
customer and the manufacturer or processor, whichever is 
applicable. 
3.1.1.4 Slabs, sheet bars, and skelp, though frequently 
falling in the foregoing size ranges, are not classed as plates. 
3.1.1.5 Coils are excluded from qualification to the appli­
cable product specification until they are decoiled, leveled or 
straightened, formed (if applicable), cut to length, and, if 
required, properly tested by the processor in accordance with 
ASTM specification requirements (see Sections 9-15, 18, and 
19 and the applicable product specification). 
3.1.2 Shapes (Flanged Sections): 
3.1.2.1 structural-size shapes-rolled :flanged sections hav­
ing at least one dimension of the cross section 3 in. [75 mm] or 
greater. 
3.1.2.2 bar-size shapes-rolled flanged sections having a 
maximum dimension of the cross section less than 3 in. [75 
mm]. 
3.1.2.3 "W" shapes-doubly-symmetric, wide-flange 
shapes with inside flange surfaces that are substantially paral­
lel. 
3.1.2.4 "HP" shapes-are wide-flange shapes generally 
used as bearing piles whose flanges and webs are of the same 
nominal thickness and whose depth and width are essentially 
the same. 
3.1.2.5 "S" shapes-<loubly-symmetric beam shapes with 
inside flange surfaces that have a slope of approximately 
162/3%. 
3.1.2.6 "M" shapes-doubly-symmetric shapes that cannot 
be classified as "W," "S," or "HP" shapes. 
3.1.2.7 "C" shapes-channels with inside flange surfaces 
that have a slope of approximately 16 2/3 %. 
3.1.2.8 "MC" shapes-channels that cannot be classified as 
"C" shapes. 
3.1.2.9 "L" shapes-shapes having equal-leg and unequal­
leg angles. 
3.1.3 sheet piling~rolled steel sections that are capable of 
being interlocked, forming a continuous wall when individual 
pieces are driven side by side. 
3.1.4 bars-rounds, squares, and hexagons, of all sizes; flats 
13 /64 in. (0.203 in.) and over [over 5 mm] in specified thickness, 
not over 6 in. [150 mm] in specified width; and flats 0.230 in. 
and over [over 6 mm] in specified thickness, over 6 to 8 in. 
[150 to 200 mm] inclusive, in specified width. 
3.1.5 exclusive-when used in relation to ranges, as for 
ranges of thickness in the tables of permissible variations in 
dimensions, is intended to exclude only the greater value of the 
6 
range. Thus, a range from 60 to 72 in. [1500 to 1800 mm] 
exclusive includes 60 in. [1500 mm], but does not include 72 
in. [1800 mm]. 
3.1.6 rimmed steel-steel containing sufficient oxygen to 
give a continuous evolution of carbon monoxide during 
solidification, resulting in a case or rim of metal virtually free 
of voids. 
3.1.7 semi-killed steel-incompletely deoxidized steel con­
taining sufficient oxygen to form enough carbon monoxide 
during solidification to offset solidification shrinkage. 
3.1.8 capped steel-rimmed steel in which the rimming 
action is limited by an early capping operation. Capping is 
carried out mechanically by using a heavy metal cap on a 
bottle-top mold or chemically by an addition of aluminum or 
ferrosilicon to the top of the molten steel in an open-top mold. 
3.1.9 killed steel-steel deoxidized, either by addition of 
strong deoxidizing agents or by vacuum treatment, to reduce 
the oxygen content to such a level that no reaction occurs 
between carbon and oxygen during solidification. 
3.1.10 mill edge-the normal edge produced by rolling 
between horizontal finishing rolls. A mill edge does not 
conform to any definite contour. Mill edge plates have two mill 
edges and two trimmed edges. 
3.1.11 universal mill edge-the normal edge produced by 
rolling between horizontal and vertical finishing rolls. Univer­
sal mill plates, sometimes designated UM Plates, have two 
universal mill edges and two trimmed edges. 
3.1.12 sheared edge-the normal edge produced by shear­
ing. Sheared edge plates are trimmed on all edges. 
3.1.13 gas cut edge-the edge produced by gas flame 
cutting. 
3.1.14 special cut edge-usually the edge produced by gas 
flame cutting involving special practices such as pre-heating or 
post-heating, or both, in order to minimize stresses, avoid 
thermal cracking and reduce the hardness of the gas cut edge. 
In special instances, special cut edge is used to designate an 
edge produced by machining. 
3.1.15 sketch-when used to describe a form of plate, 
denotes a plate other than rectangular, circular, or semi­
circular. 
3.1.16 normalizing-a heat treating process in which a steel 
plate is reheated to a uniform temperature above the upper 
critical temperature and then cooled in air to below the 
transformation range. 
3. 1. 17 plate-as-rolled-when used in relation to the location 
and number of tests, the term refers to the unit plate rolled from 
a slab or directly from an ingot. It does not refer to the 
condition of the plate. 
3 .1.18 fine grain practice-a steelmaking practice that is 
intended to produce a killed steel that is capable of meeting the 
requirements for fine austenitic grain size. 
3.1.18.1 Discussion-It normally involves the addition of 
one or more austenitic grain refining elements in amounts that 
have been established by the steel producer as being sufficient.

File: sectionII_partA_data_digitized/best_text/pages/page-0060.txt
SA-6/SA-6M ASME BPVC.II.A-2025 
considers appropriate, provided that the purchaser is informed 
of the procedure followed in heat treating the test coupons. 
6.3 Where the heat treatment is to be performed by the 
manufacturer or the processor, the structural product shall be 
heat treated as specified in the applicable product specification, 
or as specified in the purchase order, provided that the heat 
treatment specified by the purchaser is not in conflict with the 
requirements of the applicable product specification. 
6.4 Where normalizing is to be performed by the fabricator, 
the structural product shall be either normalized or heated 
uniformly for hot forming, provided that the temperature to 
which the structural product is heated for hot forming does not 
significantly exceed the normalizing temperature. 
6.5 The use of cooling rates that are faster than those 
obtained by cooling in air to improve the toughness shall be 
subject to approval by the purchaser, and structural products so 
treated shall be tempered subsequently in the range from 1100 
to 1300°F [595 to 705°C]. 
7. Chemical Analysis 
7.1 Heat Analysis: 
7 .1.1 Sampling for chemical analysis and methods of analy­
sis shall be in accordance with Test Methods, Practices, and 
Terminology A751. 
7.1.2 For each heat, the heat analysis shall include determi­
nation of the content of carbon, manganese, phosphorus, sulfur, 
silicon, nickel, chromium, molybdenum, copper, vanadium, 
columbium (niobium); any other element that is specified or 
restricted by the applicable product specification for the 
applicable grade, class, and type; and any austenitic grain 
refining element whose content is to be used in place of 
austenitic grain size testing of the heat (see 8.3.2). Boron shall 
be reported if intentionally added. 
NoTE 3-For steels that do not have intentional boron additions for 
hardenability, the boron content will not normally exceed 0.0008 %. 
7.1.3 Except as allowed by 7.1.4 for primary heats, heat 
analyses shall conform to the heat analysis requirements of the 
applicable product specification for the applicable grade,· class, 
and type. 
7.1.4 Where vacuum-arc remelting or electroslag remelting 
is used, a remelted heat is defined as all ingots remelted from 
a single primary heat. If the heat analysis of the primary heat 
conforms to the heat analysis requirements of the applicable 
product specification for the applicable grade, class, and type, 
the heat analysis for the remelted heat shall be determined from 
one test sample taken from one remelted ingot, or the product 
of one remelted ingot, from the primary heat. If the heat 
analysis of the primary heat does not conform to the heat 
analysis requirements of the applicable product specification 
for the applicable grade, type, and class, the heat analysis for 
the remelted heat shall be determined from one test sample 
taken from each remelted ingot, or the product of each 
remelted ingot, from the primary heat. 
7.2 Product Analysis-For each heat, the purchaser shall 
have the option of analyzing representative samples taken from 
the finished structural product. Sampling for chemical analysis 
8 
and methods of analysis shall be in accordance with Test 
Methods, Practices, and Terminology A751. The product 
analyses so determined shall conform to the heat analysis 
requirements of the applicable product specification for the 
applicable grade, class, and type, subject to the permitted 
variations in product analysis given in Table A. If a range is 
specified, the determinations of any element in a heat shall not 
vary both above and below the specified range. Rimmed or 
capped steel is characterized by a lack of homogeneity in its 
composition, especially for the elements carbon, phosphorus, 
and sulfur. Therefore, the limitations for these elements shall 
not be applicable unless misapplication is clearly indicated. 
7 .3 Referee Analysis-For referee purposes, Test Methods, 
Practices, and Terminology A751 shall be used. 
7.4 Grade Substitution-Alloy steel grades that meet the 
chemical requirements of Table 1 of Specification A829/ 
A829M shall not be substituted for carbon steel grades. 
8. Metallurgical Structure 
8.1 Where austenitic grain size testing is required, such 
testing shall be in accordance with Test Methods E112 and at 
least 70 % of the grains in the area exaruined shall meet the 
specified grain size requirement. 
8.1.1 Discussion-Austenitic Grain Size-All requirements 
for austenitic grain size control in Section 8, Metallurgical 
Structure, refer to a size of austenite grains that form when and 
if the structural product is reheated to a temperature at or above 
the transformation temperature, Ac 3 , after the product has 
experienced the complete rolling operation and has cooled to 
ambient temperature. The requirements for austenitic grain size 
control in Section 8, including the results of the referenced 
testing methods, do not measure or control the prior austenitic 
grain size or the ferritic grain size of the structural product in 
the as-rolled condition. 
8.2 Coarse Austenitic Grain Size-Where coarse austenitic 
grain size is specified, one austenitic grain size test per heat 
shall be made and the austenitic grain size number so deter­
mined shall be in the range of 1 to 5 inclusive. 
8.3 Fine Austenitic Grain Size: 
8.3.1 Where fine austenitic grain size is specified, except as 
allowed in 8.3.2, one austenitic grain size test per heat shall be 
made and the austenitic grain size number so determined shall 
be 5 or higher. 
NoTE 4-Such austenitic grain size numbers may be achieved with 
lower contents of austenitic grain refining elements than 8.3.2 requires for 
austenitic grain size testing to be waived. 
8.3.2 Unless testing for fine austenitic grain size is specified 
in the purchase order, an austenitic grain size test need not be 
made for any heat that has, by heat analysis, one or more of the 
following: 
8.3.2.1 A total aluruinum content of 0.020 % or more. 
8.3.2.2 An acid soluble aluruinum content of 0.015 % or 
more. 
8.3.2.3 A content for an austenitic grain refining element 
that exceeds the minimum value agreed to by the purchaser as 
being sufficient for austenitic grain size testing to be waived, or

File: sectionII_partA_data_digitized/best_text/pages/page-0063.txt
ASME BPVC.II.A-2025 SA-6/SA-6M 
A5.20/A5.20M, A5.23/A5.23M, A5.28/A5.28M, or A5.29/ 
A5.29M, whichever is applicable. For SMAW, low hydrogen 
electrodes shall be used. 
9.5.1.3 Electrodes and electrode-flux combinations shall be 
selected so that the tensile strength of the deposited weld metal 
(after any required heat treatment) is consistent with the tensile 
strength specified for the base metal being repaired. 
9.5.1.4 Welding electrodes and flux materials shall be dry 
and protected from moisture during storage and use. 
9.5.1.5 Prior to repair welding, the surface to be welded 
shall be inspected to verify that the imperfections intended to 
be removed have been removed completely. Surfaces to be 
welded and smiaces adjacent to the weld shall be dry and free 
of scale, slag, mst, moisture, grease, and other foreign material 
that would prevent proper welding. 
9.5.1.6 Welders and welding operators shall be qualified in 
accordance with the requirements of AWS Dl.1/Dl.lM or 
ASME Boiler and Pressure Vessel Code, Section IX, except 
that any complete joint penetration groove weld qualification 
also qualifies the welder or welding operator to do repair 
welding. 
9.5.1.7 Repair welding of structural products shall be in 
accordance with a welding procedure specification (WPS) that 
is in accordance with the requirements of AWS Dl.1/Dl.lM or 
ASME Boiler and Pressure Vessel Code, Section IX, with the 
following exceptions or clarifications: 
( 1) The WPS shall be qualified by testing a complete joint 
penetration groove weld or a surface groove weld. 
(2) The geometry of the surface groove weld need not be 
described in other than a general way. 
(3) An AWS Dl.1/Dl.lM prequalified complete joint 
penetration groove weld WPS is acceptable. 
( 4) Any material not listed in the prequalified base 
metal-filler metal combinations of AWS Dl.1/Dl.lM also is 
considered to be prequalified if its chemical composition and 
mechanical properties are comparable to those for one of the 
prequalified base metals listed in AWS Dl.1/Dl.lM. 
9.5.1.8 When so specified in the purchase order, the WPS 
shall include qualification by Charpy V-notch testing, with the 
test locations, test conditions, and the acceptance criteria 
meeting the requirements specified for repair welding in the 
purchase order. 
9.5.1.9 When so specified in the purchase order, the welding 
procedure specification shall be subject to approval by the 
purchaser prior to repair welding. 
9.5.2 Structural Products with a Specified Minimum Tensile 
Strength of 100 ksi [690 MPa] or Higher-Repair welding of 
structural products with a specified minimum tensile strength 
of 100 ksi [690 MPa] or higher shall be subject to the following 
additional requirements: 
9.5.2.1 When so specified in the purchase order, prior 
approval for repair by welding shall be obtained from the 
purchaser. 
9.5.2.2 The surface to be welded shall be inspected using a 
magnetic particle method or a liquid penetrant method to verify 
that the imperfections intended to be removed have been 
completely removed. When magnetic particle inspection is 
11 
employed, the surface shall be inspected both parallel and 
perpendicular to the length of the area to be repaired. 
9.5.2.3 When weld repairs are to be post-weld heat-treated, 
special care shall be exercised in the selection of electrodes to 
avoid those compositions that embrittle as a result of such heat 
treatment. 
9.5.2.4 Repairs on structural products that are subsequently 
heat-treated at the mill shall be inspected after heat treatment; 
repairs on structural products that are not subsequently heat­
treated at the mill shall be inspected no sooner than 48 h after 
welding. Such inspection shall use a magnetic particle method 
or a liquid penetrant method; where magnetic particle inspec­
tion is involved, such inspection shall be both parallel to and 
perpendicular to the length of the repair. 
9.5.2.5 The location of the weld repairs shall be marked on 
the finished piece. • 
9.5.3 Repair Quality-The welds and adjacent heat-affected 
zone shall be sound and free of cracks, the weld metal being 
thoroughly fused to all surfaces and edges without undercutting 
or overlap. Any visible cracks, porosity, lack of fusion, or 
undercut in any layer shall be removed prior to deposition of 
the succeeding layer. Weld metal shall project at least 1/J6 in. (2 
mm) above the rolled surface after welding, and the projecting 
metal shall be removed by chipping or grinding, or both, to 
make it flush with the rolled smiace, and to produce a 
workmanlike finish. 
9.5.4 Inspection of Repair-The manufacturer or processor 
shall maintain an inspection program to inspect the work to see 
that: 
9.5.4.1 Imperfections have been completely removed. 
9.5.4.2 The limitations specified above have not been ex­
ceeded. 
9.5.4.3 Established welding procedures have been followed, 
and 
9.5.4.4 Any weld deposit is of acceptable quality as defined 
above. 
10. Test Methods 
10.1 All tests shall be conducted in accordance with Test 
Methods and Definitions A370. 
10.2 Yield strength shall be determined either by the 0.2 % 
offset method or by the 0.5 % extension under load method, 
unless otherwise stated in the material specification. 
10.3 Rounding Procedures-For purposes of determining 
conformance with the specification, a calculated value shall be 
rounded to the nearest 1 ksi [5 MPa] tensile and yield strength, 
and to the nearest unit in the right-hand place of figures used in 
expressing the limiting value for other values in accordance 
with the rounding method given in Practice E29. 
10.4 For full-section test specimens of angles, the cross­
sectional area used for calculating the yield and tensile 
strengths shall be a theoretical area calculated on the basis of 
the weight of the test specimen (see 12.1). 
11. Tension Tests 
11.1 Condition-Test specimens for non-heat-treated struc­
tural products shall be taken from test coupons that are 
representative of the structural products in their delivered

File: sectionII_partA_data_digitized/best_text/pages/page-0067.txt
ASME BPVC.II.A-2025 SA-6/SA-6M 
12.3.3 Shapes Having One Dimension of the Cross Section 
3 in. [75 mm] or Greater (Structural-Size Shapes)-The 
cross-sectional area or weight [mass] of each shape shall be 
within ±2.5 % of the theoretical or specified amounts except 
for shapes with a nominal weight of less than 100 lb/ft [149 
kg/m], in which the variation shall be within -2.5 % to +3.0 % 
of the theoretical cross-sectional area or the specified nominal 
weight [mass]. 
12.4 Sheet Piling-The weight [mass] of each steel sheet 
pile shall be within ±2.5 % of the theoretical or specified 
weight [mass]. The length of each steel sheet pile shall be not 
less than the specified length, and not more than 5 in. [125 mm] 
over the specified length. 
12.5 Hot-Rolled Bars-The permitted variations in dimen­
sions shall not exceed the applicable limits in Tables 26 to 31 
[Annex Al, Tables Al.26 to Al.31] inclusive. 
12.6 Conversion of Permitted Variations from Fractions of 
an Inch to Decimals-Permitted variations in dimensions for 
products covered by this specification are generally given as 
fractions of an inch and these remain the official permitted 
variations, where so stated. If the material is to be measured by 
equipment reporting dimensions as decimals, conversion of 
permitted variations froni fractions of an inch to decimals shall 
be made to three decimal places; using the rounding method 
prescribed in Practice E29. 
13. Retests 
13.1 If any test specimen shows defective machining or 
develops flaws, the manufacturer or processor shall have the 
option of discarding it and substituting another test specimen. 
13.2 If the percentage of elongation of any tension test 
specimen is less than that specified and any part of the fracture 
is more than ¾ in. [20 mm] from the center of the gage length 
of a 2-in. [50-mm] specimen or is outside the middle half of the 
gage length of an 8-in. [200-mm] specimen, as indicated by 
scribe scratches marked on the specimen before testing, a retest 
shall be allowed. 
13.3 Except as provided in 13.3.1, if the results from an 
original tension specimen fails to meet the specified 
requirements, but are within 2 ksi [14 MPa] of the required 
tensile strength, within 1 ksi [7 MPa] of the required yield 
strength or yield point, or within 2 percentage points of the 
required elongation, a retest shall be permitted to replace the 
failing test. A retest shall be performed for the failing original 
test, with the specimen being randomly selected from the heat. 
If the results of the retest meet the specified requirements, the 
heat or lot shall be approved. 
13.3.1 For structural products that are tested as given in 
Table C, both tests from each coil tested to qualify a heat are 
required to meet all mechanical property requirements. Should 
either test fail to do so, then that coil shall not be used to 
qualify the heat; however, the portion of that individual coil 
that is bracketed by acceptable tests (see 11.4.2.3) is considered 
to be qualified. 
13.4 Quenched and tempered steel plates shall be subject to 
any additional retest requirements contained in the applicable 
product specification. 
15 
13.5 When the full-section option of 11.3.3 is used and the 
elongation falls below the specified requirement, the manufac­
turer or processor shall have the option of making another test 
using a test specimen permitted in 11.5.2. 
14. Test Reports 
14.1 Test reports for each heat supplied are required and 
they shall report the following: 
14.1.1 The applicable product specification designation, 
including year-date and whichever of grade, class, and type are 
specified in the purchase order, to which the structural product 
is furnished. 
14.1.2 The heat number, heat analysis (see 7.1), and nomi­
nal sizes. 
Norn 8-If the amount of copper, chromium, nickel, molybdenum, or 
silicon is less than 0.02 %, the heat analysis for that element may be 
reported as <0.02 %. If the amount of columbium (niobium) or vanadium 
is less than 0.008 %, the heat analysis for that element may be reported as 
<0.008 %. 
14.1.3 For structural products that are tested as given in 
Table B, two tension test results appropriate to qualify the 
shipment (see 11.4), except that only one tension test result 
need be reported if the shipment consists of a single piece or 
plate-as-rolled. 
14.1.3.1 In reporting elongation values, both the percentage 
increase and the original gage length shall be stated. 
14.1.3.2 Yield to tensile ratio when such a requirement is 
contained in the product specification. 
14.1.4 For structural products that are required to be heat 
treated, either by the applicable product specification or by the 
purchase order, all heat treatments, including temperature 
ranges and times at temperature, unless the purchaser and the 
supplier have agreed to the supply of a heat treatment proce­
dure in place of the actual temperatures and times. 
14.1.4.1 Subcritical heat treatment to soften thermally cut 
edges need not be reported, except for structural products 
having a specified minimum tensile strength of 95 ksi [655 
MPa] or higher, unless such subcritical heating is accomplished 
at temperatures at least 75°F [40°C] lower than the minimum 
tempering temperature. 
14.1.5 The results of any required austenitic grain size tests 
(see 8.2 or 8.3, whichever is applicable). 
14.1.6 The results of any other test required by the appli­
cable product specification, the applicable supplementary 
requirements, and the purchase order. 
14.2 The thickness of the structural product tested is not 
necessarily the same as an individual ordered thickness, given 
that it is the heat that is tested, rather than each ordered item. 
Tests from specified thicknesses in accordance with 11.4 and 
encompassing the thicknesses in a shipment shall be sufficient 
for qualifying the structural product in the shipment. Such test 
thicknesses are not required to be within previously tested and 
shipped thicknesses from the same heat. 
14.3 For structural products produced from coil that are 
supplied in the as-rolled condition or have been heat treated by 
stress relieving only, the test report shall state "Produced from

File: sectionII_partA_data_digitized/best_text/pages/page-0069.txt
ASME BPVC.II.A-2025 SA-6/SA-6M 
markings on only the top piece of each lift, or of showing such 
markings on a substantial tag attached to each lift, unless 
otherwise specified. 
18.2 Shapes: 
18.2.1 Except as allowed by 18.2.2 and 18.6, shapes shall be 
marked with the heat number, size of section, length, and mill 
identification marks on each piece. Shapes with the greatest 
cross-sectional dimension greater than 6 in. [150 mm] shall 
have the manufacturer's name, brand, or trademark shown in 
raised letters at intervals along the length. In addition, shapes 
shall be identified with the ASTM designation (year-date not 
required) and grade, either by marking each piece individually, 
by permanently affixing a colorfast, weather-resistant label or 
tag, or, if bundled, by attaching a substantial tag to the bundle. 
18.2.2 Bundling for shipment of small shapes with the 
greatest cross-sectional dimension not greater than 6 in. [150 
mm] is permissible. Each lift or bundle shall be marked or 
substantially tagged showing the identification information 
listed in 18.2.1. 
18.2.3 It shall be permissible for the manufacturer to make 
a full size bundle at the end of a heat by adding product from 
a consecutively rolled heat of the same nominal chemical 
composition. The manufacturer shall identify a bundle consist­
ing of product from two heats with the number of the first heat 
rolled or identify both heats. The manufacturer shall maintain 
records of the heats contained in each bundle. 
18.3 Steel Sheet Piling-Steel sheet piling shall be marked 
with the heat number, size of section, length, and mill identi­
fication marks on each piece, either by marking, or by 
permanently affixing colorfast, weather-resistant label or tag. 
The manufacturer's name, brand, or trademark shall be shown 
in raised letters at intervals along the length. 
18.4 Bars-Bars of all sizes, when loaded for shipment, 
shall be properly identified with the name or brand of 
manufacturer, purchaser's name and order number, the ASTM 
designation number (year-date not required), grade number 
where appropriate, size and length, weight [mass] of lift, and 
the heat number for identification. Unless otherwise specified, 
the method of marking is at the manufacturer's option and shall 
be made by hot stamping, cold stamping, painting, or marking 
tags attached to the lifts of bars. Bars are not required to be 
die-stamped. 
18.4.1 It shall be permissible for the manufacturer to make 
a full size bundle at the end of a heat by adding product from 
a consecutively rolled heat of the same nominal chemical 
composition. The manufacturer shall identify a bundle consist­
ing of product from two heats with the number of the first heat 
rolled or identify both heats. The manufacturer shall maintain 
records of the heats contained in each bundle. 
17 
18.5 Bar Coding-In addition to the requirements of 18.1 -
18.4 inclusive, the manufacturer or processor shall have the 
option of using bar coding as a supplementary identification 
method. 
NoTE 10-Bar coding should be consistent with AIAG Standards. 
18.6 Subdivided Material: 
18.6.1 Except as allowed by 18.6.2, pieces separated from 
a master structural product by an organization other than the 
original manufacturer shall be identified with the ASTM 
designation (year-date not required), grade, heat number, and 
the heat treatment identification, if applicable, along with the 
trademark, brand, or name of the organization subdividing the 
structural product. The identification methods shall be in 
accordance with the requirements of 18.1 - 18.4 inclusive, 
except that the raised letters method for shapes and steel sheet 
piling is not required. If the original manufacturer's identifi­
cation remains intact, the structural product need not be 
additionally identified by the organization supplying the struc­
tural product. 
18.6.2 It shall be permissible for pieces from the same heat 
of structural product to be bundled or placed in secured lifts, 
with the identification specified in 18.6.1 placed on the top 
piece of each lift or shown on a substantial tag attached to each 
bundle or lift. 
19. Packaging, Marking, and Loading for Shipment 
19.1 Packaging, marking, and loading for shipment shall be 
in accordance with Practices A 700. 
19.2 When Level A is specified, and when specified in the 
contract or order, and for direct procurement by or direct 
shipment to the U.S. government, preservation, packaging, and 
packing shall be in accordance with the Level A requirements 
of MIL-STD-163. 
19.3 When specified in the contract or order, and for direct 
procurement by or direct shipment to the U.S. government, 
marking for shipment, in addition to requirements specified in 
the contract or order, shall be in accordance with MIL-STD-
129 for military agencies and with Fed. Std. No. 123 for civil 
agencies. 
20. Keywords 
20.1 bars; general requirements; plates; rolled; shapes; sheet 
piling; structural steel

File: sectionII_partA_data_digitized/best_text/pages/page-0116.txt
SA-6/SA-6M ASME BPVC.II.A-2025 
X2. VARIATION OF TENSILE PROPERTIES IN PLATES AND SHAPES 
X2. l The tension testing requirements of this specification 
are intended only to characterize the tensile properties of a heat 
of steel for determination of conformance to the requirements 
of the applicable product specification. Such testing procedures 
are not intended to define the upper or lower limits of tensile 
properties at all possible test locations within a heat of steel. It 
is well known and documented that tensile properties will vary 
within a heat or individual piece of steel as a function of 
chemical composition, processing, testing procedure and other 
factors. It is, therefore, incumbent on designers and engineers 
to use sound engineering judgement when using tension test 
results shown on mill test reports. The testing procedures of 
this specification have been found to provide structural prod­
ucts adequate for normal structural design criteria. 
X2.2 A survey of the variation to be expected in tensile 
properties obtained from plates and structural shapes was 
conducted by the American Iron and Steel Institute (AISI). 
The results of this survey are contained in a Contributions to 
the Metallurgy of Steel entitled "The Variation of Product 
Analysis and Tensile Properties-Carbon Steel Plates and 
Wide Flange Shapes" (SU/18, SU/19 and SU/20), published in 
September 197 4. The data are presented in tables of probability 
that tensile properties at other than the official location may 
differ from those of the reported test location. Another survey 
sponsored by the AISI entitled "Statistical Analysis of Struc­
tural Plate Mechanical Properties" was published in January 
2003. That survey analyzed the results of variability testing on 
more modem as-rolled steels that were generally of higher 
minimum yield strength steels and also compared those results 
statistically to the previous surveys. 
X2.3 This specification contains no requirements applicable 
to product tension tests; conformance to the applicable product 
specification is determined on the basis of tests performed at 
the place of manufacture or processing prior to shipment, 
unless otherwise specified. 
X2.4 A task group of ASTM Subcommittee A0l.02 has 
determined, based on review of the earlier AISI data, that the 
variation in tensile prope1ties of plates and structural shapes 
can be expressed as a function of specified requirements: one 
standard deviation equals approximately 4 % of required ten­
sile strength, 8 % of required yield strength, and 3 percentage 
points of required elongation. The January 2003 survey re­
sulted in similar findings. 
X2.5 Acceptance criteria for product testing based upon 
these values, either below the minimum or above the maximum 
allowed by the applicable product specification, are generally 
acceptable to manufacturers. Such tolerances could be consid­
ered by users of structural products as a reasonable basis for 
acceptance of structural products that, due to their inherent 
variability, deviate from the applicable product specification 
requirements when subjected to product tension testing. 
X3. WELDABILITY OF STEEL 
X3. l Weldability is a term that usually refers to the relative 
ease with which a metal can be welded using conventional 
practice. Difficulties arise in steel when the cooling rates 
associated with weld thermal cycles produce microstructures 
(for example, martensite) that are susceptible to brittle fracture 
or, more commonly, hydrogen-induced (or cold) cracking. 
(Solidification or hot cracking is a relatively rare phenomenon 
that will not be addressed here. See Randall for further 
information.) 
X3.2 The relative sensitivity of steels to forming cold 
cracking microstructures is called hardenability and can be 
measured in a number of ways. Perhaps the most popular 
method of assessing this is by the carbon equivalent (CE) 
formula, which attempts to equate the relative hardening 
contributions of a steel's constituent elements (for example, 
64 
manganese, vanadium) to an equivalent amount of carbon, 
which is the most significant hardening agent. The most 
popular formula is the International Institute of Welding (IIW) 
equation presented in S31.2, which has been found suitable for 
predicting hardenability in a wide range of commonly used 
carbon-manganese and low alloy steels. 
X3.3 It should be noted, however, that for the current 
generation oflow carbon ( <0.10 % ) low alloy steels that derive 
strength from a combination of microalloys and thermal 
processing methods the use of other formulae may more 
accurately assess hardenability and cold cracking sensitivity. 
X3.4 For a vast number of common structural applications it 
is unnecessary to specify the use of CE limits. However, in

File: sectionII_partA_data_digitized/best_text/pages/page-0125.txt
ASME BPVC.II.A-2025 SA-20/SA·20M 
for the applicable grade, class, and type, product analyses shall 
conform to the applicable product analysis limits given in 
Table 1. 
7.3 Referee Analysis-For referee purposes, Test Methods, 
Practices, and Terminology A751 shall be used. 
8. Metallurgical Structure 
8.1 Where austenitic grain size testing is required, such 
testing shall be a McQuaid Ehn test in accordance with Test 
Methods El12 and at least 70 % of the grains in the area 
examined shall meet the specified grain size requirement. 
8.2 Coarse Austenitic Grain Size-Where coarse austenitic 
grain size is specified one austenitic grain size test per heat 
shall be made and the grain size number so determined shall be 
in the range of 1 to 5 inclusive. 
8.3 Fine Austenitic Grain Size: 
8.3.1 Except as allowed in 8.3.2, and when fine austenitic 
grain size is specified, or when the producer elects to determine 
the grain size, one McQuaid Ehn test per heat shall be made 
and the austenitic grain size number so determined shall be 5 
or higher, and the chemical requirements of 8.3.2 do not apply. 
NoTE 1-Such austenitic grain size numbers may be achieved with 
lower contents of austenitic grain refining elements than 8.3.2 requires for 
austenitic grain size testing to be waived. 
8.3.2 Unless testing for fine austenitic grain size is specified 
in the purchase order or the producer elects to test for fine 
austenitic grain size, the austenitic grain size test need not be 
made for any heat that has, by heat analysis, one or more of the 
following: 
8.3.2.1 A total aluminum content of 0.020 % or more. 
8.3.2.2 An acid soluble aluminum content of 0.015 % or 
more. 
8.3.2.3 A content for an austenitic grain refining element 
that exceeds the minimum value agreed to by the purchaser as 
being sufficient for austenitic grain size testing to be waived. 
8.3.2.4 Contents for the combination of two or more auste­
nitic grain refining elements that exceed the applicable mini­
mum values agreed to by the purchaser as being sufficient for 
austenitic grain size testing to be waived. 
8.3.2.5 The analysis for the elements mentioned in 8.3.2.1, 
8.3.2.2, 8.3.2.3, or 8.3.2.4 shall be included in the test report. 
9. Quality 
9.1 General-Plates shall be free of injurious defects and 
shall have a workmanlike finish. 
9.2 Surface Impeifections: 
9.2.1 For plates produced from plate-as-rolled, all injurious 
surface imperfections shall be removed by the manufacturer. 
For plates produced from coil, all injurious surface imperfec­
tions shall be removed by the processor. 
9.2.1.1 Shallow imperfections shall be ground to sound 
metal; the ground area shall be well faired and the thickness of 
the ground plate shall not be reduced below the minimum 
thickness permitted. 
9 .2.1.2 All surface imperfections, the removal of which will 
reduce the plate thickness below the minimum thickness 
permitted, shall be cause for rejection of the plate, except that, 
73 
by agreement with the purchaser, the metal so removed may be 
replaced with weld metal (see 9.4). 
9.3 Edge Impeifections: 
9.3.1 Laminar-type discontinuities 1 in. [25 mm] and less in 
length visible to the unaided eye on an edge of a plate as 
prepared for shipment by the manufacturer or processor are 
acceptable and do not require exploration. 
9.3.2 All larger discontinuities shall be explored to deter­
mine their depth and extent. Discontinuities shall be considered 
continuous when located in the same plane within 5 % of the 
plate thickness and separated by a distance less than the length 
of the smaller of two adjacent discontinuities. 
9.3.3 Indications visible to the unaided eye on the cut edges 
of a plate as prepared for shipment by the manufacturer or 
processor shall not exceed the limits given in Columns 1 and 2 
of Table Al.14 [A2.14]. 
9.3.4 Larger indications shall be removed by the manufac­
turer or processor by grinding, provided that the resultant 
cavity does not exceed the limits given in Columns 3 and 4 of 
Table Al.14 [A2.14]. 
9.3.5 Indications of greater magnitude shall be cause for 
rejection of the plate, except that, by agreement with the 
purchaser, the defects may be removed and replaced with weld 
metal (see 9.4). 
9.3.6 Indications on the edges of a plate cut during the 
fabrication shall be cause for rejection of the plate at the 
discretion of the purchaser if the magnitude exceeds the limits 
given in Columns 5 and 6 of Table Al .14 [ A2. l 4]. The defects 
may be removed and replaced with weld metal (see 9.4). 
9.3.7 Fabricators should be aware that edge cracks may 
initiate upon bending a sheared or burned edge during the 
fabrication process. This is not considered to be a fault of the 
steel, but is rather a function of the induced cold work or heat 
affected zone. 
9.4 Repair by Welding: 
9.4.1 Repair welding shall be permitted only with the 
approval of the purchaser. 
9.4.2 Preparation for repair welding shall include inspection 
to confirm complete removal of the defect. 
9.4.3 Repairs shall be made utilizing welding procedures 
qualified in accordance with Section IX of the 
ASME Boiler and Pressure Vessel Code and repair welding 
shall be done by welders or welding operators meeting the 
qualification requirements of Section IX. 
9.4.4 The weld metal shall have the A-number analysis 
corresponding to the equivalent ASME P-number of the plate, 
except that A-1 or A-2 analysis weld metal may be employed 
for P-1 plates. Other weld metals may be employed that are 
compatible with the plate being repaired, if so approved by the 
purchaser. Such weld metals shall be qualified in accordance 
with the requirements of Section IX of the 
ASME Boiler and Pressure Vessel Code. 
9.4.5 If Charpy impact tests of the plate are required, the 
welding procedure qualification tests shall also include Charpy 
impact tests of the weld, the heat-affected zone, and the plate, 
and the test results shall be reported to the purchaser. 
9 .4.6 If the plate is subjected to normalizing, quenching and 
tempering, hot forming, or post-weld heat treating, the welding
