Repository: Demigodofa/ASMEPurchaseOrderHelper

# ASMEPurchaseOrderHelper

PC UI tool to help purchasing agents generate correct ASME purchase orders. The active desktop flow reads normalized ASME JSONL data, applies policy rules, and generates copy-ready/exportable PO content.

## Source of truth (for agents/bots)
This README is the source of truth for rules, orientation, and guidance. The owner may use loose or exact language; if there is any ambiguity, confirm intent. Example: if they say "ordering requirements," confirm they mean "Ordering Information" (the official section name used in the PDFs).

File: sectionII_partA_data_digitized/best_text/pages/page-0126.txt
SA-20/SA-Z0M ASME BPVC.II.A-2025 
procedure qualification test plates and the weld repaired plate 
shall be subjected to the thermal heat treatment as specified by 
the purchaser. 
9.4.7 In addition, repair welds shall meet the requirements 
of the construction code specified by the purchaser. 
10. Test Methods 
10.1 All tests shall be conducted in accordance with Test 
Methods and Definitions A370. 
10.2 Yield strength shall be determined by either the 0.2 % 
offset method or the 0.5 % extension under load method, unless 
otherwise stated in the applicable product specification. 
10.3 Rounding Procedures-For purposes of determining 
conformance with the applicable product specification, a cal­
culated value shall be rounded to the nearest 1 ksi [5 MPa] for 
tensile and yield strengths, and to the nearest unit in the 
right-hand place of figures used in expressing the limiting 
value for other values, in accordance with the rounding method 
given in Practice E29. 
11. Tension Tests 
11.1 Number of Test Coupons: 
11.1.1 Plates Produced from As-Rolled Plates-For other 
than quenched and tempered plates, one tension test coupon 
shall be taken from each plate-as-rolled. Two tension test 
coupons shall be taken from each quenched and tempered 
plate, as heat treated. If plates are furnished by the manufac­
turer or processor in accordance with 11.4.2 and qualified by 
using test specimens taken from heat-treated test coupons 
(including normalized, normalized and tempered, and 
quenched and tempered), one tension test coupon shall be 
taken from each plate-as-rolled (see Terminology A941 for the 
definition of plate-as-rolled). 
11.1.2 Plates Produced from Coil and Furnished without 
Heat Treatment or with Stress Relieving Only-Except as 
allowed by 11.1.2.1 and 11.1.4, a minimum of three tension 
coupons shall be taken from each coil as follows: 
11.1.2. l The first test coupon shall be taken immediately 
prior to the first plate to be qualified to the applicable product 
specification, the second test coupon shall be taken from the 
approximate center lap, and the third test coupon shall be taken 
immediately after the last plate to be qualified to the applicable 
product specification. If, during decoiling, the amount of 
material decoiled is less than that required to reach the next 
standard test location, a test for qualification of that particular 
portion of the coil shall be made from a test coupon taken from 
a location adjacent to the innermost portion decoiled. 
11.1.2.2 All plates between any two test locations that meet 
the requirements of the applicable product specification are 
acceptable. 
11. l.2.3 All plates between a test location that fails to meet 
the requirements of the applicable product specification and an 
adjacent test location that meets the requirements of the 
applicable product specification are rejectable, except that the 
processor has the option to malce other tests after cutting back 
the coil in either direction. 
11.1.3 Plates Produced from Coil and Furnished Heat 
Treated by Other than Stress Relieving-For other than 
74 
quenched and tempered plates, one tension test coupon shall be 
taken from each coil. Two tension test coupons shall be taken 
from each quenched and tempered plate, as heat treated. 
11.1.4 Plates Produced from Coil and Qualified Using Test 
Specimens Taken from Test Coupons Heat Treated by Other 
than Stress Relieving-One tension test coupon shall be taken 
from each coil. 
11.2 Orientation of Test Specimens-The longitudinal axis 
of the tension test specimens shall be transverse to the final 
rolling direction of the plate. 
11.3 Location of Test Coupons-Tension test coupons shall 
be taken from a corner of the plate. For quenched and tempered 
plates, the two tension test coupons shall be taken from 
opposite ends of the plate. 
11.4 Tests from Heat-Treated Plates: 
11.4.1 If heat treatment is performed by the manufacturer or 
processor, the test specimens shall be taken from the plate in 
the heat-treated condition or from full-thickness coupons 
simultaneously heat treated with the plate. 
11.4.2 If heat treatment is to be performed by the fabricator, 
the plates shall be accepted on the basis of tests made on test 
specimens taken from full-thickness coupons heat treated in 
accordance with the requirements specified in the applicable 
product specification or the purchase order. If the heat­
treatment temperatures are not specified, the manufacturer or 
processor shall heat treat the coupons under conditions it 
considers appropriate. The purchaser shall be informed of the 
procedure followed in heat treating the specimens. 
11.4.3 If approved by the purchaser, the procedures of 
11.4.2 may be implemented on plates heat treated by the 
manufacturer or processor, except that for plates that are 
quenched and tempered, all testing required the specification or 
the purchase order must be performed after plate heat 
treatment, in accordance with 11.1.1 and 11.4.4, and the results 
reported. 
11.4.4 For plates that are heat treated with a cooling rate 
faster than still-air cooling from the austenitizing temperature, 
one of the following shall apply in addition to other require­
ments specified herein: 
11.4.4.1 The gage length of the tension test specimen shall 
be talcen at least IT from any as-heat treated edge, where Tis 
the thickness of the plate, and shall be at least ½ in. [12.5 mm] 
from flame-cut or heat-affected-zone surfaces. 
11.4.4.2 A steel thermal buffer pad, 1 Tby lTby at least 3T, 
shall be joined to the plate edge by a partial penetration weld 
completely sealing the buffered edge prior to heat treatment. 
11.4.4.3 Thermal insulation or other thermal barriers shall 
be used during the heat treatment adjacent to the plate edge 
where the test specimens are to be removed. It shall be 
demonstrated that the cooling rate of the tension test specimen 
is no faster than, and not substantially slower than, that attained 
by the method described in 11.4.4.2. 
11 .4.4.4 When test coupons cut from the plate but heat 
treated separately are used, the coupon dimensions shall be not 
less than 3T by 3T by T and each tension test specimen cut 
from it shall meet the requirements of 11.4.4.1.

File: sectionII_partA_data_digitized/best_text/pages/page-0129.txt
ASME BPVC.II.A-2025 SA-20/SA-ZOM 
72 in. [1800 mm] or less shall be in at least one place on each 
finished plate, approximately midway between the center and 
an edge of the plate. 
13.4 Subdivided Plates: 
13.4.1 By agreement between the purchaser and the manu­
facturer or processor, each subdivided plate (a plate separated 
from a master plate) shall be legibly marked with the name, 
brand, or trademark of the organization that subdivided the 
plate plus a code traceable to the required markings, provided 
that the information required in 13.1, cross referenced to that 
code, is furnished with the plates. 
13.4.2 By agreement between the purchaser and the manu­
facturer or processor, subdivided plates that are from the same 
master plate and placed in secured lifts shall have the infor­
mation required in 13.1 paint marked on the top piece of each 
lift or shown on a substantial tag attached to each lift. 
13.5 Bar Coding-In addition to the requirements of 13.1 to 
13.4 inclusive, the manufacturer or processor shall have the 
option of using bar coding as a supplementary identification 
method. 
Norn 3-Bar coding should be consistent with AIAG Standard B 1. 
14. Permissible Variations in Dimensions or Mass 
14.1 One cubic foot of rolled steel shall be assumed to 
weigh 490 lb, unless otherwise stated in the applicable product 
specification. One cubic metre of rolled steel is assumed to 
have a mass of 7850 kg, unless otherwise stated in the 
applicable product specification. 
14.2 For carbon steel plates the permissible variations for 
dimensions shall not exceed the applicable limits stated in 
Annex Al, Table Al.I to Table Al.9, and Table Al.13 [Annex 
A2, Table A2.1 to Table A2.9, and Table A2.13]. 
14.3 For alloy steel plates the permissible variations for 
dimensions shall not exceed the applicable limits stated in 
Annex 1, Table Al.I to Table Al.4, Table Al.8, and Table 
Al.IO to Table Al.13 [Annex 2, Table A2.l to Table A2.4, 
Table A2.8 and Table A2.10 to Table A2.13]. 
14.4 Permitted vaiiations on length and width for plates 
supplied on other than strip mills as mill edge shall be at the 
discretion of the manufacturer unless otherwise agreed to with 
the purchaser. For mill edge carbon steel, high-strength low­
alloy, and alloy plates produced on strip mills, the permitted 
variation in width shall not exceed the applicable limit stated in 
Table Al.17 [A2.16]. For mill edge carbon steel, high-strength 
low-alloy, and alloy plates produced on mill other than strip 
mills the permitted variation in width stated in Table Al.17 
[A2.16] may be specified only upon agreement between the 
manufacturer and the purchaser. Mill edge plates as delivered 
shall be capable of being trimmed by the purchaser to the 
required final rectangular size ordered. 
14.5 Conversions of Permitted Variations from Fractions of 
an Inch to Decimals-Pennitted variations in dimensions for 
products covered by this specification are generally given as 
fractions of inch and these remain the official permitted 
variations, where so stated. If the material is to be measured by 
equipment reporting dimensions as decimals, conversion of 
77 
permitted variations from fractions of an inch to decimals shall 
be made to three decimal places; using the rounding method 
prescribed in Practice E29. 
15. Inspection and Testing 
15.1 The inspector representing the purchaser shall have 
entry at all times while work on the contract of the purchaser 
is being pe1formed, to all parts of the manufacturer's works 
that concern the manufacture of the plate ordered. The manu­
facturer shall afford the inspector all reasonable facilities to be 
satisfied that the plate is being furnished in accordance with 
this general requirements specification, the applicable product 
specification, and the purchase order. All tests (except product 
analysis) and inspection shall be made at the place of manu­
facture prior to shipment, unless otherwise specified, and shall 
be so conducted as not to inte1fere unnecessarily with the 
operation of the manufacturer's works. 
15.2 If plates are produced from coil, 15.1 shall apply to the 
"processor" instead of to the "manufacturer" and the "place of 
process" shall apply instead of the "place of manufacture." If 
plates are produced from coil and the processor is different 
from the manufacturer, the inspector representing the purchaser 
shall have free entry, at all times while work on the contract of 
the purchaser is being performed, to all parts of the manufac­
turer's works that concern the manufacture of the plate 
ordered. 
16. Retests 
16.1 Tension Test-In addition to the prov1s1ons of Test 
Methods and Definitions A370, the following retest provisions 
shall apply: 
16.1.1 If any test specimen shows defective machining, or 
develops flaws, it may be discarded and another test specimen 
substituted. 
16.1.2 If the percentage of elongation of any tension test 
specimen is less than that specified, and any part of the fracture 
is more than ¾ in. [20 mm] from the center of the gage length 
of a 2-in. [50-mm] test specimen or is outside the middle half 
of the gage length of an 8-in. [200-mm] test specimen as 
indicated by scribe marks on the test specimen before testing, 
one retest shall be allowed. 
16.1.3 If the results from an original tension test specimen 
fail to meet the specified requirements but are within 2 ksi [10 
MPa] of the required tensile strength or within 1 ksi [5 MPa] 
of the required yield strength or yield point, or within 2 
percentage points of the required elongation or reduction of 
area, one retest shall be pennitted to replace the failing test. 
16.1.4 The results of the retest shall meet the specified 
requirements. 
16.2 Charpy V-Notch Tests: 
16.2.1 The retest provisions of Test Methods and Defini­
tions A370 shall apply, except that the 5 ft·lbf [7 J] absolute 
minimum for an individual specimen shall not apply if two 
thirds of the specified minimum average is less than 5 ft-lbf [7 
J]. 
16.2.2 If Charpy V-notch impact test lateral expansion 
values are specified, if the value of one specimen falls below 
the specified minimum value and not below 2/3 of the specified

File: sectionII_partA_data_digitized/best_text/pages/page-0151.txt
ASME BPVC.II.A-2025 SA-20/SA-20M 
X2. VARIATION OF TENSILE PROPERTIES IN PLATE-AS-ROLLED 
X2.1 The tension requirements of this general requirements 
specification are intended only to characterize the tensile 
properties of a plate-as-rolled for determination of confor­
mance to the requirements of the applicable product specifica­
tions. Such testing procedures are not intended to define the 
upper or lower limits of tensile properties at all possible test 
locations within a plate-as-rolled. It is well known and docu­
mented that tensile properties vary within a plate-as-rolled or 
individual piece of steel as a function of chemical composition, 
processing, testing procedure, and other factors. It is, therefore, 
incumbent on designers and engineers to use sound engineer­
ing judgement when using tension test results shown on mill 
test reports. The testing procedures of this general require­
ments specification have been found to provide plate adequate 
for normal pressure vessel design criteria. 
X2.2 A survey of the variation to be expected in tensile 
properties obtained from plates and strnctural shapes was 
conducted by the American Iron and Steel Institute (AISI). 
The results of this survey are contained in a Contributions to 
the Metallurgy of Steel entitled "The Variation of Product 
Analysis and Tensile Properties-Carbon Steel Plates, and 
Wide Flange Shapes" (SU/18, SU/19, and SU/20), published in 
September 197 4. The data are presented in tables of probability 
that tensile properties at other than the official location may 
differ from those of the reported test location. 
X2.3 This general requirements specification contains no 
requirements applicable to product tension tests; conformance 
to the applicable product specification is determined on the 
basis of tests performed at the place of manufacture or 
processing prior to shipment, unless otherwise specified. 
X2.4 A Task Group of ASTM Subcommittee AOl.11 has 
determined, based on review of the AISI data (SU20), that the 
variation in tensile properties within a plate-as-rolled can be 
expressed as a function of specified requirements; one standard 
deviation equals approximately 3 % of required tensile 
strength, 5 % of required yield strength, and 3 percentage 
points of required elongation. 
X3. VARIATION IN CHARPY V-NOTCH TESTS 
X3. l A survey of the variation to be expected in Charpy 
V-Notch test results obtained from three common fine grain 
plate steels was conducted by the American Iron and Steel 
Institute (AISI). 7 The results of the survey are contained in a 
Contributions to the Metallurgy of Steel entitled, "The Varia­
tions of Charpy V-Notch Impact Test Properties in Steel 
Plates," (SU/24), published January 1979. The survey data 
consists of test values obtained from six locations in addition to 
the locations specified in 12.1.3 of this specification. The plate 
conditions tested involved as-rolled, normalized, and quench 
and tempered. Sufficient full-size specimens were taken from 
each sample so that three longitudinal and three transverse 
specimens could be broken at three test temperatures defined 
for each grade. The data is presented in tables of probability 
that impact properties at other than the official location which 
may differ from those of the reported test location. Additional 
data of the same type, but utilizing samples from thicker plates, 
was published by AISI as SU/27. 
X4. RADIUS FOR COLD BENDING 
X4. l Suggested minimum inside bend radii for cold form­
ing are referenced to group Designations A through F as 
defined in Table X4.1. The suggested radii listed in Table X4.2 
should be used as minimums in typical shop fabrication. 
Material that does not form satisfactorily when fabricated in 
accordance with Table X4.2 may be subject to rejection 
pending negotiation with the steel supplier. When tighter bends 
are required, the manufacturer should be consulted. 
X4.2 The bend radius and the radius of the male die should 
be as liberal as the finished part will permit. The width across 
the shoulders of the female die should be at least 8 times the 
plate thickness. Higher strength steels require larger die open­
ings. The surface of the dies in the area of radius should be 
smooth. 
99 
X4.3 Since cracks in cold bending commonly originate 
from the outside edges, shear burrs and gas cut edges should be 
removed by grinding. Sharp corners on edges and on punched 
or gas cut holes should be removed by chamfering or grinding 
to a radius. 
X4.4 If possible, parts should be formed such that the bend 
line is perpendicular to the direction of final rolling. If it is 
necessary to bend with the bend line parallel to the direction of 
final rolling, a more generous radius is suggested (11/2 times 
applicable value given in Table X4.2 for bend lines perpen­
dicular to the direction of rolling). 
X4.5 References 
X4.5.1 Both of these references are available from Ameri­
can Iron and Steel Institute (AISI):

File: sectionII_partA_data_digitized/best_text/pages/page-0178.txt
SA-36/SA-36M ASME BPVC.II.A-2025 
Specification for 
Carbon Structural Steel 
1. Scope 
1.1 This specification covers carbon steel shapes, plates, 
and bars of structural quality for use in riveted, bolted, or 
welded construction of bridges and buildings, and for general 
structural purposes. 
1.2 Supplementary requirements are provided for use where 
additional testing or additional restrictions are required by the 
purchaser. Such requirements apply only when specified in the 
purchase order. 
1.3 When the steel is to be welded, a welding procedure 
suitable for the grade of steel and intended use or service is to 
be utilized. See Appendix X3 of Specification A6/A6M for 
information on weldability. 
1.4 The text of this specification contains notes or footnotes, 
or both, that provide explanatory material. Such notes and 
footnotes, excluding those in tables and figures, do not contain 
any mandatory requirements. 
1.5 For structural products produced from coil and fur­
nished without heat treatment or with stress relieving only, the 
additional requirements, including additional testing require­
ments and the reporting of additional test results, of Specifi­
cation A6/ A6M apply. 
1.6 The values stated in either inch-pound units or SI units 
are to be regarded separately as standard. Within the text, the 
SI units are shown in brackets. The values stated in each 
system are not exact equivalents; therefore, each system is to 
be used independently of the other, without combining values 
in any way. 
1.7 This international standard was developed in accor­
dance with internationally recognized principles on standard­
ization established in the Decision on Principles for the 
Development of International Standards, Guides and Recom­
mendations issued by the World Trade Organization Technical 
Barriers to Trade (TBT) Committee. 
2. Referenced Documents 
2.1 ASTM Standards: 
A6/ A6M Specification for General Requirements for Rolled 
Structural Steel Bars, Plates, Shapes, and Sheet Piling 
A27 / A27M Specification for Steel Castings, Carbon, for 
General Application 
A307 Specification for Carbon Steel Bolts, Studs, and 
Threaded Rod 60 000 PSI Tensile Strength 
A500 Specification for Cold-Formed Welded and Seamless 
Carbon Steel Structural Tubing in Rounds and Shapes 
A501 Specification for Hot-Formed Welded and Seamless 
Carbon Steel Structural Tubing 
A502 Specification for Rivets, Steel, Structural 
126 
A563 Specification for Carbon and Alloy Steel Nuts 
A563M Specification for Carbon and Alloy Steel Nuts (Met-
ric) 
A668/ A668M Specification for Steel Forgings, Carbon and 
Alloy, for General Industrial Use 
A1011/A1011M Specification for Steel, Sheet and Strip, 
Hot-Rolled, Carbon, Structural, High-Strength Low­
Alloy, High-Strength Low-Alloy with Improved 
Formability, and Ultra-High Strength 
Al018/A1018M Specification for Steel, Sheet and Strip, 
Heavy-Thickness Coils, Hot-Rolled, Carbon, 
Commercial, Drawing, Structural, High-Strength Low­
Alloy, High-Strength Low-Alloy with Improved 
Formability, and Ultra-High Strength 
F568M Specification for Carbon and Alloy Steel Externally 
Threaded Metric Fasteners (Metric) (Withdrawn 2012) 
F1554 Specification for Anchor Bolts, Steel, 36, 55, and 
105-ksi Yield Strength

File: sectionII_partA_data_digitized/best_text/pages/page-0189.txt
'----
ASME BPVC.II.A-2025 SA-47 /SA-47M 
APPENDIX 
(Nonmandatory Information) 
Xl. MECHANICAL PROPERTIES OF 
CASTINGS 
Xl.1 The mechanical properties of malleable iron cast­
ings are influenced by a number of factors, including the 
cooling rate during solidification, chemical composition, 
the heat treatment, the design of the casting, section thick­
ness, and the location and effectiveness of gates, risers, 
and chills. 
Xl.2 Because of the complexity of these factors in 
influencing the properties of the final product, no precise 
quantitative relationship can be stated between the proper­
ties of the iron in various locations of the same casting or 
between the properties of a casting and those of a test 
specimen cast from the same iron. When such a relationship 
is important and must be known for a specific application, 
it may be determined by appropriate experimentation. 
Xl.3 The specimen specified in 7 .2.1 as the. standard 
tensile test bar for malleable iron has a ¾ in. [16 mm] 
diameter test section that reasonably represents a typical 
section of the general run of malleable iron castings. Fur­
thermore, the initial freezing of malleable irons as homoge­
neous white iron, together with the heat treatment that is 
inherent in the manufacture of malleable iron, tends to 
reduce the section-sensitivity effect. Therefore, where 
experimentation into precise properties within a given cast­
ing would be infeasible, this standard test bar, made like 
any typical casting, should provide a practical approxima­
tion of the properties that can be expected in average sound 
malleable iron casting. 
Xl.4 If malleable iron castings are welded, the micro­
structure of the iron is markedly affected, particularly in 
the heat-affected zone. Therefore, since this may adversely 
affect the properties of the casting, the welding of malleable 
iron castings should be done under strict metallurgical 
control, followed by appropriate post-weld heat treatment, 
to minimize the substantial reductions in ductility, impact 
resistance, and machinability that could result, particularly 
in the vicinity of the weldment. Nevertheless, it is generally 
considered inadvisable to join castings to similar castings 
or to other materials, by fusion welding out in the field, 
or in manufactured assemblies, without fully testing the 
entire completed part. 
137

File: sectionII_partA_data_digitized/best_text/pages/page-0195.txt
ASME BPVC.II.A-2025 SA-53/SA-53M 
taken from each end of each length of pipe. The tests from each 
end shall be made alternately with the weld at 0° and at 90° 
from the line of direction of force. 
7.3.3.3 For pipe produced in multiple lengths, the flattening 
test specified in 7.3.3.1 shall be made as follows: 
(1) Test specimens taken from, and representative of, the 
front end of the first pipe intended to be supplied from each 
coil, the back end of the last pipe intended to be supplied from 
each coil, and each side of any intermediate weld stop location 
shall be flattened with the weld located at 90° from the line of 
direction of force. 
(2) Test specimens taken from pipe at any two locations 
intermediate to the front end of the first pipe and the back end 
of the last pipe intended to be supplied from each coil shall be 
flattened with the weld located at 0° from the line of direction 
of force. 
7.3.3.4 For pipe that is to be subsequently reheated through­
out its cross section and hot formed by a reducing process, the 
manufacturer shall have the option of obtaining the flattening 
test specimens required by 7.3.3.2 or 7.3.3.3, whichever is 
applicable, either prior to or after such hot reducing. 
7.3.4 Continuous-Welded Pipe-A test specimen at least 4 
in. [100 mm] in length shall be flattened cold between parallel 
plates in three steps. The weld shall be located at 90° from the 
line of direction of force. During the first step, which is a test 
for ductility of the weld, except as allowed by 7.3.5, 7.3.6, and 
7.3.7, no cracks or breaks on the inside, outside, or end 
surfaces at the weld shall be present before the distance 
between tl1e plates is less than three fourths of the specified 
outside diameter of the pipe. As a second step, the flattening 
shall be continued as a test for ductility away from the weld. 
During the second step, except as allowed by 7.3.6 and 7.3.7, 
no cracks or breaks on the inside, outside, or end smfaces away 
from the weld shall be present before the distance between the 
plates is less than 60 % of the specified outside diameter of the 
pipe. During the third step, which is a test for soundness, the 
flattening shall be continued until the test specimen breaks or 
the opposite walls of the test specimen meet. Evidence of 
laminated or unsound material or of incomplete weld that is 
revealed by the flattening test shall be cause for rejection. 
7.3.5 Surface imperfections in the test specimen before 
flattening, but revealed during the first step of the flattening 
test, shall be judged in accordance with the finish requirements 
in Section 12. 
7.3.6 Superficial ruptures as a result of surface imperfec­
tions shall not be cause for rejection. 
7.3.7 For pipe with a D-to-t ratio less than 10, because the 
strain imposed due to geometry is unreasonably high on the 
inside surface at the 6 and 12 o'clock locations, cracks at such 
locations shall not be cause for rejection. 
8. Hydrostatic Test 
8.1 The hydrostatic test shall be applied, without leakage 
through the weld seam or the pipe body. 
8.2 Plain-end pipe shall be hydrostatically tested to the 
applicable pressure given in Table X2.2, and threaded-and­
coupled pipe shall be hydrostatically tested to the applicable 
pressure given in Table X2.3. It shall be pennissible, at the 
discretion of the manufacturer, to perform the hydrostatic test 
on pipe with plain ends, with threads only, or with threads and 
couplings; and it shall also be permissible to test pipe in either 
single lengths or multiple lengths. 
NoTE 4-The hydrostatic test pressures given herein are inspection test 
pressures, are not intended as a basis for design, and do not have any direct 
relationship to working pressures. 
8.3 The minimum hydrostatic test pressure required to 
satisfy the requirements specified in 8.2 need not exceed 2500 
psi [17 200 kPa] for pipe NPS 3 [DN 80] or smaller or 2800 
psi [19 300 kPa] for pipe larger than NPS 3 [DN 80]; however, 
the manufacturer has the option of using higher test pressures. 
For all sizes of seamless pipe and electric-resistance-welded 
pipe, the hydrostatic test pressure shall be maintained for at 
least 5 s. 
9. Nondestructive Electric Test 
9.1 Type E Pipe: 
_9. l. l Except for pipe produced on a hot-stretch reducing 
111111, the weld seam of each length of electric-resistance­
welded pipe NPS 2 [DN 50] or larger shall be tested with a 
nondestructive electric test in accordance with Practices E213 
E273, E309, or E570. Each length of electric-resistance~ 
welded pipe NPS 2 [DN 50] or larger and produced on a 
hot-stretch-reducing mill shall be tested with a nondestructive 
electric test that inpsects the full volume of the pipe in 
accordance with Practices E213, E309, or E570. 
9.1.2 Ultrasonic and Electromagnetic Inspection-Any 
equipment utilizing the ultrasonic or electromagnetic principles 
and capable of continuous and uninterrupted inspection of the 
weld seam shall be used. The equipment shall be checked with 
an applicable reference standard as described in 9.1.3 at least 
once every working tum or not more than 8 h to demonstrate 
its effectiveness and the inspection procedures. The equipment 
shall be adjusted to produce well-defined indications when the 
reference standard is scanned by the inspection unit in a 
manner simulating the inspection of the product. 
9.1.3 Reference Standards-The length of the reference 
standards shall be determined by the pipe manufacturer, and 
they shall have the same specified diameter and thickness as 
the product being inspected. Reference standards shall contain 
machined notches, one on the inside surface and one on the 
outside surface, or a drilled hole, as shown in Fig. 1, at the 
option of the pipe manufacturer. The notches shall be parallel 
to the weld seam, and shall be separated by a distance sufficient 
to produce two separate and distinguishable signals. The 1 /s-in. 
[3.2-mm] hole shall be drilled through the wall and perpen­
dicular to the surface of the reference standard as shown in Fig. 
1. Care shall be taken in the preparation of the reference 
standard to ensure freedom from fins or other edge roughness, 
or distortion of the pipe. 
Norn 5-The calibration standards shown in Fig. 1 are convenient 
standards for calibration of nondestmctive testing equipment. The dimen­
sions of such standards are not to be construed as the minimum sizes of 
imperfections detectable by such equipment. 
143 
9 .1.4 Acceptance Limits-Table 3 gives the height of accep­
tance lilnit signals in percent of the height of signals produced 
by reference standards. Imperfections in the weld seam that

File: sectionII_partA_data_digitized/best_text/pages/page-0198.txt
SA-53/SA-53M ASME BPVC.II.A-2025 
pipe NPS 4 [DN 100] or larger shall have thread protectors on 
the ends not protected by a coupling. 
11.3 If ordered with couplings, one end of each length of 
pipe shall be provided with a coupling manufactured in 
accordance with Specification A865/ A865M. The coupling 
threads shall be in accordance with the gaging practice of ANSI 
B 1.20.1. The coupling shall be applied handling-tight, unless 
power-tight is specified in the purchase order. Couplings are to 
be made of steel. Taper-tapped couplings shall be furnished on 
all threaded pipe NPS 2½ [DN 65] or larger. For pipe smaller 
than NPS 2½ [DN 65], it is regular practice to furnish 
straight-tapped couplings for standard-weight pipe and taper­
tapped couplings for extra-strong and double extra-strong 
weight pipe. If taper-tapped couplings are required for 
standard-weight pipe smaller than NPS 2½ [DN 65], it is 
recommended that line pipe threads in accordance with API 
Specification 5B be ordered. The taper-tapped couplings pro­
vided on line pipe in such sizes may be used on mill-threaded 
standard-weight pipe of the same size. 
12. Workmanship, Finish, and Appearance 
12.1 The pipe manufacturer shall explore a sufficient num­
ber of visual surface imperfections to provide reasonable 
assurance that they have been properly evaluated with respect 
to depth. 
12.2 Surface imperfections that penetrate more than 12.5 % 
of the specified wall thickness or encroach on the minimum 
wall thickness shall be considered defects. Pipe with defects 
shall be given one or more of the following dispositions: 
12.2.1 The defect shall be removed by grinding, provided 
that the remaining wall thickness is within specified limits, 
12.2.2 Type S pipe and the parent metal of Type E pipe, 
except within ½ in. [13 mm] of the fusion line of the 
electric-resistance-weld seam, are permitted to be repaired in 
accordance with the welding provisions of 12.5. Repair weld­
ing of Type F pipe and the weld seam of Type E pipe is 
prohibited. 
12.2.3 The section of pipe containing the defect shall be cut 
off within the limits of requirement on length, or rejected. 
12.3 At the purchaser's discretion, pipe shall be subjected to 
rejection if surface defects repaired in accordance with 12.2 are 
not scattered, but appear over a large area in excess of what is 
considered a workmanlike finish. Disposition of such pipe shall 
be a matter of agreement between the manufacturer and the 
purchaser. 
12.4 For the removal of imperfections and defects by 
grinding, a smooth curved surface shall be maintained, and the 
wall thickness shall not be decreased below that permitted by 
this specification. It shall be permissible to reduce the outside 
diameter at the point of grinding by the amount so removed. 
12.5 Weld repair shall only be permitted with the approval 
of the purchaser and in accordance with Specification A530/ 
A530M. 
12.6 The finished pipe shall be reasonably straight. 
12.7 The pipe shall contain no dents greater than 10 % of 
the pipe diameter or ¼ in. [6 mm], whichever is smaller, 
146 
measured as the gap between the lowest point of the dent and 
a prolongation of the original contour of the pipe. Cold-formed 
dents deeper than 1/s in. [3 mm] shall be free of sharp-bottomed 
gouges; it shall be permissible to remove the gouges by 
grinding, provided that the remaining wall thickness is within 
specified limits. The length of the dent in any direction shall 
not exceed one half the specified outside diameter of the pipe. 
13. Number of Tests 
13.1 Except as required by 13.2, one of each of the tests 
specified in Section 7 shall be made on test specimens taken 
from one length of pipe from each lot of each pipe size. For 
continuous-welded pipe, each lot shall contain no more than 25 
tons [23 Mg] of pipe for pipe sizes NPS 1 ½ [DN 40] and 
smaller, and no more than 50 tons [ 45 Mg] of pipe for pipe 
sizes larger than NPS 1 ½ [DN 40]. For seamless and electric­
resistance-welded pipe, a lot shall contain no more than one 
heat, and at the option of the manufacturer shall contain no 
more than 500 lengths of pipe (as initially cut after the final 
pipe-forming operation, prior to any further cutting to the 
required ordered lengths) or 50 tons [45 Mg] of pipe. 
13.2 The number of flattening tests for electric-resistance­
welded pipe shall be in accordance with 7.3.3.2 or 7.3.3.3, 
whichever is applicable. 
13.3 Except as allowed by 9.2, each length of pipe shall be 
subjected to the hydrostatic test (see Section 8). 
14. Retests 
14.1 Except for flattening tests of electric-resistance-welded 
pipe, if the results of a mechanical test for a lot fail to conform 
to the applicable requirements specified in Section 7, the lot 
shall be rejected unless tests of additional pipe from the 
affected lot of double the number originally tested are subse­
quently made and each such test conforms to the specified 
requirements. Only one retest of any lot will be permitted. Any 
individual length of pipe that conforms to the test requirements 
is acceptable. Any individual length of pipe that does not 
conform to the test requirements may be resubmitted for test 
and will be considered acceptable if tests taken from each pipe 
end conform to the specified requirements. 
14.2 Electric-Resistance-Welded Pipe Produced in Single 
Lengths-If any flattening test result fails to conform to the 
requirements specified in 7.3.3, the affected single length shall 
be rejected unless the failed end is subsequently retested using 
the same weld orientation as the failed test and a satisfactory 
test result is obtained before the pipe's length is reduced by 
such testing to less than 80 % of its length after the initial 
cropping. 
14.3 Electric-Resistance-Welded Pipe Produced in Multiple 
Lengths-If any flattening test result fails to conform to the 
requirements specified in 7.3.3, the affected multiple length 
shall be rejected or flattening tests shall be made using a test 
specimen taken from each end of each individual length in the 
failed multiple length. For each pipe end, such tests shall be 
made with the weld alternately at 0° and 90° from the line of 
direction of force. Individual lengths are considered acceptable 
if the test results for both pipe ends conform to the specified 
requirements.

File: sectionII_partA_data_digitized/best_text/pages/page-0200.txt
SA-53/SA-53M ASME BPVC.II.A-2025 
forming or installation, or both, conditions involved. Disposi­
tion shall be a matter for agreement. 
20. Certification 
20.1 The manufacturer or supplier shall, upon request, 
furnish to the purchaser a certificate of compliance stating that 
the material has been manufactured, sampled, tested, and 
inspected in accordance with this specification (including 
year-date), and has been found to meet the requirements. 
20.2 Test Report-For Types E and S, the manufacturer or 
supplier shall furnish to the purchaser a chemical analysis 
report for the elements given in Table 1. 
20.3 EDI-A certificate of compliance or test report printed 
from, or used in, electronic form from an electroni~ data 
interchange (EDI) transmission shall be regarded as havmg the 
same validity as a counterpart printed in the certifier's facility. 
The use and format of the EDI document are subject to 
agreement between the purchaser and the manufacturer or 
supplier. 
NoJE 7-EDI is the computer to computer exc;hange of business 
information in a standard format such as ANSI ASC X12. 
20.4 Notwithstanding the absence of a signature, the orga­
nization submitting the certificate of compliance or test report 
is responsible for its content. 
21. Product Marking 
21.1 Except as allowed by 21.5 and 21.6, each length of 
pipe shall be legibly marked in the following sequence to 
show: 
21.1.1 Manufacturer's name or mark, 
21.1.2 Specification number (year-date not required), 
Norn 8-Pipe that complies with m~ltipl~ compatible spe~ifi.ca~ons 
may be marked with the appropriate designation for each specification. 
21.1.3 Size (NPS and weight class, schedule number, or 
specified wall thickness; or specified outside diameter and 
specified wall thickness), 
21.1.4 Grade (A or B), 
21.1.5 Type of pipe (F, E, or S), 
21.1.6 Test pressure, seamless pipe only (if applicable, in 
accordance with Table 4), 
21.1.7 Nondestructive electric test, seamless pipe only (if 
applicable, in accordance with Table 4), 
21.2 Unless another marking format is specified in the 
purchase order, length shall be marked in feet and tenths o~ a 
foot or metres to two decimal places, dependent upon the umts 
to ;hich the pipe was ordered. The location of such marking 
shall be at the option of the manufacturer. 
TABLE 4 Marking of Seamless Pipe 
Hydro NOE Marking 
Yes No Test pressure 
No Yes NOE 
Yes Yes Test Pressure/NOE 
21.3 Heat number, lot number, run number, or a combina­
tion thereof shall be marked at the option of the manufacturer, 
unless specific marking is specified in the purchase order; The 
location of such marking shall be at the option of the 
manufacturer. 
21.4 Any additional information desired by the manufac­
turer or specified in the purchase order. 
21.5 For pipe NPS 1 ½ [DN 40] and smaller that is bundled, 
it shall be permissible to mark the required information on a tag 
securely attached to each bundle. 
21.6 If pipe sections are cut into shorter lengths by a 
processor for resale as pipe, the processor shall transfer the 
complete identification, including the name or brand of the 
manufacturer, to each unmarked cut length, or to metal tags 
securely attached to unmarked pipe bundled in accordance with 
the requirements of 21.5. The same material designation shall 
be included with the information transferred, and the proces­
sor's name, trademark, or brand shall be added. 
148 
21.7 Bar Coding-In addition to the requirements in 21.1, 
21.5, and 21.6, bar coding is acceptable as a supplementary 
identification method. It is recommended that bar coding be 
consistent with the Automotive Industry Action Group (AIAG) 
standard prepared by the Primary Metals Subcommittee of the 
AIAG Bar Code Project Team. 
22. Government Procurement 
22.1 If specified in the contract, the pipe shall be preserved, 
packaged, and packed in accordance with the require~ents ?f 
MIL-STD-163. The applicable levels shall be as specified m 
the contract. Marking for shipment of such pipe shall be in 
accordance with Fed. Std. No. 123 for civil agencies and 
MIL-STD-129 or Fed. Std. No. 183 if continuous marking is 
required, for military agencies. 
22.2 Inspection-Unless otherwise specified in the contract, 
the manufacturer is responsible for the performance of all 
inspection and test requirements specified herein. Except as 
otherwise specified in the contract, the manufacturer shall use 
its own or any other suitable facilities for performing the 
inspection and test requirements specified herein, unless oth­
erwise disapproved by the purchaser in the contract or purchase 
order. The purchaser shall have the right to perform any of the 
inspections and tests set forth in this specification where 
deemed necessary to ensure that the pipe conforms to the 
specified requirements. 
23. Packaging and Package Marking 
23.1 If specified in the purchase order, packaging, marking, 
and loading for shipment shall be in accordance with those 
procedures recommended by Practices A700. 
24. Keywords 
24.1 black steel pipe; seamless steel pipe; steel pipe; welded 
steel pipe; zinc coated steel pipe
