Repository: Demigodofa/ASMEPurchaseOrderHelper

# ASMEPurchaseOrderHelper

PC UI tool to help purchasing agents generate correct ASME purchase orders. The active desktop flow reads normalized ASME JSONL data, applies policy rules, and generates copy-ready/exportable PO content.

## Source of truth (for agents/bots)
This README is the source of truth for rules, orientation, and guidance. The owner may use loose or exact language; if there is any ambiguity, confirm intent. Example: if they say "ordering requirements," confirm they mean "Ordering Information" (the official section name used in the PDFs).

File: sectionII_partA_data_digitized/best_text/pages/page-0220.txt
SA-105/SA-105M ASME BPVC.II.A-2025 
SUPPLEMENTARY REQUIREMENTS 
The following supplementary requirements shall apply only when specified by the purchaser in the 
inquiry, contract, and order. 
Sl. Hardness 
S 1.1 The purchaser may check the hardness of any or all 
forgings supplied at any location on the forging and the 
hardness shall be 137 to 197 HBW. All forgings not within the 
specified hardness range shall be rejected. 
S2. Heat Treatment 
S2.1 All forgings shall be heat treated as specified by the 
purchaser. 
S2.2 When forgings not requiring heat treatment by 6.1 are 
supplied heat treated by purchaser request, the basis for 
determining conformance with Table 2 and Table 3 shall be 
hardness testing per 8.4 and either (J) tensile testing of heat 
treated forgings per 8.2, or (2) tensile tests from as-forged 
forgings or separately forged test blanks, as agreed upon 
between the supplier and purchaser. 
S2.3 When test reports are required, and tensile test results 
were obtained from as-forged forgings or as-forged test blanks, 
it shall be so indicated on the test report. 
S2.4 fu addition to the marking required by Section 15, this 
specification shall be followed by the letter: A for annealed, N 
for normalized, NT for normalized and tempered, or QT for 
quenched and tempered, as appropriate. 
168 
S3. Marking Small Forgings 
S3.1 For small products where the space for marking is less 
than 1 in. [25 mm] in any direction, test reports are mandat01y 
and marking may be restricted to only such symbols or codes 
as are necessary to identify the parts with test reports. 
S3.2 When the configuration or size does not permit mark­
ing directly on the forging, the marking method shall be a 
matter of agreement between the manufacturer and the pur­
chaser. 
S4. Carbon Equivalent 
S4.1 The maximum carbon equivalent, based on heat 
analysis, shall be 0.47 for forgings with a maximum section 
thickness of 2 in. or less, and 0.48 for forgings with a 
maximum section thickness of greater than 2 in. 
S4.2 Determine the carbon equivalent (CE) as follows: 
CE= C + Mn/6 + ( Cr+ Mo+ V)/5+ (Ni+ Cu)/15 
S4.3 A lower maximum carbon equivalent may be agreed 
upon between the supplier and the purchaser.

File: sectionII_partA_data_digitized/best_text/pages/page-0228.txt
SA-106/SA-106M ASME BPVC.II.A-2025 
include the total footage; individual lengths of pipe need not be 
marked with footage. If not marked on the bundle tag, all 
required marking shall be on each length. 
25.2 When pipe sections are cut into shorter lengths by a 
subsequent processor for resale as material, the processor shall 
transfer complete identifying information, including the name 
or brand of the manufacturer to each unmarked cut length, or 
to metal tags securely attached to bundles of unmarked small 
diameter pipe. The same material designation shall be included 
with the information transferred, and the processor's name, 
trademark, or brand shall be added. 
25.3 Bar Coding-In addition to the requirements in 25.1 
and 25.2, bar coding is acceptable as a supplementary identi­
fication method. The purchaser may specify in the order a 
specific bar coding system to be used. 
26. Government Procurement 
26.1 When specified in the contract, material shall be 
preserved, packaged, and packed in accordance with the 
requirements of MIL-STD-163. The applicable levels shall be 
as specified in the contract. Marking for the shipment of such 
material shall be in accordance with Fed. Std. No. 123 for civil 
agencies and MIL-STD-129 or Fed. Std. No. 183 if continuous 
marking is required for military agencies. 
26.2 Inspection-Unless otherwise specified in the contract, 
the producer is responsible for the performance of all inspec­
tion and test requirements specified herein. Except as otherwise 
specified in the contract, the producer shall use his own, or any 
other suitable facilities for the performance of the inspection 
and test requirements specified herein, unless disapproved by 
the purchaser. The purchaser shall have the right to perform 
any of the inspections and tests set forth in this specification 
where such inspections are deemed necessary to ensure that the 
material conforms to the prescribed requirements. 
27. Keywords 
27 .1 carbon steel pipe; seamless steel pipe; steel pipe 
SUPPLEMENTARY REQUIREMENTS 
One or more of the following supplementary requirements shall apply only when specified in the 
purchase order. The purchaser may specify a different frequency of test or analysis than is provided 
in the supplementary requirement. Subject to agreement between the purchaser and manufacturer, 
retest and retreatment provisions of these supplementary requirements may also be modified. 
Sl. Product Analysis 
S 1.1 Product analysis shall be made on each length of pipe. 
Individual lengths failing to conform to the chemical compo­
sition requirements shall be rejected. 
S2. Transverse Tension Test 
S2. l A transverse tension test shall be made on a specimen 
from one end or both ends of each pipe NPS 8 [DN 200] and 
over. If this supplementary requirement is specified, the num­
ber of tests per pipe shall also be specified. If a specimen from 
any length fails to meet the required tensile properties (tensile, 
yield, and elongation), that length shall be rejected subject to 
retreatrnent in accordance with Specification A530/ A530M and 
satisfactory retest. 
S3. Flattening Test, Standard 
S3 .1 For pipe over NPS 2 [DN 50], a section of pipe not less 
than 2½ in. [63.5 mm] in length shall be flattened cold between 
parallel plates until the opposite walls of the pipe meet. 
Flattening tests shall be in accordance with Specification 
A530/A530M, except that in the formula used to calculate the 
"H" value, the following "e" constants shall be used: 
0.08 for Grade A 
0.07 for Grades B and C 
S3.2 When low D-to-t ratio tubulars are tested, because the 
strain imposed due to geometry is umeasonably high on the 
inside smface at the six and twelve o'clock locations, cracks at 
these locations shall not be cause for rejection if the D-to-t ratio 
is less than ten. 
176 
S3.3 The flattening test shall be made on one length of pipe 
from each lot of 400 lengths or fraction thereof of each size 
over NPS 2 [DN 50], up to but not including NPS 6 [DN 150], 
and from each lot of 200 lengths or fraction thereof, of each 
size NPS 6 [DN 150] and over. 
S3.4 Should a crop end of a finished pipe fail in the 
flattening test, one retest is permitted to be made from the 
failed end. Pipe shall be normalized either before or after the 
first test, but pipe shall be subjected to only two normalizing 
treatments. 
S4. Flattening Test, Enhanced 
S4.l The flattening test of Specification A530/A530M shall 
be made on a specimen from one end or both ends of each pipe. 
Crop ends may be used. If this supplementary requirement is 
specified, the number of tests per pipe shall also be specified. 
If a specimen from any length fails because of lack of ductility 
prior to satisfactory completion of the first step of the flattening 
test requirement, that pipe shall be rejected subject to retreat­
ment in accordance with Specification A530/A530M and 
satisfactory retest. If a specimen from any length of pipe fails 
because of a lack of soundness, that length shall be rejected, 
unless subsequent retesting indicates that the remaining length 
is sound. 
SS. Metal Structure and Etching Test 
S5 .1 The steel shall be homogeneous as shown by etching 
tests conducted in accordance with the appropriate sections of 
Method E381. Etching tests shall be made on a cross section 
from one end or both ends of each pipe and shall show sound

File: sectionII_partA_data_digitized/best_text/pages/page-0232.txt
SA-134/SA-134M ASME BPVC.II.A-2025 
Specification for 
Pipe, Steel, Electric-Fusion (Arc)-Welded (Sizes NPS 16 and 
Over) 
1. Scope 
1.1 This specification covers electric-fusion (arc)-welded 
straight seam or spiral seam steel pipe NPS 16 and over in 
diameter (inside or outside as specified by purchaser), with 
wall thicknesses up to ¾ in. [19 mm], inclusive. Pipe having 
other dimensions may be furnished provided such pipe com­
plies with all other requirements of this specification. The pipe 
is available in various grades based on the ASTM specification 
ordered (Section 4). 
Note 1-Acceptability for many services may be controlled by codes 
or standards such as those published by the American National Standards 
Institute and American Society of Mechanical Engineers. 
Note 2-For testing methods not specifically covered in this 
specification, reference can be made to Test Methods and Definitions 
A370, with particular reference to Annex A2 on Steel Tubular Products. 
Note 3-A comprehensive listing of standardized pipe dimensions is 
contained in ANSI B 36.10. 
1.2 The values stated in either SI units or inch-pound units 
are to be regarded separately as standard. Within the text, the 
SI units are shown in brackets. The values stated in each 
system may not be exact equivalents; therefore, each system 
shall be used independently of the other. Combining values 
from the two systems may result in non-conformance with the 
standard. The inch-pound units shall apply unless the "M" 
designation of this specification is specified in the order. In this 
specification hard or rationalized conversions apply to 
diameter, lengths, and tensile properties. Soft conversion ap­
plies to other SI measurements. 
Note 4-The dimensionless designator NPS (nominal pipe size) has 
been substituted in this standard for such traditional terms as "nominal 
diameter," "size," and "nominal size." 
1.3 The following caveat pertains specifically to Section 5 
of this specification. This standard does not purport to address 
all of the safety concerns, if any, associated with its use. It is 
the responsibility of the user of this standard to establish 
180 
appropriate safety, health, and environmental practices and 
determine the applicability of regulatory limitations prior to 
use. 
l.4 This international standard was developed in accor­
dance with internationally recognized principles on standard­
ization established in the Decision on Principles for the 
Development of International Standards, Guides and Recom­
mendations issued by the World Trade Organization Technical 
Barriers to Trade (TBT) Committee. 
2. Referenced Documents 
2.1 ASTM Standards: 
A36/A36M Specification for Carbon Structural Steel 
A283/ A283M Specification for Low and Intermediate Ten­
sile Strength Carbon Steel Plates 
A285/ A285M Specification for Pressure Vessel Plates, Car­
bon Steel, Low- and Intermediate-Tensile Strength 
A370 Test Methods and Definitions for Mechanical Testing 
of Steel Products 
A941 Terminology Relating to Steel, Stainless Steel, Related 
Alloys, and Ferroalloys 
A1011/A1011M Specification for Steel, Sheet and Strip, 
Hot-Rolled, Carbon, Structural, High-Strength Low­
Alloy, High-Strength Low-Alloy with Improved 
Formability, and Ultra-High Strength 
A1018/A1018M Specification for Steel, Sheet and Strip, 
Heavy-Thickness Coils, Hot-Rolled, Carbon, 
Commercial, Drawing, Structural, High-Strength Low­
Alloy, High-Strength Low-Alloy with Improved 
Formability, and Ultra-High Strength 
Al058 Test Methods for Mechanical Testing of Steel 
Products-Metric 
2.2 ASME Boiler and Pressure Vessel Code: 
Section Ill 
Section IX

File: sectionII_partA_data_digitized/best_text/pages/page-0235.txt
ASME BPVC.II.A--2025 SA-134/SA-134M 
15. Finish 
15.1 Repair by Welding-The welding of injurious defects 
in the pipe wall, provided their depth does not exceed one third 
the specified wall thickness, will be permitted. Defects in the 
welds, such as sweats or leaks, shall be repaired or the piece 
rejected at the option of the manufacturer. Repairs of this 
nature shall be made by completely removing the defect, 
cleaning the cavity, and then welding. 
15.2 All repaired pipe shall be tested hydrostatically in 
accordance with Section 11, unless otherwise specified in 11.3. 
16. Inspection 
16.1 The inspector representing the purchaser shall have 
entry at all times while work on the contract of the purchaser 
is being performed, to all parts of the manufacturer's works 
that concern the manufacture of the material ordered. The 
manufacturer shall afford the inspector all reasonable facilities 
to satisfy him that the material is being furnished in accordance 
with this specification. All tests and inspection shall be made at 
the place of manufacture prior to shipment and unless other­
wise specified, shall be so conducted as not to interfere 
unnecessarily with the operation of the works. If agreed upon, 
the manufacturer shall notify the purchaser in time so that he 
may have his inspector present to witness any part of the 
manufacture or tests that may be desired. The certification shall 
include reference to this specification and the pipe grade 
(ASTM plate specification designation and plate grade, when 
applicable). 
16.2 Certification-Upon request of the purchaser in the 
contract or order, a manufacturer's certification that the mate­
rial was manufactured and tested in accordance with this 
specification together with a report of the chemical and tensile 
tests shall be furnished. When hydrostatic test is omitted, the 
certificate shall include the letters "NH." 
17. Rejection 
17.1 Each length of pipe received from the manufacturer 
may be inspected by the purchaser and, if it does not meet the 
requirements of this specification based on the inspection and 
test method as outlined in the specification, the length may be 
rejected, and the manufacturer shall be notified. Disposition of 
rejected pipe shall be a matter of agreement between the 
manufacturer and the purchaser. 
17 .2 Pipe found in fabrication or in installation to be 
unsuitable for the intended use, under the scope and require­
ments of this specification, may be set aside and the manufac­
turer notified. Such pipe shall be subject to mutual investiga­
tion as to the nature and severity of the deficiency and the 
forming or installation, or both, conditions involved. Disposi­
tion shall be a matter of agreement between the purchaser and 
the manufacturer. 
18. Certification 
18.1 Upon request of the purchaser in the contract or order, 
a manufacturer's certification that the material was manufac­
tured and tested in accordance with this specification, including 
year date, together with a report of the chemical and tensile 
tests shall be furnished. The pipe grade shall be identified by 
the plate specification designation (year date not required) and 
the plate grade (where applicable). 
19. Product Marking 
19.1 Each section of pipe shall be marked with the manu­
facturer's distinguishing marking, this specification number, 
and the pipe grade. The marking need not include the year date 
of the pipe or plate specification. 
19.2 Bar Coding-In addition to the requirements in 19.1, 
bar coding is acceptable as a supplemental identification 
method. The purchaser may specify in the order a specific bar 
coding system to be used. 
20. Protective Coating 
20.1 If agreed upon between the purchaser and the 
manufacturer, the pipe shall be given a protective coating of the 
kind and in the manner specified by the purchaser. 
SUPPLEMENTARY REQUIREMENTS 
One or more of the following supplementary requirements shall be applied only when specified by 
the purchaser in the inquiry, contract, or order. Details of these supplementary requirements shall be 
agreed upon in writing by the manufacturer and purchaser. Supplementary requirements shall in no 
way negate any requirement of the specification itself. 
Sl. ASME Section III Construction 
S 1.1 Products furnished under this specification that are 
intended for application under the rules of the ASME Boiler 
and Pressure Vessel Code Section III, Class 3 Piping, shall be 
manufactured by holders of the appropriate ASME Certificate 
of Authorization and Certification Mark. The product is subject 
to all applicable requirements of Section III, Class 3 Piping, 
183 
including welding, heat treatment, nondestructive examination, 
authorized inspection at the point of manufacture, and appli­
cation of the Certification Mark. 
S 1.2 The applicable ASME Partial Data Report Form, 
signed by an Authorized Nuclear Inspector, and a material test 
report shall be furnished for each lot of pipe.

File: sectionII_partA_data_digitized/best_text/pages/page-0286.txt
SA-193/SA-193M ASME BPVC.II.A-2025 
Specification for 
Alloy-Steel and Stainless Steel Bolting for High Temperature 
or High Pressure Service and Other Special Purpose 
Applications 
1. Scope 
1.1 This specification covers alloy and stainless steel bolt­
ing materials and bolting components for pressure vessels, 
valves, flanges, and fittings for high temperature or high 
pressure service, or other special purpose applications. See 
Specification A962/A962M for the definition of bolting. Bars 
and wire shall be hot-wrought and may be further processed by 
centerless grinding or by cold drawing. Austenitic stainless 
steel may be carbide solution treated or carbide solution treated 
and strain-hardened. When strain hardened austenitic stainless 
steel is ordered, the purchaser should take special care to 
ensure that Appendix XI is thoroughly understood. 
1.2 Several grades are covered, including ferritic steels and 
austenitic stainless steels designated B5, BS, and so forth. 
Selection will depend upon design, service conditions, me­
chanical properties, and high temperature characteristics. 
1.3 The following referenced general requirements are in­
dispensable for application of this specification: Specification 
A962/A962M. 
Norn 1-The committee formulating this specification has included 
several steel types that have been rather extensively used for the present 
purpose. Other compositions will be considered for inclusion by the 
committee from time to time as the need becomes apparent. 
Norn 2-For grades of alloy-steel bolting suitable for use at the lower 
range of high temperature applications, reference should be made to 
Specification A354. 
Norn 3-For grades of alloy-steel bolting suitable for use in low 
temperature applications, reference should be made to Specification 
A320/A320M. 
1.4 Nuts for use with bolting are covered in Section 13. 
1.5 Supplementary Requirements are provided for use at the 
option of the purchaser. The supplementary requirements shall 
apply only when specified in the purchase order or contract. 
1.6 This specification is expressed in both inch-pound units 
and in SI units; however, unless the purchase order or contract 
specifies the applicable M specification designation (SI units), 
the inch-pound units shall apply. 
1.7 The values stated in either SI units or inch-pound units 
are to be regarded separately as standard. Within the text, the 
SI units are shown in brackets. The values stated in each 
system may not be exact equivalents; therefore, each system 
shall be used independently of the other. Combining values 
from the two systems may result in non-conformance with the 
standard. 
1.8 This international standard was developed in accor­
dance with internationally recognized principles on standard­
ization established in the Decision on Principles for the 
Development of International Standards, Guides and Recom­
mendations issued by the World Trade Organization Technical 
Barriers to Trade (TBT) Committee. 
2. Referenced Documents 
2.1 ASTM Standards: 
234 
Al53/Al53M Specification for Zinc Coating (Hot-Dip) on 
Iron and Steel Hardware 
A194/A194M Specification for Carbon Steel, Alloy Steel, 
and Stainless Steel Nuts for Bolts for High Pressure or 
High Temperature Service, or Both 
A320/A320M Specification for Alloy-Steel and Stainless 
Steel Bolting for Low-Temperature Service 
A354 Specification for Quenched and Tempered Alloy Steel 
Bolts, Studs, and Other Externally Threaded Fasteners 
A788/A788M Specification for Steel Forgings, General Re­
quirements

File: sectionII_partA_data_digitized/best_text/pages/page-0298.txt
SA-193/SA-193M ASME BPVC.II.A-2025 
S14. Marking Coated Bolting Components 
S14.1 Bolting components coated with zinc shall have ZN 
marked after the grade symbol. Bolting components coated 
with cadmium shall have CD marked after the grade symbol. 
Norn S14.1-As an example, the marking for zinc-coated B7 will now 
be B7ZN rather than B7*. 
SIS. Requirements for Service Temperature Exceeding 
1000°F 
S15.1 For bolting of Class 1 Grades B8, B8C, B8M, and 
B8T, to be used in service at temperatures exceeding 1000°F, 
the following shall apply: 
S15.1.1 The minimum carbon content shall be 0.04 %. 
S15.1.2 Carbide solution treatment shall be between 1900°F 
and 1950°F followed by quenching in water or rapid cooling 
by other means. 
APPENDIXES 
(Nonmandatory Information) 
Xl. STRAIN HARDENING OF AUSTENITIC STEELS 
Xl.1 Strain hardening is the increase in strength and hard­
ness that results from plastic deformation below the recrystal-. 
lization temperature (cold work). This effect is produced in 
austenitic stainless steels by reducing oversized bars or wire to 
the desired final size by cold drawing or other process. The 
degree of strain hardening achievable in any alloy is limited by 
its strain hardening characteristics. In addition, the amount of 
strain hardening that can be produced is further limited by the 
variables of the process, such as the total amount of cross­
section reduction, die angle, and bar size. In large diameter 
bars, for example, plastic deformation will occur principally in 
the outer regions of the bar so that the increased strength and 
hardness due to strain hardening is achieved predominantly 
near the surface of the bar. That is, the smaller the bar, the 
greater the penetration of strain hardening. 
Xl .2 Thus, the mechanical properties of a given strain 
hardened bolting component are dependent not just on the 
alloy, but also on the size of bar from which it is machined. The 
minimum bar size that can be used, however, is established by 
the configuration of the component so that the configuration 
can affect the strength of the componoent. 
Xl.3 For example, a stud of a particular alloy and size may 
be machined from a smaller diameter bar than a bolt of the 
same alloy and size because a larger diameter bar is required to 
accommodate the head of the bolt. The stud, therefore, is likely 
to be stronger than the same size bolt in a given alloy. 
X2. COATINGS AND APPLICATION LIMITS 
X2.1 Use of coated bolting components at temperatures 
above approximately one-half the melting point (Fahrenheit or 
Celsius) of the coating is not recommended unless consider­
ation is given to the potential for liquid and solid metal 
embrittlement, or both. The melting point of elemental zinc is 
approximately 780 °F [415 °C]. Therefore, application of 
246 
zinc-coated bolting components should be limited to tempera­
tures less than 390 °F [210 °C]. The melting point of cadmium 
is approximately 600 °F [320 °C]. Therefore, application of 
cadmium-coated bolting components should be limited to 
temperatures less than 300 °F [160 °C].

File: sectionII_partA_data_digitized/best_text/pages/page-0370.txt
SA-231/SA-231M ASME BPVC.II.A-2025 
11. Inspection 
11.1 Unless otherwise specified in the contract or pur­
chase order, the manufacturer is responsible for the per­
formance of all inspection and test requirements specified 
in this specification. Except as otherwise specified in the 
contract or purchase order, the manufacturer may use his 
own or any other suitable facilities for the performance of 
the inspection and test requirements unless disapproved by 
the purchaser at the time the order is placed. The purchaser 
shall have the right to perform any of the inspections and 
tests set forth in this specification when such inspections 
and tests are deemed necessary to assure that the material 
conforms to prescribed requirements. 
12. Rejection and Rehearing 
12.1 Unless otherwise specified, any rejection based 
on tests made in accordance with this specification shall 
be reported to the manufacturer as soon as possible so that 
an investigation may be initiated. 
12.2 The material must be adequately protected and 
correctly identified in order that the manufacturer may 
make a proper investigation. 
13. Certification 
13.1 A manufacturer's or supplier's certification shall 
be furnished to the purchaser that the material was manu­
factured, sampled, tested, and inspected in accordance with 
this specification and has been found to meet the require­
ments. A report of the test results shall be furnished. 
13.2 The certification shall include the specification 
number, year date of issue, and revision letter, if any. 
14. Packaging, Marking, and Loading for Shipment 
14.1 The coil mass, dimensions, and the method of 
packaging shall be as agreed upon between the manufac­
turer and purchaser. 
14.2 The size of the wire, purchaser's order number, 
ASTM Specification number, heat number, and name or 
mark of the manufacturer shall be marked on a tag securely 
attached to each coil of wire. 
14.3 Unless otherwise specified in the purchaser's 
order, packing, marking, and loading for shipments shall 
be in accordance with those procedures recommended by 
Practices A 700. 
318 
14.4 For Government Procurement: 
14.4.1 Packaging, packing, and marking of material 
for military procurement shall be in accordance with the 
requirements of MIL-STD-163, Level A, Level C, or com­
mercial as specified in the contract or purchase order. Mark­
ing for shipment of material for civil agencies shall be in 
accordance with Fed. Std. No. 123. 
14.5 Bar Coding - In addition to the previously-stated 
identification requirements, bar coding is acceptable as a 
supplementary identification method. Bar coding should 
be consistent with AIAG B-5 02.00, Primary Metals Identi­
fication Tag Application. The bar code may be applied to 
a substantially affixed tag. 
15. Keywords 
15.1 alloy; chromium-vanadium; spring; wire

File: sectionII_partA_data_digitized/best_text/pages/page-0376.txt
SA-232/SA-232M ASME BPVC.II.A-2025 
9.2 Oil Tempered- The wire shall be uniform in quality 
and temper and shall not be wavy or crooked. 
9.3 Each coil shall be one continuous length of wire 
properly coiled and firmly tied. 
9.4 No welds are permitted in the finished product and 
any welds made during processing must be removed. 
10. Retests 
10.1 If any test specimen exhibits obvious defects it 
may be discarded and another specimen substituted. 
11. Inspection 
11.1 Unless otherwise specified in the contract or pur­
chase order, the manufacturer is responsible for the per­
formance of all inspection and test requirements specified 
in this specification. Except as otherwise specified in the 
contract or purchase order, the manufacturer may use his 
own or any other suitable facilities for the performance of 
the inspection and test requirements unless disapproved by 
the purchaser at the time the order is placed. The purchaser 
shall have the right to perform any of the inspections and 
tests set forth in this specification when such inspections 
and tests are deemed necessary to assure that the material 
conforms to prescribed requirements. 
12. Rejection and Rehearing 
12.1 Unless otherwise specified, any rejection based 
on tests made in accordance with these specifications shall 
be reported to the manufacturer as soon as possible so that 
an investigation may be initiated. 
12.2 The material must be adequately protected and 
correctly identified in order that the manufacturer may 
make a proper investigation. 
324 
13. Certification 
13.1 When specified in the purchase order or contract, 
a manufacturer's or supplier's certification shall be fur­
nished to the purchaser that the material was manufactured, 
sampled, tested, and inspected in accordance with this spec­
ification and has been found to meet the requirements. 
When specified in the purchase order or contract, a report 
of the test results shall be furnished. 
13.2 The certification shall include the specification 
number, year date of issue, and revision letter, if any. 
14. Packaging, Marking, and Loading for Shipment 
14.1 The coil mass, dimensions, and the method of 
packaging shall be agreed upon between the manufacturer 
and purchaser. 
14.2 The size of the wire, purchaser's order number, 
ASTM specification number, heat number, and name or 
mark of the manufacturer shall be marked on a tag securely 
attached to each coil of wire. 
14.3 Unless otherwise specified in the purchaser's 
order, packaging, marking, and loading for shipments shall 
be in accordance with those procedures recommended by 
Practice A 700. 
14.4 For Government Procurement-Packaging, pack­
ing, and marking of material for military procurement shall 
be in accordance with the requirements of MIL-STD-163, 
Level A, Level C, or commercial as specified in the contract 
or purchase order. Marking for shipment of material for 
civil agencies shall be in accordance with Fed. Std. No. 123.

File: sectionII_partA_data_digitized/best_text/pages/page-0426.txt
SA-263 ASME BPVC.II.A-2025 
Standard Specification for 
Stainless Chromium Steel-Clad Plate 
1. Scope 
1.1 This specification covers plate of a carbon steel or 
low-alloy steel base to which is integrally and continuously 
bonded on one or both sides a layer of stainless chromium 
steel. The material is generally intended for pressure vessel 
use. 
1.2 The values stated in inch-pound units are to be regarded 
as standard. The values given in parentheses are mathematical 
conversions to SI units that are provided for information only 
and are not considered standard. 
2. Referenced Documents 
2.1 ASTM Standards: 
A6/ A6M Specification for General Requirements for Rolled 
Structural Steel Bars, Plates, Shapes, and Sheet Piling 
A20/ A20M Specification for General Requirements for Steel 
Plates for Pressure Vessels 
A240/ A240M Specification for Chromium and Chromium­
Nickel Stainless Steel Plate, Sheet, and Strip for Pressure 
Vessels and for General Applications 
A370 Test Methods and Definitions for Mechanical Testing 
of Steel Products 
A480/ A480M Specification for General Requirements for 
Flat-Rolled Stainless and Heat-Resisting Steel Plate, 
Sheet, and Strip 
AS78/AS78M Specification for Straight-Beam Ultrasonic 
Examination of Rolled Steel Plates for Special Applica­
tions 
A751 Test Methods, Practices, and Terminology for Chemi­
cal Analysis of Steel Products 
2.2 Other Standards: 
ASME Code Boiler and Pressure Vessel Code, Section IX, 
Welding Qualifications 
3. Terminology 
3 .1 Definitions of Terms Specific to This Standard: 
3.1.1 This material is considered as single-clad or double­
clad stainless chromium-steel plate, depending on whether one 
or both sides are covered. 
3.1.2 alloy cladding-the stainless chromium steel compo­
nent of the composite plate. 
3.1.3 base metal (backing steel)-component to which the 
alloy cladding is applied, usually the greater percentage of the 
composite plate. 
3.1.4 integrally and continuously bonded-a condition in 
which the alloy cladding and base metal are brought together to 
form a metallurgical bond at essentially the entire interface of 
the two metals by means other than those processes that do not 
produce a homogeneous composite plate. 
4. Ordering Information 
374 
4.1 It is the responsibility of the purchaser to specify all 
requirements that are necessary for material ordered under this 
specification. Such requirements may include, but are not 
limited to, the following: 
4.1.1 Quantity (weight or number of pieces). 
4.1.2 Cladding alloy specification (UNS or ASTM Specifi­
cation A240/ A240M) and whether cladding is for corrosion 
allowance only. 
4.1.3 Base metal specification. 
4.1.4 Bond integrity Class (1, 3, or S; see Section 13). 
4.1.S Dimensions including the minimum or nominal thick-
nesses of the cladding alloy and the backing steel, or of the 
total composite and if more or less restrictive thickness 
tolerances apply. 
4.1.6 Product analysis, ifrequired (see Section 10). Specify 
whether applicable to the cladding alloy, backing steel, or both.

File: sectionII_partA_data_digitized/best_text/pages/page-0484.txt
SA-299/SA-299M ASME BPVC.II.A-2025 
Standard Specification for 
Pressure Vessel Plates, Carbon Steel, Manganese-Silicon 
1. Scope 
1. 1 This specification covers manganese-silicon carbon 
steel plates for use in welded boilers and other pressure vessels. 
1.2 Plates under this specification are produced in two 
grades. The specified minimum yield strength decreases for 
thicknesses over 1 in. [25 mm]. 
1.3 The maximum thickness of plates is limited only by the 
capacity of the composition to meet the specified mechanical 
property requirements. 
1.4 For plates produced from coil and furnished without 
heat treatment or with stress relieving only, the additional 
requirements, including additional testing requirements and the 
reporting of additional test results, of Specification A20/ A20M 
apply. 
1.5 The values stated in either inch-pound units or SI units 
are to be regarded separately as standard. Within the text, the 
SI units are shown in brackets. The values stated in each 
system are not exact equivalents; therefore, each system must 
be used independently of the other. Combining values from the 
two systems may result in nonconformance with the specifi­
cation. 
1.6 This international standard was developed in accor­
dance with internationally recognized principles on standard­
ization established in the Decision on Principles for the 
Development of International Standards, Guides and Recom­
mendations issued by the World Trade Organization Technical 
Barriers to Trade (TBT) Committee. 
2. Referenced Documents 
2.1 ASTM Standards: 
A20/ A20M Specification for General Requirements for Steel 
Plates for Pressure Vessels 
A435/A435M Specification for Straight-Beam Ultrasonic 
Examination of Steel Plates 
A577/A577M Specification for Ultrasonic Angle-Beam Ex­
amination of Steel Plates 
A578/A578M Specification for Straight-Beam Ultrasonic 
Examination of Rolled Steel Plates for Special Applica­
tions 
3. General Requirements and Ordering Information 
3.1 Plates supplied to this product specification shall con­
form to Specification A20/ A20M, which outlines the testing 
and retesting methods and procedures, permitted variations in 
dimensions and mass, quality and repair of defects, marking, 
loading, and ordering information. 
3.2 In addition to the basic requirements of this 
specification, certain supplementary requirements are available 
where additional control, testing, or examination is required to 
meet end use requirements. The purchaser is referred to the 
listed supplementary requirements in this specification and to 
the detailed requirements in Specification A20/ A20M. 
432 
3.3 Coils are excluded from qualification to this specifica­
tion until they are processed into finished plates. Plates 
produced from coil means plates that have been cut to 
individual lengths from coil. The processor directly controls, or 
is responsible for, the operations involved in the processing of 
coils into finished plates. Such operations include decoiling, 
leveling, cutting to length, testing, inspection, conditioning, 
heat treatment (if applicable), packaging, marking, loading for 
shipment, and certification. 
NoTE 1-For plates produced from coil and furnished without heat 
treatment or with stress relieving only, three test results are repo1ted for 
each qualifying coil. Additional requirements regarding plates from coil 
are described in Specification A20/A20M. 
3.4 If the requirements of this specification are in conflict 
with the requirements of Specification A20/ A20M, the require­
ments of this specification shall prevail. 
4. Materials and Manufacture 
4.1 Steelmaking Practice-The steel shall be killed and 
shall conform to the fine austenitic grain size requirement of 
Specification A20/ A20M.

File: sectionII_partA_data_digitized/best_text/pages/page-0502.txt
SA-311/SA-311M ASME BPVC.II.A-2025 
SUPPLEMENTARY REQUIREMENTS 
One or more of the following supplementary requirements shall apply only when specified 
by the purchaser in the inquiry or order. Details of these requirements shall be agreed upon 
between the manufacturer and the purchaser. 
Sl. Special Surface 
Sl.1 When inspection standards more restrictive than 
visual inspection are required, special surface may be spec­
ified. 
S2. Restricted Cast or Heat Analysis 
S2.1 When required, the purchaser may specify restric­
tive cast or heat analysis limits on one or more elements. 
The degree of restriction and the number of elements so 
restricted are both subject to agreement between the manu­
facturer and the purchaser. 
S3. Restricted Decarburization 
S3.1 The purchaser may specify a maximum affected 
depth of decarburization when required for special applica­
tions, subject to agreement between the manufacturer and 
the purchaser. 
S4. Nonmetallic Inclusion Requirements 
(Microscopical) 
S4.1 When nonmetallic inclusion requirements are 
specified, the samples for testing shall be taken on a longitu­
dinal direction midway between the center and the surface 
of the material. The area of the sample to be examined 
450 
should be agreed upon between the purchaser and the man­
ufacturer, and the test specimen should be hardened by 
heating and quenched before being polished to avoid pits. 
The rating of the inclusion count should also be agreed 
upon and be based upon examination at a magnification 
of 100 diameters. Resulfurized steels are not subject to 
inclusion ratings. 
S5. Restricted Incidental Elements 
S5.1 The purchaser may specify limiting maximum 
requirements for copper, nickel, chromium, or molybde­
num subject to agreement between the manufacturer and 
the purchaser. 
S6. Grain Size 
S6.1 The steel shall conform to either the coarse austen­
itic grain size (except as stated in S6.2), or the fine austen­
itic grain size requirement of Specification A 29 / A 29M. 
S6.2 Certain elements, or combinations of elements, 
such as manganese, sulfur, and lead tend to produce grain 
refinement and it is technically inappropriate to ensure 
coarse grain size as measured by the McQuaid-Ehn test 
on high manganese, high sulfur, and leaded steels such as 
1144, 1151, and 11L41.
