Repository: Demigodofa/ASMEPurchaseOrderHelper

# ASMEPurchaseOrderHelper

PC UI tool to help purchasing agents generate correct ASME purchase orders. The active desktop flow reads normalized ASME JSONL data, applies policy rules, and generates copy-ready/exportable PO content.

## Source of truth (for agents/bots)
This README is the source of truth for rules, orientation, and guidance. The owner may use loose or exact language; if there is any ambiguity, confirm intent. Example: if they say "ordering requirements," confirm they mean "Ordering Information" (the official section name used in the PDFs).

File: sectionII_partA_data_digitized/best_text/pages/page-0625.txt
ASME BPVC.Il.A-Z0Z5 SA-358/SA-358M 
deposit chei:nistry; testing equipment and method; number and 
location oftest sites; and ferrite control limits) shall be a matter 
for agreement between the purchaser and the manufacturer. 
SS. Stabilizing Heat Treatment 
S5.l Subsequent to the heat treatment required in 6.3, 
Grades 321, 321H, 347, 347H, and 348 shall be given a 
stabilization heat treatment at a temperature lower than that 
used for the initial solution annealing heat treatment. The 
temperature of stabilization heat treatment shall be at a 
temperature as agreed upon between the purchaser and manu­
facturer. 
S6. Intergranular Corrosion Test 
S6.1 When specified, material shall pass intergranular cor­
rosion tests conducted by the manufacturer in accordance with 
Practices A262, Practice E. 
Nom SI-Practice E requires testing on the sensitized condition for 
low carbon or stabilized grades, and on the as-shipped condition for other 
grades. 
S6.2 A stabilization heat treatment in accordance with 
Supplementary Requirement S5 may be necessary and is 
permitted in order to meet this requirement for the grades 
containing titanium or columbium. 
S7. In-Process Heat Treatments 
S7.l For H grades, separate solution treatments are required 
for solution annealing. In-process heat treatments are not 
peri:nitted as a substitute for separate solution annealing. 
SS. ASME Section III or Section VIII, Division 1, Con­
struction 
S8.1 Products furnished under this specification that are 
intended for application under the rules of Section III or 
Section VIII, Division 1, of the ASME Boiler and Pressure 
Vessel Code shall be manufactured by holders of the appropri­
ate ASME Certificate of Authorization and Certification Mark. 
The product is subject to all applicable requirements of Section 
III or Section VIII, Division 1, including welding, heat 
treatment, nondestructive examination, authorized inspection 
at the point of manufacture, and application of the Certification 
Mark. 
S8.2 The applicable ASME Partial Data Report form, 
signed by an Authorized Inspector or Authorized Nuclear 
Inspector and a material test report shall be furnished for each 
lot of pipe. 
S8.3 The welded joints shall be full penetration butt welds 
as obtained by double welding or by other means that will 
obtain the same quality of deposited weld metal on the inside 
and outside. Welds using metal backing strips that remain in 
place are prohibited. 
S8.4 In addition to the requirements of 15.1, for pipe that is 
not heat treated, or that is heat treated in a continuous furnace, 
a lot shall consist of each 200 ft [60 m] or fraction thereof, of 
all pipe of the same heat of plate starting material of the same 
thickness, subjected to the same heat treatment. For pipe that is 
heat treated in a batch-type furnace that is automatically 
controlled within a 50 °F [25 °C] range and is equipped with 
recording pyrometers so that the heating records are available, 
a lot shall be defined as for continuous furnace heat treatment. 
Each length of pipe shall be so marked as to identify each such 
piece of pipe with the lot and the material test report. 
573

File: sectionII_partA_data_digitized/best_text/pages/page-0640.txt
SA-370 ASME BPVC.II.A-2025 
Norn 2-Many machines are equipped with stress-strain recorders for 
autographic plotting of stress-strain curves. It should be noted that some 
recorders have a load measuring component entirely separate from the 
load indicator of the testing machine. Such recorders are calibrated 
separately. 
8.3 Loading-It is the function of the gripping or holding 
device of the testing machine to transmit the load from the 
heads of the machine to the specimen under test. The essential 
requirement is that the load shall be transmitted axially. This 
implies that the centers of the action of the grips shall be in 
alignment, insofar as practicable, with the axis of the specimen 
at the beginning and during the test and that bending or 
twisting be held to a minimum. For specimens with a reduced 
section, gripping of the specimen shall be restricted to the grip 
section. In the case of certain sections tested in full size, 
nonaxial loading is unavoidable and in such cases shall be 
permissible. 
8.4 Speed of Testing-The speed of testing shall not be 
greater than that at which load and strain readings can be made 
accurately. In production testing, speed of testing is commonly 
expressed: (l) in terms of free nmning crosshead speed (rate of 
movement of the crosshead of the testing machine when not 
under load), (2) in terms of rate of separation of the two heads 
of the testing machine under load, (3) in terms of rate of 
stressing the specimen, or (4) in terms of rate of straining the 
specimen. The following limitations on the speed of testing are 
recommended as adequate for most steel products: 
Norn 3-Tension tests using closed-loop machines (with feedback 
control of rate) should not be performed using load control, as this mode 
of testing will result in acceleration of the crosshead upon yielding and 
elevation of the measured yield strength. 
8.4.1 Any convenient speed of testing may be used up to 
one half the specified yield point or yield strength. When this 
point is reached, the free-running rate of separation of the 
crossheads shall be adjusted so as not to exceed 1/16 in. per min 
per inch of reduced section, or the distance between the grips 
for test specimens not having reduced sections. This speed 
shall be maintained through the yield point or yield strength. In 
detennining the tensile strength, the free-running rate of 
separation of the heads shall not exceed ½ in. per min per inch 
of reduced section, or the distance between the grips for test 
specimens not having reduced sections. In any event, the 
minimum speed of testing shall not be less than 1/10 the 
specified maximum rates for determining yield point or yield 
strength and tensile strength. 
8.4.2 It shall be permissible to set the speed of the testing 
machine by adjusting the free running crosshead speed to the 
above specified values, inasmuch as the rate of separation of 
heads under load at these machine settings is less than the 
specified values of free running crosshead speed. 
8.4.3 As an alternative, if the machine is equipped with a 
device to indicate the rate of loading, the speed of the machine 
from half the specified yield point or yield strength through the 
yield point or yield strength may be adjusted so that the rate of 
stressing does not exceed 100 000 psi (690 MPa)/min. 
However, the minimum rate of stressing shall not be less than 
10 000 psi (70 MPa)/min. 
9. Test Specimen Parameters 
9.1 Selection-Test coupons shall be selected in accordance 
with the applicable product specifications. 
9.1.1 Wrought Steels-Wrought steel products are usually 
tested in the longitudinal direction, but in some cases, where 
size permits and the service justifies it, testing is in the 
transverse, radial, or tangential directions (see Figs. 1 and 2). 
9.1.2 Forged Steels-For open die forgings, the metal for 
tension testing is usually provided by allowing extensions or 
prolongations on one or both ends of the forgings, either on all 
or a representative number as provided by the applicable 
product specifications. Test specimens are normally taken at 
mid-radius. Certain product specifications permit the use of a 
representative bar or the destruction of a production part for 
test purposes. For ring or disk-like forgings test metal is 
provided by increasing the diameter, thickness, or length of the 
forging. Upset disk or ring forgings, which are worked or 
extended by forging in a direction perpendicular to the axis of 
the forging, usually have their principal extension along 
concentric circles and for such forgings tangential tension 
specimens are obtained from extra metal on the periphery or 
end of the forging. For some forgings, such as rotors, radial 
tension tests are required. In such cases the specimens are cut 
or trepanned from specified locations. 
9.2 Size and Tolerances-Test specimens shall be (I) the 
full cross section of material, or (2) machined to the form and 
dimensions shown in Figs. 3-6. The selection of size and type 
of specimen is prescribed by the applicable product specifica­
tion. Full cross section specimens shall be tested in 8-in. 
(200 mm) gauge length unless otherwise specified in the 
product specification. 
9.3 Procurement of Test Specimens-Specimens shall be 
extracted by any convenient method taking care to remove all 
distorted, cold-worked, or heat-affected areas from the edges of 
the section used in evaluating the material. Specimens usually 
have a reduced cross section at mid-length to ensure uniform 
distribution of the stress over the cross section and localize the 
zone of fracture. 
588 
9.4 Aging of Test Specimens-Unless otherwise specified, it 
shall be permissible to age tension test specimens. The time­
temperature cycle employed must be such that the effects of 
previous processing will not be materially changed. It may be 
accomplished by aging at room temperature 24 to 48 h, or in 
shorter time at moderately elevated temperatures by boiling in 
water, heating in oil or in an oven. 
9.5 Measurement of Dimensions of Test Specimens: 
9 .5 .1 Standard Rectangular Tension Test Specimens-These 
forms of specimens are shown in Fig. 3. To determine the 
cross-sectional area, the center width dimension shall be 
measured to the nearest 0.005 in. (0.13 mm) for the 8-in. (200 
mm) gauge length specimen and 0.001 in. (0.025 mm) for the 
2-in. (50 mm) gauge length specimen in Fig. 3. The center 
thickness dimension shall be measured to the nearest 0.001 in. 
for both specimens. 
9.5.2 Standard Round Tension Test Specimens-These 
forms of specimens are shown in Fig. 4 and Fig. 5. To 
determine the cross-sectional area, the diameter shall be

File: sectionII_partA_data_digitized/best_text/pages/page-0666.txt
SA-370 ASME BPVC.II.A-2025 
Not regulated as desired by the knurled thumb screw. By removing 
Rubber or adding rollers, the roller chain may be adapted for different 
Gasket sizes of tubular sections. 
Hydraulic Pressure Une 
FIG. A2.6 Testing Machine for Determination of Transverse Yield 
Strength from Annular Ring Specimens 
where: 
(1) P = 2St!D 
(2) S=PD/2t 
P = internal hydrostatic pressure, psi, 
(A2.2) 
(A2.3) 
S = unit circumferential stress in the wall of the tube 
produced by the internal hydrostatic pressure, psi, 
t = thickness of the tube wall, in., and 
D = outside diameter of the tube, in. 
A2.3.5 A roller chain type extensometer which has been 
found satisfactory for measuring the elongation of the ring 
specimen is shown in Figs. A2.7 and A2.8. Fig. A2.7 shows the 
extensometer in position, but undamped, on a ring specimen. 
A small pin, through which the strain is transmitted to and 
measured by the dial gauge, extends through the hollow 
threaded stud. When the extensometer is clamped, as shown in 
Fig. A2.8, the desired tension which is necessary to hold the 
instrument in place and to remove any slack, is exerted on the 
roller chain by the spring. Tension on the spring may be 
A2.4 Hardness Tests 
A2.4.1 Hardness tests are made either on the outside or the 
inside surfaces on the end of the tube as appropriate. 
A2.4.2 The standard 3000 kgf Brinell load may cause too 
much deformation in a thin-walled tubular specimen. In this 
case the 500 kgf load shall be applied, or inside stiffening by 
means of an internal anvil should be used. Brinell testing shall 
not be applicable to tubular products less than 2 in. (51 mm) in 
outside diameter, or less than 0.200 in. (5.1 mm) in wall 
thickness. 
A2.4.3 The Rockwell hardness tests are normally made on 
the inside surface, a flat on the outside smface, or on the wall 
cross-section depending upon the product limitation. Rockwell 
hardness tests are not performed on tubes smaller than 5 /16 in. 
(7.9 mm) in outside diameter, nor are they performed on the 
inside surface of tubes with less than ¼ in. (6.4 mm) inside 
diameter. Rockwell hardness tests are not performed on an­
nealed tubes with walls less than 0.065 in. (1.65 mm) thick or 
cold worked or heat treated tubes with walls less than 0.049 in. 
(1.24 mm) thick. For tubes with wall thicknesses less than 
those permitting the regular Rockwell hardness test, the Su­
perficial Rockwell test is sometimes substituted. Transverse 
Rockwell hardness readings can be made on tubes with a wall 
thickness of 0.187 in. (4.75 mm) or greater. The curvature and 
the wall thickness of the specimen impose limitations on the 
FIG. A2.7 Roller Chain Type Extensometer, Unclamped 
614

File: sectionII_partA_data_digitized/best_text/pages/page-0669.txt
ASME BPVC.II.A-2025 SA-370 
a ring cut from a tube, usually not less than 4 in. (100 mm) long 
and consists of having a flange turned over at right angles to the 
body of the tube to the width required by the applicable 
material specifications. The flaring tool and die block shown in 
Fig. A2.11 are recommended for use in making this test. 
A2.5. I.5 Flaring Test-For certain types of pressure tubes, 
an alternate to the flange test is made. This test consists of 
driving a tapered mandrel having a slope of 1 in 10 as shown 
in Fig. A2.12 (a) or a 60° included angle as shown in Fig. 
A2.12 (b) into a section cut from the tube, approximately 4 in. 
(100 mm) in length, and thus expanding the specimen until the 
inside diameter has been increased to the extent required by the 
applicable material specifications. 
A2.5.l.6 Bend Test-For pipe used for coiling in sizes 2 in. 
and under a bend test is made to determine its ductility and the 
soundness of weld. In this test a sufficient length of full-size 
pipe is bent cold through 90° around a cylindrical mandrel 
having a diameter 12 times the nominal diameter of the pipe. 
For close coiling, the pipe is bent cold through 180° around a 
mandrel having a diameter 8 times the nominal diameter of the 
pipe. 
t 
A B C 
-1 
~t.1· 
ll 4 4 
A = Outs. Diam. of Tube less 
B "'" Outs. Diam. of Tube less 
C = Outs. Diam. of Tube plus 
Flaring Tool 
A2.5.l.7 Transverse Guided Bend Test of Welds-This bend 
test is used to determine the ductility of fusion welds. The 
specimens used are approximately 1 ½ in. (38 mm) wide, at 
least 6 in. (152 mm) in length with the weld at the center, and 
are machined in accordance with Fig. A2.13 for face and root 
bend tests and in accordance with Fig. A2. l 4 for side bend 
tests. The dimensions of the plunger shall be as shown in Fig. 
A2.15 and the other dimensions of the bending jig shall be 
substantially as given in this same figure. A test shall consist of 
a face bend specimen and a root bend specimen or two side 
bend specimens. A face bend test requires bending with the 
inside surface of the pipe against the plunger; a root bend test 
requires bending with the outside surface of the pipe against 
the plunger; and a side bend test requires bending so that one 
of the side smfaces becomes the convex surface of the bend 
specimen. 
( 1) Failure of the bend test depends upon the appearance of 
cracks in the area of the bend, of the nature and extent 
described in the product specifications. 
A "° Outs. Diam, of Tube plus f' 
OieBlock 
Norn I-Metric equivalent: 1 in.= 25.4 mm. 
FIG. A2.11 Flaring Tool and Die Block for Flange Test 
617

File: sectionII_partA_data_digitized/best_text/pages/page-0674.txt
SA-370 ASME BPVC.II.A-2025 
Position 3 
Position 2 (core) 
Position 1 
FIG. A3.7 Hardness Test Locations 
A4. STEEL ROUND WIRE PRODUCTS 
A4.1 Scope 
A4.1. l This annex contains testing requirements for Round 
Wire Products that are specific to the product. The require­
ments contained in this annex are supplementary to those found 
in the general section of this specification. In the case of 
conflict between requirements provided in this annex and those 
found in the general section of this specification, the require­
ments of this annex shall prevail. In the case of conflict 
between requirements provided in this annex and requirements 
found in product specifications, the requirements found in the 
product specification shall prevail. 
A4.2 Apparatus 
A4.2.l Gripping Devices-Giips of either the wedge or 
snubbing types as shown in Figs. A4.1 and A4.2 shall be used 
(see Note A4.1). When using grips of either type, care shall be 
taken that the axis of the test specimen is located approxi­
mately at the center line of the head of the testing machine (see 
Note A4.2). When using wedge grips the liners used behind the 
grips shall be of the proper thickness. 
NoTE A4.l-Testing machines usually are equipped with wedge grips. 
These wedge grips, irrespective of the type of testing machine, may be 
refen-ed to as the "usual type" of wedge grips. The use of fine (180 or 240) 
grit abrasive cloth in the "usual" wedge type grips, with the abrasive 
contacting the wire specimen, cau be helpful in reducing specimen 
SECTION A-A 
FIG. A4.1 Wedge-type Gripping Device 
624 
FIG. A4.2 Snubbing-type Gripping Device 
slipping aud breakage at the grip edges at tensile loads up to about 
1000 lb. For tests of specimens of wire which are liable to be cut at the 
edges by the "usual type" of wedge grips, the snubbing type gripping 
device has proved satisfactory. 
For testing round wire, the use of cylindrical seat in the wedge gripping 
device is optional. 
NoTE A4.2-Any defect in a testing machine which may cause nonaxial 
application of load should be corrected. 
A4.2.2 Pointed Micrometer-A micrometer with a pointed 
spindle and anvil suitable for reading the dimensions of the 
wire specimen at the fractured ends to the nearest 0.001 in. 
(0.025 mm) after breaking the specimen in the testing machine 
shall be used. 
A4.3 Test Specimens 
A4.3.1 Test specimens having the full cross-sectional area 
of the wire they represent shall be used. The standard gauge 
length of the specimens shall be 10 in. (254 mm). However, if 
the determination of elongation values is not required, any 
convenient gauge length is permissible. The total length of the 
specimens shall be at least equal to the gauge length (10 in.) 
plus twice the length of wire required for the full use of the grip 
employed. For example, depending upon the type of testing 
machine and grips used, the minimum total length of specimen 
may vary from 14 to 24 in. (360 to 610 mm) for a 10-in. gauge 
length specimen. 
A4.3.2 Any specimen breaking in the grips shall be dis­
carded and a new specimen tested.

File: sectionII_partA_data_digitized/best_text/pages/page-0675.txt
ASME BPVC.II.A-2025 SA-370 
A4.4 Elongation 
A4.4.1 In determining permanent elongation, the ends of the 
fractured specimen shall be carefully fitted together and the 
distance between the gauge marks measured to the nearest 
0.01 in. (0.25 mm) with dividers and scale or other suitable 
device. The elongation is the increase in length of the gauge 
length, expressed as a percentage of the original gauge length. 
In recording elongation values, both the percentage increase 
and the original gauge length shall be given. 
A4.4.2 In determining total elongation (elastic plus plastic 
extension) autographic or extensometer methods may be em­
ployed. 
A4.4.3 If fracture takes place outside of the middle third of 
the gauge length, the elongation value obtained may not be 
representative of the material. 
A4.S Reduction of Area 
A4.5.1 The ends of the fractured specimen shall be carefully 
fitted together and the dimensions of the smallest cross section 
measured to the nearest 0.001 in. (0.025 mm) with a pointed 
micrometer. The difference between the area thus found and the 
area of the original cross section, expressed as a percentage of 
the original area, is the reduction of area. 
A4.5.2 The reduction of area test is not recommended in 
wire diameters less than 0.092 in. (2.34 mm) due to the 
difficulties of measuring the reduced cross sections. 
A4.6 Rockwell Hardness Test 
A4.6.1 On heat-treated wire of diameter 0.100 in. 
(2.54 mm) and larger, the specimen shall be flattened on two 
parallel sides by grinding before testing. The hardness test is 
not recommended for any diameter of hard drawn wire or 
heat-treated wire less than 0.100 in. (2.54 mm) in diameter. For 
round wire, the tensile strength test is greatly preferred over the 
hardness test. 
A4.7 Wrap Test 
A4. 7 .1 This test is used as a means for testing the ductility 
of certain kinds of wire. 
A4. 7 .2 The test consists of coiling the wire in a closely 
spaced helix tightly against a mandrel of a specified diameter 
for a required number of turns. (Unless other specified, the 
required number of turns shall be five.) The wrapping may be 
done by hand or a power device. The wrapping rate may not 
exceed 15 turns per min. The mandrel diameter shall be 
specified in the relevant wire product specification. 
A4.7.3 The wire tested shall be considered to have failed if 
the wire fractures or if any longitudinal or transverse cracks 
develop which can be seen by the unaided eye after the first 
complete tum. Wire which fails in the first tum shall be 
retested, as such fractures may be caused by bending the wire 
to a radius less than specified when the test starts. 
A4.8 Coiling Test 
A4.8.l This test is used to determine if imperfections are 
present to the extent that they may cause cracking or splitting 
during spring coiling and spring extension. A coil of specified 
length is closed wound on an arbor of a specified diameter. The 
closed coil is then stretched to a specified permanent increase 
in length and examined for uniformity of pitch with no splits or 
fractures. The required arbor diameter, closed coil length, and 
permanent coil extended length increase may vary with wire 
diameter, properties, and type. 
AS. NOTES ON SIGNIFICANCE OF NOTCHED-BAR IMPACT TESTING 
AS.I Notch Behavior 
A5.l.1 The Charpy and Izod type tests bring out notch 
behavior (brittleness versus ductility) by applying a single 
overload of stress. The energy values detennined are quantita­
tive comparisons on a selected specimen but cannot be 
converted into energy values that would serve for engineering 
design calculations. The notch behavior indicated in an indi­
vidual test applies only to the specimen size, notch geometry, 
and testing conditions involved and cannot be generalized to 
other sizes. of specimens and conditions. 
A5.l.2 The notch behavior of the face-centered cubic met­
als and alloys, a large group of nonfen-ous materials and the 
austenitic steels can be judged from their common tensile 
properties, If they are brittle in tension they will be brittle when 
notched, while if they are ductile in tension, they will be ductile 
when notched, except for unusually sharp or deep notches 
(much more severe than the standard Charpy or Izod speci­
mens). Even low temperatures do not alter this characteristic of 
625 
these materials. In contrast, the behavior of the ferritic steels 
under notch conditions cannot be predicted from their proper­
ties as revealed by the tension test. For the study of these 
materials the Charpy and Izod type tests are accordingly very 
useful. Some metals that display normal ductility in the tension 
test may nevertheless break in brittle fashion when tested or 
when used in the notched condition. Notched conditions 
include restraints to deformation in directions perpendicular to 
the major stress, or multiaxial stresses, and stress concentra­
tions. It is in this field that the Charpy and Izod tests prove 
useful for determining the susceptibility of a steel to notch­
brittle behavior though they cannot be directly used to appraise 
the serviceability of a structure. 
A5.1.3 The testing machine itself must be sufficiently rigid 
or tests on high-strength low-energy materials will result in 
excessive elastic energy losses either upward through the . 
pendulum shaft or downward through the base of the machine. 
If the anvil supports, the pendulum striking edge, or the

File: sectionII_partA_data_digitized/best_text/pages/page-0681.txt
ASME BPVC.II.A-2025 SA-370 
Al0.4.2 Reproducibility of Heat Treatment Parameters on 
Production Forgings: 
Al0.4.2.1 All information pertarnmg to the quench and 
temper of the master forging shall be recorded on an appro­
priate permanent record, similar to the one shown in Table 
AlO.l. 
Al0.4.2.2 All information pertaining to the quench and 
temper of the production forgings shall be appropriately 
recorded, preferably on a form similar to that used in 
Al0.4.2.1. Quench records of production forgings shall be 
retained for future reference. The quench and temper record of 
the master forging shall be retained as a permanent record. 
Al0.4.2.3 A copy of the master forging record shall be 
stored with the heat treatment record of the production forging. 
Al0.4.2.4 The essential variables, as set forth on the heat 
treat record, shall be controlled within the given parameters on 
the production forging. 
Al0.4.2.5 The temperature of the quenching medium prior 
to quenching each production forging shall be equal to or lower 
than the temperature of the quenching medium prior to 
quenching the master forging. 
Al0.4.2.6 The time elapsed from opening the furnace door 
to quench for the production forging shall not exceed that 
elapsed for the master forging. 
Al0.4.2.7 If the time parameter is exceeded in opening the 
furnace door to beginning of quench, the forging shall be 
placed back into the furnace and brought back up to equaliza­
tion temperature. 
Al0.4.2.8 All forgings represented by the same master 
forging shall be quenched with like orientation to the surface of 
the quench bath. 
Al0.4.2.9 All production forgings shall be quenched in the 
same quench tank, with the same agitation as the master 
forging. 
Al0.4.2.10 Uniformity of Heat Treat Parameters-(]) The 
difference in actual heat treating temperature between produc­
tion forgings and the master forging used to establish the 
simulator cycle for them shall not exceed ± 25 °F ( ± 14 °C) for 
the quench cycle. (2) The tempering temperature of the 
production forgings shall not fall below the actual tempering 
temperature of the master forging. (3) At least one contact 
surface thermocouple shall be placed on each forging in a 
production load. Temperature shall be recorded for all surface 
thermocouples on a Time Temperature Recorder and such 
records shall be retained as permanent documentation. 
Al0.4.3 Heat-cycle Simulation: 
Al0.4.3.1 Program charts shall be made from the data 
recorded on the master chart. All test specimens shall be given 
the same heating rate above, the ACl, the same holding time 
and the same cooling rate as the production forgings. 
Al0.4.3.2 The heating cycle above theACl, a portion of the 
holding cycle, and the cooling portion of the master chart shall 
be duplicated and the allowable limits on temperature and time, 
as specified in (a) through (c), shall be established for 
verification of the adequacy of the simulated heat treatment. 
( a) Heat Cycle Simulation of Test Coupon Heat Treatment 
for Quenched and Tempered Forgings and Bars-If cooling 
rate data for the forgings and bars and cooling rate control 
devices for the test specimens are available, the test specimens 
may be heat-treated in the device. 
(b) The test coupons shall be heated to substantially the 
same maximum temperature as the forgings or bars. The test 
coupons shall be cooled at a rate similar to and no faster than 
the cooling rate representative of the test locations and shall be 
within 25 °F (14 °C) and 20 sat all temperatures after cooling 
begins. The test coupons shall be subsequently heat treated in 
accordance with the thermal treatments below the critical 
temperature including tempering and simulated post weld heat 
treatment. 
(c) Simulated Post Weld Heat Treatment of Test Specimens 
(for ferritic steel forgings and bars)-Except for carbon steel (P 
Number 1, Section IX of the Code) forgings and bars with a 
nominal thickness or diameter of 2 in. (51 mm) or less, the test 
specimens shall be given a heat treatment to simulate any 
thermal treatments below the critical temperature that the 
TABLE A 10.1 Heat-treat Record-essential Variables 
Master Production Production Production Production Production 
Forging Foraing 1 Foraing 2 Forging 3 Forging 4 Forging 5 
Proqram chart number 
Time at temperature and actual temperature of heat treatment 
Method of coolinq 
ForginQ thickness 
Thermocouple immersion 
Beneath buffer {yes/no) 
Foraina number 
Product 
Material 
Thermocouple location-0 deq 
Thermocouple location-180 deg 
Quench tank No. 
Date of heat treatment 
Furnace number 
Cycle number 
Heat treater 
StartinQ quench medium temperature 
Time from furnace to auench 
Heatinq rate above 1000 °F (538 °C) 
Temoerature upon removal from auench after 5 min 
Orientation of forging in quench 
631

File: sectionII_partA_data_digitized/best_text/pages/page-0682.txt
SA-370 ASME BPVC.II.A-2025 
forgings and bars may receive during fabrication. The simu­
lated heat treatment shall utilize temperatures, times, and 
cooling rates as specified on the order. The total time at 
temperature( s) for the test material shall be at least 80 % of the 
total time at temperature(s) to which the forgings and bars are 
subjected during postweld heat treatment. The total time at 
temperature(s) for the test specimens may be performed in a 
single cycle. 
Al0.4.3.3 Prior to heat treatment in the simulator unit, test 
specimens shall be machined to standard sizes that have been 
determined to allow adequately for subsequent removal of 
decarb and oxidation. 
Al0.4.3.4 At least one thermocouple per specimen shall be 
used for continuous recording of temperature on an indepen­
dent external temperature-monitoring source. Due to the sen­
sitivity and design peculiarities of the heating chamber of 
certain equipment, it is mandatory that the hot junctions of 
control and monitoring thermocouples always be placed in the 
same relative position with respect to the heating source 
(generally infrared lamps). 
Al0.4.3.5 Each individual specimen shall be identified, and 
such identification shall be clearly shown on the simulator 
chart and simulator cycle record. 
Al0.4.3.6 The simulator chart shall be compared to the 
master chart for accurate reproduction of simulated quench in 
accordance with Al0.4.3.2(a). If any one specimen is not heat 
treated within the acceptable limits of temperature and time, 
such specimen shall be discarded and replaced by a newly 
machined specimen. Documentation of such action and reasons 
for deviation from the master chart shall be shown on the 
simulator chart, and on the co1Tesponding nonconformance 
repmi. 
Al0.4.4 Reheat Treatment and Retesting: 
Al0.4.4.1 In the event of a test failure, retesting shall be 
handled in accordance with rules set forth by the material 
specification. 
Al0.4.4.2 If retesting is permissible, a new test specimen 
shall be heat treated the same as previously. The production 
forging that it represents will have received the same heat 
treatment. If the test passes, the forging shall be acceptable. If 
it fails, the forging shall be rejected or shall be subject to reheat 
treatment if permissible. 
Al0.4.4.3 If reheat treatment is permissible, proceed as 
follows: ( 1) Reheat treatment same as original heat treatment 
(time, temperature, cooling rate). Using new test specimens 
from an area as close as possible to the original specimens, 
repeat the austenitize and quench cycles twice, followed by the 
tempering cycle (double quench and temper). The production 
forging shall be given the identical double quench and temper 
as its test specimens above. (2) Reheat treatment using a new 
heat treatment practice. Any change in time, temperature, or 
cooling rate shall constitute a new heat treatment practice. A 
new master curve shall be produced and the simulation and 
testing shall proceed as originally set forth. 
632 
Al0.4.4.4 In summation, each test specimen and its corre­
sponding forging shall receive identical heat treatment or heat 
treatment; otherwise the testing shall be invalid. 
Al0.4.5 Storage, Recall, and Documentation of Heat-cycle 
Simulation Data-All records pertaining to heat-cycle simula­
tion shall be maintained and held for a period of ten years or as 
designed by the customer. Information shall be so organized 
that all practices can be verified by adequate documented 
records.

File: sectionII_partA_data_digitized/best_text/pages/page-0695.txt
ASME BPVC.II.A-2025 SA-376/SA-376M 
11.3 Flattening Test-For pipe heat treated in a batch-type 
furnace not equipped with recording pyrometers and automati­
cally controlled within a 50 °F [30 °C] or lesser range, the 
flattening test shall be made on 5 % of the pipe from each 
heat-treated lot. When heat treated by the continuous process, 
by quenching after hot forming or in a batch-type furnace 
equipped with recording pyrometers and automatically con­
trolled within a 50 °F [30 °C] or lesser range, this test shall be 
made on a sufficient number of pipe to constitute 5 % of the lot 
but in no case less than two pipes. 
12. Certification 
12.1 In addition to the certification required by Specification 
A999/ A999M, the certification for pipe furnished to this 
specification shall identify each length of pipe which is 
furnished without the manufacturer's completed hydrostatic 
test, in accordance with 10.3. 
13. Product Marking 
13.1 In addition to the marking prescribed in Specification 
A999/ A999M, the marking shall include the ANSI schedule 
number, the heat number or manufacturer's number by which 
the heat can be identified, and if applicable, NH when 
hydrotesting is not performed and ET when eddy-current testing 
is performed, or UT when ultrasonic testing is performed. 
13.2 If the pipe conforms to any of the supplementary 
requirements specified in S 1 through S 10, compliance shall be 
so indicated by adding the symbol "S" directly followed by the 
number of the applicable supplementary requirement to the 
marking prescribed in 13.1. 
13.3 No steel indentation stamping shall be done without 
the purchaser's consent. 
14. Keywords 
14.1 austenitic stainless steel; central station service; feed­
water heater tubes; stainless steel tube; steel tube; welded steel 
tube 
SUPPLEMENTARY REQUIREMENTS 
FOR PIPE REQUIRING SPECIAL CONSIDERATION 
One or more of the following supplementary requirements shall apply only when specified in the 
purchase order. The purchaser may specify a different frequency of test or analysis than is provided 
in the supplementary requirement. Subject to agreement between the purchaser and manufacturer, 
retest and retreatment provisions of these supplementary requirements may also be modified. 
Sl. Product Analysis 
S 1. 1 Product analysis shall be made on each length of pipe. 
Individual lengths failing to conform to the chemical compo­
sition requirements shall be rejected. 
S2. Transverse Tension Tests 
S2. l A transverse tension test shall be made on a specimen 
from one end or both ends of each pipe NPS 8 [DN 200] and 
over in nominal diameter. If this supplementary requirement is 
specified, the number of tests per pipe shall also be specified. 
If a specimen from any length fails to meet the required tensile 
properties (tensile, yield, and elongation), that length shall be 
rejected subject to retreatment in accordance with Specification 
A999/ A999M and satisfactory retest. 
S3. Flattening Test 
S3.l The flattening test of Specification A999/A999M shall 
be made on a specimen from one end or both ends of each pipe. 
Crop ends may be used. If this supplementary requirement is 
specified, the number of tests per pipe shall also be specified. 
If a specimen from any length fails because of lack of ductility 
prior to satisfactory completion of the first step of the flattening 
test requirement that pipe shall be rejected subject to retreat­
ment in accordance with Specification A999/ A999M and 
satisfactory retest. If a specimen from any length of pipe fails 
because of a lack of soundness that length shall be rejected, 
unless subsequent retesting indicates that the remaining length 
is sound. 
S4. Etching Tests 
S4. l The steel shall be homogeneous as shown by etching 
tests conducted in accordance with the appropriate portions of 
Method E381. Etching tests shall be made on a cross section 
from one end or both ends of each pipe and shall show sound 
and reasonably uniform material free from injurious 
laminations, cracks, and similar objectionable defects. If this 
supplementary requirement is specified, the number of tests per 
pipe required shall also be specified. If a specimen from any 
length shows objectionable defects, the length shall be rejected, 
subject to removal of the defective end and subsequent retests 
indicating the remainder of the length to be sound and 
reasonably uniform material. 
SS. Photomicrographs 
S5.l Photornicrographs at 100 diameters may be made from 
one end of each piece of pipe furnished in sizes NPS 6 [DN 
150] and larger in the as-furnished condition. Such photomi­
crographs shall be suitably identified as to pipe size, wall 
thickness, piece number, and heat. Such photornicrographs are 
for information only, and shall show the actual metal structure 
of the pipe as finished. 
645

File: sectionII_partA_data_digitized/best_text/pages/page-0706.txt
SA-395/SA-395M ASME BPVC.II.A-2025 
7.4.3 Castings Grade 60-40-18, ordered under this 
specification not covered by ANSI standards and ASME 
Pressure Vessel Code, and castings for special service 
applications, shall be tested to such pressures as may be 
agreed upon by the manufacturer and the purchaser. 
7.4.4 For castings Grade 60-40-18, it is realized that 
the foundry may be unable to perform the hydrostatic test 
prior to shipment, or that the purchaser may wish to defer 
testing until additional work or machining has been per­
formed on the casting. Castings ordered in the rough state 
for final machining by the purchaser may be tested hydro­
statically prior to shipment by the manufacturer at pressures 
to be agreed upon with the purchaser. However, the foundry 
is responsible for the satisfactory pe1formance of the cast­
ings under the final hydrostatic test. 
8. Workmanship and Finish 
8.1 The surface of the casting shall be examined visu­
ally and shall be free from adhering sand, scale, cracks, 
and hot tears. Any other surface discontinuities shall meet 
visual acceptance standards specified in the order. 
9. Repair 
9.1 Castings for valves, flanges, pipe fittings, pumps, 
and other piping components ordered under applicable 
ANSI standards shall not be repaired by plugging, welding, 
brazing, or impregnation. 
9.2 Castings Grade 60-40-18 not covered in 9.1 which 
leak on hydrostatic tests may be repaired by plugging, 
provided the following requirements are met: 
9.2.1 No welding or brazing is permitted. 
9.2.2 The diameter of the plug shall not exceed the 
diameter of a standard 2 in. [ISO R2] pipe plug. 
9.2.3 The plugs, where practical, shall conform in 
all dimensions to the standard ISO ¾ plugs. In addition, 
they shall have full thread engagement corresponding to 
the thickness in the repaired section. Where a tapered plug 
is impractical because of the excess wall thickness in terms 
of plug diameter and coincident thread engagement, other 
types of plugs may be used provided both full engagement 
and effective sealing against pressure are obtained. Where 
possible, the ends of the plug should be ground smooth after 
installation to conform to the inside and outside contours of 
the wall of the pressure vessel or pressure part. 
9.2.4 The material from which the plug is manufac­
tured shall conform in all respects to the materials specifi­
cations that apply to the pressure vessel or pressure part. 
9.2.5 The area adjacent to the drilled hole shall be 
examined by radiography, and shall meet the Level 3 
acceptance requirements of Reference Radiographs E 689 
and supporting Reference Radiographs E 446, E 186, or 
E 280 as applicable and defined in accordance with Refer­
ence Radiographs E 689. 
9.2.6 The thickness of any repaired section in relation 
to the size of the plug used shall not be less than that given 
in Table 2. 
9.2.7 The minimum radius of repaired sections of 
cylinders or cones in relation to the size of plug used shall 
not be less than that given in Table 3. 
9.2.8 A repaired area may consist of a maximum of 
three plugs with a spacing such that the ligaments between 
adjacent plugs shall not be less than listed in Table 4. Other 
defective areas may also be repaired by plugging provided 
the minimum ligament between plugs in adjacent areas is 
not less than twice the distance from the nearest plug, the 
values for which are listed in Table 4. 
9 .3 Surface imperfections in castings Grade 60-40-18 
other than valves, flanges, pipe fittings, pumps, and other 
piping components may be repaired by plugging provided 
the depth of the plug is not greater than 20% of the thickness 
of the casting section and the diameter of the plug is not 
greater than its length. Repair of surface defects may not 
be done on pressure-containing portions of castings. The 
plug need not be threaded. The conditions of 9.2.1 and 
9.2.4 shall also be satisfied. 
10. Sampling 
10.1 A lot shall consist of one of the following: 
656 
10.1.1 All the metal from a single heating in a batch­
type melting furnace. 
10.1.2 All the metal poured from two or more batch­
type melting furnaces into a single ladle or a single casting. 
10.1.3 All the metal poured from a continuous melt­
ing furnace for a given period of time between changes in 
charge, processing conditions, or aim-for chemistry, or 8 h, 
whichever is the shorter period. 
11. Test Coupon 
11.1 The separately cast test coupons poured from the 
same lot as the castings they represent from which the 
tension test specimen is machined shall be cast to the size 
and shape shown in Fig. 2, Fig. 3, or Fig. 4. Cast coupons 
shall be identified with the castings they represent. Sec­
tioning procedure for removing test specimens from 
Y-blocks is shown in Fig. 5. 
11.1.1 Test samples may be removed from castings 
at locations designated on a drawing or as agreed to by 
manufacturer and purchaser.
