Repository: Demigodofa/ASMEPurchaseOrderHelper

# ASMEPurchaseOrderHelper

PC UI tool to help purchasing agents generate correct ASME purchase orders. The active desktop flow reads normalized ASME JSONL data, applies policy rules, and generates copy-ready/exportable PO content.

## Source of truth (for agents/bots)
This README is the source of truth for rules, orientation, and guidance. The owner may use loose or exact language; if there is any ambiguity, confirm intent. Example: if they say "ordering requirements," confirm they mean "Ordering Information" (the official section name used in the PDFs).

File: sectionII_partA_data_digitized/best_text/pages/page-0925.txt
\ 
~ 
ASME BPVC.II.A-2025 SA-484/SA-484M 
the option of the manufacturer. Marking shall be made by hot 
stamping, cold stamping, or painting of bars, or by marking 
tags attached to bundles, lifts, or boxes. 
18.1.2 Forgings shall be legibly die stamped with the 
manufacturer's symbol or name, material specification 
designation, grade or type, and heat identification. When die 
stamping is not permitted by the purchaser, electric pencil or 
electro-etching shall be used. 
18.2 Government Procurement: 
18.2.1 When specified in the contract or order, and for direct 
procurement by or direct shipment to the government, marking 
for shipment, in addition to any requirements specified in the 
contract or order, shall be in accordance with MIL-STD-129 
for military agencies and in accordance with Fed. Std. No. 123 
for civil agencies. 
18.2.2 For government procurement by the Defense Supply 
Agency, bars and shapes shall be marked continuously for 
identification in accordance with Fed. Std. No. 183. 
19. Packaging and Package Marking 
19.1 Unless otherwise specified, the bars and shapes shall be 
packaged and loaded in accordance with Practices A700. 
19.2 When specified in the contract or order, and for direct 
procurement by or direct shipment to the government, when 
Level A is specified, preservation, packaging, and packing shall 
be in accordance with the Level A requirements of MIL-STD-
163 _ 
20. Keywords 
20.1 general delivery requirements; stainless steel bars; 
stainless steel billets; stainless steel forgings; stainless steel 
shapes 
ANNEXES 
(Mandatory Information) 
Al. REQUIREMENTS FOR INTRODUCTION OF NEW MATERIALS 
Al.1 New materials may be proposed for inclusion in 
specifications referencing this specification, subject to the 
following conditions: 
Al. 1. 1 The application for the addition of a new grade to a 
specification shall be made to the chair of the subcommittee 
that has jurisdiction over that specification. 
Al.1.2 The application shall be accompanied by a statement 
from at least one user indicating that there is a need for the new 
grade to be included in the applicable specification. 
Al.1.3 The application shall be accompanied by test data as 
required by the applicable specification. Test data from a 
minimum of three test lots, as defined by the specification, each 
from a different heat, • shall be furnished. 
Al. 1 .4 The application shall provide recommendations for 
all requirements appearing in the applicable specification. 
Al.1.5 The application shall state whether the new grade is 
covered by patent. 
A2. REQUIREMENTS FOR INTRODUCTION OF MATERIALS FROM OTHER A0l OR B02.07 SPECIFICATIONS 
A2. l Wrought materials that are already covered by an­
other AOl or B02.07 specification may be proposed for 
inclusion in specifications referencing this specification of 
general requirements subject to the following conditions: 
A2.1.1 Application for the addition of a grade that is already 
covered in another AOl or B02.07 specification shall be made 
to the chair of the subcommittee that has jurisdiction over that 
the specification to which the grade is to be added. 
825 
A2.1.2 The chemical requirements, the specified mechani­
cal properties, and the heat treatment requirements of the grade 
being added shall be the same as those for the grade in the AO 1 
or B02.07 specification in which the grade is presently covered. 
A2. l.3 The application shall provide recommendations for 
all requirements appearing in the applicable specification. 
A2.1.4 The application shall state whether or not the grade 
is covered by patent.

File: sectionII_partA_data_digitized/best_text/pages/page-0982.txt
SA-522/SA-522M ASME BPVC.II.A-2025 
11. Method of Impact Testing 
11.1 The impact test shall be made in accordance with 
the simple beam, Charpy type of test described in the latest 
issue of Test Methods and Definitions A 370. 
11.2 Precaution shall be taken so that when broken, 
the test specimens shall be within ± 3°F [l.7°C] of the 
specified test temperature. 
12. Inspection 
12.1 The inspector representing the purchaser shall 
have free entry, at all times while work on the contract 
of the purchaser is being performed, to all parts of the 
manufacturer's works that concern the manufacture of the 
material ordered. The manufacturer shall afford the inspec­
tor all reasonable facilities to satisfy the inspector that 
the material is being furnished in accordance with this 
specification. All tests (except product analysis) and 
inspection shall be made at the place of manufacture prior 
to shipment, unless otherwise specified, and shall be con­
ducted so as not to interfere unnecessarily with the opera­
tion of the works. 
12.2 The manufacturer shall report to the purchaser or 
the purchaser's representative the heat treatments applied 
to the material and to the test blocks and the results of the 
chemical analysis and mechanical tests made in accordance 
with this specification and the heat number or his heat 
identification. 
13. Rejection 
13.1 Unless otherwise specified, any rejection based 
on tests made in accordance with Section 5 and 7 shall be 
including the impact test temperature, and test coupon 
stress relief details if applicable, 
14.1.4 Results of any additional or supplementary 
requirements specified by the purchaser, and 
14.1.5 The year date and revision letter, if any, of 
the specification. Note, this information is not required to 
be marked on the forgings. 
15. Product Marking 
15.1 Each forging shall be legibly stamped by the man­
ufacturer with the heat number or his heat identification, 
the manufacturer's name (see Note 1) or trademark, and 
this specification number, A 522 or A 522M as applicable, 
8Nl, or 9NI, and QT or NNT as applicable. 
NOTE 1 - For purposes of identification marking, the manufacturer 
is considered the organization that certifies the piping component was 
manufactured, sampled, and tested in accordance with this specification 
and the results have been determined to meet the requirements of this 
specification. 
15.2 Forgings impact tested at a temperature other than 
that specified in Table 3, by the use of Supplementary 
Requirement S2, shall be marked with the letters LTV 
following the specification number, as well as the tempera­
ture scale used. For forgings to A 522, these letters shall 
be followed by the impact test temperature in degrees 
Fahrenheit. A prefix 0 to the test temperature indicates a 
temperature below 0°F, for example A 522 Type 1 
LTV0300F indicates -300°F. For forgings to A 522M, the 
letters LTV shall be followed by the impact test tempera­
ture in degrees Celsius. A prefix 0 to the test temperature 
indicates a temperature below 0°C, for example A 522M 
Type 1 LTV0150C indicates -150°C. 
reported to the manufacturer within 60 days from the 15.3 The purchaser may specify additional identifica-
receipt of samples or test reports by the purchaser. tion marking and the location of all stamping. The type of 
13.2 Each forgingJtLlYhlchJnjurious-m~tal-de-feets--are~~~tamp~-s~aU-be-f0u~d0r--'-'interrupted-ctlot'-'-drestamps nav- -~-------
exposed during subsequent machining shall be rejected and mg a radms of ~2 m. [0.8 mm]. 
the manufacturer notified. 
14. Certification 
14.1 Test reports, when required, shall include certifi­
cation that all requirements of this specification have been 
met. The manufacturer shall provide the following where 
applicable: 
14.1.1 Whether Type 1 or Type 11 material has been 
supplied and the chemical analysis results in accordance 
with Section 5, 
14.1.2 Type of heat treatment used, 
14.1.3 Results of tension and Charpy impact tests 
(together with absorbed energy and % shear fracture) 
882 
15.4 Bar Coding - In addition to the requirements in 
15.1, 15.2, and 15.3, bar coding is acceptable as a supple­
mental identification method. The purchaser may specify 
in the order a specific bar coding system to be used. The 
bar coding system, if applied at the discretion of the sup­
plier, should be consistent with one of the published indus­
try standards for bar coding. If used on small parts, the 
bar code may be applied to the box or a substantially 
applied tag. 
16. Keywords 
16.1 low temperature applications; nickel alloy steel; 
pipe fittings; steel; piping applications; pressure containing 
parts; steel flanges; steel forgings; alloy; steel valves

File: sectionII_partA_data_digitized/best_text/pages/page-0994.txt
SA-530/SA-530M ASME BPVC.II.A-2025 
Specification for 
General Requirements for Specialized Carbon and Alloy 
Steel Pipe 
1. Scope 
1.1 This specification covers a group of requirements 
which, with the exceptions of Section 6.3, Section 14, Section 
21, and Section 22, are mandatory requirements to the ASTM 
pipe product specifications noted below unless the product 
specification specifies different requirements, in which case the 
requirement of the product specification shall prevail. 
1.2 Sections 6.3 or 21 are mandatory if the product speci­
fication has a requirement for product analysis or flattening 
tests. 
1.3 Section 22 is mandatory if the product specification has 
a hydrostatic test requirement without defining the test param­
eters. 
1.4 Section 14 is for infonnation only. 
1.5 In case of conflict between a requirement of the product 
specification and a requirement of this general requirement 
specification, only the requirement of the product specification 
need be satisfied. 
Title of Specification 
Seamless Carbon Steel Pipe for High-Temperature Service 
Metal-Arc-Welded Steel Pipe for Use With High-Pressure 
Transmission Systems 
Seamless Carbon Steel Pipe for Atmospheric and Lower 
Temperatures 
Centrifugally Cast Carbon Steel Pipe for High-Temperature 
Service 
Electric-Fusion-Welded Steel Pipe for Atmospheric and 
Lower Temperatures 
Electric-Fusion-Welded Steel Pipe for High-Pressure Service 
at Moderate Temperatures 
Carbon and Alloy Steel Pipe, Electric-Fusion-Welded for 
High-Pressure Service at High Temperatures 
ASTM DesignationA 
A106/A106M 
A381 
A524 
A660/A660M 
A671/A671M 
A672/A672M 
A691/A691M 
~---A These designatiQDS refer to the latest is_s_LLe_oUbe_respective.specifications. 
1.6 The values stated in either inch-pound units or SI units 
are to be regarded separately as standard. Within the text, the 
SI units are shown in brackets. The values stated in each 
system are not exact equivalents; therefore, each system must 
be used independently of the other. Combining values from the 
two systems may result in nonconformance with the specifi­
cation. The inch-pound units shall apply unless the "M" 
designation (SI) of the product specification is specified in the 
order. 
Norn 1-The dimensionless designator NPS (nominal pipe size) has 
been substituted in this standard for such traditional terms as "nominal 
diameter," "size," and "nominal size." 
1.7 This standard does not purport to address all of the 
safety concerns, if any, associated with its use. It is the 
responsibility of the user of this standard to establish appro­
priate safety, health, and environmental practices and deter­
mine the applicability of regulatory limitations prior to use. 
1.8 This international standard was developed in accor­
dance with internationally recognized principles on standard­
ization established in the Decision on Principles for the 
Development of International Standards, Guides and Recom­
mendations issued by the World Trade Organization Technical 
Barriers to Trade (TBT) Committee. 
2. Referenced Documents 
2.1 ASTM Standards: 
A106/A106M Specification for Seamless Carbon Steel Pipe 
for High-Temperature Service 
A370 Test Methods and Definitions for Mechanical Testing 
of Steel Products 
A381 Specification for Metal-Arc-Welded Carbon or High­
-------S-tren-gth--tow=-A.lioy·-steel~P1pe 1or-me-Witn-High~----
Pressure Transmission Systems 
A450/A450M Specification for General Requirements for 
Carbon and Low Alloy Steel Tubes 
A524 Specification for Seamless Carbon Steel Pipe for 
Atmospheric and Lower Temperatures 
894

File: sectionII_partA_data_digitized/best_text/pages/page-1012.txt
SA-540/SA-540M ASME BPVC.II.A-2025 
Specification for 
Alloy-Steel Bolting for Special Applications 
1. Scope 
1.1 This specification covers regular and special-quality 
alloy steel bolting materials and bolting components that may 
be used for nuclear and other special applications. See Speci­
fication A962/ A962M for the definition of bolting. 
1.2 The following referenced common requirements are 
indispensable for application of this specification: Specification 
A962/ A962M. 
1.3 Supplementary requirements of an optional nature are 
provided for use at the option of the purchaser. These supple­
mentary requirements only apply when specified individually 
by the purchaser in the purchase order or contract. 
1.4 This specification is expressed in both inch-pound units 
and in SI units; however, unless the purchase order or contract 
specifies the applicable "M' specification designation (SI 
units), inch-pound units shall apply. 
1.5 The values stated in either SI units or inch-pound units 
are to be regarded separately as standard. Within the text, the 
SI units are shown in brackets. The values stated in each 
system may not be exact equivalents; therefore, each system 
shall be used independently of the other. Combining values 
from the two systems may result in non-conformance with the 
standard. 
1.6 This international standard was developed in accor­
dance with internationally recognized principles on standard­
ization established in the Decision on Principles for the 
Development of International Standards, Guides and Recom­
mendations issued by the World Trade Organization Technical 
Barriers to Trade (TBT) Committee. 
2. Referenced Documents 
2.1 ASTM Standards: 
A962/ A962M Specification for Common Requirements for 
Bolting Intended for Use at Any Temperature from Cryo­
genic to the Creep Range 
E45 Test Methods for Determining the Inclusion Content of 
Steel 
3. Ordering Information 
3.1 The inquiry and orders for bolting material and bolting 
components under this specification shall include the 
following, as required, to describe the desired items ad­
equately: 
3.1.1 Grade and Class 
3.1.2 Condition (Section 5), 
3.1.3 Heat treatment (Section 6), 
3.1.4 Supplementary Requirements (Sl to S9), 
3.1.5 Reports required (Section 16), 
3.1.6 End use, and 
3.1.7 Any special requirements. 
3.2 The purchaser is referred to the listed supplementary 
requirements. 
4. Common Requirements 
4.1 Bolting materials and bolting components supplied to 
this specification shall conform to the requirements of Speci­
fication A962/ A962M. These requirements include test 
methods, finish, thread dimensions, macro etch, marking, 
certification, optional supplementary requirements, and others. 
Failure to comply with the requirements of Specification 
-----------------------------A:,~6211\~M constitutes nonconformance with this specifica-
912 
tion. In case of conflict between this specification and Speci­
fication A962/ A962M, this specification shall prevail.

File: sectionII_partA_data_digitized/best_text/pages/page-1030.txt
SA-542/SA-542M ASME BPVC.II.A-2025 
Specification for 
Pressure Vessel Plates, Alloy Steel, Quenched-and­
Tempered, Chromium-Molybdenum, and Chromium­
Molybdenum-Vanadium 
1. Scope 
1.1 This specification covers two types of2¼ Cr-1 Mo and 
three types of Cr-Mo-V alloy steel plates for use in the 
quenched-and-tempered condition, intended for the fabrication 
of welded pressure vessels and components. 
1.2 Material under this specification is available in five 
types, designated "A," "B," "C," "D," and "E." Type B is 
identical to Type A except for restrictive limits for carbon, 
phosphorus, sulfur, and nickel. The material is also available in 
five classes having the following strength levels. Type E is 
available only as Class 4 and 4a. 
Class Minimum Tensile Strength, ksi [MPa] 
1 105 [725] 
2 115 [795] 
3 95 [655] 
4 and 4a 85 [585] 
1.3 The maximum thickness of plates is limited only by the 
capacity of the chemical composition to meet the specified 
mechanical property requirements. 
1.4 The minimum thickness of plates is limited to 3/16 in. [5 
mm]. 
1.5 The material is intended to be suitable for fusion 
welding. Welding technique is of fundamental importance and 
it is presupposed that welding procedures will be in accordance 
with approved methods. 
1.6 These alloy steel plates in the as-rolled condition are 
sensitive to cracking during flame cutting, transit, and han­
dling. They should be shipped in the as-rolled condition only 
with the mutual agreement of the manufacturer and the 
purchaser or fabricator. 
1.7 The values stated in either inch-pound units or SI units 
are to be regarded separately as standard. Within the text, the 
SI units are shown in brackets. The values stated in each 
system are not exact equivalents, therefore, each system must 
be used independently of the other. Combining values from the 
two systems may result in nonconformance with this specifi­
cation. 
1.8 This international standard was developed in accor­
dance with internationally recognized principles on standard­
ization established in the Decision on Principles for the 
Development of International Standards, Guides and Recom­
mendations issued by the World Trade Organization Technical 
Barriers to Trade (TBT) Committee. 
930 
2. Referenced Documents 
2.1 ASTM Standards: 
A20/ A20M Specification for General Requirements for Steel 
Plates for Pressure Vessels 
A370 Test Methods and Definitions for Mechanical Testing 
of Steel Products 
A387 / A387M Specification for Pressure Vessel Plates, Alloy 
Steel, Chromium-Molybdenum 
A435/A435M Specification for Straight-Beam Ultrasonic 
Examination of Steel Plates 
A577/A577M Specification for Ultrasonic Angle-Beam Ex­
amination of Steel Plates 
A578/A578M Specification for Straight-Beam Ultrasonic 
Examination of Rolled Steel Plates for Special Applica­
tions 
3. General Requirements and Ordering Information 
3.1 Material supplied to this material s ecification shall 
con orm to pec1 cation A20/A20M. These requirements out­
line the testing and retesting methods and procedures, permit­
ted variations in dimensions, and mass, quality and repair of 
defects, marking, loading, and ordering information. 
3.2 In addition to the basic requirements of this 
specification, certain supplementary requirements are available

File: sectionII_partA_data_digitized/best_text/pages/page-1080.txt
SA-568/SA-568M (ASTM A568/A568M) ASME BPVC.II.A-2025 
Width, in. 
All WidthsA,a 
Width, mm 
All WidthsA,a 
Thickness, in. 
Through 0.142 
Thickness, mm 
Through 4.0 
A Cold-rolled sheet coils and cut lengths, slit from wider coils with cut edge (only) 
and in thicknesses through 0.142 in. [4.0 mm] carbon 0.25 % maximum by cast 
analysis. 
8 When no special edge or finish (other than matte, commercial bright, or luster 
finish) or single strand rolling of widths, or both under 24 in. [600 mm] is not 
specified or required. 
(2) Cold-rolled high-strength low-alloy sheet is commonly 
classified by size as follows: 
Width, in. 
Through 12 A 
Over 12 8 
Width, mm 
To 300, inclA 
Over300 8 
Thickness, in. 
0.D19 through 0.082 
0.020 and over 
Thickness, mm 
0.5 to 2.0, incl 
0.5 and Over 
A Cold-rolled sheet coils and cut lengths, slit from wider coils with cut edge (only) 
and in thicknesses 0.019 in. [0.5 mm] through 0.082 in. [2.0 mm] carbon 0.25 % 
maximum by cast analysis. 
8 When no special edge or finish (other than matte, commercial bright, or luster 
finish) or single strand rolling of widths, or both under 24 in. [600 mm] is not 
specified or required. 
3.1.6.1 Discussion-Steel products are available in various 
thickness, width, and length combinations depending upon 
equipment and processing capabilities of various manufactur­
ers and processors. Historic limitations of a product based upon 
dimensions (thickness, width, and length) do not take into 
account current production and processing capabilities. To 
qualify any product for a particular product specification 
requires all appropriate and necessary tests be performed and 
that the results meet the limits prescribed in that product 
specification. If the necessary tests required by a product 
specification cannot be conducted, the product cannot be 
qualified to that specification. This general requirements speci­
fication contains permitted variations for the commonly avail­
able sizes. Permitted variations for other sizes are subject to 
agreement between the customer and the manufacturer or 
processor, whichever is applicable. 
3.1.7 retests, n-additional test, or tests, made from the 
original material when the original test did not meet the 
appropriate acceptance criteria required by a product specifi­
cation and the failure was mechauical in natures as described in 
Section 11. 
3.1.8 resample, n-additional test or tests made when the 
test on the original sample did not meet the appropriate 
acceptance criteria required by the product specification, but 
possibly requiring that the material in question have an 
appropriate amount discarded prior to securing the new sample 
or samples. 
3.1.9 steel manufacturer, n-the orgauization that directly 
controls or is responsible for the melting and refining of steel 
and the conversion of that steel into semifinished steel products 
known as slabs either through continuous casting, conventional 
or compact methods, or ingot casting and subsequent conver­
sion of the ingots to slabs, and for one or more additional 
operations such as testing, marking, loading for shipment, and 
certification. 
3.1.10 coil processor, n-the orgauization that directly con­
trols or is responsible for operations involved in processing the 
coil such as leveling, cutting to length, testing, inspection, 
blanking, slitting, pickling, cold rolling (cold reduction), heat 
treating, temper rolling, coating, packaging, marking, loading 
for shipment, and certification. 
3 .1.10.1 Discussion-The processing operations need not be 
controlled by the orgauization that hot rolls the slab into a coil. 
If only one organization controls or is responsible for (or both) 
the hot-rolling and processing operations, that organization is 
termed the manufacturer. If more than one organization con­
trols or is responsible for (or both) hot-rolling and processing 
operations, the organization that controls and is responsible for 
the hot-rolling is termed the hot roll manufacturer and the 
organization or organizations controlling and responsible for 
the processing operations is/are termed the processor or pro­
cessors. Likewise, one organization may be the manufacturer 
of the hot roll coil and another the manufacturer of the cold roll 
coil. In such case, the orgauization responsible for the conver­
sion of the hot roll coil to a cold roll coil and other processing 
operations will also be termed the cold roll manufacturer and 
organizations performing additional processing operations to 
the cold roll coil will be termed the coil processor or coil 
processors. 
3.1.11 hot roll manufacturer, n-the organization that di­
rectly controls or is responsible for the conversion of steel 
slabs, by hot-rolling into coils, and for one or more additional 
operations such as leveling, cutting to length, testing, 
inspection, blanking, slitting, pickling, cold rolling, heat 
treating, coating, packaging, marking, loading for shipment, 
and certification. 
3.1.12 cold roll manufacturer, n-the orgauization that di­
rectly controls or is responsible for the conversion of hot roll 
coils into cold roll coils, and for one or more additional 
operations such as pickling, annealing, temper rolling, slitting, 
cutting to length, testing, inspection, blanking, coating, 
packaging, marking, loading for shipment, and certification. 
3.2 Refer to Terminology A941 for additional definitions of 
terms used in this standard. 
4. Materials and Manufacture 
980 
4.1 Unless otherwise specified, hot-rolled material shall be 
furnished hot-rolled, not annealed, not pickled. 
4.2 Coil breaks, stretcher strains, and fluting can occur 
during the user's processing of hot-rolled or hot-rolled pickled 
sheet. When any of these features are detrimental to the 
application, the manufacturer shall be notified at time of 
ordering in order to properly process the sheet. 
4.3 Cold-rolled carbon steel sheet is available as discussed 
in 10.2, 10.3, and in Table 1. 
4.4 Unless specified as a full-hard product, cold-rolled sheet 
is annealed after being cold reduced to thickness. The 
annealed, cold-rolled sheet can be used as annealed last (dead 
soft) for unexposed end-use applications. When cold-rolled 
sheet is used for unexposed applications and coil breaks are a 
hazard in uncoiling, it may be necessary to further process the 
material. In this case the manufacturer should be consulted.

File: sectionII_partA_data_digitized/best_text/pages/page-1097.txt
ASME BPVC.II.A-2025 SA-568/SA-568M (ASTM A568/A568M) 
TABLE A1.17 Flatness Tolerances of Cold-Rolled Sheet Cut 
Length (All Designations)A 
NoTE 1-This table does not apply when product is ordered full hard, 
to a hardness range or "annealed last" ( dead soft). 
NOTE 2-This table applies to lengths cut from coils, when adequate 
flattening measures are petformed to remove all undesirable flatness 
conditions, including, but not limited to, coil set. 
Specified Specified Width, mm Flatness Tolerance, mm Speci-
fied Yield Point, min, MPa 
Thickness, 
Under 310 310 to 340 mm Over Through MPa MPa 8 
Through 1.0 900 10 20 
900 1500 15 30 
1500 20 40 
Over 1.0 900 8 20 
900 1500 10 20 
1500 1800 15 30 
1800 20 40 
A Maximum deviation from a horizontal flat surface. 
8 Tolerances for high-strength, low-alloy steel with specified minimum yield point in 
excess of 340 MPa are subject to negotiation. 
APPENDIXES 
(Nonmandatory Information) 
Xl. AGING EFFECTS ON FORMABILITY OF COLD-ROLLED CARBON-STEEL SHEET PRODUCTS 
Xl.1 Cold-rolled carbon-steel sheet products exhibit maxi­
mum formability in the annealed last, or dead-soft, condition. 
However, many sheet products are not suitable for exposed 
applications in the dead-soft condition because Luder's lines 
(sometimes referred to as "stretcher strains" or "fluting") may 
develop during subsequent forming. This problem is avoided in 
most cases by temper rolling the sheet after annealing. After 
temper rolling, however, some sheet products are susceptible to 
aging. Aging refers to a gradual increase in yield strength and 
corresponding decrease in ductility during storage after temper 
rolling. Aging always has a negative effect on formability and, 
when aging leads to the redevelopment of an upper yield point, 
lt in renewed susce tibilit to fluting. 
Xl .2 Aging can occur when interstitial solute atoms, carbon 
or nitrogen, are present in the steel. Solute carbon or nitrogen 
atoms are those not chemically combined with other elements 
in the steel (as carbides or nitrides, for example). Over time, 
these carbon or nitrogen interstitial solute atoms diffuse to 
crystalline imperfections within the steel and, in so doing, give 
rise to aging. The extent to which aging occurs depends on the 
interstitial solute level and the combination of temperature and 
time to which the steel is exposed after temper rolling. In 
general, higher interstitial solute levels result in larger strength 
increases during storage; the rate of aging increases with 
increasing temperature. As described as follows, the final 
interstitial solute level and aging characteristics depend on the 
chemical composition of the steel as well as specific sheet­
processing methods used by the steel producer. 
Xl .3 Low-Carbon Steels-In conventional aluminum-killed 
low-carbon steels, the level of interstitial solute is affected 
mainly through the fonnation of aluminum nitride and iron 
carbides within the steel during processing, which is influenced 
by the manner in which annealing is performed. 
Xl.3.1 Many sheet products are annealed in batches of 
large, tightly wound coils. During heating, any solute nitrogen 
present in the full-hard sheet combines with aluminum to form 
aluminum nitride. Subsequent cooling is very slow and allows 
essentially all of the carbon to precipitate as iron carbide. Final 
interstitial solute levels are very low and, as a result, batch­
annealed low-carbon steels have excellent resistance to aging. 
Xl.3.1.1 Dee drawing steel (DDS) sheet typically is batch-
annealed and has excellent aging resistance. 1 temper 
rolling, DDS sheet is suitable for use in many exposed 
applications with severe forming requirements. 
Xl.3.2 Cold-rolled low-carbon steels are sometimes pro­
cessed in a continuous annealing line, in which the full-hard 
sheet is uncoiled, passed through an annealing furnace, and 
then rewound in a continuous manner. Heating and cooling 
rates are much higher than those found in batch annealing. The 
faster cooling, in particular, results in higher levels of intersti­
tial solute in the product as compared with batch annealing. 
The manner in which the sheet is cooled can be controlled to 
minimize the solute carbon level, and temper rolling is effec­
tive for reducing fluting tendencies. However, continuous­
annealed low-carbon steels are more prone to subsequent aging 
than batch-annealed steels. 
997

File: sectionII_partA_data_digitized/best_text/pages/page-1100.txt
SA-568/SA-568M (ASTM A568/ A568M) ASME BPVC.II.A-2025 
MINOR. STRAI!\I, Pel'<:flnt (ei) 
FIG. X4.1 Forming Limit Curve 
the forming limit curve is lower. The magnitude of the 
downgrade displacement is specific to each material; therefore, 
current material information should be consulted to determine 
placement of the forming limit curve. 
X4.3 Procedure 
X4.3.l Obtain a sheet sample of "known quality," the sheet 
quality being established by either supplier designation, con­
sumer purchase order, or most preferred tensile data obtained 
from a companion sheet sample. 
X4.3.2 Obtain or prepare a negative on stencil with selected 
circles in a uniform pattern. The circles may be 2.5 to 25.0 mm 
in diameter; the most convenient diameter is 5.0 mm because 
it is easy to read and the gauge spacing is short enough to show 
the maximum strain in a specific location on the part. 
X4.3.3 The sheet metal blanks should be cleaned to remove 
excess oil and dirt; however, some precoated sheets can be 
etched without removing the coating. The area(s) to be etched 
should be detem1ined from observation of panels previously 
formed; generally, the area that has a split problem is selected 
for etching. Normally, the convex side of the radius is gridded. 
If sufficient time is available, the entire blank may be etched, 
since valuable information can be obtained about the move­
ment of metal in stamping a part when strains can be evaluated 
in what may appear to be noncritical areas. Additionally, for 
complex shapes it may be desirable to etch both surfaces of 
blanks so that the strains that occur in reverse draws can be 
determined. 
X4.3.4 The sheet metal blanks may be etched by a photo­
graphic or electrochemical method. In the former method of 
photosensitive solution, for example, 50 % Kodak Photo Resist 
(KPR) emulsion and 50 % KPR-thinner, is sprayed onto the 
sheet. The emulsion is dried by baking the sheet at 65 °C for 
15 min or by just standing it for several hours at room 
temperature in a dark room. The latter should be employed in 
materials that age and, hence, become stronger when baked at 
65 °C. The negative is placed on the emulsion, held intimately 
in contact with the sheet, and exposed to a strong ultraviolet 
light source for 1 to 1 ½ min. The sheet is developed for 30 to 
45 s in KPR developer, rinsed with water, and sprayed with 
alcohol to set the resist. It is again rinsed with water and then 
sprayed with KPR black dye to reveal the etched circles. 
X4.3.5 In the electrochemical method, the etch pad is 
saturated with an appropriate electrolyte. Various electrolytes 
are available from suppliers of the etching equipment. Some 
electrolytes are more effective than others for etching certain 
surfaces, such as terne plate and other metallic coated steels. A 
mst-inhibiting solution is preferred for steel sheets. 
X4.3.6 A ground clamp for the transformer of suitable 
amperage (10 to 50 A is usually used) is fastened to the blank 
1002

File: sectionII_partA_data_digitized/best_text/pages/page-1118.txt
SA-587 ASME BPVC.II.A-2025 
Standard Specification for 
Electric-Resistance-Welded Low-Carbon Steel Pipe for the 
Chemical Industry 
1. Scope 
1.1 This specification covers electric-resistance-welded 
low-carbon steel pipe intended for use as process lines. 
1.2 Pipe ordered under this specification shall be suitable for 
severe forming operations involving flanging in all sizes and 
bending to close radii up to and including NPS 4. 
1.3 This specification covers NPS ½ through 10, plus 
additional sizes. The corresponding outside diameters and wall 
thicknesses for NPS ½ through 10 are listed in Table 1, as are 
the dimensions for the additional sizes. 
Norn 1-The dimensionless designator NPS (nominal pipe size) has 
been substituted in this standard for such traditional terms as "nominal 
diameter," "size," and "nominal size." 
1.4 The values stated in inch-pound units are to be regarded 
as standard. The values given in parentheses are mathematical 
conversions to SI units that are provided for information only 
and are not considered standard. 
1.5 DELETED 
2. Referenced Documents 
2.1 ASTM Standards: 
A53/A53M Specification for Pipe, Steel, Black and Hot­
Dipped, Zinc-Coated, Welded and Seamless 
A370 Test Methods and Definitions for Mechanical Testing 
of Steel Products 
A530/A530M Specification for General Requirements for 
Specialized Carbon and Alloy Steel Pipe 
A751 Test Methods, Practices, and Terminology for Chemi­
cal Analysis of Steel Products 
E213 Practice for Ultrasonic Testing of Metal Pipe and 
Tubing 
E273 Practice for Ultrasonic Testing of the Weld Zone of 
Welded Pipe and Tubing 
E309 Practice for Eddy-Current Examination of Steel Tubu­
lar Products Using Magnetic Saturation 
E570 Practice for Flux Leakage Examination of Ferromag­
netic Steel Tubular Products 
3. Ordering Information 
3.1 Orders for material under this specification should 
include the following as required to describe the desired 
material adequately: 
3.1.1 Quantity (feet or number of pieces), 
3.1.2 Name of material (electric-resistance-welded steel 
pipe), 
3.1.3 Size (NPS or outside diameter and wall thickness), 
3.1.4 Length (definite cut length or random), 
3.1.5 Test report required (see 14.2), 
3.1.6 Specification number, and 
3.1.7 Special requirements. 
4. Materials and Manufacture 
4.1 Process-The steel shall be aluminum killed steel made 
by one or more of the following processes: open-hearth, 
basic-oxygen, or electric-furnace. 
4.2 Steel may be cast in ingots or may be strand cast. When 
steels of different grades are sequentially strand cast, identifi­
cation of the resultant transition material is required. The 
producer shall remove the transition material by any estab­
lished procedure that positively separates the grades. 
4.3 Manufacture-The pipe shall be made by electric resis­
tance welding. 
4.4 Heat Treatment-Pipe furnished in the as-welded con­
dition shall be normalized at a temperature above the upper 
1024 
, ~ ,
