Repository: Demigodofa/ASMEPurchaseOrderHelper

# ASMEPurchaseOrderHelper

PC UI tool to help purchasing agents generate correct ASME purchase orders. The active desktop flow reads normalized ASME JSONL data, applies policy rules, and generates copy-ready/exportable PO content.

## Source of truth (for agents/bots)
This README is the source of truth for rules, orientation, and guidance. The owner may use loose or exact language; if there is any ambiguity, confirm intent. Example: if they say "ordering requirements," confirm they mean "Ordering Information" (the official section name used in the PDFs).

File: sectionII_partA_data_digitized/best_text/pages/page-1125.txt
ASME BPVC.II.A-2025 SA-592/SA-592M 
4. Materials and Manufacture 
4.1 Melting Process -The steel shall be made in accor­
dance with the Melting Process Section of Specification 
A 788. 
4.2 Grain Size - The steel shall be fully killed, fine 
grained (ASTM No. 5 or finer), as determined in accor­
dance with Test Methods E 112, Plate IV. 
4.3 Discard - Sufficient discard shall be made from 
each ingot to ensure freedom from piping and excessive 
segregation. 
4.4 The finished product shall be a hot-worked forging 
as defined by Specification A 788, and shall be forged as 
close as practicable to the finished shape and size. 
5. Heat Treatment 
5.1 After forging and before reheating, the forgings 
shall be cooled to provide substantially complete transfor­
mation of austenite. Heat treatment for properties shall 
consist of heating the forgings to not less than 1650°F 
[900°C], quenching in a liquid medium, and tempering at 
1150°F [620°C] minimum, with a holding time of 1 h/in. 
[l h/25 mm] minimum, but in no case less than½ h. 
6. Chemical Requirements 
6.1 Heat Analysis - The heat analysis obtained from 
sampling in accordance with Specification A 788 shall 
comply with Table 1. 
6.2 Product Analysis - The purchaser may use the 
product analysis provision of Specification A 788 to obtain 
a product analysis from a forging representing each heat 
or multiple heat. 
7. Mechanical Requirements 
7.1 The forgings as represented by tension tests shall 
conform to the requirements prescribed in Table 2, and to 
Table 3 for lateral expansion opposite the notch in Charpy 
V-notch impact tests. In addition, for the Charpy impact 
test, the values of energy absorption in foot-pounds [or 
joules] and the fracture appearance in percent shear shall 
be recorded and reported for information. 
7.2 Sampling: 
7.2.1 Samples for mechanical test specimens shall be 
removed after the quenching and tempering heat treatment. 
The purchaser shall specify any additional thermal treat­
ments that shall be given to the heat treated test specimens. 
(This is intended to simulate subsequent thermal treatments 
which may be perfonned by the fabricator.) 
7 .2.2 Samples shall be removed so that the test speci­
mens will have their major axes parallel to the direction 
of major working of the forging. 
7.2.3 Test specimens may be machined from a pro­
duction forging, or prolongation thereof, or from special 
forged blocks suitably worked and heat treated with the 
production forgings. Such special blocks shall be obtained 
from an ingot, slab, or billet from the same heat as the 
forgings they represent and shall be reduced by forging in 
a manner similar to that for the products to be represented. 
The forging reduction for a special test block shall not 
exceed the minimum forging reduction of the forgings 
represented, and its thickness shall not be less than the 
maximum thickness of the forgings represented. If a forg­
ing is tested, the tests must represent the maximum section 
thickness in the lot. All test specimens shall be located at 
the mid-plane of the thickness and, the mid length position 
of the gauge length ffoor tension test specimens, or the 
notch of the Charpy V-notch impact test specimens shall 
be at least T from any second surface of the production 
forging or test block, where T equals the maximum heat 
treated thickness of the forging. 
7.3 Number of Tests and Retests: 
7.3.1 Number of Tests, and Test Temperature: 
7.3.1.1 One room-temperature tension test and one 
set of three Charpy V-notch specimens shall be made to 
represent the maximum section from each heat in each 
heat-treatment charge. Impact tests shall be conducted at 
the temperature specified on the order, but no higher than 
32°F [0°C]. 
7 .3.1.2 One grain size test shall be made from 
each heat. 
7 .3.2 Retests of Tension Specimens - If the results of 
tension tests do not conform to the requirements specified, 
retests are permitted, as outlined in Test Method A 370 
and Specification A 788. 
7.3.3 Retests of Impact Specimens: 
7.3.3.1 If the lateral expansion value for one speci­
men is below 0.015 in. [0.38 mm] but not below 0.010 in. 
[0.25 mm] and the average equals or exceeds 0,015 in. 
[0.38 mm], a retest of three additional specimens may be 
made. Each of the three retest specimens must equal or 
exceed the specified minimum value of 0.015 in. 
[0.38 mm]. 
7.4 Test Methods - Tension and impact tests shall be 
made in accordance with the latest issue of Test Methods 
and Definitions A 370. 
1031

File: sectionII_partA_data_digitized/best_text/pages/page-1128.txt
SA-609 /SA-609M ASME BPVC.II.A-2025 
SPECIFICATION FOR CASTINGS, CARBON, LOW­
ALLOY, AND MARTENSITIC STAINLESS STEEL, 
ULTRASONIC EXAMINATION THEREOF 
SA-609 /SA-609M cO 
INT&RNATIONAL 
Standards Worldwide 
[Identical with ASTM Specification A 609/ A 609M-91(2007).] 
1. Scope 
1.1 This practice covers the standards and procedures 
for the pulse-echo ultrasonic examination of heat-treated 
carbon, low-alloy, and martensitic stainless steel castings 
by the longitudinal-beam technique. 
1.2 This practice is to be used whenever the inquiry, 
contract, order, or specification states that castings are to 
be subjected to ultrasonic examination in accordance with 
Practice A 609 / A 609M. 
1.3 This practice contains two procedures for ultrasonic 
inspection of carbon, low-alloy, and martensitic stainless 
steel castings, that is, Procedure A and Procedure B. Proce­
dure A is the original A 609 / A 609M practice and requires 
calibration using a series of test blocks containing flat 
bottomed holes. It also provides supplementary require­
ments for angle beam testing. Procedure B requires calibra­
tion using a back wall reflection from a series of solid 
calibration blocks. 
NOTE 1 - illtrasonic examination and radiography are not directly 
comparable. This examination technique is intended to complement Guide 
E 94 in the detection of discontinuities. 
1.4 The values stated in either inch-pound units or SI 
units are to be regarded separately as standard. Within the 
text, the SI units are shown in brackets. The values stated 
in each system are not exact equivalents; therefore, each 
system must be used independently of the other. Combining 
values from the two systems may result in nonconformance 
with this practice. . 
1.5 This standard does not purport to address all of 
the safety problems, if any, associated with its use. It is 
the responsibility of the user of this standard to establish 
appropriate safety and health practices and determine the 
applicability of regulatory limitations prior to use. 
2. Referenced Documents 
2.1 ASTM Standards: 
A 217 / A 217M Specification for Steel Castings, Marten­
sitic Stainless and Alloy, for Pressure-Containing Parts, 
Suitable for High-Temperature Service 
E 94 Guide for Radiographic Testing 
E 317 Practice for Evaluating Performance Characteristics 
of Ultrasonic; Pulse-Echo Testing Systems Without the 
Use of Electronic Measurement Instruments 
2.2 Other Document: 
SNT-TC-lA Recommended Practice for Nondestructive 
Testing Personnel Qualification and Certification 
3. Ordering Information 
3.1 The inquiry and order should specify which proce­
dure is to be used. If a procedure is not specified, Procedure 
A shall be used. 
3.2 Procedure A - Flat-Bottomed Hole Calibration 
Procedure: 
3.2.1 When this practice is to be applied to an inquiry, 
contract, or order, the purchaser shall furnish the following 
information: 
3.2.1.1 Quality levels for the entire casting or 
portions thereof. 
3.2.1.2 Sections of castings requiring longitudinal­
beam examination. 
3.2.1.3 Sections of castings requiring dual element 
examination. 
3.2.1.4 Sections of castings requiring supplemen­
tary examination, using the angle-beam procedure 
described in Supplementary Requirement S 1 in order to 
achieve more complete examination. 
1034

File: sectionII_partA_data_digitized/best_text/pages/page-1130.txt
SA-609 /SA-609M ASME BPVC.II.A-2025 
6.3 The ultrasonic examination shall be conducted prior 
to machining that prevents an effective examination of the 
casting. 
7. Test Conditions 
7.1 To assure complete coverage of the specified cast­
ing section, each pass of the search unit shall overlap by 
at least 10% of the width of the transducer. 
7.2 The rate of scanning shall not exceed 6 in.ls 
(150 mm/s). 
7.3 The ultrasonic beam shall be introduced perpendic­
ular to the examination surface. 
8. Procedure 
8.1 Adjust the instrument controls to position the first 
back reflection for the thickness to be tested at least one 
half of the distance across the cathode ray tube. 
8.2 Using the set of reference blocks spanning the 
thickness of the casting being inspected, mark the flat­
bottom hole indication height for each of the applicable 
blocks on the cathode ray tube shield. Draw a curve through 
these marks on the screen or on suitable graph paper. The 
maximum signal amplitude for the test blocks used shall 
peak at approximately three-fomths of the screen height 
above the sweep by use of the attenuator. This curve shall 
be referred to as the 100% distance amplitude correction 
(DAC) curve. If the attenuation of ultrasound in the casting 
thickness being examined is such that the system's dynamic 
range is exceeded, segmented DAC curves are permitted. 
8.3 The casting examination surface will normally be 
rougher than that of the test blocks; consequently, employ 
a transfer mechanism to provide approximate compensa­
tion. In order to accomplish this, first select a region of 
the casting that has parallel walls and a surface condition 
representative of the rest of the casting as a transfer point. 
Next, select the test block whose overall length, C (Fig. 
1), most closely matches the reflection amplitude through 
the block length. Place the search unit on the casting at 
tl1e transfer point and adjust the instrument gain until the 
back reflection amplitude through the casting matches that 
through the test block. Using this transfer technique, the 
examination sensitivity in the casting may be expected to 
be within ±30% or less of that given by the test blocks. 
8.4 Do not change those instrument controls and the 
test frequency set during calibration, except the attenuator, 
or calibrated gain control, during acceptance examination 
of a given thickness of the casting. Make a periodic calibra­
tion during the inspection by checking the amplitude of 
response from the¼ in. (6.4 mm) diameter flat-bottom hole 
in the test block utilized for the transfer. 
NOTE 3 - The attenuator or calibrated gain control may be used to 
change the signal amplitude during examination to permit small amplitude 
signals to be more readily detected. Signal evaluation is made by returning 
the attenuator or calibrated gain control to its original setting. 
8.5 During examination of areas of the casting having 
parallel walls, recheck areas showing 75% or greater loss 
of back reflection to determine whether loss of back reflec­
tion is due to poor contact, insufficient couplant, misori­
ented discontinuity, etc. If the reason for loss of back 
reflection is not evident, consider the area questionable 
and further investigate. 
9. Report 
9.1 The manufacturer's report of final ultrasonic exami­
nation shall contain the following data and shall be fur­
nished to the purchaser: 
9.1.1 The total number, location, amplitude, and area 
when possible to delineate boundaries by monitoring the 
movement of the center of the search unit of all indications 
equal to or greater than 100% of the DAC. 
9.1.2 Questionable areas from 8.5 that, upon fmther 
investigation, are determined to be caused by discontinu­
ities. 
9.1.3 The examination frequency, type of instrument, 
types of search units employed, couplant, manufacturer's 
identifying numbers, purchaser's order number, and data 
and authorized signature. 
9.1.4 A sketch showing the physical outline of the 
casting, including dimensions of all areas not inspected 
due to geometric configuration, with the location and sizes 
of all indications in accordance with 9.1.1 and 9.1.2. 
10. Acceptance Standards 
10.1 This practice is intended for application to castings 
with a wide variety of sizes, shapes, compositions, melting 
processes, foundry practices, and applications. Therefore, 
it is impractical to specify an ultrasonic quality level that 
would be universally applicable to such a diversity of prod­
ucts. Ultrasonic acceptance or rejection criteria for individ­
ual castings should be based on a realistic appraisal of 
service requirements and the quality that can normally be 
obtained in production of the particular type of casting. 
10.2 Acceptance quality levels shall be established 
between the purchaser and the manufacturer on the basis 
of one or more of the following criteria: 
10.2.1 No indication equal to or greater than the 
DAC over an area specified for the applicable quality level 
of Table 2. 
10.2.2 No reduction of back reflection of 75% or 
greater that has been determined to be caused by a disconti­
nuity over an area specified for the applicable quality level 
of Table 2. 
1036

File: sectionII_partA_data_digitized/best_text/pages/page-1131.txt
ASME BPVC.11.A-2025 SA-609 /SA·609M 
10.2.3 Indications producing a continuous response 
equal to or greater than the DAC with a dimension 
exceeding the maximum length shown for the applicable 
quality level shall be unacceptable. 
10.2.4 Other criteria agreed upon between the pur­
chaser and the manufacturer. 
10.3 Other means may be used to establish the validity 
of a rejection based on ultrasonic inspection. 
NOTE 4 - The areas for the ultrasonic quality levels in Table 2 of 
Practice A 609 I A 609M refer to the surface area on the casting over 
which a continuous indication exceeding the DAC is maintained. 
NOTE 5 - Areas are to be measured from dimensions of the movement 
of the search unit by outlining locations where the amplitude of the 
indication is 100% of the DAC or where the back reflection is reduced 
by 75%, using the center of the search unit as a reference point to establish 
the outline of the indication area. 
NOTE 6 - In certain castings, because of very long metal path distances 
or curvature of the examination surfaces, the surface area over which a 
given discontinuity is detected may be considerably larger or smaller 
than the actual area of the discontinuity in the casting; in such cases, 
other criteria that incorporate a consideration of beam angles or beam 
spread must be used for realistic evaluation of the discontinuity. 
PROCEDURE B - BACK-WALL REFLECTION 
CALIBRATION PROCEDURE 
11. Apparatus 
11.1 Apparatus shall be kept on a regular six month 
maintenance cycle during which, as a minimum require­
ment, the vertical and horizontal linearities, sensitivity, 
and resolution shall be established in accordance with the 
requirements of Practice E 317. 
11.2 Search Units - Ceramic element transducers not 
exceeding 1.25 in. [82 mm] diameter or 1 in. 2 [25 mm 2 ] 
shall be used. 
11.3 Search Units Facing-A soft urethane membrane 
or neoprene sheet, approximately 0.025 in. [0.64 mm] 
thick, may be used to improve coupling and minimize 
transducer wear caused by casting surface roughness. 
11.4 Calibration/Testing -The same system, includ­
ing the urethane membrane, used for calibration shall be 
used to inspect the casting. 
11.5 Other Inspections - Other frequencies and type 
search units may be used for obtaining additional informa­
tion and pinpointing of individual indications. 
11.6 Couplant - A suitable liquid couplant, such as 
clean SAE 30 motor oil or similar commercial ultrasonic 
couplant, shall be used to couple the search unit to the test 
surface. Other couplants may be used when agreed upon 
between the purchaser and supplier. 
11.7 Reference Standards - Reference standards in 
accordance with Fig. 3 shall be used to calibrate the instru­
ment for inspecting machined and cast surfaces. Reference 
standards shall be flaw free and machined within tolerances 
indicated. 
12. Ultrasonic Instrument 
12.1 Type - Pulsed ultrasonic reflection instrument 
capable of generating, receiving, and amplifying frequen­
cies of 1 MHz to 5 MHz shall be used for testing. 
12.2 Voltage - Line voltage shall be suitably regulated 
by constant voltage equipment and metal housing must be 
grounded to prevent electric shock. 
12.3 Linearity - The instrument must provide a linear 
presentation (within ±5%) of at least 1.5 in. [40 mm] sweep 
to peak (S/P). 
12.4 Calibrated Gain Control of Attenuator - The 
instrument shall contain a calibrated gain control or signal 
attenuator ( accurate within ± 10%) which will allow indica­
tions beyond the linear range of the instrument to be mea­
sured. 
12.5 Time-Corrected Gain - The instrument shall be 
equipped to compensate for signal decay with distance. A 
method should be available to equalize signal response at 
different depths. 
13. Qualification 
13.1 The requirements for pre-production qualification 
are as follows: 
13.1.1 Personnel - The personnel qualification 
requirements of SNT-TC- lA are applicable. Other person­
nel qualification requirement documents may be used when 
agreed upon between the purchaser and the supplier. Rec­
ords of all personnel shall be available to customers upon 
request. 
13.1.2 Equipment- The equipment shall be capable 
of meeting the requirements in Section 12. 
14. Preparation 
14.1 Time of Inspection - The final ultrasonic accept­
ance inspection shall be performed after at least an austeni­
tizing heat treatment and preferably after machining. In 
order to avoid time loss in production, acceptance inspec­
tion of cast surfaces may be done prior to machining. 
Machined surfaces shall be acceptance inspected as soon 
as possible after machining. Repair welds may be inspected 
before the postweld heat treatment. 
1037

File: sectionII_partA_data_digitized/best_text/pages/page-1133.txt
ASME BPVC.ILA-2025 SA-609/SA-609M .
yo similar grid pattern for guidance in scanning. Grid numbers 18.3. Non-Linear Indications:
shall be stenciled on the casting for record purposes and 18.3.1 Isolated Indications — Isolated indications |
for grid area identity. The stenciled grid number shall _ shall not exceed the limits of the quality level designated
appear in the upper right hand corner of the grid. When _ by the customer’s purchase order listed in Table 3. An |
grids are laid out on the casting surface andthey encompass _ isolated indication may be defined as one for which the
different quality levels, each specific area shall beevaluated — distance between it and an adjacent indication is greater
in accordance with the requirements of the specific quality —_ than the longest dimension of the larger of the adjacent
level designated for that area. indications.
16.2 Overlap — Scan over the surface allowing 10% 18.3.2 Clustered Indications —- Clustered indica-
minimum overlap of the working diameters of the tions shall be defined as two or more indications that are
search unit. . confined in a 1 in. [25 mm] cube. Clustered indications
16.3. Inspection Requirements — All surfaces specified shall not exceed the limits of the quality level designated
; both sides, whenever both sides are accessible. The same on of the 1 t indication in the croup. the cluster shall .
. search unit used for calibration shall be used to inspect the hes OF NS TATE ESE TDCI AOD TEENS BEOUPs Bae CONSE Sa .
casting. e repair welded. |
18.3.3 The distance between two clusters must be
greater than the lowest dimension of the largest indication |
17. Additional Transducer Evaluation in either cluster. if they are not, the cluster having the
17.1 Additional information regarding any ultrasonic largest single indication shall be removed.
indication may be obtained through the use of other fre- 18.3.4 All indications, regardless of their surface
quency, type, and size search unit. areas as indicated by transducer movement on the casting
surface and regardless of the quality level required, shall
not have a through wall distance greater than ’47, where
| 18. Acceptance Criteria Tis the wall thickness in the area containing the indication.
’ 18.1 Rejectable Conditions — The locations of all indi- 18.3.5 Repair welding of cluster-type indications
cations having amplitudes greater than the 0.5 in. [13 mm] need only be the extent necessary to meet the applicable |
line given in 15.3.6, when amplitude three times (machined quality level for that particular area. All other types of
surfaces) or six times (cast surfaces) shall be marked on rejectable indications shall be completely removed. |
the casting surface. The boundary limits of the indication 18.3.6 Repair welds of castings shall meet the quality
nee be ermine by mann a een number level designated for that particular area of the casting. :
marks on the casting surfaces where the ultrasonic signa ; '
equals one half the veference amplitude, 0.25 in. [6 mn]. 18.3.7 Any location that has a 75% or greater loss |
To completelv delineate the indication. draw aline around 2 back reflection and exceeds the area of the applicable ,
pletely delineate the , , rar -
, a the outer boundary of the center of the number of marks quality level, and whose indication amplitudes May OF May
to form the indication area. Draw a rectangle or other not exceed the 0.5 in. [15 mm] rejection line, shall be |
| regular shape through the indication in order to form a rejected unless the reason for the loss in back reflection ,
polygon from which the area may be easily computed. van be resolved as not being caused by an indication. It
Me It is not necessary that the ultrasonic signal exceed the Bain 1s added and back echo 8 achieve d without indication
amplitude reference line over the entire area. At some percent amplitude exceeding the 0.5 in. [13 mm] rejection ,
locations within the limits of the indication, the signal may line, the area should be accepted. /
be less than the reference line, but nevertheless still present
such that it may be judged as a continuous, signal indica- :
tion. Rejectable conditions are as follows and when any 19. Records , ;
of the conditions listed below are found, the indications 19.1 Stenciling — Each casting shall be permanently
shall be removed and repair welded to the applicable pro- _— stenciled to locate inspection zones or grid pattern for
cess specification. | ease in locating areas where rejectable indications were :
18.2 Linear Indications — A linear indication is defined observed.
as one having a length equal to or greater than three times 19.2 Sketch — A report showing the exact depth and
its width. An amplitude of '4 in. [13 mm], such as would surface location in relation to the stencil numbers shall
J result from tears or stringer type slag inclusion, shall be | be made for each rejectable indicator found during each ,
Ne removed. inspection.
1039

File: sectionII_partA_data_digitized/best_text/pages/page-1139.txt
ASME BPVC.II.A-2025 SA-609 /SA-609M 
SUPPLEMENTARY REQUIREMENTS 
The following supplementary requirement shall be applied only when agreed upon between 
the purchaser and the supplier to achieve an effective examination of a critical casting area 
that cannot be effectively examined using a longitudinal beam as a result of casting design 
or possible discontinuity orientation. 
S1. Angle Beam Examination of Steel Castings 
S1.1 Equipment: 
S1.1.1 Examination Instrument- Examination shall 
be conducted with an ultrasonic, pulsed-reflection type of 
system generating frequencies of at least 0.4 to 5 MHz. 
Properties of the electronic apparatus shall be the same as 
those specified in 4.1. 
S1.1.2 Search Units - Angle-beam search units 
shall produce an angle beam ip. steel in the range from 30 
to 75° inclusive, measured to the perpendicular of the entry 
surface of the casting being examined. It is preferred that 
search units shall have frequency of 0.4 to 5 MHz. 
S1.1.3 Calibration Blocks - A set of blocks, as 
shown in Fig. 4, with as cast surface equivalent to SCRATA 
Comparator A3 and of a thickness comparable to the sec­
tions being examined with side-drilled holes at ¼t, ½t, and 
¾t (where t = thickness of the block) shall be used to 
establish an amplitude reference line (ARL). 
Sl.2 Calibration of Equipment: 
S1.2.1 Construct the distance amplitude correction 
curve by utilizing the responses from the side-drilled holes 
in the basic calibration block for angle beam examination 
as shown in Fig. 4 and Table 5. 
S1.2.1.1 Resolve and mark the amplitudes of the 
¼t and ½t side-drilled holes from the same surface. The 
side-drilled hole used for the ¼t amplitude may be used 
to establish the ¾t amplitude from the opposite surface or 
a separate hole may be used. 
S1.2.1.2 Connect the ¼t, ½t, and ¾t amplitudes to 
establish the applicable DAC. 
S1.2.2 The basic calibration blocks shall be made 
of material that is acoustically similar to the casting being 
examined. 
S1.2.3 Do not use basic calibration blocks with as 
cast surface equivalent to SCRA TA Comparator A3 to 
examine castings with surface rougher than SCRATA 
Comparator A3. Use a machined calibration block for 
machined surfaces. 
S1.2.4 The search unit and all instrument control 
settings remain unchanged except the attenuator or cali­
brated gain control. 
S1.2.4.1 The attenuator or calibrated gain control 
may be used to change the signal amplitude during exami­
nation to permit small amplitude signals to be more readily 
detected. Signal evaluation is made by returning the attenu­
ator or calibrated gain control to its original setting. 
S1.3 Data Reporting - The supplier's report of final 
ultrasonic examination shall contain the following data: 
S1.3.1 The total number, location, amplitude, and 
area of all indications equal to or greater than 100% of the 
distance amplitude curve. 
S1.3.2 The examination frequency, type of instru­
ment, type, and size of search units employed, couplant, 
transfer method, examination operator, supplier's identi­
fying numbers, purchase order number, date, and author­
ized signature. 
S1.3.3 A sketch showing the physical outline of the 
casting, including dimensions of all areas not examined 
due to geometric configuration, with the location of all 
indications in accordance with S1.3.1. 
S1.4 Acceptance Standards - Acceptance quality lev­
els shall be established between the purchaser and the 
manufacturer on the basis of one or more of the following 
criteria: 
S1.4.1 No indication equal to or greater than the 
DAC over an area specified for the applicable quality level 
of Table 2. 
S1.4.2 Other criteria agreed upon between the pur­
chaser and the manufacturer. 
1045

File: sectionII_partA_data_digitized/best_text/pages/page-1185.txt
ASME BPVC,II.A-2025 SA-667 /SA-667M 
8. Test Method 
8.1 Tension test specimens shall fit the holders of the testing 
machine in such a way that the load shall be axial. The use of 
self-aligning shackles is suggested. After reaching a stress 
equivalent to 15 000 psi [100 MPa] the speed of the moving 
head of the testing machine shall not exceed Vs in. [3.2 
mm]/min. 
9. Inspection 
9.1 The inspector representing the purchaser shall have free 
entry at all times while work on the contract of the purchaser 
is being performed to all parts of the manufacturer's works that 
concern the manufacture of the material ordered. The manu­
facturer shall afford the inspector without charge all reasonable 
facilities to satisfy him that the material is being fumished in 
accordance with this specification. All tests and inspections 
shall be made at the place of manufacture prior to the shipment 
unless otherwise specified and shall be so conducted as not to 
inte1fere unnecessarily with the operation of the works. 
10. Acceptance and Certification 
10.1 Final acceptance of the casting shall follow complete 
machining of the casting. Upon request of the purchaser and 
when so specified in the purchase order, a certification shall be 
made on the basis of acceptance of the material. This shall 
consist of a copy of the manufacturer's test report or a 
statement by the supplier accompanied by a copy of the test 
results that the material has been sampled, tested, and inspected 
in accordance with the provisions of this specification. Each 
certification so furnished shall be signed by an authorized agent 
of the supplier or manufacturer. 
11. Product Marking 
11.1 Pressure containing castings made in accordance with 
this specification shall have the name of the manufacturer or 
his recognized trademark and the class of iron to which it 
conforms cast or indelibly stamped on the surface indicated by 
the purchaser or in such a position as not to injure the 
usefulness of the casting. 
1095

File: sectionII_partA_data_digitized/best_text/pages/page-1243.txt
ASME BPVC.II.A-2025 SA-703/SA-703M 
16.4 A manufacturer's certification printed from or used in 
electronic form from an electronic data interchange (EDI) 
transmission shall be regarded as having the same validity as a 
counterpart printed in the certifier's facility, provided it con­
forms to any existing EDI agreement between the purchaser 
and the supplier. 
17. Product Marking 
17 .1 Castings shall be marked for material identification 
with grade symbols (WCB, WC9, CF8M, and so forth). In 
addition, heat numbers, or serial numbers that are traceable to 
heat numbers, shall be marked on all pressure-containing 
castings individually weighing 50 lb [22. 7 kg] or more. 
Pressure-containing castings weighing less than 50 lb [22.7 kg] 
shall be marked with either the heat number or a lot number 
that will identify the casting as to the month in which it was 
poured. Marking shall be in such position as not to injure the 
usefulness of the casting. 
17 .2 On castings for which impact property requirements 
are specified, stamped markings using low-stress stamps shall 
be on a raised pad when such pad can be made a part of the 
castings. 
17.3 Castings shall be marked with the manufacturer's 
identification or symbol except when other provisions have 
been made between the manufacturer and purchaser. 
18. Keywords 
18.1 castings; general requirements; pressure containing; 
steel 
SUPPLEMENTARY REQUIREMENTS 
Supplementary requirements shall be applied only when specified by the purchaser. Details of the 
supplementary requirements shall be agreed upon between the manufacturer and purchaser. The 
specified tests shall be performed by the manufacturer prior to shipment of the castings. 
Sl. Unspecified Elements 
S 1. 1 Limits may be established for elements not specified 
for the grade ordered by agreement between the manufacturer 
and purchaser. The results of the analysis for the agreed-upon 
elements shall be reported. 
S2. Destruction Tests 
S2.1 Purchaser may select representative castings from each 
heat, and cut up and etch, or otherwise prepare, the sections for 
examination for internal defects. Should injurious defects be 
found that evidence unsound steel or faulty foundry technique, 
all the castings made from that particular pattern, heat, and heat 
treatment charge may be rejected. All the rejected castings, 
including those cut up, shall be replaced by the manufacturer 
without charge. 
S3. Bend Test 
S3.1 One bend test shall be made from a test coupon from 
each heat in accordance with Test Methods and Definitions 
A370, and shall be machined to a 1 by ½-in. [25 by 13-mm] 
section with corners rounded to a radius not over 1/16 in. 
[1.6 mm]. When material is ordered to an M-suffix (SI units) 
product standard, the bend test requirements shall be in 
accordance with Test Methods A1058. 
S3.2 The specimen shall withstand being bent longitudi­
nally at room temperature through an angle of 90° about a pin, 
the diameter of which shall be the specimen thickness for 
carbon steels, and 1 in. [25 mm] for other steels. The specimen 
shall show no cracks on the outside of the bent portion of the 
specimen. 
S3.3 Bend test specimens may be cut from heat-treated 
castings instead of from test specimens when agreed upon 
between manufacturer and purchaser. 
S3.4 If any test specimen shows defective machining or 
develops flaws, it may be discarded and another specimen 
substituted from the same heat. 
S4. Magnetic Particle Inspection 
S4.1 Castings shall be examined for surface and near­
surface discontinuities by magnetic particle inspection. The 
examination shall be in accordance with Guide E709, and types 
and degrees of discontinuities considered shall be judged by 
Reference Photographs E125. Extent of examination, time of 
examination, and basis for acceptance shall • be agreed upon 
between the manufacturer and purchaser. A specification which 
may be used as a basis for such agreement is MSS SP 53. 
S4.2 Personnel performing the examination shall be quali­
fied in accordance with an acceptable written practice. 
S5. Radiographic Inspection 
S5.1 Castings shall be examined for internal defects by 
means of X-rays or gamma rays. The procedure shall be in 
accordance with Guide E94/E94M, and types and degrees of 
discontinuities considered shall be judged by Reference Radio­
graphs E446, E186, or E280. Extent of examination and basis 
for acceptance shall be agreed upon between the manufacturer 
and purchaser. A specification that may be used as a basis for 
such agreement is MSS SP 54. 
S5.2 Radiographic examination of castings may be per­
formed before or after any heat treatment. 
S5.3 Personnel performing the examination shall be quali­
fied in accordance with an acceptable written practice. 
S6. Liquid Penetrant Inspection 
S6. l Castings shall be examined for surface discontinuities 
by means of liquid penetrant inspection. The examination shall 
be in accordance with Practice E165/El65M. Areas to be 
inspected, time of inspection, methods and types of liquid 
1157

File: sectionII_partA_data_digitized/best_text/pages/page-1244.txt
SA-703/SA-703M ASME BPVC.II.A-2025 
penetrants to be used, developing procedure, and basis for 
acceptance shall be agreed upon between the manufacturer and 
purchaser. A specification that may be used as a basis for such 
agreement is Specification A903/ A903M. 
S6.2 Personnel performing the examination shall be quali­
fied in accordance with an acceptable written practice. 
S7. Ultrasonic Inspection 
S7 .1 Castings shall be examined for internal defects by 
means of ultrasonic inspection. The inspection procedure shall 
be in accordance with Practice A609/ A609M. Extent of 
examination, methods of testing, and basis for acceptance shall 
be agreed upon between the manufacturer and purchaser. A 
practice that may be used as a basis for such agreement is 
Practice A609/A609M. 
S7 .2 Ultrasonic examination of castings shall be performed 
after at least one heat treatment above the critical temperature 
range but need not be repeated after subsequent heat treatment. 
S7.3 Personnel performing the examination shall be quali­
fied in accordance with an acceptable written practice. 
S8. Charpy Impact Test 
S8.1 Charpy impact test properties shall be determined on 
each heat from a set of three Charpy V-notch specimens made 
from a test coupon in accordance with Test Methods and 
Definitions A370 or Test Methods A1058, as applicable, and 
tested at a test temperature agreed upon by the manufacturer 
and purchaser. The acceptance requirements shall be either 
energy absorbed, lateral expansion, or percent shear area, or all 
three, and shall be those agreed upon by the manufacturer and 
purchaser. Test specimens shall be prepared as Type A and 
tested in accordance with Test Methods and Definitions A370 
or Test Methods A1058, as applicable. 
S8.2 Absorbed Energy-Average energy value of three 
specimens shall be not less than specified, with not more than 
one value permitted to fall below the minimum specified, and 
no value permitted below the minimum specified for a single 
specimen. 
S8.3 Lateral Expansion-Lateral expansion value shall be 
agreed upon by the manufacturer and purchaser. 
S8.4 Percent Shear Area-Percent shear area shall be 
agreed upon by the manufacturer and purchaser. 
S9. Drop Weight Tests 
S9.1 Drop weight test properties shall be determined from 
each heat by preparing and testing either Type Pl, P2, or P3 
specimens in accordance with Test Method E208. The crack 
starter weld shall be deposited on the surface of the specimen 
that was nearest to the casting surface. Each test shall consist 
of at least two specimens tested at a temperature agreed upon 
by the manufacturer and purchaser. Each specimen shall 
exhibit "no break" performance. 
S10. Examination of Weld Preparation 
S10.1 Magnetic particle or liquid penetrant examination of 
cavities prepared for welding shall be performed to verify 
removal of those discontinuities found unacceptable by the 
inspection method specified for the casting. The method of 
performing magnetic particle or liquid penetrant examination 
shall be in accordance with Guide E709 or Practice E165/ 
E165M. Unless other degrees of shrinkage or types of discon­
tinuities found in the cavities are specified, Type II, Internal 
Shrinkage, of Reference Photographs E125, of Degree 2 in 
sections up to 2 in. [50 mm] thick and of Degree 3 in sections 
over 2 in. [50 mm] thick shall be acceptable. 
S11. 
(This number not assigned to a supplementary requirement.) 
S12. Prior Approval of Major Weld Repairs 
S 12.1 Major weld repairs shall be subject to the prior 
approval of the purchaser. 
S13. Hardness Test 
S 13 .1 A hardness test shall be made in accordance with Test 
Methods and Definitions A370 or Test Methods A1058, as 
applicable. The test location and the hardness requirements 
shall be agreed upon between the manufacturer and the 
purchaser. 
S14. Tension Test from Each Heat and Heat Treatment 
Charge 
Sl4.1 One tension test shall be made for each heat and heat 
treatment charge. 
S15. Quench and Temper Heat Treatment 
S15.1 The castings shall be quenched and tempered. Cast­
ings so treated shall be marked "QT." 
S16. 
(This number not assigned to a supplementary requirement.) 
S17. Tension Test from Castings 
S 17 .1 In addition to the tensile test required in Section 6, 
test material shall be cut from heat-treated castings. The 
mechanical properties and location for the test material shall be 
agreed upon by the manufacturer and purchaser. 
S18. Tension Test for Castings Each Weighing 10 000 lb 
[ 4500 kg] or More 
S18.1 Two tensile tests shall be made for each casting. The 
test specimens shall be prepared in accordance with Section 6. 
The location of the test specimens shall be agreed upon by the 
manufacturer and purchaser. 
S19. 
(This number not assigned to a supplementary requirement.) 
S20. Weld Repair Charts 
S20.1 Unless other criteria are agreed upon between the 
manufacturer and the purchaser, weld repairs made to correct 
leakage on hydrostatic testing, or weld repairs for which the 
depth of the cavity required for welding exceeds 40 % of the 
actual wall thickness, or weld repairs for which the area of the 
cavity required for welding: 
1158 
--__/
