Repository: Demigodofa/ASMEPurchaseOrderHelper

# ASMEPurchaseOrderHelper

PC UI tool to help purchasing agents generate correct ASME purchase orders. The active desktop flow reads normalized ASME JSONL data, applies policy rules, and generates copy-ready/exportable PO content.

## Source of truth (for agents/bots)
This README is the source of truth for rules, orientation, and guidance. The owner may use loose or exact language; if there is any ambiguity, confirm intent. Example: if they say "ordering requirements," confirm they mean "Ordering Information" (the official section name used in the PDFs).

File: sectionII_partA_data_digitized/best_text/pages/page-1260.txt
SA-723/SA-723M ASME BPVC.11.A-2025 
Standard Specification for 
Alloy Steel Forgings for High-Strength Pressure Component 
Application 
1. Scope 
1.1 This specification covers requirements for high­
strength quenched and tempered alloy steel forgings for pres­
sure vessels, isostatic presses, shock tubes, and similar com­
ponents. 
1.2 These materials are not intended for welded construc­
tion. 
1.3 Three grades of nickel-chromium-molybdenum steels 
and six classes of increasing tensile strength are included. The 
strength class, section size, and configuration of the forging 
will largely dictate the applicable type(s) of steel. 
1.4 The values stated in either inch-pound units or SI 
(metric) units are to be regarded separately as the standard. 
Within the text and tables, the SI units are shown in brackets. 
The values stated in each system are not exact equivalents; 
therefore, each system must be used independently of the other. 
Combining values from the two systems may result in noncon­
formance with the specification. 
1.5 Unless the order specifies the applicable "M" specifica­
tion designation, the material shall be furnished to the inch­
pound units. 
2. Referenced Documents 
2.1 ASTM Standards: 
A275/A275M Practice for Magnetic Particle Examination of 
Steel Forgings 
A370 Test Methods and Definitions for Mechanical Testing 
of Steel Products 
A388/A388M Practice for Ultrasonic Examination of Steel 
Forgings 
A 788/ A 788M Specification for Steel Forgings, General Re­
quirements 
2.2 Other Standards: 
ASME Boiler and Pressure Vessel Code 
3. Ordering Information and General Requirements 
3.1 In addition to the ordering information required by 
Specification A788/A788M, the purchaser shall include with 
the inquiry and order a detailed drawing, sketch, or written 
description of the forging and the method of selecting test 
location (see 6.2). When appropriate, the areas of significant 
loading in the forging shall be designated. The purchaser may 
also include appropriate supplementary requirements from 
Specification A 788/ A 788M as well as from this specification. 
3.2 Material supplied to this specification shall conform to 
the requirements of Specification A788/A788M, which out­
lines additional ordering information, manufacturing 
requirements, testing and retesting methods and procedures, 
marking, certification, product analysis variations, and addi­
tional supplementary requirements. 
3.3 If the requirements of this specification are in conflict 
with the requirements of Specification A 788/ A 788M, the 
requirements of this specification shall prevail. 
3.4 When forgings are required to be in compliance with 
Division 3 of the ASME Boiler and Pressure Vessel Code, 
Supplementary Requirement S6 should be specified. 
4. Materials and Manufacture 
4.1 Melting Practice-The steel melting procedures of 
Specification A 788/ A 788M shall apply except that the open­
hearth process shall not be used, and that the steel shall be 
vacuum degassed prior to or during the pouring of the ingot, in 
order to remove objectionable gases, particularly hydrogen. 
4.1.1 Use of secondary remelting or refining operations may 
be considered for particularly demanding applications. 
4.2 Discard-Sufficient discard shall be taken from each 
ingot to secure freedom from piping and excessive segregation. 
1176

File: sectionII_partA_data_digitized/best_text/pages/page-1272.txt
SA-736/SA-736M ASME BPVC.II.A-2025 
Standard Specification for 
Pressure Vessel Plates, Low-Carbon Age-Hardening Nickel­
Copper-Chromium-Molybdenum-Columbium (Niobium) Alloy 
Steel 
1. Scope 
1.1 This specification covers low-carbon age-hardening 
alloy steel plates for welded pressure vessels and piping 
components. The specification covers nickel-copper­
chromium-molybdenum-columbium (niobium) steel. 
1.2 Plates under this specification are available as follows: 
1.2.1 Available in Grade A, Class 3 only. 
1.2.1.1 Quenched and precipitation heat treated with a 
minimum specified tensile strength of 85 ksi for thinner plates 
and 75 and 70 ksi for thicker plates, with the minimum tensile 
strength dependent upon the plate thickness. The maximum 
thickness of Grade A, Class 3 plates is limited only by the 
capacity of the chemical composition and heat treatment to 
meet the specified mechanical property requirements. 
1.3 This specification is expressed in both inch-pound units 
and in SI units. However, unless the order specifies the 
applicable "M" specification designation (SI units), the mate­
rial shall be furnished in inch-pound units. 
1.4 The values stated in either inch-pound units or SI units 
are to be regarded separately as standard. Within the text, the 
SI units are shown in brackets. The values stated in each 
system are not exact equivalents. Therefore, each system must 
be used independently of the other. Combining values from the 
two systems may result in nonconformance with this specifi­
cation. 
1.5 This international standard was developed in accor­
dance with internationally recognized principles on standard­
ization established in the Decision on Principles for the 
Development of International Standards, Guides and Recom­
mendations issued by the World Trade Organization Technical 
Barriers to Trade (TBT) Committee. 
2. Referenced Documents 
2.1 ASTM Standards: 
A20/A20M Specification for General Requirements for Steel 
Plates for Pressure Vessels 
A435/A435M Specification for Straight-Beam Ultrasonic 
Examination of Steel Plates 
A577/A577M Specification for Ultrasonic Angle-Beam Ex­
amination of Steel Plates 
A578/A578M Specification for Straight-Beam Ultrasonic 
Examination of Rolled Steel Plates for Special Applica­
tions 
3. General Requirements and Ordering Information 
3.1 Material supplied to this material specification shall 
conform to Specification A20/ A20M. These requirements out­
line the testing and retesting methods and procedures, permit­
ted variations in dimensions, and mass, quality, and repair of 
defects, marking, loading, and ordering information. 
3.2 In addition to the basic requirements of this 
specification, certain supplementary requirements are available 
when additional control, testing, or examination is required to 
meet end use requirements. The purchaser is referred to the 
listed supplementary requirements in this specification and to 
the detailed requirements in Specification A20/ A20M. 
3.3 If the requirements of this specification are in conflict 
with the requirements of Specification A20/ A20M, the require­
ments of this specification shall prevail. 
4. Materials and Manufacture 
4.1 The steel shall be killed and shall conform to the fine 
austenitic grain size requirement of Specification A20/A20M. 
5. Heat Treatment 
5.1 The plates shall be quenched in a liquid medium from a 
temperature in the range from 1600 to 1700°F [870 to 930°C] 
1194

File: sectionII_partA_data_digitized/best_text/pages/page-1276.txt
SA-737 /SA-737M ASME BPVC.II.A-2025 
Standard Specification for 
Pressure Vessel Plates, High-Strength, Low-Alloy Steel 
1. Scope 
1.1 This specification covers high-strength low-alloy steel 
plates for service in welded pressure vessels and piping 
components. 
1.2 This material is particularly intended for piping and 
pressure vessel applications where high strength and improved 
toughness are required. 
1.3 Two grades, designated B and C, are covered by this 
specification. Grade B provides a minimum yield strength of 
50 ksi [345 MPa]. Grade C provides a minimum yield strength 
of 60 ksi [415 MPa]. 
1.4 The maximum thickness of plates is limited only by the 
capacity of the chemical composition and heat treatment to 
meet the specified mechanical property requirements; however, 
current practice normally limits the maximum thickness to 4 in. 
[100 mm] for each grade. 
1.5 Grade C in the as-rolled condition is sensitive to 
cracking during flame cutting, transit, and handling, particu­
larly in thicknesses over 2 in. [50 mm]. Plates should not be 
shipped in the as-rolled condition only except by mutual 
agreement between the manufacturer and the purchaser. 
1.6 The values stated in either inch-pound units or SI units 
are to be regarded separately as standard. Within the text, the 
SI units are shown in brackets. The values stated in each 
system are not exact equivalents; therefore, each system must 
be used independently of the other. Combining values from the 
two systems may result in nonconformance with the specifi­
cation. 
1.7 This international standard was developed in accor­
dance with internationally recognized principles on standard­
ization established in the Decision on Principles for the 
Development of International Standards, Guides and Recom­
mendations issued by the World Trade Organization Technical 
Barriers to Trade (TBT) Committee. 
2. Referenced Documents 
2.1 ASTM Standards: 
A20/ A20M Specification for General Requirements for Steel 
Plates for Pressure Vessels 
A435/A435M Specification for Straight-Beam illtrasonic 
Examination of Steel Plates 
A577/A577M Specification for illtrasonic Angle-Beam Ex­
amination of Steel Plates 
A578/A578M Specification for Straight-Beam Ultrasonic 
Examination of Rolled Steel Plates for Special Applica­
tions 
3. General Requirements and Ordering Information 
3.1 Material supplied to this specification shall conform to 
the requirements of Specification A20/ A20M. These require­
ments outline the testing and retesting methods and procedures, 
permitted variations in dimensions and mass, quality, repair of 
defects, marking, loading, and ordering information. 
3.2 In addition to the basic requirements of this 
specification, certain supplementary requirements are available 
when additional control, testing, or examination is required to 
meet end use requirements. The purchaser is referred to the 
listed supplementary requirements in this specification and to 
the detailed requirements in Specification A20/A20M. 
3.3 If the requirements of this specification are in conflict 
with the requirements of Specification A20/A20M, the require­
ments of this specification shall prevail. 
4. Manufacture 
4.1 Steelmaking Practice-The steel shall be killed and 
shall conform to the fine austenitic grain size requirement of 
Specification A20/ A20M. 
5. Heat Treatment 
5 .1 The material shall be normalized by heating to a suitable 
temperature which produces an austenitic structure, but not 
exceeding 1700°F [925°C], holding a sufficient time to attain 
uniform heat throughout the material, and cooling in air. 
1198

File: sectionII_partA_data_digitized/best_text/pages/page-1296.txt
SA-749/SA-749M ASME BPVC.II.A-2025 
determinations of any element in a cast shall not vary both 
above and below the specified range. 
5.4 Sampling for Product Analysis: 
5.4.1 To indicate adequately the representative com­
position of a cast by product analysis, it is general practice 
to select samples to represent the steel, as fairly as possible, 
from a minimum number of pieces as follows: 3 pieces 
for lots up to 15 tons inclusive, and 6 pieces for lots over 
15 tons [15 Mg]. 
5.4.2 When the steel is subject to tension test require­
ments, samples for product analysis may be taken either 
by drilling entirely through the used tension test specimens 
themselves or in accordance with 5.4.3. 
5.4.3 When the steel is not subject to tension test 
requirements, the samples for analysis must be taken by 
milling or drilling entirely through the stlip in a sufficient 
number of places so that the samples are representative of 
the entire stlip. The sampling may be facilitated by folding 
the stlip both ways, so that several samples may be taken 
at one drilling. Steel subjected to certain heating operations 
by the purchaser may not give chemical analysis results 
that properly represent its original composition. Therefore, 
users must analyze chips taken from the steel in the condi­
tion in which it is received from the steel manufacturer. 
5.5 Specimen Preparation - Drillings or chips must be 
taken without the application of water, oil, or other lubri­
cant, and must be free of scale, grease, dirt, or other foreign 
substances. They must not be overheated during cutting to 
the extent of causing decarburization. Chips must be well 
niixed, and those too coarse to pass a No. 10 (2.00 mm) 
sieve or too fine to remain on a No. 30 (600 µ,m) sieve 
are not suitable for proper analysis. Sieve size numbers 
are in accordance with Specification E 11. 
5.6 Test Methods-In case a referee analysis is required 
and agreed upon to resolve a dispute concerning the results 
of a chemical analysis, the procedure for performing the 
referee analysis must be in accordance with the latest issue 
of Test Methods, Practices, and Terminology A 751, unless 
otherwise agreed upon between the manufacturer and the 
purchaser. 
6. Mechanical Properties 
6.1 The mechanical property requirements, number of 
specimens, test locations, and specimen orientation shall 
be in accordance with the applicable product specification. 
6.2 Unless otherwise specified in the applicable product 
specification, test specimens must be prepared in accor­
dance with Test Methods and Definitions A 370. 
6.3 Mechanical tests shall be conducted in accordance 
with Test Methods and Definitions A 370. 
6.4 Bend tests, where required, shall be conducted in 
compliance with Test Methods E 290. 
6.5 To determine conformance with the product speci­
fication, a calculated value should be rounded to the nearest 
1 ksi [7 MPa] tensile strength and yield point or yield 
strength, and to the nearest unit in the right hand place of 
figures used in expressing the limiting value for other val­
ues in accordance with the rounding off method given in 
Practice E 29. 
6.6 Structural steels are commonly fabricated by cold 
bending. There are many interrelated factors that affect the 
ability of a given steel to cold form over a given radius 
under shop conditions. These factors include thickness, 
strength level, degree of restraint, relationship to rolling 
direction, chemistry, and microstructure. Each of the appro­
priate product specifications lists in the appendix the sug­
gested minimum inside radius for cold bending. These radii 
should be used as minima for 90° bends. They presuppose 
"hard way" bending (bend axis parallel to rolling direction) 
and reasonably good shop forming practices. Where possi­
ble, the use of larger radii or "easy way" bends are recom­
mended for improved performance. 
6.7 Fabricators should be aware that cracks may initiate 
upon bending a sheared or burned edge. This is not consid­
ered to be a fault of the steel but is rather a function of 
the induced cold-work or heat-affected zone. 
7. Dimensions, Tolerances, and Allowances 
7 .1 Dimensions, tolerances, and allowances applicable 
to products covered by this specification are contained in 
Table 2 through Table 9 [Annex Al, Tables Al.1 through 
Al.7]. The appropriate tolerance tables shall be identified 
in each individual specification. 
8. Workmanship 
8.1 Cut lengths shall have a workmanlike appearance 
and shall not have imperfections of a nature or degree for 
the product, the grade, and the quality ordered that will be 
detlimental to the fabrication of the finished part. 
8.2 Coils may contain some abnormal imperfections 
that render a portion of the coil unusable since the inspec­
tion of coils does not afford the producer the same opportu­
nity to remove portions containing imperfections as in the 
case with cut lengths. 
9. Finish and Condition 
9.1 Hot-rolled stlip has a surface with an oxide or scale 
resulting from the hot-rolling operation. The oxide or scale 
can be removed by pickling or blast cleaning when required 
1224

File: sectionII_partA_data_digitized/best_text/pages/page-1312.txt
SA-770/SA-770M ASME BPVC.II.A-2025 
Standard Specification for 
Through-Thickness Tension Testing of Steel Plates for 
Special Applications 
1. Scope 
1.1 This specification covers the procedures and accep­
tance standards for the determination of reduction of area using 
a tension test specimen whose axis is perpendicular to the 
rolled surfaces of steel plates 1 in. [25 mm] and greater in 
thickness. The principal purpose of the testing is to provide a 
measure of the resistance of a steel plate to lamellar tearing. 
(See Appendix XL) 
1.2 The values stated in either inch-pound units or SI units 
are to be regarded as standard. Within the text, the SI units are 
shown in brackets. The values stated in each system are not 
exact equivalents; therefore, each system must be used inde­
pendently of the other. Combining values from the two systems 
may result in nonconformance with the specification. 
1.3 This specification is expressed in both inch-pound and 
SI unit~. However, unless the order specifies the applicable 
"M" specification designation (SI units), the material shall be 
furnished to inch-pound units. 
2. Referenced Documents 
2.l ASTM Standards: 
A370 Test Methods and Definitions for Mechanical Testing 
of Steel Products 
3. Ordering Information 
3.1 The inquiry and order shall include the following, if 
required: 
3.1.1 Supplementary requirements that are available to meet 
end use requirements (see SI through S5). 
3.1.2 Special requirements agreed upon between the manu­
facturer and the purchaser. 
4. Tension Tests 
4.1 Number of Tests: 
4.1.l Two tests shall be required from each plate-as-rolled, 
except for plates subjected to heat treatment by quenching and 
tempering. 1\vo tests shall be required from each quenched­
and-tempered plate. The tests shall be representative of the 
plate in its final condition. 
4.1.2 When plates are furnished by the manufacturer in an 
unheat-treated condition and qualified by heat-treated speci­
mens (including normalized, normalized and tempered, and 
quenched and tempered), two tests shall be required from each 
plate-as-rolled. 
NoTE 1-The term "plate-as-rolled" refers to the unit plate rolled from 
a slab or directly from an ingot. It does not refer to the condition of the 
plate. 
4.2 Location of Test Coupons-Take one test coupon at each 
end of each plate as defined in 4.1. Take the test coupons from 
the center of the plate width. 
4.3 Orientation of Test Specimens-The longitudinal axis of 
the reduced section of the test specimens shall be perpendicular 
to the rolled surface of the plate. 
4.4 Preparation of Test Specimens: 
4.4.1 Welded Prolongations-When required, join welded 
prolongations to the surface(s) of the plate being tested. The 
joining method used shall be one which results in a minimal 
heat-affected zone in the portion of the plate to be tested. 
Shielded metal arc, friction, stud, or electron-beam welding 
methods have proven to be suitable. 
4.4.2 Standard Test Specimens: 
4.4.2.1 Three types of standard round tension test specimens 
are shown in Fig. 1 and Table 1. For Types 1 and 2 specimens, 
locate the center of the length of the reduced section at the 
approximate mid-point of the plate thickness. For Type 3 
specimens, locate the weld fusion line of one plate surface 
within ¼ in. [6 mm] of one end of the reduced section. 
4.4.2.2 For plates from 1 in. [25 mm] to 1 ¼ in. [32 mm] 
inclusive in thickness, use either the 0.350-in. [8.75-mm] Type 
1 specimen or the 0.500-in. [12.5-mm] Type 2 specimen. 
1246

File: sectionII_partA_data_digitized/best_text/pages/page-1320.txt
SA-781/SA-781M ASME BPVC.II.A-2025 
the elements specified in the individual specification for 
the grade being poured. The analysis shall be made from 
a test sample preferably taken during the pouring of the 
heat. When drillings are used, they shall be taken not less 
than ¼ in. [6.4 mm] beneath the surface. The chemical 
composition thus determined shall conform to the require­
ments in the individual specification for the grade being 
poured. 
5.3 Product Analysis - A product analysis may be 
made by the purchaser from material representing each 
heat, lot, or casting. The analysis shall be made on represen­
tative material. Samples for carbon analysis of carbon and 
alloy steel shall be taken no closer than ¼ in. [6 mm] to 
a cast surface, except that castings too thin for this shall 
be analyzed on representative material. The chemical com­
position thus determined shall meetthe requirements speci­
fied in the applicable specification for the grade involved, 
or shall be subject to rejection by the purchaser, except 
that the chemical composition determined for carbon and 
low alloy steel castings may vary from the specified limits 
by the amounts shown in Table 1. The product analysis 
tolerances of Table 1 are not applicable as acceptance 
criteria for heat analysis by the casting manufacturer. When 
comparing product and heat analysis for other than carbon 
and low alloy steels, the reproducibility Data R 2 , in Test 
Methods E 353 or E 354, as applicable, shall be taken into 
consideration. 
5.4 Unspecified Elements - When chemical analysis 
for elements not specified for the grade ordered is desired, 
Supplementary Requirement S13 may be specified. 
5.4.1 Grade substitution, for stainless steel or nickel 
base alloy castings, is not permitted. Grade substitution 
occurs when the material supplied: 
( 1) contains an element, other than nitrogen, that is not 
specified in the ordered grade; and, 
(2) the amount of that element equals or exceeds the 
minimum requirement for the element in another grade for 
which it is specified. 
For this requirement, a grade is defined as an alloy 
described individually in a table of chemical requirements 
within any specification listed within the scope of 
A 781/A 781M. 
6. Mechanical Test Requirements 
6.1 The individual product specifications vary as to 
whether mechanical tests are required; for this reason, and 
to determine specific test requirements, the individual prod­
uct specification should be reviewed. 
6.2 Unless otherwise specified by the purchaser, when 
mechanical properties are required by the product specifi­
cation, test coupons may be cast integrally with the cast­
ings, or as separate blocks, in accordance with Fig. 1, 
Fig. 2, or Fig. 3, except when Supplementary Requirement 
S 15 is specified. The test coupon in Fig. 3 shall be 
employed only for austenitic alloy castings with cross sec­
tions less than 2½, in. [65 mm]. 
7. Workmanship, Finish, and Appearance 
7.1 All castings shall be made in a workmanlike manner 
and shall conform to the dimensions on drawings furnished 
by the purchaser before manufacture is started. If the pat­
tern is supplied by the purchaser, the dimensions of the 
casting shall be as predicated by the pattern. 
8. Quality 
8.1 The surface of the casting shall be free of adhering 
sand, scale, cracks, and hot tears as determined by visual 
examination. Other surface discontinuities shall meet the 
visual acceptance standards specified in the order. Practice 
A 802/ A 802M or other visual standards may be used to 
define acceptable surface discontinuities and finish. Unac­
ceptable visual surface discontinuities shall be removed 
and their removal verified by visual examination of the 
resultant cavities. 
8.2 When additional inspection is desired, Supplemen­
tary Requirements Sl, S2, S3, S4, or S5 may be specified. 
8.3 Rejectable indications shall not be peened, plugged, 
or impregnated. 
9. Repair 
9.1 Repair by welding shall be in accordance with the 
requirements of the individual specification using proce­
dures and welders qualified in accordance with Practice 
A 488 / A 488M. 
10. • Inspection 
10.1 The manufacturer shall afford the purchaser's 
inspector all reasonable facilities necessary to satisfy that 
the material is being produced and furnished in accordance 
with the applicable specification. Foundry inspection by 
the purchaser shall not interfere unnecessarily with the 
manufacturer's operations. All tests and inspections, with 
the exception of product analysis (5.3), shall be made at 
the place of manufacture unless otherwise agreed. 
11. Rejection 
11.1 Subsequent to acceptance at the manufacturer's 
works, material that is found to be unacceptable as deter­
mined by requirements specified in the order may be 
rejected by the purchaser. The manufacturer should be 
notified of such rejection. If the manufacturer is dissatisfied 
with the results of any tests performed by the purchaser, 
he may make claim for a rehearing. 
12. Keywords 
12.1 castings; common requirements; steel and alloy 
1254

File: sectionII_partA_data_digitized/best_text/pages/page-1325.txt
ASME BPVC.II.A-2025 SA-781/SA-781M 
SUPPLEMENTARY REQUIREMENTS 
Supplementary requirements shall be applied only when specified by the purchaser. Details 
of the supplementary requirements shall be agreed upon by the manufacturer and purchaser. 
The specified tests shall be performed by the manufacturer prior to shipment of the castings. 
S1. Magnetic Particle Examination 
S1.1 Castings shall be examined for surface and near 
surface discontinuities by magnetic particle examination. 
The examination shall be in accordance with Guide E 709. 
Extent of examination and the basis for acceptance shall 
be agreed upon between the manufacturer and purchaser. 
S2. Radiographic Examination 
S2.1 Castings shall be examined for internal defects 
by means of X rays or gamma rays. The procedure shall 
be in accordance with Guide E 94, and types and degrees 
of discontinuities considered shall be judged by Reference 
Radio graphs E 446, E 186, or E 280. Extent of examination 
and basis for acceptance shall be agreed upon between the 
manufacturer and purchaser. 
S3. Liquid Penetrant Examination 
S3.1 Castings shall be examined for surface discontinu­
ities by means of liquid penetrant examination. The exami­
nation shall be in accordance with Test Method E 165. 
Areas to be inspected, methods and types of liquid pene­
trants to be used, developing procedure, and basis for 
acceptance shall be agreed upon between the manufacturer 
and purchaser. 
S4. Ultrasonic Examination 
S4.1 Castings shall be examined for internal defects 
by means of ultrasonic examination. The examination pro­
cedure shall be in accordance with Practice 
A 609 I A 609M. Extent of examination, methods of testing, 
and basis for acceptance shall be agreed upon between the 
manufacturer and purchaser. 
S5. Examination of Weld Preparation 
S5.1 Magnetic particle or liquid penetrant examination 
of cavities prepared for welding shall be performed to 
verify removal of those discontinuities found unacceptable 
by the examination method specified for the casting. Unless 
other degrees of shrinkage or types of discontinuities found 
in the cavities are specified, Type II, Internal Shrinkage, 
of Reference Photographs E 125, of Degree 2 in sections 
up to 2 in. [50.8 mm] thick and of Degree 3 in sections 
over 2 in. thick shall be acceptable. 
S6. Certification 
S6.1 The manufacturer's certification shall be furnished 
to the purchaser stating that the material was manufactured, 
sampled, tested, and inspected in accordance with the mate­
rial specification (including year date) and was found to 
meet the requirements. 
S6.2 A manufacturer's certification printed from or 
used in electronic form from an electronic data interchange 
(EDI) transmission shall be regarded as having the same 
validity as a counterpart printed in the certifier's facility 
provided it conforms to any existing EDI agreement 
between the purchaser and the supplier. 
S7. Prior Approval of Major Weld Repairs 
S7.1 Major weld repairs as defined and agreed upon 
between the manufacturer and purchaser shall be subject 
to the prior approval of the purchaser. 
S8. Marking 
S8.1 The manufacturer's name or identification mark 
and the pattern number shall be cast or stamped on all 
castings. When further specified, the heat numbers or serial 
numbers shall be marked on individual castings. 
S9. Charpy Impact Test 
S9.1 Charpy impact test properties shall be determined 
by testing a set of three Charpy V-notch specimens made 
from each heat at a test temperature agreed upon by the 
manufacturer and purchaser. The material from which the 
test specimens are prepared shall be cast in accordance with 
6.2. The acceptance requirements shall be either energy 
absorbed, lateral expansion, or percent shear area, or all 
three, and shall be that agreed upon between the manufac­
turer and purchaser. Test specimens shall be prepared as 
Type A and tested in accordance with Test Methods and 
Definitions A 370. 
S9.2 Absorbed Energy-Average energy value of three 
specimens shall be not less than specified, with not more 
1259

File: sectionII_partA_data_digitized/best_text/pages/page-1338.txt
SA-788/SA-788M ASME BPVC.II.A-2025 
The capacity of the system must also be sufficiently high to 
reduce the initial surge pressure at the start of the pour to a low 
level within 2 min. 
5.2.1.2 When the vacuum-lift process is utilized, the molten 
metal shall be repeatedly drawn into the evacuated vessel to 
give a recirculation factor (see Annex Al) of at least 2.5 to 
ensure thorough degassing and mixing of the entire heat. The 
evacuation system shall be capable of reducing the pressure 
surges, which occur each time a new portion of steel is 
admitted to the vessel to increasingly lower levels, until a 
blank-off pressure (usually less than 1000 µm) is achieved 
signifying the end of the degassing treatment. 
5.2.1.3 When the ladle degassing process is used, the 
evacuation system shall be capable of reducing the system 
vacuum pressure to a low level (usually less than 1000 µm). 
The molten metal shall be adequately stirred for a sufficient 
length of time to maximize exposure to the evacuated atmo­
sphere. 
5.2.1.4 Other methods of vacuum treatment may be used if 
the supplier can demonstrate adequate degassing and accept­
able properties in the finished forging to the satisfaction of the 
purchaser. 
6. Forging 
6.1 Forgings shall be made in accordance with 3.2.1. 
6.2 Because of differences in manufacture, hot-rolled, or 
hot-rolled and cold-finished bars (semi-finished or finished), 
billets, or blooms are not considered to be forgings. 
6.3 Cold worked forgings shall be made from material 
previously hot worked by forging or rolling; however, a 
hot-cold worked forging may be produced in one continuous 
operation wherein the material is first hot worked and then cold 
worked by control of the finishing temperature. 
7. Cooling Prior to Heat Treatment 
7.1 After forging and before reheating for heat treatment, 
the forgings shall be allowed to cool in such a manner as to 
prevent injury and, in the case of ferritic forgings, to permit 
substantially complete transformation of austenite. 
8. Chemical Composition 
8.1 Heat Analysis: 
8.1.1 An analysis of each heat of steel shall be made by the 
steel producer to determine the percentages of those elements 
specified in the product specification. This analysis shall be 
made from a test sample preferably taken during the pouring of 
the heat and shall conform to the requirements of the product 
specification. 
8.1.2 When multiple heats are tapped into a common ladle, 
the ladle chemistry shall apply. The chemical composition thus 
determined shall conform to the requirements of the product 
specification. 
8.1.3 For multiple-heat ingots, either individual heat analy­
ses or a weighted average (see Annex A2) may be taken. The 
results of the method used shall conform to the requirements of 
the product specification. 
8.1.4 With the exception of the product from multiple heats 
sequentially cast in strand casting machines (see 8.1.5), if the 
test sample taken for a heat analysis is lost or declared 
inadequate for chemical determinations, the steel producer may 
take alternative samples from appropriate locations near the 
surface of the ingot or forging as necessary to establish the 
analysis of the heat in question. 
8.1.5 For multiple heats sequentially cast in strand casting 
machines, the heat analysis shall be determined for each 
individual heat in accordance with 8.1.1 or 8.1.2 if applicable. 
8.1.5.1 If, for multiple heats sequentially strand cast, the test 
sample is lost or declared inadequate for chemical analysis 
determination, alternative samples, remote from the transition 
zones, may be taken by the steel producer from the cast 
material or product of that heat, as defined in 8.2 or 8.3 as 
appropriate. 
8.1.6 Heat Analysis for Remelted Ingots: 
8.1.6.1 When consumable remelting processes are used, a 
chemical analysis shall be taken from a remelted ingot ( or the 
product of a remelted ingot) for the remelt heat analysis. 
8.1.6.2 When more than one electrode is prepared from a 
master or parent heat for remelting in the same facility by the 
same process, then the heat analysis obtained from one 
remelted ingot, or the product from that ingot, shall be taken as 
the heat analysis for all of the remelted ingots from that master 
heat. For analysis from each remelted ingot, see S27. 
8.1.6.3 When electrodes from different master heats are 
remelted sequentially, an analysis shall be made in each zone 
of the remelted ingot corresponding to at least one electrode 
from each master heat. The resultant chemical analysis of each 
zone shall conform to the requirements of the product specifi­
cation. The heat analysis of the remelted ingot shall be 
represented by a weighted average (see Annex A2) of the 
individual chemical analyses for each zone. 
8.1.6.4 Limits on aluminum content in remelt ingots shall be 
set as required in the product specification. 
8.2 Heat Number Assignment for Sequentially Strand Cast 
Material-When heats of the same chemical composition are 
sequentially strand cast, the heat number assigned to the cast 
product may remain unchanged until all of the steel in the 
product is from the following heat, except when Supplemen­
tary Requirement S3 is invoked. 
8.3 Identification of Material of Different Chemical Compo­
sition Ranges, Sequentially Strand Cast-Because of intermix­
ing in the tun dish, separation and identification of the resultant 
transition material is required when steels of different chemical 
composition ranges are sequentially strand cast. The steel 
producer shall remove the transition material by any estab­
lished procedure that positively separates the grades. 
8.4 Product Analysis: 
8.4.1 An analysis may be made by the purchaser from a 
forging representing each heat or multiple heat (see 8.1). 
Samples for analysis may be taken from the forging or from a 
full-size prolongation. The sampling location shall be at any 
point from the midradius to the outer surface of disk or other 
solid forgings or midway between the inner and outer surfaces 
of hollow or bored forgings. The analysis may also be taken 
from a mechanical test specimen or the mechanical test 
location as defined in the product specification. 
1276

File: sectionII_partA_data_digitized/best_text/pages/page-1340.txt
SA-788/SA-788M ASME BPVC.II.A-2025 
8.5 Residual and Unspecified Elements-Provisions for the 
limitation of certain residual and unspecified elements have 
been made in Supplementary Requirements Sl and S2, respec­
tively. 
8.6 Grade substitution is not permitted. 
8.7 Method of Analysis-Methods included in Test 
Methods, Practices, and Terminology A751 shall be used for 
referee purposes. 
9. Heat Treatment 
9.1 Heat treatment shall be performed as specified in the 
product specification. Supplementary Requirement S4 con­
cerns a specialized heat treat process (see 3.5.3) whose 
application will be controlled in the product specification. 
Unless otherwise specified during a heat treating hold cycle, 
the recorded furnace temperature shall be within ±25°F 
[± 15°C) of the controlling set point temperature. Material 
shall be heat treated in the working zone of a furnace that has 
been surveyed in accordance with Test Method A991/A991M 
provided that the working zone was established using a 
variation of ±25°F [± 15°C] or less from the furnace set point. 
10. Mechanical Testing 
10.1 Test Methods-Except as specified in 4.1.5 or 10.2.1 
and 10.2.2, all tests shall be conducted in accordance with Test 
Methods and Definitions A37O. When forgings are ordered to 
SI requirements (M suffix standard) Test Methods A1058 shall 
be used (see 4.1.5). 
10.1.1 In addition to the hardness testing provisions of Test 
Methods and Definitions A37O or, when required, Test Meth­
ods Al058, comparison hardness testing in accordance with 
Practice A833 may be used in determining the hardness of 
forgings. 
10.2 Fracture Appearance Transition Temperature 
( FAIT ,J-For a product specification (including M suffix SI 
specifications) that requires the determination of the fracture 
appearance transition temperature (FATT 0 ) where n is the 
required minimum percentage of shear fracture as measured on 
the fracture surface of a Charpy V-notch sample by one of the 
methods described in Test Methods and Definitions A37O, the 
Charpy test specimen location and orientation shall be as 
specified in the product standard. 
10.2.1 When the actual fracture appearance transition tem­
perature is required, break at least four specimens that have 
been taken from a comparable location. Test each specimen at 
a different temperature such that the percentage of shear 
fracture will be both above and below the value of n, but within 
a range of ±0.60 times that of the specified value of n. It is 
desirable that two of the specimens will have values of 
cleavage fracture above the value of n, and two will have 
values below this level. Plot the percentage shear fracture 
against test temperature and determine the transition tempera­
ture by interpolation (extrapolation is not permitted). 
10.2.2 When rather than calling for an actual FATTn as 
described in 10.2.1, the product specification requires a mini­
mum PATT n at a given temperature then, unless otherwise 
specified, a single test run at the required temperature satisfies 
the requirement provided that the fracture appearance value is 
at least n. For example, a single test run at 10O°F [38°C] with 
a fracture appearance of 55 % shear fracture satisfies a require­
ment of FATT 50 at 10O°F [38°C]. 
10.3 Retests-If the results of the tests do not conform to the 
requirements specified, retests are permitted as outlined in Test 
Methods and Definitions A37O or as follows: 
10.3.1 If the percentage of elongation or reduction of area of 
any tension test specimen is less than specified because a flaw 
becomes evident in the test specimen during testing, a retest 
shall be allowed provided that the defect was not attributable to 
ruptures, cracks, or flakes in the steel. 
10.3.2 If the average impact energy value meets the speci­
fication requirements, but the energy value for one specimen is 
below the specified minimum value for individual specimens 
prescribed in the material specification, a retest is permitted. 
This shall consist of two impact specimens from a location 
adjacent to and on either side of the specimen that failed. Each 
of the retested specimens must exhibit an energy value equal to 
or greater than the minimum average value required by the 
product specification. 
11. Reheat Treatment 
11.1 If the results of the initial mechanical tests do not 
conform to the specified requirements, the forgings may be 
heat treated (if initially tested in the as-forged condition) or 
reheat treated (if heat treated prior to initial testing). 
12. Repair Welding 
12.1 Repair welding of forgings is not permitted unless 
specifically allowed by the product specification (see also 
4.2.4). 
13. Dimensions and Finish 
13.1 The forgings shall conform to the dimensions, 
tolerances, and finishes required by the ordering information 
(4.1.2). Supplementary Requirements S5 or S6, concerning 
straightening of forgings, may be used. 
13.2 When surface finish, roughness, or texture is specified 
in a steel forging product standard, unless otherwise required 
by the purchaser, the roughness average (Ra), as defined in 
ANSI/ASME B46.1, shall be used (see 4.1.2). 
14. Inspection 
14.1 The manufacturer is responsible for the performance of 
all inspection and test requirements specified. The absence of 
any inspection requirements in the specification shall not 
relieve the contractor of the responsibility for ensuring that all 
products comply with all requirements of the contract. The 
manufacturer may use his own or any other suitable facilities 
for the performance of the inspection and test requirements 
unless disapproved by the purchaser at the time the order is 
placed. 
14.2 The manufacturer shall afford the purchaser's inspector 
all reasonable facilities necessary to satisfy him that the 
material is being produced and furnished in accordance with 
the material specification. 
1278
