Repository: Demigodofa/ASMEPurchaseOrderHelper

# ASMEPurchaseOrderHelper

PC UI tool to help purchasing agents generate correct ASME purchase orders. The active desktop flow reads normalized ASME JSONL data, applies policy rules, and generates copy-ready/exportable PO content.

## Source of truth (for agents/bots)
This README is the source of truth for rules, orientation, and guidance. The owner may use loose or exact language; if there is any ambiguity, confirm intent. Example: if they say "ordering requirements," confirm they mean "Ordering Information" (the official section name used in the PDFs).

File: sectionII_partA_data_digitized/best_text/pages/page-1361.txt
ASME BPVC.II.A-2025 SA-790/SA-790M (ASTM A790/A790M) 
13.3 Flattening Test-For pipe heat treated in a batch-type 
furnace, :flattening tests shall be made on 5 % of the pipe from 
each heat-treated lot. For pipe heat treated by the continuous 
process, or by direct quenching after hot forming, this test shall 
be made on a sufficient number of pipes to constitute 5 % of the 
lot, but in no case less than two lengths of pipe. 
13.3.1 For welded pipe, a transverse guided face bend test 
of the weld may be conducted instead of a :flattening test in 
accordance with the method outlined in the steel tubular 
product supplement of Test Methods and Definitions A370. For 
welded pipe with a specified wall thickness 2: 3/s in. [9.52 mm], 
two side bend tests may be made instead of the face bend test. 
The ductility of the weld shall be considered acceptable when 
there is no evidence of cracks in the weld or between the weld 
and the base metal after bending. Test specimens from 5 % of 
the lot shall be taken from the pipes or test plates of the same 
material as the pipe, the test plates being attached to the end of 
the cylinder and welded as a prolongation of the pipe longitu­
dinal seam. 
13.4 Hardness Test-Brinell or Rockwell hardness tests 
shall be made on specimens from two pipes from each lot (see 
13.2). 
14. Hydrostatic or Nondestructive Electric Test 
14.1 Each pipe shall be subjected to the nondestructive 
electric test or the hydrostatic test. The type of test to be used 
shall be at the option of the manufacturer, unless otherwise 
specified in the purchase order. 
14.2 The hydrostatic test shall be in accordance with Speci­
fication A999/A999M, except that the value for S to be used in 
the calculation of the hydrostatic test pressure shall be equal to 
50 % of the specified minimum yield strength of the pipe. 
14.3 Nondestructive Electric Test-Nondestructive electric 
tests shall be in accordance with Practices E213 or E309. 
14.3.1 As an alternative to the hydrostatic test, and when 
specified by the purchaser, each pipe shall be examined with a 
nondestructive test in accordance with Practices E213 or E309. 
Unless specifically called out by the purchaser, the selection of 
the nondestructive electric test will be at the option of the 
manufacturer. The range of pipe sizes that may be examined by 
each method shall be subject to the limitations in the scope of 
the respective practices. 
14.3.1.1 The following information is for the benefit of the 
user of this specification: 
14.3.1.2 The reference standards defined in 14.3.1.3 -
14.3 .1.5 are convenient standards for calibration of nondestruc­
tive testing equipment. The dimensions of these standards 
should not be construed as the minimum size imperfection 
detectable by such equipment. 
14.3.1.3 The ultrasonic testing (UT) can be performed to 
detect both longitudinally and circumferentially oriented de­
fects. It should be recognized that different techniques should 
be employed to detect differently oriented imperfections. The 
examination may not detect short, deep, defects. 
14.3.1.4 The eddy-current testing (ET) referenced in this 
specification (see Practice E426) has the capability of detecting 
significant discontinuities, especially the short abrupt type. 
14.3 .1.5 A purchaser interested in ascertaining the nature 
(type, size, location, and orientation) of discontinuities that can 
be detected in the specific application of these examinations 
should discuss this with the manufacturer of the tubular 
product. 
14.4 Time of Examination-Nondestructive testing for 
specification acceptance shall be performed after all mechani­
cal processing, heat treatments, and straightening operations. 
This requirement does not preclude additional testing at earlier 
stages in the processing. 
14.5 Surface Condition: 
14.5.1 All surfaces shall be free of scale, dirt, grease, paint, 
or other foreign material that could interfere with interpretation 
of test results. The methods used for cleaning and preparing the 
surfaces for examination shall not be detrimental to the base 
metal or the surface finish. 
14.5.2 Excessive surface roughness or deep scratches can 
produce signals that interfere with the test. 
14.6 Extent of Examination: 
14.6.1 The relative motion of the pipe and the transducer(s), 
coil(s), or sensor(s) shall be such that the entire pipe surface is 
scanned, except as in 14.6.2. 
14.6.2 The existence of end effects is recognized and the 
extent of such effects shall be determined by the manufacturer 
and, if requested, shall be reported to the purchaser. Other 
nondestructive tests may be applied to the end areas, subject to 
agreement between the purchaser and the manufacturer. 
14.7 Operator Qualifications-The test unit operator shall 
be certified in accordance with SNT-TC- lA, or an equivalent 
recognized and documented standard. 
14.8 Test Conditions: 
14.8.1 For eddy-current testing, the excitation coil fre­
quency shall be chosen to ensure adequate penetration yet 
provide good signal-to-noise ratio. 
14.8.2 The maximum eddy-current coil frequency used 
shall be as follows: 
On specified walls up to 0.050 in.-100 KHz max 
On specified walls up to 0.150 in.-50 KHz max 
On specified walls over 0.150 in.-10 KHz max 
14.8.3 Ultrasonic-For examination by the ultrasonic 
method, the minimum nominal transducer frequency shall be 
2.00 MHz and the maximum nominal transducer size shall be 
1.5 in. If the equipment contains a reject notice filter setting, 
this shall remain off during calibration and testing unless 
linearity can be demonstrated at that setting. 
14.9 Reference Standards-Reference standards of conve­
nient length shall be prepared from a length of pipe of the same 
grade, size (NPS, or outside diameter and schedule or wall 
thickness), surface finish and heat treatment condition as the 
pipe to be examined. 
14.9.1 For Ultrasonic Testing, the reference ID and OD 
notches shall be any one of the three common notch shapes 
shown in Practice E213, at the option of the manufacturer. The 
depth of each notch shall not exceed 12 ½ % of the specified 
nominal wall thickness of the pipe or 0.004 in., whichever is 
1299

File: sectionII_partA_data_digitized/best_text/pages/page-1372.txt
SA-803 /SA-803M ASME BPVC.II.A-2025 
TABLE 6 Squareness of Ends Tolerance 
Tube OD, in. [mm] 
Up to 5/e [15.9], incl 
Over 5/s to 1 in. [15.9 to 25.4], incl 
Tolerance, in. [mm] 
0.010 [0.25] 
0.016 [0.41] 
intended purpose. Surface defects that violate minimum wall 
requirements shall be cause for rejection. 
NoIB 1-Ferritic stainless steels may be expanded by other methods but 
the user should exercise precautions when using methods other than roll 
expansion as these grades have a higher ductile-brittle transition 
temperature, are more strain rate sensitive, and have lower ductility than 
austenitic grades. 
13.2 The residual chloride salt contamination of the inside 
and outside surface of the tubing at the time of packing for 
shipment from the mill shall not exceed a concentration of l 
mg/ft 2 [10.7 mg/m 2 ] of tube surface. One tube in each 500 
pieces shall be checked immediately prior to packing for 
shipment for chloride salt contamination by a procedure agreed 
to between the manufacturer and purchaser. 
14. Surface Condition 
14.1 The straight tubes, after final annealing, shall be 
pickled using a solution of nitric and hydrofluoric acids 
followed by flushing and rinsing in water. If bright-annealing is 
performed, this requirement does not apply. 
14.1.1 All tubes shall be free of excessive mill scale, 
suitable for inspection. A slight amount of oxidation will not be 
considered as scale. Any special finish requirements shall be 
subject to agreement between the manufacturer and the pur­
chaser. 
14.2 A light oxide scale on the outside surface of U-bend 
area shall be pennitted for tubes that have been electric­
resistan.ce heat treated after bending. 
15. Nondestructive Test (Electric Test) 
15.1 Each straight tube shall be tested after the finish heat 
treatment by passing it through a nondestructive tester capable 
of detecting defects on the entire cross section of the tube in 
accordance with Specification A1016/A1016M. 
16. Inspection 
16.l The inspector representing the purchaser shall have 
entry, at all times, to those areas where inspection and testing 
is being performed on the purchaser's ordered material. The 
manufacturer shall afford the inspector all reasonable facilities 
to satisfy the inspector that the material is being furnished in 
accordance with this specification. All required tests and 
inspections shall be made at the place of manufacture prior to 
shipment, unless otherwise specified, and shall be conducted so 
as not to interfere unnecessarily with the operation of the 
works. 
17. Rejection 
17 .1 Each length of tubing received from the manufacturer 
may be inspected by the purchaser, and, if it does not meet the 
requirements of the specification based on the inspection and 
test method outlined in the specification, the tubing may be 
rejected and the manufacturer shall be notified. Disposition of 
rejected tubing shall be a matter of agreement between the 
manufacturer and the purchaser. 
17 .2 Material that fails in any of the fanning operations or 
in the process of installation and is found to be defective, shall 
be set aside, and the manufacturer shall be notified. Disposition 
of such material shall be a matter for agreement between the 
manufacturer and the purchaser. 
18. Certification 
18.1 A test report, signed by an authorized employee or 
representative of the manufacturer, shall be furnished to the 
purchaser to indicate the specification and grade, seamless or 
welded, the results of the heat analysis, hardness, and tensile 
properties. Product analysis will be repmted only when re­
quested on the purchase order as provided in 9 .1.1. 
19. Product Marking 
19 .1 All tubes shall be marked with the heat number. 
19.2 Containers and packages shall be marked or tagged to 
show the purchaser's order number, the manufacturer's order 
number, specification, seamless or welded, grade, size and wall 
thickness, minimum or average, number of pieces contained in 
the package, and item number (if appropriate). 
20. Packaging 
20.1 All tubing shall be packaged and blocked in such a 
manner as to prevent damage in ordinary handling and trans­
portation. The boxes shall be constructed in such a manner that 
no nails, staples, screws, or similar fasteners are required to 
close and secure the box after the tubes have been placed in the 
box. The box shall be lined with plastic sheet or vapor barrier 
materials so as to prevent chloride contamination of the tube 
during handling, transportation, and storage. 
20.2 The U-bent tubes shall be arranged in boxes so that the 
smaller radius bends may be removed without disturbing larger 
radius bends. Tubes for an item number shall be boxed 
together. 
21. Keywords 
21.1 feedwater heater tubes; ferritic stainless steel; seamless 
steel tube; stainless steel tube; steel tube; welded steel tube 
1310

File: sectionII_partA_data_digitized/best_text/pages/page-1373.txt
ASME BPVC.U.A-2025 SA-803 /SA-803M 
SUPPLEMENTARY REQUIREMENTS 
The following supplementary requirements may become a part of the specification when specified 
in the inquiry or invitation to bid and pm-chase order or contract. These requirements shall not be 
considered, unless specified in the order, in which event the necessary tests shall be made by the 
manufacturer prior to the bending or shipment of the tubing. 
Sl. Nondestructive Eddy-Current Test 
S 1.1 Each tube in the finished condition, except for bending 
if that is required, shall be tested by passing it through an 
electric nondestrnctive tester capable of detecting defects on 
the entire cross section of the tube. Suitable instrumentation 
shall be used to clearly distinguish the artificial defects. The 
outside and inside surfaces of the tubes shall be free of loose 
scale, metallic particles, or other material that would tend to 
restrict signals or create electrical noise. The tubing shall be 
inspected by feeding it longitudinally through an inspection 
coil or coils with a diameter suitable for the diameter of tubing 
to be inspected. The instrument calibration shall be accom­
plished with a reference standard prepared from the approp1iate 
length of selected tubing of the same size, grade, and physical 
condition as the material to be inspected. The standard shall be 
fed through the coil at the same speed that the inspection of the 
tubing is performed. 
Sl.2 The factors listed in S1.3 shall be selected or adjusted, 
or both, in accordance with the instrument manufacturer's 
instrnctions, for the particular instrument involved as required 
to achieve optimum instrument distinction between the refer­
ence defects and plain portions of the tube. 
S 1.3 The following as well as other factors involved shall 
not be used in such a manner that they detract from the overall 
ability of the instrument to detect defects: test frequency, 
direct-cmTent saturation level, filter networks, phase-analysis 
circuits, coil diameter, and instrument gain. 
Sl.4 The reference standard shall consist of a defect-free 
sample of the same size, alloy, and condition (temper) as that 
being tested, and shall contain longitudinal and circumferential 
notches on the outside diameter establishing the rejection level 
of the tubing to be tested. Inside diameter notches, both 
longitudinal and transverse, shall also be a part of the reference 
standard. These inside notches may be larger than the outside 
notches, and are intended for use only to assure instrument 
phase settings capable of yielding optimum inside surface 
sensitivity. 
S 1.4.1 All notches shall be produced by EDM methods. The 
outside diameter notches shall be of the dimensions shown in 
Table S 1.1. See also Fig. S LI. 
S 1.5 All tubing shall meet this specification. The instrument 
calibration shall be verified at the start of testing, after any shut 
down of the test equipment, after any test equipment 
adjustment, or at least every V2 h of continuous production 
testing, or both. Tubes generating a signal above the outside­
diameter calibration standard sensitivity level shall be rejected. 
S 1.6 Tubes may be reconditioned and retested provided 
reconditioning does not adversely effect the minimum wall 
thickness or other properties of the tube specification require-
OD, in. 
[mm] 
% to 1 
[15.9 to 
25.4] 
incl 
TABLE S1 .1 Notch DepthA 
Length, Wall, in. 
[mm] 
Depth, max 
in. [mm] max, in. Width, max 
0.028 
[0.71] and 
heavier 
[mm] 
0.005 [0.12] or 10.8 % 0.375 
of specified average [9.52] 
wall (when average 
wall is ordered), or 
11.8 % of specified 
minimum wall (when 
minimum wall is 
ordered), whichever is 
greater 
wall thickness, 
but not greater 
than 0.062 in. 
[1.6 mm] 
A The tolerance of notch depth shall be± 8 % or± 0.0005 in. [0.01 mm], whichever 
is greater. Reier to Fig. 81, 1 for notch location orientation and length of calibration 
standard. 
INSIDE NOTCHES 
1!l0° FROM OUTSIDE 
NOTCHES 
FIG. S1 .1 Eddy-Current Test Standard 
ments. Upon agreement between purchaser and manufacturer, 
the referee method, employing ultrasonic testing, may be 
employed for retesting tubes rejected by the eddy-current test. 
The calibration standard for this test shall be identical to that 
required for the eddy-current test. 
S2. Nondestructive Eddy-Current Testing (Select Com­
mercial Grade) 
S2. l The manufacturer shall test the tubing using the 
procedure outlined in Supplementary Requirement SI, except 
for the notch standards, which shall be as indicated in Table 
S2.1. 
S3. Report 
S3.1 A report shall be furnished by the manufacturer to 
include a record of all tests performed to qualify material to 
this specification. This record shall include numbers of tests 
performed and qualitative or quantitative results as are appli­
cable. 
1311

File: sectionII_partA_data_digitized/best_text/pages/page-1382.txt
SA·813/SA·813M ASME BPVC.II.A-2025 
heat treatment condition, and at intervals not exceeding 4 h. 
More frequent standardization may be performed at the manu­
facturer's option or may be required upon agreement between 
the purchaser and the manufacturer. 
13.10.2 The test apparatus shall also be standardized after 
any change in test system settings, change of operator, equip­
ment repair, or interruption due to power loss, process shut­
down or when a problem is suspected. 
13.10.3 The reference standard shall be passed through the 
test apparatus at the same speed and test system settings as the 
pipe to be tested. 
13.10.4 The signal-to-noise ratio for the reference standard 
shall be 2½ to 1 or greater. Extraneous signals caused by 
identifiable causes such as dings, scratches, dents, straightener 
marks, etc., shall not be considered noise. The rejection 
amplitude shall be adjusted to be at least 50 % of full scale of 
the readout display. 
13.10.5 If upon any standardization, the rejection amplitude 
has decreased by 29 % (3 dB) of peak height from the last 
standardization, the pipe since the last calibration shall be 
rejected. The test system settings may be changed, or the 
transducer(s), coil(s) or sensor(s) adjusted, and the unit 
restandardized, but all pipe tested since the last acceptable 
standardization must be retested for acceptance. 
13.11 Evaluation of Imperfections: 
13.11.1 Pipes producing a signal equal to or greater than the 
lowest signal produced by the reference standard(s) shall be 
identified and separated from the acceptable pipes. The area 
producing the signal may be reexamined. 
13.11.2 Such pipes shall be rejected if the test signal was 
produced by imperfections that cannot be identified or was 
produced by cracks or crack-like imperfections. These pipes 
may be repaired per Sections 4 and 10. To be accepted, a 
repaired pipe must pass the same non-destructive test by which 
it was rejected, and it must meet the minimum wall thickness 
requirements of this specification. 
13.11.3 If the test signals were produced by visual imper­
fections such as: 
( 1) Scratches, 
(2) Surface roughness, 
(3) Dings, 
( 4) Straightener marks, 
( 5) Cutting chips, 
( 6) Steel die stamps, 
(7) Stop marks, or 
(8) Pipe reducer ripple. 
The pipe may be accepted based on visual examination 
provided the imperfection is less than 0.004 in. [0.1 mm] or 
12½ % of the specified wall thickness (whichever is greater). 
13.11.4 Rejected pipe may be reconditioned and retested 
providing the wall thickness is not decreased to less than that 
required by this or the product specification. The outside 
diameter at the point of grinding may be reduced by the amount 
so removed. To be accepted, retested pipe shall meet the test 
requirement. 
13.11.5 If the imperfection is explored to the extent that it 
can be identified as non-rejectable, the pipe may be accepted 
without further test providing the imperfection does not en­
croach on the minimum wall thickness. 
14. Product Marking 
14.1 In addition to that specified in Specification A999/ 
A999M, the marking shall include the manufacturer's private 
identifying mark and identified as either single welded (SW) or 
double welded (DW) as applicable. For Grades TP304H, 
TP316H, TP321H, TP347H, and TP348H, the marking shall 
also include the heat ti.umber and heat-treatment lot identifica­
tion. If specified in the purchase order, the marking for pipe 
larger than NPS 4 shall include the weights. 
14.2 DELETED 
14.3 When a hydrostatic test of the pipe is not performed, 
the pipe shall be marked NH. 
15. General Requirements 
15.1 Material furnished under this specification shall con­
form to the applicable requirements of the current edition of 
Specification A999/ A999M unless otherwise provided herein. 
SUPPLEMENTARY REQUIREMENTS 
One or more of the following supplementary requirements shall apply only when specified in the 
purchase order. The purchaser may specify a different frequency of test or analysis than is provided 
in the supplementary requirement. Subject to agreement between the purchaser and manufacturer, 
retest and retreatment provisions of these supplementary requirements may also be modified. 
Sl. Product Analysis 
S 1.1 For all pipes NPS 5 and larger in nominal size, there 
shall be one product analysis made of a representative sample 
from one piece for each ten lengths or fraction thereof from 
each heat of steel. 
S1.2 For pipe smaller than NPS 5, there shall be one product 
analysis made from ten lengths per heat of steel or from 10 % 
of the number of lengths per heat of steel, whichever number 
is smaller. 
S 1.3 Individual lengths failing to conform to the chemical 
requirements specified in Section 5 shall be rejected. 
S2. Transverse Tension Tests 
S2.1 There shall be one transverse tension test made from 
one end of 10 % of the lengths furnished per heat of steel. This 
applies only to pipe NPS 8 and larger in nominal size. 
S2.2 If a specimen from any length fails to conform to the 
tensile properties specified that length shall be rejected. 
1320 
~

File: sectionII_partA_data_digitized/best_text/pages/page-1391.txt
ASME BPVC.II.A-2025 SA-814/SA-814M 
SUPPLEMENTARY REQUIREMENTS 
One or more of the following supplementary requirements shall apply only when specified in the 
purchase order. The purchaser may specify a different frequency of test or analysis than is provided 
in the supplementary requirement. Subject to agreement between the purchaser and manufacturer, 
retest and retreatment provisions of these supplementary requirements may also be modified. 
Sl. Product Analysis 
S 1.1 For all pipe NPS 5 and larger in nominal size, there 
shall be one product analysis made of a representative sample 
from one piece for each ten lengths or fraction thereof from 
each heat of steel. 
Sl.2 For pipe smaller than NPS 5 in nominal size there shall 
be one product analysis made from ten lengths per heat of steel 
or from 10 % of the number of lengths per heat of steel, 
whichever number is smaller. 
S 1.3 Individual lengths failing to conform to the chemical 
requirements specified in Section 6 shall be rejected. 
S2. Transverse Tension Tests 
S2.1 There shall be one transverse tension test made from 
one end of 10 % of the lengths furnished per heat of steel. This 
applies only to pipe NPS 8 and larger in nominal size. 
S2.2 If a specimen from any length fails to conform to the 
tensile properties specified, that length shall be rejected. 
S3. Flattening Test 
S3.1 The flattening test of Specification A999/A999M shall 
be made on a specimen from one or both ends of each pipe. 
Crop ends may be used. If this supplementary requirement is 
specified, the number of tests per pipe shall also be specified. 
If a specimen from any length fails because of ductility prior to 
satisfactory completion of the first step of the flattening test 
requirement, that pipe shall be rejected subject to retreatment 
in accordance with Specification A999/ A999M and satisfac­
tory retest. If a specimen from any length of pipe fails because 
of a lack of soundness, that length shall be rejected, unless 
subsequent retesting indicates that the remaining length is 
sound. 
S4. Etching Tests 
S4.1 The steel shall be homogeneous as shown by etching 
tests conducted in accordance with the appropriate portions of 
Method E381. Etching tests shall be made on a cross section 
from one end or both ends of each pipe and shall show sound 
welds and reasonably uniform material free of injurious 
laminations, cracks, and similar objectionable imperfections. If 
this supplementary requirement is specified, the number of 
tests per pipe required shall also be specified. If a specimen 
from any length shows objectionable imperfections, the length 
shall be rejected subject to the removal of the defective end and 
subsequent retests indicating the remainder of the length to be 
sound and reasonably uniform material. 
S5. Eddy Current Examination 
S5.1 Pipe soundness shall be determined through eddy­
current examination made in accordance with requirements as 
agreed upon between the pipe manufacturer and purchaser. 
S6. Ultrasonic Examination 
S6.1 Pipe soundness shall be determined through ultrasonic 
examination made in accordance with requirements as agreed 
upon between the pipe manufacturer and purchaser. 
S7. Corrosion Requirements 
S7.1 Boiling Nitric Acid Test-Except for Grade TP 321, 
coupons representing finished pipe made of nonmolybdenum­
bearing material (0.50 % and less molybdenum) shall meet the 
requirements Practice C of Practices A262. The condition of 
the test specimens and the corrosion rates are as follows: Types 
304L, 304LN, 347, and Type 348 shall be tested in the 
sensitized condition (heated for 1 hat 1240 °F [670 °C]) and 
the rate of penetration shall not exceed 0.0020 in. 
[0.05 mm]/2nonth. All other nonmolybdenum-bearing types, 
except for Grade TP 321, shown in Table 2 shall be tested in the 
annealed and unsensitized condition and the rate of penetration 
when solution tested in accordance with Practice C shall not 
exceed 0.0015 in./month [0.038 mm/month]. 
S7.2 Acidified Copper Sulfate Test-Coupons representing 
finished pipe made of molybdenum-bearing material (over 
0.50 % molybdenum) and Type 321 shall meet the require­
ments of Practice E of Practices A262. The condition of the test 
specimen is as follows: Types 316L, 316LN, 317L and 321 
shall be tested in the sensitized condition (heated for 1 h at 
1240 °F [670 °C]). All molybdenum-bearing types shown in 
Table 2 shall be tested in the annealed and unsensitized 
condition. All specimens shall meet the requirements of the 
prescribed bend tests. 
S8. Flange Test 
S8. l A section of pipe shall be capable of having a flange 
turned over at a right angle to the body of the pipe without 
cracking. The width of the flange shall be not less than 15 % of 
the oustide diameter of the pipe. 
1329

File: sectionII_partA_data_digitized/best_text/pages/page-1394.txt
SA-815/SA-81SM ASME BPVC.11.A•2025 
Standard Specification for 
Wrought Ferritic, Ferritic/Austenitic, and Martensitic 
Stainless Steel Piping Fittings 
1. Scope 
1.1 This specification covers two general classes, WP and 
CR, of wrought ferritic, ferritic/austenitic, and martensitic 
stainless steel fittings of seamless and welded construction 
covered by the latest revision of Specification A960/ A960M. 
Fittings differing from these standards may be furnished in 
accordance with Supplementary Requirement S58 of Specifi-
cation A960/ A960M. • 
1.1.1 Class WP fittings are subdivided into four subclasses: 
Classes WP-S, WP-W, WP-WX, and WP-WU. They are 
manufactured to the requirements of Specification A960/ 
A960M, and they shall have pressure ratings compatible with 
12.2. Class WP-S fittings are those manufactured from seam­
less product by a seamless method of manufacture (marked 
with class symbol WP-S); Class WP-W fittings are those which 
contain welds where the fitting fabrication or construction 
welds have been radiographed (marked with class symbol 
WP-W); and Class WP-WX fittings are those which contain 
welds where all welds have been radiographed (marked with 
class symbol WP-WX); and Class WP-WU fittings are those 
which contain welds where all welds have been ultrasonically 
tested (marked with class symbol WP-WU). 
1.1.2 Class CR fittings are those manufactured to the 
requirements of MSS SP-43, and they shall have pressure 
ratings compatible with 12.3. 
1.2 This specification does not apply to cast fittings. 
1.3 Optional supplementary requirements are provided. 
When desired, one or more of these may be specified in the 
order. 
1.4 This specification is expressed in both inch-pound units 
and in SI units. However, unless the order specifies the 
applicable "M" specification designation [SI units], the mate­
rial shall be furnished to inch-pound .units. 
1.5 The values stated in either SI units or inch-pound units 
are to be regarded separately as standard. Within the text, the 
SI units are shown in brackets. The values stated in each 
system may not be exact equivalents; therefore, each system 
shall be used independently of the other. Combining values 
from the two systems may result in non-conformance with the 
standard. 
2. Referenced Documents 
2.1 ASTM Standards: 
A262 Practices for Detecting Susceptibility to Intergranular 
Attack in Austenitic Stainless Steels 
A388/A388M Practice for Ultrasonic Examination of Steel 
Forgings 
A751 Test Methods, Practices, and Terminology for Chemi­
cal Analysis of Steel Products 
A763 Practices for Detecting Susceptibility to Intergranular 
Attack in Ferritic Stainless Steels 
A923 Test Methods for Detecting Detrimental Intermetallic 
Phase in Duplex Austenitic/Ferritic Stainless Steels 
A960/ A960M Specification for Common Requirements for 
Wrought Steel Piping Fittings 
E165 Practice for Liquid Penetrant Examination for General 
Industry 
2.2 ASME Standards: 
B16.9 Factory-Made Wrought Butt-Welding Fittings 
B16.11 Forged Fittings, Socket-Welding and Threaded 
2.3 MSS Standards: 
MSS SP-43 Standard Practice for Light Weight Stainless 
Steel Butt-Welding Fittings 
MSS SP- 79 Socket-Welding Reducer Inserts 
MSS SP-83 Steel Pipe Unions, Socket-Welding and 
Threaded 
1332

File: sectionII_partA_data_digitized/best_text/pages/page-1402.txt
SA·832/SA·832M ASME BPVC.II.A-2025 
Standard Specification for 
Pressure Vessel Plates, Alloy Steel, Chromium­
Molybdenum-Vanadium 
1. Scope 
1.1 This specification covers chromium-molybdenum­
vanadium alloy steel plates intended primarily for the fabrica­
tion of welded pressure vessels. 
1.2 The plates furnished under this specification are re­
quired to be normalized-and-tempered. Specification A542/ 
A542M includes coverage of the material in the quenched-and­
tempered condition. 
1.3 The maximum thickness of plates furnished to this 
specification is limited only by the capacity of the composition 
to meet the specified property requirements. 
1.4 The material is intended to be suitable for fusion 
welding. Welding technique is of fundamental importance and 
it is presupposed that welding procedures will be in accordance 
with approved methods. 
1.5 This specification is expressed in both inch-pound units 
and in SI units. However, unless the order specifies the 
applicable "M" specification designation (SI units), the mate­
rial shall be furnished to inch-pound units. 
1.6 The values stated in either inch-pound units or SI units 
are to be regarded separately as standard. Within the text, the 
SI units are shown in brackets. The values stated in each 
system must be used independentl.{ of the other. Combining 
values from the two systems may result in nonconformance 
with the specification .. 
1.7 This jnternational standard was developed in accor­
dance with internationally recognized principles on standard­
ization established in the Decision on Principles for the 
Development of International Standards, Guides and Recom­
mendations issued by the World Trade Organization Technical 
Barriers to Trade (TBT) Committee. 
2. Referenced Documents 
2.1 ASTM Standards: 
A20/ A20M Specification for General Requirements for Steel 
Plates for Pressure Vessels 
A370 Test Methods and Definitions for Mechanical Testing 
of Steel Products 
A435/A435M Specification for Straight-Beam Ultrasonic 
Examination of Steel Plates 
A542/A542M Specification for Pressure Vessel Plates, Alloy 
Steel, Quenched-and-Tempered, Chromium-
Molybdenum, and Chromium-Molybdenum-Vanadium 
A577/A577M Specification for Ultrasonic Angle-Beam Ex­
amination of Steel Plates 
A578/A578M Specification for Straight-Beam Ultrasonic 
Examination of Rolled Steel Plates for Special Applica­
tions 
3. General Requirements and Ordering Information 
3 .1 Material supplied to this material specification shall 
conform to Specification A20/A20M. These requirements out­
line the testing and retesting methods and procedures, permis­
sible variations in dimensions, quality and repair of defects, 
marking, loading, and ordering information. 
3.2 In addition to the basic requirements of this 
specification, certain supplementary requirements are available 
when additional control, testing, or examination is required to 
meet end use requirements. The purchaser is referred to the 
listed supplementary requirements in this specification and to 
the detailed requirements in Specification A20/ A20M. 
3.3 If the requirements of this specification are in conflict 
with the requirements of Specification A20/ A20M, the require­
ments of this specification shall prevail. 
4. Manufacture 
4.1 Steelmaking Process-The steel shall be made by one of 
the processes permitted in Specification A20/A20M. 
1340

File: sectionII_partA_data_digitized/best_text/pages/page-1409.txt
( 
ASME BPVC.II.A-2025 SA-834 
A897/A897M Specification for Austempered Ductile Iron 
Castings 
A919 Terminology Relating to Heat Treatment of Metals 
(Withdrawn 1999) 
E8 Test Methods for Tension Testing of Metallic Materials 
ElO Test Method for Brinell Hardness of Metallic Materials 
E29 Practice for Using Significant Digits in Test Data to 
Determine Conformance with Specifications 
E30 Test Methods for Chemical Analysis of Steel, Cast Iron, 
Open-Hearth Iron, and Wrought Iron (Withdrawn 1995) 
E59 Practice for Sampling Steel and Iron for Determination 
of Chemical Composition (Withdrawn 1996) 
E94 Guide for Radiographic Examination 
E165 Practice for Liquid Penetrant Examination for General 
Industry 
E35 l Test Methods for Chemical Analysis of Cast Iron-All 
Types 
E689 Reference Radiographs for Ductile Iron Castings 
E709 Guide for Magnetic Particle Testing 
E802 Reference Radiographs for Gray Iron Castings Up to 
4½ in. (114 mm) in Thickness 
2.2 Military Standard: 
MIL-STD-129 Marking for Shipment and Storage 
2.3 Federal Standard: 
Fed. Std. No. 123 Marking for Shipment (Civil Agencies) 
3. Terminology 
3.1 Definitions: 
3.1.1 Definitions for many terms common to iron castings 
and their heat treatment are found in Terminology A919 and 
Terminology A644. A classification of graphite structure is 
found in Test Method A247. 
4. Ordering Information 
4.1 The purchase order for castings ordered under this 
specification shall stipulate the applicable material specifica­
tion(s), grade of iron, and any options or additions to the basic 
requirements, including the supplementary requirements in­
cluded in this specification. 
5. Tensile Requirements 
5.1 The individual product specifications vary as to whether 
tension tests are required. For this reason, and to determine 
specific test requirements, the individual product specification 
shall be reviewed. When required, tension tests shall be 
determined in accordance with Test Methods E8. 
6. Chemical Requirements 
6.1 The individual product specifications vary as to whether 
chemical analysis is required. To determine specific require­
ments, the individual product specification should be reviewed. 
6.2 Sampling shall be conducted in accordance with Test 
Method E59. Spectrographic or other methods such as those in 
Test Methods E30 and E351 may be used for chemical 
analysis. In the event of a dispute regarding chemical compo­
sition, Test Methods E351 and E30 shall be used for referee 
purposes. 
6.3 The chemical analysis for total carbon shall be made on 
chilled pencil-type specimens or from thin wafers approxi­
mately 1/32 in. (0.8 mm) thick cut from test coupons. Drillings 
are not reliable because of a probable loss of graphite. 
6.4 Chemical analysis results shall be rounded, in accor­
dance with Practice E29, to the nearest unit in the last 
right-hand place of values in the table of chemical require­
ments. 
6.5 A product analysis may be made by the purchaser from 
material representing each heat, lot, or casting. The analysis 
shall be made on representative material. Samples for carbon 
analysis shall be taken no closer than ¼ in. to a cast surface, 
and shall follow the practice in 5.3, except where the size or 
shape of the casting does not permit such sampling. The 
chemical composition thus determined shall meet the require­
ments specified in the applicable specification for the grade 
involved. 
7. Workmanship, Finish, and Appearance 
7.1 All castings shall be made in a workman-like manner 
and shall conform to the dimensions on drawings furnished by 
the purchaser before manufacture is started. If the pattern is 
supplied by the purchaser, the dimensions of the casting shall 
be as predicted by the pattern. 
8. Sampling 
8.1 A lot shall consist of one of the following: 
8.1.1 All the metal from a single heating in a batch-type 
melting furnace. 
8.1.2 All the metal poured from two or more batch-type 
melting furnaces into a single ladle or a single casting. 
8.1.3 All the metal poured from a continuous melting 
furnace for a given period of time between changes in charge, 
processing conditions, or aim-for chemistry, or 4 h, whichever 
is the shorter period. 
8.1.3.1 The purchaser may agree to extend the 4-h time 
period to 8 h if the manufacturer can demonstrate sufficient 
process control to warrant such an extension. 
9. Inspection 
9.1 All tests and inspections required by this specification 
shall be perfotmed by the manufacturer or other reliable 
sources whose services have been contracted for by the 
manufacturer. Complete records of all tests and inspections 
shall be maintained by the manufacturer and shall be available 
for review by the purchaser. 
9.2 The manufacturer shall afford the purchaser's inspector 
all reasonable facilities necessary to satisfy that the material is 
being produced and furnished in accordance with the appli­
cable specification. Foundry inspection by the purchaser shall 
not interfere unnecessarily with the manufacturer's operations. 
1347

File: sectionII_partA_data_digitized/best_text/pages/page-1414.txt
SA·836/SA-836M ASME BPVC.II.A-2025 
Specification for 
Titanium-Stabilized Carbon Steel Forgings for Glass-Lined 
Piping and Pressure Vessel Service 
1. Scope 
1.1 This specification covers nonstandard as-forged fittings, 
valve components, and parts for glass-lined piping and pres­
sure vessel service. Mechanical properties are certified on the 
basis of test material subjected to heat treatments to simulate 
glass-coating operations. 
1.2 The values stated in either inch-pound units or SI units 
are to be regarded separately as standard. Within the text, the 
SI units are shown in brackets. The values stated in each 
system are not exact equivalents; therefore, each system must 
be used independently of the other. Combining values from the 
two systems may result in nonconformance with the specifi­
cation. The inch-pound units shall apply unless the "M" 
designation of this specification is specified in the order. 
1.3 This international standard was developed in accor­
dance with internationally recognized principles on standard­
ization established in the Decision on Principles for the 
Development of International Standards, Guides and Recom­
mendations issued by the World Trade Organization Technical 
Barriers to Trade (TBT) Committee. 
2. Referenced Documents 
2.1 ASTM Standards: 
A788/A788M Specification for Steel Forgings, General Re­
quirements 
A961/A961M Specification for Common Requirements for 
Steel Flanges, Forged Fittings, Valves, and Parts for 
Piping Applications 
3. Ordering Information 
3.1 Product furnished to this specification shall conform to 
the requirements of Specification A961/A961M, including any 
supplementary requirements that are indicated in the purchase 
order. Failure to comply with the requirements of Specification 
A961/A961M constitutes non-conformance with this specifi­
cation. 
3.2 It is the purchaser's responsibility to specify in the 
purchase order all ordering information necessary to purchase 
the needed material. Examples of such information include but 
are not limited to the ordering information in Specification 
A961/A961M and the following: 
3.2.1 Supplementary requirements, and 
3.2.2 Additional requirements (see 11.1, 13.1, and 13.2). 
3.3 If the requirements of this specification are in conflict 
with the requirements of Specification A961/A961M, the 
requirements of this specification shall prevail. 
4. Materials and,Manufacture 
4.1 The material shall be forged by hammering, pressing, 
rolling, extruding, or upsetting, such that the finished product 
will be a forging as defined in the Terminology Section of 
Specification A 788/ A 788M. 
4.2 When specified in the order, the manufacturer shall 
submit for approval by the purchaser a sketch showing the 
shape of the rough forging before machining. 
4.3 Forgings shall be protected against sudden or too rapid 
cooling from the rolling or forging while passing through the 
critical range. 
4.4 Heat treatment of forgings is neither required nor 
prohibited. However, the test material for qualifying the 
forging or the welding procedure shall be heat treated to 
simulate glass-coating operations. 
5. Chemical Composition 
5.1 An analysis of each heat shall be made by the manufac­
turer to determine the percentages of the elements specified in 
Table 1. The chemical composition thus determined shall 
conform to the requirements in Table 1. 
6. Mechanical Properties 
6.1 The test material shall conform to the requirements as to 
tensile properties prescribed in Table 2. 
1352
