Repository: Demigodofa/ASMEPurchaseOrderHelper

# ASMEPurchaseOrderHelper

PC UI tool to help purchasing agents generate correct ASME purchase orders. The active desktop flow reads normalized ASME JSONL data, applies policy rules, and generates copy-ready/exportable PO content.

## Source of truth (for agents/bots)
This README is the source of truth for rules, orientation, and guidance. The owner may use loose or exact language; if there is any ambiguity, confirm intent. Example: if they say "ordering requirements," confirm they mean "Ordering Information" (the official section name used in the PDFs).

File: sectionII_partA_data_digitized/best_text/pages/page-1418.txt
SA-841/SA-841M ASME BPVC.II.A-2025 
Standard Specification for 
Steel Plates for Pressure Vessels, Produced by Thermo­
Mechanical Control Process (TMCP) 
1. Scope 
1. 1 This specification covers steel plates produced by the 
thermo-mechanical control process (TMCP). The plates are 
intended primarily for use in welded pressure vessels. A 
description of the TMCP method is given in Appendix XL 
1.2 Due to the inherent characteristics of the TMCP method, 
the plates cannot be formed at elevated temperatures without 
sustaining significant losses in strength and toughness. Except 
for Grade G, the plates may be formed and post-weld heat­
treated at temperatures not exceeding 1200°F [650°C], provid­
ing the requirements of 6.1 are met. Grade G plates may be 
formed at temperatures not exceeding 985°F [530°C] provided 
the requirements of 6.1 are met. 
1.3 The maximum permitted nominal thickness of plates 
furnished to this specification is 4 in. [100 mm] for Grades A, 
B, and C; 1.5 in. [40 mm] for Grades D, E, and F; and 2 in. 
[50 mm] for Grade G. 
1.4 Grade G is susceptible to magnetization. Use of magnets 
in handling after heat treatment should be avoided if residual 
magnetism would be detrimental to subsequent fabrication or 
service. 
1.5 The values stated in either inch-pound units or SI units 
are to be regarded separately as standard. Within the text, the 
SI units are shown in brackets. The values stated in each 
system are not exact equivalents. Therefore, each system must 
be used independently of the other. Combining values from the 
two systems may result in nonconformance with this specifi­
cation. 
1.6 This international standard was developed in accor­
dance with internationally recognized principles on standard­
ization established in the Decision on Principles for the 
Development of International Standards, Guides and Recom­
mendations issued by the World Trade Organization Technical 
Barriers to Trade (TBT) Committee. 
2. Referenced Documents 
2.1 ASTM Standards: 
A20/ A20M Specification for General Requirements for Steel 
Plates for Pressure Vessels 
A435/A435M Specification for Straight-Beam Ultrasonic 
Examination of Steel Plates 
A577/A577M Specification for Ultrasonic Angle-Beam Ex­
amination of Steel Plates 
A578/A578M Specification for Straight-Beam Ultrasonic 
Examination of Rolled Steel Plates for Special Applica­
tions 
3. General Requirements and Ordering Information 
3.1 Plates supplied to this product specification shall con­
form to Specification A20/A20M, which outlines the testing 
and retesting methods and procedures, permissible variations 
in dimensions, quality and repair of defects, marking, loading, 
etc. 
3.2 Specification A20/A20M also establishes the rules for 
ordering information that should be complied with when 
purchasing plates to this specification. 
3.2.1 If the plates are to be subjected to warm forming or 
post-weld heat treatment, the order must indicate the tempera­
tures and times-at-temperature that will be utilized in such 
operations. (See 6.1 and Specification A20/A20M, Supplemen­
tary Requirement S3.) 
3.3 In addition to the basic requirements of this 
specification, certain supplementary requirements are available 
when additional control, testing, or examination is required to 
meet end use requirements. These include: 
1356

File: sectionII_partA_data_digitized/best_text/pages/page-1443.txt
_,,.-----...___ 
ASME BPVC.II.A-2025 SA-941 
high temperature transformation products, and then holding 
it at that temperature until transformation is complete. 
austenitizing, n-forming austenite by heating a steel object 
above the transformation range. 
baking, n-heating to a low temperature in order to remove 
gases. 
batch furnace, n-a heating device within which steel objects 
are held stationary or oscillated during the thermal process­
ing cycle. 
blank carburizing, n-simulating the carburizing operation 
without introducing carbon. 
DiscussION-This is usually accomplished by using an inert material 
in place of the carburizing agent, or by applying a suitable protective 
coating on the object being heat treated. 
blank nitriding, n-simulating the nitriding operation without 
introducing nitrogen. 
DiscussION-This is usually accomplished by using an inert material 
in place of the nitriding agent, or by applying a suitable protective 
coating on the object being heat treated. 
bluing, n-subjecting the scale-free surface of a steel object to 
the action of air, steam, or other agents at a suitable 
temperature, thereby forming a thin blue film of oxide and 
improving the object's appearance and corrosion resistance. 
DiscussION-This term is ordinarily applied to sheet, strip, or 
finished parts. It is used also to denote the heating of springs after 
fabrication in order to improve their properties. 
box annealing, n-annealing in a sealed container under 
conditions that minimize oxidation. 
DiscussION-The charge is usually heated slowly to a temperature 
below the transformation range, but sometimes above or within it, 
and is then cooled slowly. 
bright annealing, n-annealing in a protective medium to 
prevent discoloration of the bright surface. 
capped steel, n-a rimmed steel in which, during ingot 
solidification, the rimming action was limited by mechanical 
or chemical means. 
carbon potential, n-the carbon content at the surface of a 
specimen of pure iron in equilibrium with the carburizing 
medium considered, and under the conditions specified. 
carbon restoration, n-replacing the carbon lost from the 
surface layer in previous processing by carburizing this layer 
to substantially the original carbon level. 
carbon steel, n-a steel that conforms to a specification that 
prescribes a maximum limit, by heat analysis in mass 
percent, of not more than: 2.00 for carbon and 1.65 for 
manganese, but does not prescribe a minimum limit for 
chromium, cobalt, molybdenum, nickel, niobium 
(columbium), tungsten (wolfram), vanadium, or zirconium. 
DiscussION-Except as required above, it is permissible for carbon 
steel specifications to prescribe limits (minimum or maximum, or both) 
for each specified alloying element, subject to the following restrictions 
for the heat analysis limits in mass percent: 
(a) for wrought carbon steel products, the specified maximum limit is 
not to exceed: 0.10 for aluminum, 0.60 for silicon, and 0.050 for 
titanium; 
(b) for carbon steel castings, the specified maximum limit is not to 
exceed: 0.10 for aluminum, 1.00 for silicon, and 0.050 for titanium. 
( c) for carbon steels that are required to be rephosphorized, the 
specified minimum limit for phosphorus is not to be less than 0.040; 
( d) for carbon steels that are required to be resulfurized, the specified 
minimum limit for sulfur is not to be less than 0.060; 
( e) for carbon steels that are not required to be rephosphorized or 
resulfurized, the specified maximum limit is not to exceed: 0.60 for 
copper, 0.050 for phosphorus, and 0.060 for sulfur; and 
(f) for carbon steels that are required to contain boron, copper, or lead, 
the specified minimum limit is not to exceed: 0.0005 for boron, 0.35 for 
copper, and 0.25 for lead. 
carbonitriding, n-case hardening in which a suitable steel 
object is heated above Ac 1 in a gaseous atmosphere of such 
composition as to cause simultaneous absorption of carbon 
and nitrogen by the surface and, by diffusion, to create a 
concentration gradient. 
carburizing, n-a process in which an austenitized steel object 
is brought into contact with a carbonaceous environment of 
sufficient carbon potential to cause absorption of carbon at 
the surface and, by diffusion, to create a concentration 
gradient. 
case, n-in case hardening, the outer portion that has been 
made harder than the core as a result of altered composition 
or microstructure, or both, from treatments such as 
carburizing, nitriding, and induction hardening. 
case hardening, n-a generic term covering any of several 
processes applicable to steel that change the chemical 
composition or microstructure, or both, of the surface layer. 
DiscussION-The processes commonly used are: carburizing and 
quench hardening; nitriding; and carbonitriding. It is preferred that 
the applicable specific process name be used. 
cast analysis-,-Deprecated term. Use the preferred term heat 
analysis. 
cementation, n-the introduction of one or more elements into 
the outer portion of a steel object by means of diffusion at 
high temperature. 
certificate of compliance, n-in manufactured products, a 
document that states that the product was manufactured, 
sampled, tested, and inspected in accordance with the 
requirements of the specification (including year of issue) 
and any other requirements specified in the purchase order or 
contract, and has been found to meet such requirements. 
DiscussION-A single document, containing test report information 
and certificate of compliance information, may be used. 
certifying organization, n-in product specifications, the 
entity responsible for the conformance and certification of 
the product to the specification requirements. 
check analysis-Deprecated term. Use the preferred term 
product analysis. 
coarse grain practice, n-a steelmaking practice for other 
than stainless steel that is intended to produce a killed steel 
in which aluminum, niobium (columbium), titanium, and 
vanadium are residual elements. 
1381

File: sectionII_partA_data_digitized/best_text/pages/page-1447.txt
ASME BPVC.II.A-2025 SA-941 
D1scussroN-Unlike burning, it may be possible to restore the 
original properties/microstructure by further heat treatment or mechani­
cal working, or a combination thereof. 
patenting, n-in wire making, heat treatment of a medium­
carbon or high-carbon steel wire or wire rod that includes 
heating to a temperature above Ac 3 but below normal hot 
working temperatures, followed directly without hot work­
ing by controlled cooling to achieve a uniform microstruc­
ture suitable for cold working and typically characterized by 
pearlite having a fine interlamellar spacing. 
DiscussION-The method used for controlled cooling is often used to 
describe the type of patenting. Examples include but are not limited to, 
air patenting, salt patenting, fluidized bed patenting, and lead patenting. 
Furthermore, double lead patenting describes a patenting process in 
which molten lead is used not only for the controlled cooling, but also 
for the heating to a temperature above Ac 3 • 
plate-as-rolled, n-the quantity of plate product rolled at one 
time, either from a)l individual slab or directly from an ingot. 
Discuss10N-This term does not refer to the surface condition or the 
heat-treatment state of the material; a plate-as-rolled may be in the 
as-rolled condition, or may have received one or more surface 
treatments or heat treatments, or both. 
post-weld heat treatment, n-heating weldments immediately 
after welding, to provide tempering, stress relieving, or a 
controlled rate of cooling to prevent formation of a hard or 
brittle microstructure. 
precipitation hardening, n-hardening caused by the pre­
cipitation of a constituent from a supersaturated solid so~u­
tion. 
precipitation heat treatment, n-artificial aging in which a 
constituent precipitates from a supersaturated solid solution. 
preheating, n-heating before welding, a mechanical 
treatment, or some further thermal treatment. 
preheating, n-for tool steels, heating to an intermediate 
temperature immediately before final austenitizing. 
primary heat, n-the product of a single cycle of a batch 
melting process. 
DiscussroN-In the investment casting industry, the term master heat 
is used. 
process annealing, n-in the sheet and wire industries, heating 
a steel object to a temperature close to, but below, Ac 1 and 
then cooling it, in order to soften it for further cold working. 
product analysis, n-a chemical analysis of a specimen taken 
from the semi-finished product or the finished product. 
progressive aging, n-aging by increasing the temperature in 
steps, or continuously, during the aging cycle. 
quench aging, n-aging associated with quenching after 
solution heat treatment. 
quench hardening, n-hardening a steel object by austen­
itizing it, and then cooling it rapidly enough that some or all 
of the austenite transforms to martensite. 
DiscussioN-The austenitizing temperature is usually above Ac 3 for 
hypoeutectoid steels and between Ac 1 and Accm for hypereutectoid 
steels. 
quenching, n-rapid cooling in a fluid at a rate sufficient to 
preserve or produce desired material characteristics. 
DiscussmN-Where applicable, it is preferred that the following 
more specific terms be used: fog quenching, hot quenching, inter­
rupted quenching, selective quenching, spray quenching, and time 
quenching. Quenching is often used in solution heat treatment of 
austenitic steels to retain certain constituents in solution. Quenching is 
also used for ferritic steels to develop desired characteristics ( such as 
microstructure or toughness) in thicker sections that can otherwise only 
be achieved in thinner sections. Liquids and gasses are both fluids. 
recrystallization, n-the formation of a new grain structure 
through a nucleation and growth process. 
DIScussION-This is commonly produced by subjecting a steel 
object, which may be strained, to suitable conditions of time and 
temperature. 
recrystallization annealing, n-annealing a cold-worked 
steel object to produce a new grain structure without a 
change in phase. 
recrystallization temperature, n-the approximate minimum 
temperature at which recrystallization of a cold-worked steel 
object occurs within a specified time. 
remelted heat, n-the product of the remelting of a primary 
heat, in whole or in part. 
DrscussroN-In the investment casting industry, the term sub-heat is 
used. 
residual element, n-in steel, a specified or unspecified 
element, not intentionally added, originating in the raw 
materials, refractories, or surrounding atmospheres used in 
steel making. 
rimmed steel, n-a steel that contained sufficient oxygen to 
generate carbon monoxide at the boundary between the solid 
metal and the remaining molten metal during solidification, 
resulting in an outer layer low in carbon. 
secondary hardening, n-the hardening phenomenon that 
occurs during high-temperature tempering of certain steels 
containing one or more carbide-forming alloying elements. 
selective heating, n-intentionally heating only certain por­
tions of a steel object. 
selective quenching, n-quenching only certain portions of a 
steel object. 
semicontinuous-conveyance furnace, n-a heating device 
through which steel objects are intentionally moved in 
accordance with a predetermined start-stop-start pattern 
during the thermal processing cycle. 
semikilled steel, n-an incompletely deoxidized steel that 
contained sufficient oxygen to form enough entrapped car­
bon monoxide during solidification to offset solidification 
shrinkage. 
shell hardening, n-a surface hardening process in which a 
suitable steel object, when heated through and quench 
hardened, develops a martensitic layer or shell that closely 
follows the contour of the piece and surrounds a core of 
essentially pearlitic transformation product. 
1385

File: sectionII_partA_data_digitized/best_text/pages/page-1449.txt
ASME BPVC.II.A-2025 SA-941 
time quenching, n-interrupted quenching in which the 
duration of holding in the quenching medium is controlled. 
transformation ranges, n-those ranges of temperature within 
which austenite forms during heating and transforms during 
cooling. 
DrscussroN-The two ranges are distinct, sometimes overlapping but 
never coinciding. The limiting temperatures of the ranges are depen­
dent upon the steel composition and the rate of change of temperature, 
particularly during cooling. 
transformation temperature, n-the temperature at which a 
change in phase occurs, with the limiting temperatures of the 
transformation ranges designated using the following sym­
bols: 
Acc 01 -the temperature at which the solution of cementite 
in austenite is completed during heating. 
Ac 1 -the temperature at which austenite begins to form 
during heating. 
Ac 3 -the temperature at which transformation of ferrite to 
austenite is completed dming heating. 
Ac 4 -the temperature at which austenite transforms to 
delta ferrite during heating. 
Ae 1 , Ae 3 , Aecm• Ae 4 -the temperatures of phase change at 
equilibrium. 
Arcn 1 -the temperature at which precipitation of cementite 
starts during cooling. 
Ar 1 -the temperature at which transformation of austenite 
to ferrite or to ferrite plus cementite is completed during 
cooling. 
Ar 3 -the temperature at which austenite begins to trans­
form to ferrite during cooling. 
Ar 4 -the temperature at which delta ferrite transforms to 
austenite during cooling. 
Mr-the temperature at which transformation of austenite 
to martensite is substantially completed during cooling. 
M 8 -the temperature at which transformation of austenite 
to martensite starts during cooling. 
DrscussroN-All of the above changes, except the formation of 
martensite, occur at lower temperatures dming cooling than during 
heating, and are dependent upon the rate of change of temperature. 
unspecified element, n-in steel, an element not controlled to 
a specified minimum, maximum, or range, in accordance 
with the requirements of the applicable product specifica­
tion. 
wrought product, n-item of steel which has been subject to 
deformation by rolling, drawing, forging, or some other 
method, for example, a bar, plate, strip, tube, or wire. 
1387 
DrscussroN-The extent of deformation needed to transform an 
as-cast material to one that exhibits the microstructure and properties 
expected for wrought products is impractical to define because it may 
vary among different deformation practices and product application.

File: sectionII_partA_data_digitized/best_text/pages/page-1452.txt
SA·960/SA·960M ASME BPVC.II.A-2025 
to the axial length of the fitting. Elbows, return bends, tees and 
header tees shall not be machined directly from bar stock. 
6.3 Fittings, after forming at an elevated temperature, shall 
be cooled to a temperature below the critical range under 
suitable conditions to prevent injury by cooling too rapidly. 
6.4 All classes of fittings shall have the welders, welding 
operators, and welding procedures qualified under the provi­
sion of Section IX of the ASME Boiler and Pressure Vessel 
Code except that welds from the original pipe manufacturer 
made without the addition of filler metal do not require such 
qualification. 
7. Heat Treatment 
7 .1 Fittings requiring heat treatment shall be treated as 
specified in the individual product specification using the 
following procedures: 
7 .1.1 Annealing-Fittings shall be uniformly reheated to a 
temperature above the transformation range and, after holding 
for a sufficient time at this temperature, cooled slowly to a 
temperature below the transformation range. 
7.1.2 Solution Annealing (or Solution Treat or Treatment)­
Fittings shall be heated to a temperature that causes the 
carbides to go into solution and then quenched in water or 
rapidly cooled by other means to prevent reprecipitation. 
7.1.3 Isothermal Annealing-Isothermal annealing shall 
consist of austenitizing a ferrous alloy and then cooling to and 
holding within the range of temperature at which the austenite 
transforms to a relatively soft ferrite-carbide aggregate. 
7 .1.4 Normalizing-Fittings shall be uniformly reheated to a 
temperature above the transformation range and subsequently 
cooled in air at room temperature. 
7.1.5 Tempering and Post-Weld Heat Treatment-Fittings 
shall be reheated to the prescribed temperature below the 
transformation range, held at temperature for the greater of ½ 
h or 1 h/in. [25.4 mm] of thickness at the thickest section and 
cooled in still air. 
7.1.6 Stress Relieving-Fittings shall be uniformly heated to 
the selected stress relieving temperature, held long enough to 
reduce stresses and then cooled at a rate that will result in the 
properties required for the material grade and minimize the 
development of new residual stresses. The temperature shall 
not vary from the selected temperature by more than ± 25 °F 
[± 14 °C]. 
7.1.7 Quench and Temper-Fittings shall be fully austen­
itized and immediately quenched in a suitable liquid medium. 
The quenched fittings shall be reheated to a minimum tempera­
ture of 1100 °F [590 °C] and cooled in still air. 
8. Chemical Requirements 
8.1 Chemical Analysis-Samples for chemical analysis and 
methods of analysis shall be in accordance with Test Methods, 
Practices and Terminology A751 for Chemical Analysis of 
Steel Products. 
8.2 Heat Analysis-An analysis of each heat of steel shall be 
made by the manufacturer to determine the percentages of 
those elements specified in the individual product specification. 
If secondary melting processes are employed, the heat analysis 
shall be obtained from one remelted ingot of each primary 
melt. The chemical analysis thus determined shall conform to 
the requirements of the individual product specification. Note 
that the product analysis (check analysis) tolerances are not to 
be applied to the heat analysis requirements. 
8.2.1 For steels ordered under product specifications refer­
encing this specification of general requirements, the steel shall 
not contain an unspecified element, other than nitrogen for 
stainless steels, for the ordered grade to the extent that the steel 
conforms to the requirements of another grade for which that 
element is a specified element having a required minimum 
content. For this requirement, a grade is defined as an alloy 
described individually and identified by its own UNS or grade 
designation in a table of chemical requirements within any 
specification listed within the scope as being covered by this 
specification. 
8.3 Product Analysis-If a product analysis is performed it 
shall be in accordance with Test Methods, Practices, and 
Terminology A751. The chemical composition thus determined 
shall conform to limits of the product specification, within the 
permissible variations of Table 1 of this specification. 
8.3.1 Limits on formula calculations involving elemental 
contents shall apply only to the heat analysis, unless agreed 
upon between supplier and purchaser. Where limits on formula 
calculations involving elemental contents apply to product 
analysis by such agreement, permissible variations in the 
formula calculation results beyond the limits for the heat 
analysis shall also be agreed upon between supplier and 
purchaser. Examples of such formula calculations include, but 
are not limited to, the following: carbon equivalent CE = C + 
Mn/6 + (Cr + Mo + V) / 5 + (Ni + Cu) / 15; J factor= (Mn + 
Si) x (P + Sn) x 104; or requirements for specific elemental 
balance or sufficiency, typically related to Ti, Nb, or Al and 
interstitials C and N, such as Nb = 5 x C minimum. 
9. Mechanical Requirements 
9.I Method of Mechanical Test-All tests shall be con­
ducted in accordance with Test Methods and Definitions A370 
if the inch-pound units are specified or Test Methods A1058 if 
the M suffix (SI Units) standard is specified. 
9.2 The test specimen shall represent all material from the 
same heat and heat treatment load whose maximum thick­
nesses do not exceed the thickness of the test specimen or 
blank by more than ¼ in. [6 mm]. 
9.3 One tension test at room temperature shall be made in 
accordance with 9.2 from each heat in each heat treatment load. 
9.3.1 If heat treatment is performed in either a continuous or 
batch type furnace controlled within ± 25 °F [ ± 14 °C] of the 
required heat treatment temperature and equipped with record­
ing pyrometers so that complete records of heat treatment are 
available, and if the same heat treating cycles are used on the 
material represented by the tension test, then one tension test 
from each heat shall be required, instead of one tension test 
from each heat in each heat treatment load in accordance with 
9.2. 
9.4 Retest-When a retest is permitted by the product 
specification, it shall be performed on twice the number of 
representative specimens that were originally nonconforming. 
1392 
-~

File: sectionII_partA_data_digitized/best_text/pages/page-1455.txt
ASME BPVC.II.A-2025 SA-960 /SA-960M 
examination in accordance with Guide E709 or liquid penetrant 
inspection in accordance with Test Method E165/El65M, as 
applicable. 
16.2.4 Repair welding shall not exceed 10 % of the external 
surface area of the part, or 33 1/3 % of the wall thickness of the 
finished product, or 3/s in. [10 mm] deep maximum at the 
location of the repair, without prior approval of the purchaser. 
16.2.5 Weld repaired material or parts, or both, shall be 
marked "RW" when required by the product specification. 
16.3 The weld repair shall conform to the additional 
requirements, if any, invoked in the product specification. 
17. Inspection 
17 .1 The supplier shall provide the purchaser's inspector 
with all reasonable facilities necessary to satisfy him that the 
material is being produced and furnished in accordance with 
this specification and the applicable product specification. Site 
inspection by the purchaser shall not interfere unnecessarily 
with the supplier's operations. 
18. Rejection and Rehearing 
18.1 Samples representing material rejected by the pur­
chaser shall be preserved until disposition of the claim has been 
agreed to between the supplier and the purchaser. 
19. Marking 
19.l Each piece shall be legibly marked in a position as not 
to injure the usefulness of the fitting with the product specifi­
cation number, grade or marking symbol, class, certifying 
organization's name or symbol, the heat number or heat 
identification, size, and schedule number or wall thickness, if 
applicable. Dual or multiple marking with the product speci­
fication number, grade or marking symbol, and class is 
acceptable provided the material meets all the requirements 
with which it is marked. It is not required to mark the product 
with the specification year and date of issue. When size or 
shape does not permit the inclusion of all the required marking 
as described, see 19.2. Manufacturer can also choose the use of 
tags, box labels, etc. for identification when per piece marking 
is not practical due to size or shape. 
19.2 The Standard Marking System of Valves, Fittings, 
Flanges and Unions MSS-SP-25 shall be followed except the 
word "steel" shall not be substituted for the specification grade. 
19.3 Product marking shall conform to the additional 
requirements, if any, invoked in the product specification or 
purchase order. 
20. Certification 
20.1 A test report and certificate of compliance are required. 
20.2 Test reports shall include the product specification 
number and year/date of issue, the results of all tests required 
by this specification, and the purchaser order, and shall be 
traceable to the part represented. 
20.3 A single document containing the test report informa­
tion and certificate of compliance information may be used. 
20.4 A certificate printed from or used in electronic data 
interchange (EDI) transmission shall be regarded as having the 
same validity as a counterpart printed in the certifier's facility. 
The content of the EDI transmitted document shall conform to 
any existing EDI agreement between the purchaser and the 
supplier. 
20.5 Not withstanding the absence of a signature, the 
organization submitting either a printed certificate or an EDI 
transmitted certificate is responsible for the content of the 
report. 
21. Packaging, Marking and Loading for Shipment 
21.1 Packaging, marking, and loading for shipment shall be 
in accordance with Practices A 700. 
22. Keywords 
22.1 austenitic stainless steel; corrosive service applica­
tions; ferritic/austenitic stainless steel; ferritic stainless steel; 
high strength low alloy steel; martensitic stainless steel; piping 
applications; pressure containing parts; pressure vessel service; 
stainless steel fittings; temperature service applications­
elevated; temperature service applications-low; temperature 
service applications-moderate 
SUPPLEMENTARY REQUIREMENTS 
These requirements shall not be considered unless specified in the order, in which event, the 
supplementary requirements specified shall be made at the place of manufacture, unless otherwise 
agreed upon, at the purchaser's expense. The test specified shall be witnessed by the purchaser's 
inspector before shipment of material, if so specified in the order. The rationale for beginning the 
section numbering with SS0 is to eliminate the possibility of confusion with supplementary 
requirements existing in individual product specifications. 
SSO. Product Analysis (See Note SSO.l) 
SS0.1 A product analysis shall be made from each heat of 
base metal and, if of welded construction, from each lot 
number of welding material of the fittings offered for delivery. 
The analysis shall conform to the requirements specified in 
Section 8. 
S51. Tension Test (See Note SS0.1) 
SS 1.1 One tension test shall be made on one fitting or 
representative test piece (See Note SS0.2) per lot (See Note 
SS0.3) of fittings. If the fittings are of welded construction, the 
tension specimen shall include the weld and shall be prepared 
so that the weld is at the midlength location of the specimen. 
1395

File: sectionII_partA_data_digitized/best_text/pages/page-1456.txt
SA-960 /SA-960M ASME BPVC.II.A-2025 
S78. Requirements for Carbon Steel Products for Concen­
trated Hydrofluoric Acid Service 
S78.l The maximum carbon equivalent based on heat 
analysis shall be as follows: 
Maximum section thickness less than or equal 
to 1 in. 
Maximum section thickness greater than 1 in. 
CE maximum = 0.43 
CE maximum = 0.45 
S78.2 Determine the carbon equivalent (CE) as follows: 
CE = C + Mn/6 + (Cr + Mo + V)/5 + (Ni + Cu)/15 
S78.3 Vanadium and Niobium maximum content based on 
heat analysis shall be: 
Maximum Vanadium = 0.02 wt % 
Maximum Niobium = 0.02 wt % 
Maximum Vanadium plus Niobium = 0.03 wt % 
(Note Niobium = Columbium) 
S78.4 The maximum composition based on heat analysis of 
Ni+ Cu shall be 0.15 wt%. 
S78.5 The minimum C content based on heat analysis shall 
be 0.18 wt%. The maximum C content shall be as specified in 
the appropriate material specification. 
S78.6 Repair welds shall not be made with E60XX elec­
trodes. Use of E70XX electrodes is recommended and the 
resulting weld chemistry should meet the same chemistry 
criteria as the base metal as listed above. 
S78. 7 In addition to the requirements of product marking of 
the specification, an "HF" stamp or marking shall be provided 
on each component to identify that component complies with 
this supplementary requirement. 
S79 Pressure Equipment Directive-Mechanical Testing 
S79.1 Charpy impact testing shall be done at the lowest 
scheduled operating temperature, but not higher than 68 °F [20 
oc]. 
S79.2 The frequency of impact testing shall be the same as 
that specified in the product specification for the tension test, 
with three individual Charpy test specimens for each required 
tension test. 
S79.3 The minimum impact absorption energy for the 
Charpy test specimen shall be at least 20 ft-lb [27 J]. 
S79.4 The minimum elongation in the tension test shall be 
measured on a gauge length of five times the diameter of the 
test specimen, and shall not be less than 14 %. 
S79.5 Impact and tension test results shall be included in the 
product certification. 
ANNEXES 
(Mandatory Information) 
Al. REQUIREMENTS FOR THE INTRODUCTION OF NEW MATERIALS 
Al.I New materials may be proposed for inclusion in 
specifications referencing this specification of general require­
ments subject to the following conditions: 
Al.LI Application for the addition of a new grade to a 
specification shall be made to the chair of the subcommittee 
that has jurisdiction over that specification. 
Al.1.2 The application shall be accompanied by a statement 
from at least one user indicating that there is a need for the new 
grade to be included in the applicable specification. 
Al.1.3 The application shall be accompanied by test data as 
required by the applicable specification. Test data from a 
minimum of three test lots, as defined by the specification, each 
from a different heat, shall be furnished. 
Al.1.4 The application shall provide recommendations for 
all requirements appearing in the applicable specification. 
Al.1.5 The application shall state whether the new grade is 
covered by patent. 
1398

File: sectionII_partA_data_digitized/best_text/pages/page-1461.txt
ASME BPVC.II.A-2025 SA-961/SA-961M 
for Steel Products for Shipment 
A707/A707M Specification for Forged Carbon and Alloy 
Steel Flanges for Low-Temperature Service 
A 727 / A 727M Specification for Carbon Steel Forgings for 
Piping Components with Inherent Notch Toughness 
A751 Test Methods and Practices for Chemical Analysis of 
Steel Products 
A836/ A836M Specification for Titanium-Stabilized Carbon 
Steel Forgings for Glass-Lined Piping and Pressure Vessel 
Service 
A941 Terminology Relating to Steel, Stainless Steel, Related 
Alloys, and Ferroalloys 
A967/A967M Specification for Chemical Passivation Treat­
ments for Stainless Steel Parts 
A991/A991M Test Method for Conducting Temperature 
Uniformity Surveys of Furnaces Used to Heat Treat Steel 
Products 
A1058 Test Methods for Mechanical Testing of Steel 
Products-Metric 
B880 Specification for General Requirements for Chemical 
Check Analysis Limits for Nickel, Nickel Alloys and 
Cobalt Alloys 
E165/E165M Practice for Liquid Penetrant Testing for Gen­
eral Industry 
E381 Method of Macroetch Testing Steel Bars, Billets, 
Blooms, and Forgings 
E709 Guide for Magnetic Particle Testing 
E1916 Guide for Identification of Mixed Lots of Metals 
2.2 ASME Standard: 
ASME Boiler and Pressure Vessel Code-Section IX 
2.3 Manufacturer's Standardization Society Standard: 
SP 25 Standard Marking System of Valves, Fittings, Flanges 
and Unions 
3. Terminology 
3.1 Definitions-For definitions of other terms used in this 
specification, refer to Terminology A941. 
3.2 Definitions of Terms Specific to This Standard: 
3.2.1 bar; n-a solid rolled or forged section that is long in 
relationship to its cross sectional dimensions, with a relatively 
constant cross section throughout its length and a wrought 
microstructure. 
3.2.2 certifying organization, n-the company or associa­
tion responsible for the conformance of, the marking of, and 
the certification of the product to the specification require­
ments. 
3.2.3 fitting, n-a component for non-bolted joints in piping 
systems. 
3.2.4 flange, n-a component for bolted joints used in 
piping systems. 
3.2.5 forging, n-the product of a substantially compressive 
hot or cold plastic working operation that consolidates the 
material and produces the required shape. 
3.2.5.1 Discussion-The plastic working must be performed 
by a forging machine, such as a hammer, press, or ring rolling 
machine, and must deform the material to produce a wrought 
structure throughout the material cross section. 
3.2.6 seamless tubing, n-a tubular product made without a 
welded seam. 
3.2.6.1 Discussion-It is manufactured usually by hot work­
ing the material, and if necessary, by subsequently cold 
finishing the hot worked tubular product to produce the desired 
shape, dimensions and properties. 
4. Ordering Information 
4.1 It is the purchaser's responsibility to specify in the 
purchase order all ordering information necessary to purchase 
the needed material. Examples of such information include, but 
are not limited to, the following: 
4.1.1 Quantity, 
4.1.2 Size and pressure class or dimensions, (tolerances and 
surface finishes should be included), 
4.1.3 Specification number with grade or class, or both, as 
applicable, and year/date, 
4.1.4 Choice of testing track from the options listed in Test 
Methods A1058 when material is ordered to an M suffix (SI 
units) product standard. If the choice of test track is not 
specified in the order, then the default ASTM track shall be 
used as noted in Test Methods Al058, 
4.1.5 Supplementary requirements, and 
4.1.6 Additional requirements. 
S. Melting Process 
5.1 Unless otherwise specified in the individual Product 
Specification, the steel shall be fully killed. 
5.2 If a specific type of melting is required by the purchaser, 
it shall be stated on the purchase order. 
5.3 The primary melting may incorporate separate degas­
sing or refining and may be followed by secondary melting, 
such as electroslag remelting or vacuum remelting. If second­
ary melting is employed, the heat shall be defined as all of the 
ingot remelted from a single primary heat. 
5.4 Steel may be cast in ingots or may be strand cast. When 
steel of different grades is sequentially strand cast, identifica­
tion of the resultant transition material is required. The steel 
producer shall remove the transition material by an established 
procedure that positively separates the grades. 
5.5 A sufficient discard shall be made from the source 
material to secure freedom from injurious porosity and 
shrinkage, and undue segregation. 
6. Manufacture 
6.1 The finished part shall be manufactured from a forging 
that is as close as practicable to the finished size or shape. 
Alternative starting materials may be used, but with the 
following exceptions and requirements. 
1403
