Repository: Demigodofa/ASMEPurchaseOrderHelper

# ASMEPurchaseOrderHelper

PC UI tool to help purchasing agents generate correct ASME purchase orders. The active desktop flow reads normalized ASME JSONL data, applies policy rules, and generates copy-ready/exportable PO content.

## Source of truth (for agents/bots)
This README is the source of truth for rules, orientation, and guidance. The owner may use loose or exact language; if there is any ambiguity, confirm intent. Example: if they say "ordering requirements," confirm they mean "Ordering Information" (the official section name used in the PDFs).

File: sectionII_partA_data_digitized/best_text/pages/page-1470.txt
SA-962/SA-962M ASME BPVC.II.A-2025 
Specification for 
Common Requirements for Bolting Intended for Use at Any 
Temperature from Cryogenic to the Creep Range 
1. Scope 
1.1 This specification covers a group of common require­
ments that shall apply to carbon, alloy, stainless steel, and 
nickel alloy bolting under any of the following ASTM Speci­
fications ( or under any other ASTM Specifications that invoke 
this specification or portions thereof): 
Title of Specifications ASTM Designation 
Alloy-Steel and Stainless Steel Bolting for A 193/ A 193M 
High Temperature or High Pressure Service and 
Other Special Purpose Applications 
Carbon Steel, Alloy Steel, and Stainless Steel Nuts A194/A194M 
for Bolts for High Pressure or High Temperature 
Service, or Both 
Alloy-Steel and Stainless Steel Bolting for Low'. A320/A320M 
Temperature Service 
Stainless and Alloy-Steel Turbine-Type Bolting A437/A437M 
Specially Heat Treated for High-Temperature 
Service 
High-Temperature Bolting, with Expansion A453/A453M 
Coefficients Comparable to Austenitlc Stainless 
Steels 
Alloy-Steel Bolling for Special Applications A540/A540M 
Precipitation-Hardening Bolting (UNS N07718) A1014/A1014M 
for High Temperature Service 
High Strength Precipitation Hardening and Duplex A1082/A1082M 
Stainless Steel Bolting for Special Purpose 
Applications 
1.2 In case of conflict, the requirements of the individual 
product specification shall prevail over those of this specifica­
tion. 
1.3 Fasteners are a wide-ranging classification that includes 
screws, bolts, nuts, washers, stud bolts, rivets, powder-actuated 
studs, staples, tacks, and pins. Bolting, which is composed of 
bolting materials, such as rods, bars, flats, and forgings, which 
are subsequently manufactured into bolting components, are a 
special sub-group of fasteners. Bolting materials and compo­
nents have designated compositions and specific properties 
intended for applications in aggressive service where commer­
cial generic fasteners may not be suitable or have insufficient 
fitness for purpose under certain conditions. These conditions 
include cryogenic or high temperature service, or excessive 
vibration, impact, or shock. To further address any other 
special service conditions where bolting is intended for use, 
additional requirements may be specified by mutual agreement 
between the purchaser and supplier. 
1.4 Supplementary requirements are provided for use at the 
option of the purchaser. The supplementary requirements only 
apply when specified individually by the purchaser in the 
purchase order or contract. 
1.5 This specification is expressed in both inch-pound units 
and in SI units. Unless the purchase order or contract specifies 
the applicable "M" specification designation (SI units) the 
inch-pound units shall apply. The values stated in either SI 
units or inch-pound units are to be regarded separately as 
standard. Within the text, the SI units are shown in brackets. 
The values stated in each system may not be exact equivalents; 
therefore, each system shall be used independently of the other. 
Combining values from the two systems may result in noncon­
formance with the specification. 
1.6 This international standard was developed in accor­
dance with internationally recognized principles on standard­
ization established in the Decision on Principles for the 
Development of International Standards, Guides and Recom­
mendations issued by the World Trade Organization Technical 
Barriers to Trade (TBT) Committee. 
2. Referenced Documents 
The following documents shall form a part of this specifica­
tion to the extent specified. The latest issue shall apply un­
less otherwise specified. 
2.1 ASTM Standards: 
A29/A29M Specification for General Requirements for Steel 
Bars, Carbon and Alloy, Hot-Wrought 
A193/A193M Specification for Alloy-Steel and Stainless 
Steel Bolting for High Temperature or High Pressure 
Service and Other Special Purpose Applications 
1412

File: sectionII_partA_data_digitized/best_text/pages/page-1472.txt
SA-962/SA-962M ASME BPVC.II.A-2025 
limited to, connectors, pins, restraining device components, 
shafts, bolts, nuts, screws, studs, and washers. 
3.1.4 bolting components-components, such as bolts, nuts, 
screws, studs, washers, connectors, and pins, are finished 
products which join, fasten, restrain, or position objects. 
3.1.5 bolting materials-starting materials used for the 
manufacture of bolting components, such as rolled or forged or 
threaded solid bars, blanks, wires, rods, or tubes or other 
hollow sections, that may be further processed by heat 
treatment, cold working, forging, threading, or machining. 
3.1.6 certifying organization-the company or association 
responsible for the conformance and marking of the product to 
the specification requirements. 
3.1.7 class-a term used to differentiate between different 
heat treatment conditions or strength levels, or both, often 
within the same grade but sometimes within the same family of 
materials. May also apply to work hardened condition or 
strength level, or both. 
3.1.8 grade-an alloy described individually and identified 
by its own designation in a table of chemical requirements 
within any specification. 
3.1.9 length, components subject to full size testing-that 
portion of the bolting component whose body diameter is 
approximately the same as the nominal thread size. 
3.1.10 lot-unless otherwise specified, a lot shall consist of: 
3.1.10.1 bolting, heat treated in batch type furnaces-all 
bolting material of the same heat or cast of material, condition, 
finish, and size subjected to the same heat treatment in one 
tempering charge and submitted for inspection at the same 
time. 
3.1.10.2 bolting, heat treated in continuous typefumaces­
all bolting material of the same heat or cast of material, 
condition, finish, and size heat treated without interruption in a 
continuous type furnace. 
3.1.10.3 bolting, non heat treated (strain hardened)-all 
bolting material of the same heat or cast of material, condition, 
reduction (cold work), finish, and size. 
3.1.10.4 components, machined from bolting material-all 
bolting components machined from the same lot of bolting 
material defined as outlined in either 3.1.10.1 or 3.1.10.2, 
above without any subsequent heat treatment or hot or cold 
forming. 
3.1.10.5 components, heat treated in batch typefumaces­
all bolting component items produced by any manufacturing 
process (such as rolling, forging, or machining) from the same 
heat or cast of material, of the same prior condition, the same 
size, and subjected to the same heat treatment in one tempering 
charge. 
3.1.10.6 components, heat treated in continuous type 
furnaces-all bolting component items produced by any manu­
facturing process (such as rolling, forging, or machining) from 
the same heat or cast of material, of the same prior condition, 
of the same size, and then subjected to the same heat treatment 
in a four hour period and in one tempering charge. 
3.1.10.7 components, non heat treated (strain hardened)­
all bolting components of the same heat or cast of material, 
condition, reduction (cold work), finish, and size. 
3.1.10.8 solution treat or treatment ( or solution 
annealing)-material shall be heated to a temperature that 
causes the carbides to go into solution and then quenched in 
water or rapidly cooled by other means to prevent re­
precipitation. 
3.1.10.9 stress relieving-material shall be uniformly heated 
to the selected stress relieving temperature, held long enough 
to reduce stresses and then cooled at a rate that will result in the 
properties required for the material grade and minimize the 
development of new residual stresses. 
3.1.10.10 strain hardened material-austenitic stainless 
steel material which has been subjected to cold working 
sufficient to cause a significant increase in strength. 
3.2 Definitions-For definitions of other terms used in this 
specification, refer to Terminology A941. 
4. Ordering Information 
4.1 It is the purchaser's - responsibility to specify in the 
purchase order all information necessary to purchase the 
needed material. Examples of such information include, but are 
not limited, to the following: 
4.1.1 Quantity and size, 
4.1.2 Product specification number with grade, class, type, 
as applicable, and including the product specification year date, 
4.1.3 Choice of testing track from the options listed in Test 
Methods A1058 when material is ordered to an M suffix (SI 
units) product standard. If the choice of test track is not 
specified in the order, then the default ASTM track shall be 
used as noted in Test Methods A1058. 
4.1.4 Any additional information required by the individual 
product specification, 
4.1.5 Supplementary requirements, 
4.1.6 Additional requirements (see 5.3, 5.5, 5.6, 6.1, 7.4, 
13.1, 13.3.1, 13.3.3, 13.5.2, 13.6, 15.8, and 19.1). 
4.1.7 Additional ordering options provided in the individual 
product specification, and 
4.1.8 Dimensions (diameter, length of point, overall length, 
finish, shape, threads, etc.). 
5. Melting Process 
5.1 The steel shall be produced by any of the following 
processes: basic-oxygen, electric-furnace, or vacuum­
induction melting (VIM). The molten steel may be vacuum­
treated prior to or during pouring of the ingot or strand casting. 
5.2 Unless otherwise specified in the individual product 
specification, the steel shall be fully killed. Use of the basic 
oxygen process shall be limited to grades containing less than 
6 % chromium. 
5.3 If a specific type of melting is required by the purchaser, 
it shall be stated on the purchase order. 
5.4 The primary melting may incorporate separate degas­
sing or refining and may be followed by secondary melting 
1414

File: sectionII_partA_data_digitized/best_text/pages/page-1473.txt
~ 
ASME BPVC.II.A-2025 SA-962/SA-962M 
such as electroslag remelting or vacuum remelting. If second­
ary melting is employed, the heat shall be defined as all of the 
ingot remelted from a single primary heat. 
5.5 Steel may be cast in ingots or may be continuously cast. 
When steel of different grades is continuously cast identifica­
tion of the resultant transition material is required. The steel 
producer shall remove the transition material by an established 
procedure that positively separates the grades. Should the 
purchaser deem it necessary to have the transition zone of two 
heats of the same grade which are continuously cast discarded, 
the purchaser shall invoke Supplementary Requirement S53. 
5.6 Quality-The steel producer quality control procedures 
shall provide sufficient testing of carbon and alloy steels in 
accordance with Method E381 or other suitable method as 
agreed upon between the purchaser and the producer to assure 
the internal quality of the product. 
5.6. l Ingot Cast Product-Visual examination of transverse 
sections shall show no imperfections worse than the macro­
graphs of Method E381 S2-R2-C3 or equivalent as agreed 
upon. 
5.6.2 Strand Cast Product-Visual examination of traverse 
sections in accordance with Method E381 shall reveal none of 
the conditions shown in macrographs 1-5, 7, 12-18 of Plate III. 
Conditions 6, 8-11 shall not be present to a degree greater than 
the macrographs of Plates I and II, S2-R2-C3. 
6. Materials and Manufacture 
6.1 Bars shall be produced in accordance with Specifica­
tions A29/A29M or A484/A484M as applicable. Finish (hot 
rolled or cold drawn, rough turned, extruded, ground, or 
polished) shall be at the option of the manufacturer unless 
otherwise specified. 
6.1.1 A sufficient discard shall be made from each ingot to 
ensure bars do not contain piping or segregation that precludes 
use of the product to manufacture bolting meeting the require­
ments of the individual product specifications. 
6.2 Bolting components shall be produced in accordance 
with the product specification. 
7. Chemical Composition 
7 .1 Chemical Analysis-Heat or product chemical analysis 
shall be in accordance with Test Methods, Practices, and 
Terminology A751. 
7 .2 Heat Analysis-An analysis of each heat of steel shall be 
made by the steel manufacturer to determine the percentages of 
those elements specified in the individual product specification. 
If secondary melting processes are employed, the heat analysis 
shall be obtained from one remelted ingot or the product of one 
remelted ingot of each primary melt. The chemical analysis 
thus determined shall conform to the requirements of the 
individual product specification. Product analysis (check 
analysis) tolerances shall not be applied to heat analysis 
requirements. 
7.3 Product Analysis-When performed, by manufacturer, 
purchaser, end user, and so forth, samples for analysis shall be 
taken from midway between center and surface of solid parts, 
midway between inner and outer surfaces of hollow parts, 
midway between center and surface of full-size prolongations 
or from broken mechanical test specimens. The chemical 
composition thus determined shall conform to the limits of the 
product specification, within the permissible tolerances found 
in Tables 5 and 6 of Specification A29/A29M and Table 1 of 
Specification A484/A484M as appropriate for the grade being 
supplied. When multiple samples are taken from the same lot 
for product analysis, individual elements shall not vary both 
above and below the specified range. 
7.4 For continuous cast materials the requirements of 8.2 or 
8.3, as appropriate, of Specification A 788/ A 788M shall be met. 
7 .5 Steels with intentional additions of lead, bismuth, or 
tellurium shall not be supplied or used. Steels with intentional 
additions of selenium may only be supplied or used when 
specifically called out in the product specification. 
7.6 The starting material shall not contain any unspecified 
elements, other than nitrogen in austenitic stainless steels, for 
the ordered grade( s) to the extent that it then conforms to the 
requirements of another grade for which that element is a 
specified element having a required minimum content. 
8. Mechanical Properties 
8.1 Method of Mechanical Tests-All tests shall be con­
ducted in accordance with Test Methods and Definitions A370 
if the inch-pound units are specified or Test Methods A1058 if 
the M suffix (SI units) is specified, unless otherwise specified. 
8.2 For the purpose of determining conformance to the 
product specification requirements, specimens shall be ob­
tained from the production material, or, in the case of forgings, 
from separately forged test blanks prepared from the stock used 
to make the finished product. Heat treatment shall be com­
pleted prior to removal of material for mechanical testing. 
8.3 If separately forged test blanks are used, they shall be of 
the same heat of steel, be subjected to substantially the same 
reduction and working as the production forging they 
represent, be heat treated in the same furnace charge and under 
the same conditions as the production forging, and be of the 
same nominal thickness as the maximum heat treated thickness 
of the production forging. 
8.4 Bars-Tension and impact tests representing bar stock 
shall be taken in accordance with the requirements of Annex 
Al of Test Methods and Definitions A370. Impact tests are not 
required on bars ½ in. and under in diameter. 
8.5 Components, Machined from Heat Treated Bar­
Mechanical properties of bolting components machined from 
heat treated bar shall be represented by the tests conducted on 
the bar in accordance with 8.4. 
8.6 Components, All Classes-Produced by other 
methods-When bolting components have been produced by 
upsetting or forging (hot or cold), when they have been 
subjected to heat treatment, or when the nominal thread size 
falls into a different diameter range than that of the starting bar 
as shown in the applicable specifications, then tests shall be 
conducted on material taken from those components. 
8.6.1 Tension test specimens taken from finished compo­
nents shall be machined to the form and dimensions and from 
1415

File: sectionII_partA_data_digitized/best_text/pages/page-1478.txt
SA-962/SA-962M ASME BPVC.II.A-2025 
SNT-TC-lA (1988 or later) or another national standard that is 
acceptable to both the purchaser and the supplier. 
18. Rejection and Rehearing 
18.1 Samples representing material rejected by the pur­
chaser shall be preserved until disposition of the claim has been 
agreed to between the supplier and the purchaser. 
19. Certification 
19.1 Certification shall include a statement that the material 
or parts, or both, were manufactured, sampled, tested, and 
inspected in accordance with the requirements of the individual 
product specification, including the specification number, year 
date of issue, grade symbol, and manufacturer's identification 
symbol. In addition, the certification shall include the results of 
all tests required by this specification, the product specification, 
and the purchase order. The supplier shall provide additional 
specific information as required by the product specification or 
purchase order. 
19.2 A certificate printed from or used in electronic form 
from an electronic data interchange (EDI) transmission shall be 
regarded as having the same validity as a counterpart printed in 
the certifier's facility. The content of the EDI transmitted 
document shall also conform to any existing EDI agreement 
between the purchaser and the supplier. 
19.3 Notwithstanding the absence of a signature, the orga­
nization submitting either the EDI transmission or paper copies 
of certificates of test is responsible for the content of the report. 
20. Product Marking 
20.1 Bars shall be marked in accordance with Specifications 
A29/A29M or A484/A484M as applicable. Bolting materials, 
including threaded bar, furnished bundled and tagged, shall 
carry the grade symbol for the material and the manufacturer's 
identification symbol or name. Marking of individual bars is 
not required as long as the bars are bundled and tagged or 
boxed. 
20.2 Bar coding is acceptable as a supplementary identifi­
cation method. Coding should be consistent with AIAG B-5 
02.00. If used on small items, the bar coding may be applied to 
the box or a substantially applied tag. 
20.3 Grade and manufacturer's identification symbols shall 
be applied to one end of studs 3/s in. [10 mm] in diameter and 
larger and to the heads of bolts and screws ¼ in. [6 mm] in 
diameter and larger. If the available area is inadequate, the 
grade symbol may be marked on one end and the manufactur­
er's identification symbol marked on the other end of studs. 
Bolts and screws shall preferably be marked on top of the head. 
When necessary, bolts and screws may be marked on the side 
of the head provided the marking does not interfere with 
wrenchability or become damaged during tightening to the 
extent that legibility is lost. Products shall not be marked on the 
bearing surface or be marked in a way that alters the dimen­
sions or geometric characteristics of the bearing surface. 
20.4 Grade and manufacturer's identification symbols shall 
be applied to all nuts regardless of size. 
20.5 Hollow forgings shall be marked with the heat number 
or heat symbol and grade. 
20.6 When product is altered in a manner which changes 
specified requirements, it is the responsibility of the current 
certifying organization to ensure that the product marking is 
appropriately revised. This includes the removal of the name or 
symbol of the previous certifying organization. 
20.7 For purposes of product marking and test reports, the 
manufacturer is considered the organization that certifies the 
fastener was manufactured, sampled, tested, and inspected in 
accordance with the specification and the results have been 
determined to meet the requirements of the specification. 
20,8 Dual Marking-Product that meets all requirements of 
more than one grade within or between product specifications 
may be marked with both grade markings. The dual marking 
shall consist of the complete marking requirement for each 
grade, as required by the product specification, separated by a 
slash. For example, for Grade A193 B7 and A320 L7, the dual 
marking would be B7/L7. 
21. Packaging, Package Marking and Loading for 
Shipment 
21.1 Packaging, marking, and loading for shipment shall be 
in accordance with Practices A 700. 
22. Keywords 
22.1 austenitic stainless steel; bolts, steel; bolting 
components, steel; bolting materials; components, steel; nickel 
alloy bolting; nuts, steel; pressure vessel service; screws; 
stainless steel bolting; steel bars, alloy; steel bars, carbon; steel 
bars, stainless; steel bolting; studs; temperature service 
applications, high; temperature service applications, low; tur­
bine materials; washers 
1420

File: sectionII_partA_data_digitized/best_text/pages/page-1494.txt
SA-985/SA-985M ASME BPVC.II.A-2025 
4.3.2.1 When castings are heat treated at tempera­
tures above 2000°F [1100°C], then the working zone shall 
have been established by a survey performed at not more 
than 25°F [15°C] below nor more than 200°F [l10°C] 
above the minimum heat treatment temperature specified 
for the grade. If a minimum heat treatment temperature is 
not specified for the grade, then the survey temperature 
shall be not more than 50°F [30°C] below nor more than 
175°F [100°C] above the furnace set point used. 
4.3.2.2 The maximum variation in measured tem­
perature as determined by the difference between the high­
est temperature and the lowest temperature shall be as 
agreed between the purchaser and producer except that 
during production heat treatment no portion of the furnace 
shall be below the minimum specified temperature nor 
above the maximum specified temperature for the grade 
being processed. 
4.4 Sampling: 
4.4.1 If castings are poured directly from one or 
more master heats, then the samples for chemical and other 
required testing also shall be poured directly from each of 
the master heats. 
4.4.2 If castings are poured from a subheat, then the 
samples for chemical and other required testing also shall 
be poured from a subheat of that same master heat, but 
not necessarily from the same subheat as the castings. The 
subheat used for the test samples shall be produced using 
the same practices and additions as used for the castings. 
4.4.3 Test specimens may be taken from castings or 
from coupons cast either integrally with the castings, in 
the same molds as the castings, or in separate molds. 
4.4.4 Separately cast specimens for tension testing 
shall be cast in molds of the same type and material as 
those used for the castings, as shown in Figs. 1-4 and 
Table 2, except when Supplementary Requirement S26 is 
specified. The test coupon in Fig. 4 shall be employed 
only for austenitic alloy castings with cross sections less 
than 2½ in. 
5. Chemical Composition 
5.1 Chemical Analysis - Chemical analysis of materi­
als covered by this specification shall be in accordance 
with Test Methods, Practices, and Terminology A 751. 
5.2 Heat Analysis - An analysis of samples obtained 
in accordance with 4.4 or Supplementary Requirement S27 
as appropriate, shall be made by the manufacturer to deter­
mine the percentages of the elements specified for the grade 
being poured. When drillings are used, they shall be taken 
not less than ½ 6 in. [1.6 mm] beneath the surface. The 
chemical composition thus determined shall be reported to 
the purchaser, or his representative, and shall conform to 
the requirements in the individual specification for the 
grade being poured. 
5.3 Product Analysis - A product analysis may be 
made by the purchaser from material representing each 
master heat, subheat, lot, or casting. The analysis shall 
be made on representative material. Samples for carbon 
analysis shall be taken no closer than ½ 6 in. [1.6 mm] to 
a cast surface except that castings too thin for this shall 
be analyzed on representative material. The chemical com­
position thus determined shall meet the requirements speci­
fied in the applicable specification for the grade involved, 
or shall be subject to rejection by the purchaser, except 
that the chemical composition determined for carbon and 
low-alloy steel castings may vary from the specified limits 
by the amounts shown in Table 1. The product analysis 
tolerances of Table 1 are not applicable as acceptance 
criteria for heat analysis by the casting manufacturer. When 
comparing product and heat analysis for other than carbon 
and low alloy steels, the reproducibility data R2, in Test 
Methods E 353 or E 354, as applicable, shall be taken into 
consideration. 
5.4 Unspecified Elements - When chemical analysis 
for elements not specified for the grade ordered is desired, 
Supplementary Requirement S 1 may be specified. 
NOTE 1 - All commercial metals contain small amounts of various 
elements in addition to those which are specified. It is neither practical 
nor necessary to specify limits for every unspecified element that might 
be present, despite the fact that the presence of many of these elements 
often is determined routinely by the producer. 
5.5 The substitution of a grade or composition different 
from that specified by the purchaser is prohibited. 
6. Mechanical Test Methods 
6.1 All mechanical tests shall be conducted in accor­
dance with Test Methods and Definitions A 370. 
7. Tensile Requirements 
7.1 Sampling for tension testing shall be in accordance 
with 4.4 or with Supplementary Requirement S28 as appro­
priate. 
7.2 The coupon from which the test specimen is taken 
shall be heat treated in production furnaces to the same 
procedure as the castings it represents. 
7 .3 If any specimen shows defective machining or 
develops flaws, it may be discarded and another substituted 
from the same heat. 
7.4 To determine accordance with the tension test 
requirements, an observed value or calculated value shall 
be rounded off in accordance with Practice E 29 to the 
1436

File: sectionII_partA_data_digitized/best_text/pages/page-1515.txt
ASME BPVC.II.A-2025 SA-988/SA-988M 
6.1.2 When required by the purchaser, the chemical com­
position of a sample from one part from each lot of parts shall 
be determined by the manufacturer. The composition of the 
sample shall conform to the chemical requirements prescribed 
in Table 1. 
6.2 Addition of lead, selenium, or other unspecified ele­
ments for the purpose of improving the machinability of the 
compact shall not be permitted. 
6.3 The steel shall not contain an unspecified element other 
than nitrogen, for the ordered grade, to the extent that the steel 
conforms to the requirements of another grade for which that 
element is a specified element having a required minimum 
content. 
7. Heat Treatment 
7.1 Except as provided in 7.2, the final heat treatment of all 
parts shall be in compliance with the requirements of Table 2. 
After hot isostatic-pressing and prior to final heat treatment, the 
compacts are permitted to be annealed, at the option of the 
producer, either as a part of the consolidation process or as a 
separate operation. 
7.2 When agreed upon by the purchaser, liquid quenching 
may be applied to the martensitic stainless steels in place of the 
furnace cool or air cool specified in Table 2, provided that such 
quenching is followed by tempering in the temperature ranges 
as required in Table 2. Martensitic parts that are liquid 
quenched and tempered shall be marked "QT." 
7.3 The final heat treatment shall be performed before or 
after machining at the option of the producer. 
7.4 See Section S16 if a particular heat treatment method is 
specified by the purchaser in the purchase order. 
8. Structural Integrity Requirements 
8.1 Microporosity-The parts shall be free of microporosity 
as demonstrated by measurement of density as provided in 
8.1.1 or by microstructural examination as provided in 8.1.2. 
8.1.1 Density Measurement: 
8 .1.1.1 The density measurement shall be used for accep­
tance of material but not for rejection of material. The 
measured density for each production lot shall exceed 99 % of 
the density typical of that grade when wrought and in the same 
heat treated condition as the sample. A production lot that fails 
to meet this acceptance criterion is permitted to be tested at the 
option of the producer, for microporosity in accordance with 
the microstructural examination as provided in 8.1.2. 
8.1.1.2 Density shall be determined for one sample from 
each production lot by measuring the difference in mass of the 
sample when weighed in air and when weighed in water and 
multiplying this difference by the density of water (Archi­
mede' s principle). The equipment used shall be capable of 
determining density within ±0.004 lb/in. 3 [0.10 g/cm 3 ]. 
Alternatively, at the option of the producer, it is permitted to 
use Test Method B311 to determine the density. 
8.1.1.3 At the option of the producer, the density shall be 
compared to the room temperature density typical of wrought 
steels of the same class of grades, 0.28 lb/in.3 [7.8 g/cm 3 ] for 
age-hardening, martensitic, and austenitic-ferritic grades, and 
0.29 lb/in.3 [8.0 g/cm 3 ] for austenitic grades, or to the density 
of a wrought reference sample of the same grade heat treated 
in accordance with the requirements of Table 2 (See Note 2). 
Norn 2-The actual density of stainless steel varies slightly witl1 
composition and heat treatment. For this reason, small differences in the 
measured density from the typical density for a class of grades may be the 
result of differences in alloy content, heat treatment, or microporosity. 
When density values are measured that are less than the density typical of 
a class of grades, it is appropriate to examine the sample for microporosity 
by the more specific metallographic examination procedures. 
8.1.2 Microstructural Examination: 
8.1.2.1 The microstructure shall be examined at 20-50x, 
100-200x, and 1000-2000x and shall be reasonably uniform 
and shall be free of voids, laps, cracks, and porosity. 
8.1.2.2 One sample from each production lot shall be 
examined. The sample shall be taken after hot-isostatic press­
ing or after final heat treatment. The sample shall be taken from 
the component, stem, protrusion, or test part made from a 
single powder blend consolidated in the same hot isostatic 
press using the same pressure, temperature, and time param­
eters and heat-treated in the same final heat-treatment charge. 
The microstructure shall meet the requirements of 8.1.2.1. 
8.1.2.3 If the sample fails to meet the requirements for 
acceptance, each part in the lot is permitted to be retested and 
those that pass shall be accepted. 
8.2 Hydrostatic Tests-After they have been machined, 
pressure-containing parts shall be tested to the hydrostatic shell 
test pressures prescribed in ASME B16.5 for the applicable 
steel rating for which the part is designed and shall show no 
leaks. Parts ordered under these specifications for working 
pressures other than those listed in the ASME B16.5 ratings 
shall be tested to such pressures as may be agreed upon 
between the manufacturer and purchaser. 
8.2.l No hydrostatic test is required for weld neck or other 
flanges. 
8.2.2 The compact manufacturer is not required to perfmm 
pressure tests on rough parts that are to be finish machined by 
others. The fabricator of the finished part is not required to 
pressure test parts that are designed to be pressure containing 
only after assembly by welding into a larger structure. The 
manufacturer of the compacts, however, shall be responsible, 
as required in 16.1 for the satisfactory performance of the parts 
under the final test required in 8.2. 
8.3 Ultrasonic Tests-When specified in the order, 
austenitic-ferritic stainless steel parts made from S32505 shall 
be ultrasonic tested according to the procedures described in 
Section S7. 
9. Mechanical Properties 
9 .1 The mate1ial shall conform to the requirements for 
mechanical properties prescribed in Table 3 at room tempera­
ture. 
9.2 Sample shall be from the component, stem, protrusion, 
or test part made from a single powder blend consolidated in 
the same hot isostatic press using the same pressure, 
temperature, and time parameters and heat-treated in the same 
final heat-treatment charge. If repair welding is required (See 
1461

File: sectionII_partA_data_digitized/best_text/pages/page-1525.txt
ASME BPVC.II.A-2025 SA-989 /SA-989M 
3.1.1 can, n-the container used to encapsulate the powder 
during the pressure consolidation process that is removed 
partially or fully from the final part. 
3.1.2 compact, n-the consolidated powder from one can 
that may be used to make one or more parts. 
3.1.3 consolidation, n-the bonding of adjacent powder 
particles in a compact under pressure by heating to a tempera­
ture below the melting point of the powder. 
3.1.4 fill stem, n-the part of the compact used to fill the can 
that is not usually integral to the part produced. 
3.1.5 hot isostatic-pressing, n-a process for simultaneously 
heating and forming a compact in which the powder is 
contained in a sealed formable enclosure, usually made from 
metal, and the so-contained powder is subjected to equal 
pressure from all directions at a temperature high enough to 
permit plastic deformation and consolidation of the powder 
particles to take place. 
3.1.6 lot, n-a number of parts produced from a single 
powder blend following the same manufacturing conditions. 
3.1.7 part, n-a single item coming from a compact, either 
prior to or after machining. 
3.1.8 powder blend, n-a homogeneous mixture of powder 
from one or more heats of the same grade. 
3.1.9 rough part, n-the part prior to final machining. 
4. Ordering Information 
4.1 It is the responsibility of the purchaser to specify in the 
purchase order all requirements that are necessary for material 
ordered under this specification. Such requirements may 
include, but are not limited to, the following: 
4.1.1 Quantity (weight or number of parts). 
4.1.2 Name of material or UNS number. 
4.1.3 ASTM designation and year of issue. 
4.1.4 Dimensions (tolerances and surface finishes). 
4.1.5 Microstructure examination, if required (5.1.5). 
4.1.6 Inspection (14.1). 
4.1.7 Whether rough part or finished machined part (8.2.2). 
4.1.8 Supplementary requirements, if any. 
4.1.9 Additional requirements (see 7.2.1 and 16.1). 
4.1.10 Requirement, if any, that the manufacturer shall 
submit drawings for approval showing the shape of the rough 
part before machining and the exact location of test specimen 
material (see 9.3.1). 
5. Materials and Manufacture 
5.1 Manufacturing Practice: 
5.1.1 Powder should be protected during storage to prevent 
the detrimental pick-up of oxygen and other contaminants. 
5.1.2 Compacts shall be manufactured by placing a single 
powder blend into a can, evacuating the can, and sealing it. The 
can material shall be selected to ensure that it has no deleteri­
ous effect on the final product. The entire assembly shall be 
heated and placed under sufficient pressure for a sufficient 
period of time to ensure that the final consolidated part meets 
the density requirements of 8.1.2.1. One or more parts shall be 
machined from a single compact. 
5 .1.3 The powder shall be prealloyed and made by a melting 
method capable of producing the specified chemical 
composition, such as but not limited to air or vacuum induction 
melting, followed by gas atomization. 
5 .1.4 When powder from more than one heat is used to 
make a blend, the heats shall be mixed thoroughly to ensure 
homogeneity. 
5 .1.5 The compact shall be sectioned and the microstmcture 
examined to check for porosity and other internal imperfec­
tions and shall meet the requirements of 8.1.3. The sample shall 
be taken from the fill stem or from a location in a part as agreed 
upon by the manufacturer and purchaser. 
5.1.6 Unless otherwise specified in the purchase order, the 
manufacturer shall remove the can material from the surfaces 
of the consolidated compacts by chemical or mechanical 
methods, such as by pickling or machining. This removal shall 
be done before or after heat treatment at the option of the 
manufacturer (see Note 1). 
Norn I-Often, it is advantageous to leave the can material in place 
nntil after heat treatment or further thermal processing of the consolidated 
compact. 
5.1.7 Supplementary Requirements S2, S4, S5, and S14 are 
mandatory. 
6. Chemical Composition 
6.1 The steel both as a blend and as a part shall conform to 
the requirements for chemical composition prescribed in Table 
1. Test Methods, Practices, and Terminology A751 shall apply. 
6.1.1 A representative sample of each blend of powder shall 
be analyzed by the manufacturer to determine the percentage of 
elements prescribed in Table 1. The blend shall conform to the 
chemical composition requirements prescribed in Table 1. 
6.1.2 When required by the purchaser, the chemical com­
position of a sample from one part from each lot of parts shall 
be determined by the manufacturer. The composition of the 
sample shall conform to the chemical composition require­
ments prescribed in Table 1. 
6.2 Addition of lead, selenium, or other unspecified ele­
ments for the purpose of improving the machinability of the 
compact shall not be permitted. 
6.3 The steel shall not contain an unspecified element, for 
the ordered grade, to the extent that the steel conforms to the 
requirements of another grade for which that element is a 
specified element having a required minimum content. 
7. Heat Treatment 
7.1 After hot isostatic-pressing, the compacts shall be an­
nealed prior to heat treating in accordance with the require­
ments of Table 2. At the option of the producer, this anneal 
shall be a separate operation following powder consolidation or 
shall be a part of the consolidation process. 
7.2 The alloy steels shall be heat treated in accordance with 
the requirements of 7 .1 and Table 2. 
7.2.1 Liquid Quenching-When agreed to by the purchaser, 
liquid quenching followed by tempering shall be permitted 
provided the temperatures in Table 2 for each grade are 
utilized. 
7.2.1.1 Marking-Parts that are liquid quenched and tem­
pered shall be marked "QT". 
1471

File: sectionII_partA_data_digitized/best_text/pages/page-1542.txt
SA-999 /SA-999M ASME BPVC.II.A-2025 
4.1.1 The definitions in Terminology A941, except as modi­
fied in this specification or in its referenced product 
specifications, are applicable to this specification. 
5. Ordering Information 
5.1 It is the responsibility of the purchaser to specify all 
requirements that are necessary for products ordered under the 
applicable product specification and this general requirements 
specification. Such requirements to be considered include, but 
are not limited to, the following: 
5.1.1 ASTM product specification and year-date, 
5.1.2 Name of product (for example, stainless steel pipe), 
5.1.3 Quantity (feet, metres, or number of pieces), 
5.1.4 Method of manufacture, where applicable (seamless 
or welded), 
5.1.5 Specific type of melting, if required (see 3.4), 
5.1.6 Grade or UNS number, 
5.1.7 Size (NPS and outside diameter and schedule number, 
average (nominal) wall thickness (see 9.1 and 10.1), or 
minimum wall thickness (see 9.2 and 10.1.l), or minimum 
inside diameter (see 11.1)), 
5.1.8 Length (specific or random), 
5.1.9 End finish, 
5.1.10 Optional requirements, 
5.1.11 Specification designation and year of issue, and 
5.1.12 Special requirements or any supplementary 
requirements, or both. 
6. Chemical Composition 
6.1 Chemical Analysis-Samples for chemical analysis and 
method of analysis shall be in accordance with Test Methods, 
Practices, and Terminology A 7 51. 
6.2 Heat Analysis-An analysis of each heat of steel shall be 
made by the steel manufacturer to determine the percentages of 
the specified elements. If secondary melting processes are 
employed, the heat analysis shall be obtained from one 
remelted ingot or the product of one remelted ingot of each 
primary melt. The chemical composition thus determined, or 
that determined from a product analysis made by the tubular 
product manufacturer shall conform to the requirements speci­
fied. 
6.2.1 For steels ordered under product specifications refer­
encing this specification of general requirements, the steel shall 
not contain an unspecified element, other than nitrogen for 
stainless steels, for the ordered grade to the extent that the steel 
conforms to the requirements of another grade for which that 
element is a specified element having a required minimum 
content. For this requirement, a grade is defined as an alloy 
described individually and identified by its own UNS designa­
tion in a table of chemical requirements within any specifica­
tion listed within the scope as being covered by this specifi­
cation. 
6.3 Product Analysis-Product analysis requirements and 
options, if any, shall be as contained in the applicable product 
specification. 
7. Mechanical Properties 
7.1 Method of Mechanical Tests-The specimens and me­
chanical tests required shall be in accordance with Test 
Methods and Definitions A370, especially Annex A2 thereof, 
or Test Methods A1058. 
7 .1.1 Unless otherwise specified in the ordering 
requirements, Test Methods Al 058 shall apply when the metric 
version of the product specification is specified. 
- 7 .2 Specimens shall be tested at room temperature. 
7.3 Small or subsize specimens as described in Test Meth­
ods and Definitions A370 or Test Methods Al058 may be used 
only when there is insufficient material to prepare one of the 
standard specimens. When using small or subsize specimens, 
the largest one possible shall be used. 
8. Tensile Requirements 
8.1 The material shall conform to the requirements as to 
tensile properties in the applicable product specification. 
8.2 The yield strength, if specified, shall be determined 
corresponding to a permanent offset of 0.2 % of the gauge 
length or to a total extension of 0.5 % of the gauge length under 
load. 
8.3 If the percentage of elongation of any test specimen is 
less than that specified and any part of the fracture is more than 
¾ in. [19.0 mm] from the center of the gauge length, as 
indicated by scribe marks on the specimen before testing, a 
retest shall be allowed. 
9. Permissible Variation in Mass for Seamless Pipe 
9.1 Except as allowed by 9.2, the mass of any length of 
seamless pipe in sizes NPS 12 and smaller shall not vary more 
than 10 % over or more than 3.5 % under that specified. For 
pipe in sizes larger than NPS 12, the mass of any length of pipe 
shall not vary more than 10 % over or more than 5 % under that 
specified. Unless otherwise specified, the mass of lengths of 
pipe in sizes NPS 4 and smaller shall be determined separately 
or in convenient lots; the mass of lengths of pipe in sizes larger 
than NPS 4 shall be determined separately. 
9.2 Minimum Wall-If the wall thickness of the pipe is 
specified as minimum wall in the purchase order, the mass of 
any length of seamless pipe shall not vary more than 16 % over 
that calculated in accordance with 14.3. Unless otherwise 
specified, the mass of pipe in sizes NPS 4 and smaller shall be 
determined separately or in convenient lots; the mass of pipe in 
sizes larger than NPS 4 shall be determined separately. 
9.3 The specified mass of pipe shall be detennined by 
multiplying its specified or calculated mass per unit length (see 
14.3) by its measured length. 
10. Permissible Variations in Wall Thickness 
10.1 Seamless and Welded-Except as required by 10.l.l, 
the minimum wall thickness at any point shall not be more than 
12.5 % under the nominal wall thickness specified. The mini­
mum wall thickness on inspection is shown in Table Xl.1. 
1488
