Repository: Demigodofa/ASMEPurchaseOrderHelper

# ASMEPurchaseOrderHelper

PC UI tool to help purchasing agents generate correct ASME purchase orders. The active desktop flow reads normalized ASME JSONL data, applies policy rules, and generates copy-ready/exportable PO content.

## Source of truth (for agents/bots)
This README is the source of truth for rules, orientation, and guidance. The owner may use loose or exact language; if there is any ambiguity, confirm intent. Example: if they say "ordering requirements," confirm they mean "Ordering Information" (the official section name used in the PDFs).

File: sectionII_partA_data_digitized/best_text/pages/page-1544.txt
SA-999/SA-999M ASME BPVC.II.A-2025 
17. Repair by Welding 
17 .1 Repair by welding of defects in seamless pipe (includ­
ing centrifugally cast pipe and forged and bored pipe) and of 
plate defects in welded pipe and, if specifically stated by the 
applicable product specification, weld seam defects in welded 
pipe shall be permitted subject to the approval of the purchaser 
and with the further understanding that the composition of the 
deposited filler metal shall be suitable for the composition 
being welded. Defects shall be thoroughly chipped or ground 
out before welding and each repaired length shall be reheat 
treated or stress relieved as required by the applicable product 
specification. Each length of repaired pipe shall be nondestruc­
tively tested as required by the applicable product specifica­
tion. 
17 .2 Repair welding shall be performed using procedures 
and welders or welding operators that have been qualified in 
accordance with the ASME Boiler and Pressure Vessel Code, 
Section IX. 
18. Retests 
18.1 If the results of the qualification tests of any lot do not 
conform to the requirements specified in the applicable product 
specification, retests are permitted on additional lengths of pipe 
of double the original number from the same lot, each of which 
shall conform to the requirements specified. Only one retest of 
any lot is permitted. Nonconformance of the retest is cause for 
the rejection of the lot. 
18.2 Any individual length of pipe that meets the test 
requirements is acceptable. It is permitted to retest individual 
lengths that do not confonn to the test requirements, provided 
that the reason for nonconformance is established and the 
nonconforming portion is removed. 
19. Retreatment 
19.1 If individual lengths of pipe selected to represent any 
lot fail to conform to the test requirements, the lot represented 
may be reheat treated and resubmitted for test. The manufac­
turer may reheat treat the pipe, but not more than twice, except 
with the approval of the purchaser. 
20. Test Specimens 
20.1 Test specimens shall be taken from the ends of finished 
pipe prior to any forming operations, or being cut to length. 
20.2 Specimens cut either longitudinally or transversely 
shall be acceptable for the tension test. 
20.3 If any test specimen shows flaws or defective 
machining, the specimen may be discarded and another sub­
stituted. 
21. Flattening Test Requirements 
21.l Seamless and Centrifugally Cast Pipe-A section of 
pipe not less than 2½ in. [60 mm] in length shall be flattened 
cold between parallel plates in two steps. During the first step, 
which is a test for ductility, no cracks or breaks on the inside, 
outside, or end surfaces, except as allowed by 21.3.4, shall 
occur before the distance between the plates is less than the 
value of H calculated as follows: 
H=(l + e)v(e + t/D) 
where: 
H = distance between flattening plates, in. [mm], 
t = specified wall thickness, in. [mm], 
(2) 
D = specified outside diameter, outside diameter correspond­
ing to specified ANSI pipe size, or outside diameter 
calculated by adding 2t (as defined above) to the 
specified inside diameter in. [mm], and 
e = deformation per unit length (constant for a given grade 
of steel, 0.07 for medium carbon steel (maximum 
specified carbon 0.19 % or greater), 0.08 for ferritic 
alloy steel, 0.09 for austenitic steel, 0.09 for duplex 
(ferritic/austenitic) stainless steel, and 0.09 for low­
carbon steel (maximum specified carbon 0.18 % or 
less)). 
During the second step, which is a test for soundness, the 
flattening shall be continued until the specimen breaks or the 
opposite walls of the specimen meet. 
21.2 Welded Pipe-A section of welded pipe not less than 4 
in. [100 mm] in length shall be flattened cold between parallel 
plates in two steps. The weld shall be placed at 90° from the 
direction of the applied force (at the point of maximum 
bending). During the first step, which is a test for ductility, no 
cracks or breaks on the inside or outside surfaces, except as 
provided for in 21.3.4, shall occur before the distance between 
the plates is less than the value of H calculated by Eq 2. During 
the second step, which is a test for soundness, the flattening 
shall be continued until the specimen breaks or the opposite 
walls of the specimen meet. 
21.3 Seamless, Centrifugally Cast, and Welded Pipe: 
21.3.1 Evidence of laminated or defective material or weld 
that is revealed at any time during the entire flattening test shall 
be cause for rejection. 
21.3.2 Surface imperfections not evident in the test speci­
men before flattening, but revealed during the first step of the 
flattening test, shall be judged in accordance with the finish 
requirements. 
21.3.3 Superficial ruptures resulting from surface imperfec­
tions shall not be a cause for rejection. 
21.3.4 When low D-to-t ratio tubular products are tested, 
because the strain imposed due to geometry is unreasonably 
high on the inside surface at the six and twelve o'clock 
locations, cracks at these locations shall not be cause for 
rejection if the D-to-t ratio is less than 10. 
22. Nondestructive Test Requirements 
22.1 If required by the applicable product specification or 
the purchase order, the pipe shall be tested by the hydrostatic 
test (see 22.2) or by the nondestructive electric test (see 22.3). 
22.2 Hydrostatic Test: 
22.2.1 Except as allowed by 22.2.2 and 22.2.3, each length 
of pipe shall be tested by the manufacturer to a hydrostatic 
pressure that will produce in the pipe wall a stress not less than 
60 % of the specified minimum yield strength for ferritic alloy 
steel and stainless steel pipe, or 50 % of the specified minimum 
yield strength for austenitic alloy and stainless steel pipe and 
1490

File: sectionII_partA_data_digitized/best_text/pages/page-1549.txt
ASME BPVC.II.A-2025 SA-999 /SA-999M 
ANNEXES 
(Mandatory Information) 
Al. REQUIREMENTS FOR THE INTRODUCTION OF NEW MATERIALS 
Al.l New materials may be proposed for inclusion in 
product specifications referencing this general requirements 
specification subject to the following conditions: 
Al. 1. 1 Application for the addition of a new grade to a 
specification shall be made to the chair of the subcommittee 
that has jurisdiction over that specification. 
Al.1.2 The application shall be accompanied by a statement 
from at least one user indicating that there is a need for the new 
grade to be included in the applicable product specification. 
Al.1.3 The application shall be accompanied by test data as 
required by the applicable product specification. Test data from 
a minimum of three test lots, as defined by the applicable 
product specification, each from a different heat, shall be 
furnished. 
Al.1.4 The application shall provide recommendations for 
all requirements appearing in the applicable product specifica­
tion. 
Al.1.5 The application shall state whether the new grade is 
covered by patent. 
A2. REQUIREMENTS FOR THE INTRODUCTION OF MATERIALS FROM OTHER A0l OR B02.07 SPECIFICATIONS 
A2.1 Wrought materials that are already covered by another 
A0l or B02.07 specification may be proposed for inclusion in 
specifications referencing this specification of general require­
ments subject to the following conditions: 
A2.1. l Application for the addition of a grade that is already 
covered in another A0l or B02.07 specification shall be made 
to the chair of the subcommittee that has jurisdiction over that 
specification. 
A2.1.2 The chemical requirements, the specified mechani­
cal properties, and the heat treatment requirements of the grade 
being added shall be the same as those for the grade in the AOl 
or B02.07 specification in which the grade is presently covered. 
A2.l.3 The application shall provide recommendations for 
all requirements appearing in the applicable specification. 
A2.1.4 The application shall state whether or not the grade 
is covered by patent. 
1495

File: sectionII_partA_data_digitized/best_text/pages/page-1570.txt
SA-1011/SA-lOUM (ASTM A1011/A1011M) ASME BPVC.II.A-2025 
cft Designation: A1011/A1011M-23 
~ull 7 
INTERNATIONAL 
Standard Specification for 
Steel, Sheet and Strip, Hot-Rolled, Carbon, Structural, High­
Strength Low-Alloy, High-Strength Low-Alloy with Improved 
Formability, and Ultra-High Strength 1 
This standard is issued under the fixed designation AlOll/Al0llM; the number immediately following the designation indicates the 
year of original adoption or, in the case of revision, the year of last revision. A number in parentheses indicates the year of last 
reapproval. A superscript epsilon (s) indicates an editorial change since the last revision or reapproval. 
This standard has been approved for use by agencies of the U.S. Department of Defense. 
1. Scope* 
1.1 This specification covers hot-rolled, carbon, structural, 
high-strength low-alloy, high-strength low-alloy with im­
proved formability, and ultra-high strength steel sheet and strip, 
in coils and cut lengths. 
1.2 Hot rolled steel sheet and strip is available in the 
designations as listed in 4.1. 
1.3 This specification is not applicable to the steel covered 
by Specification A635/A635M. 
1.4 The values stated in either SI units or inch-pound units 
are to be regarded separately as standard. The values stated in 
each system may not be exact equivalents; therefore, each 
system shall be used independently of the other. Combining 
values from the two systems may result in non-conformance 
with the standard. 
1.5 This international standard was developed in accor­
dance with internationally recognized principles on standard­
ization established in the Decision on Principles for the 
Development of International Standards, Guides and Recom­
mendations issued by the World Trade Organization Technical 
Barriers to Trade (TBT) Committee. 
2. Referenced Documents 
2.1 ASTM Standards.-2 
A370 Test Methods and Definitions for Mechanical Testing 
of Steel Products 
A568/A568M Specification for Steel, Sheet, Carbon, 
Structural, and High-Strength, Low-Alloy, Hot-Rolled and 
Cold-Rolled, General Requirements for 
1 This specification is under the jurisdiction of ASTM Committee A0l on Steel, 
Stainless Steel and Related Alloys and is the direct responsibility of Subcommittee 
A0l.19 on Steel Sheet and Strip. 
Current edition approved May I, 2023. Published June 2023. Originally 
approved in 2000. Last previous edition approved in 2018 as AI0ll/AlOllM - 18a. 
DOI: 10.1520/AlOll_A!0llM-23. 
2 For referenced ASTM standards, visit the ASTM website, www.astm.org, or 
contact ASTM Customer Service at service@astm.org. For Annual Book of ASTM 
Standards volume information, refer to the standard's Document Summary page on 
the ASTM website. 
A635/A635M Specification for Steel, Sheet and Strip, 
Heavy-Thickness Coils, Hot-Rolled, Alloy, Carbon, 
Structural, High-Strength Low-Alloy, and High-Strength 
Low-Alloy with Improved Formability, General Require­
ments for 
A749/A749M Specification for Steel, Strip, Carbon and 
High-Strength, Low-Alloy, Hot-Rolled, General Require­
ments for 
A751 Test Methods and Practices for Chemical Analysis of 
Steel Products 
A941 Terminology Relating to Steel, Stainless Steel, Related 
Alloys, and Ferroalloys 
E18 Test Methods for Rockwell Hardness of Metallic Ma­
terials 
3. Terminology 
3.1 Definitions-For definitions of other terms used in this 
specification refer to Terminology A941. 
3.2 Definitions of Terms Specific to This Standard: 
3.2.1 aging, n-loss of ductility with an increase in 
hardness, yield strength, and tensile strength that occurs when 
steel, which has been slightly cold worked (such as by temper 
rolling) is stored for some time. 
3.2.1.1 Discussion-Aging also increases the tendency to­
ward stretcher strains and fluting. 
3.2.2 inclusion control, n-the process of reducing the 
volume fraction of inclusions or modifying the shape of 
inclusions to improve formability, weldability, and machinabil­
ity. 
3.2.2.1 Discussion-Inclusions, especially those elongated 
during the rolling process, create the conditions for initiating or 
propagating cracks when the material is stretched or bent 
during the manufacture of a part (or both). The adverse effects 
of inclusions are minimized by reducing the content of 
inclusions in the steel or by altering the shape of inclusions 
through the use of additions during the steelmaking process 
that change the elongated shape of the inclusions to less 
harmful small, well dispersed globular inclusions (or both). 
* A Summary of Changes section appears at the end of this standard 
1516

File: sectionII_partA_data_digitized/best_text/pages/page-1590.txt
SA-1016/SA·1016M ASME BPVC.II.A-2025 
bottom of imperfections shall be visible and the profile shall be 
rounded and faired-in. 
33.1.14 No weld repair by the manufacturer is permitted. 
33.1.15 Preservation shall be level A or commercial, and 
packing shall be level A, B, or commercial, as specified. Level 
A preservation and level A or B packing shall be in accordance 
with MIL-STD-163 and commercial preservation and packing 
shall be in accordance with Practices A700 or Practice D3951. 
34. Keywords 
34.1 alloy steel tube; austenitic stainless steel; duplex stain­
less steel; ferritic stainless steel; ferritic/austenitic stainless 
steel; heavily cold-worked steel tube; seamless steel tube; 
stainless steel tube; steel tube; welded steel tube 
ANNEXES 
Al. REQUIREMENTS FOR THE INTRODUCTION OF NEW MATERIALS 
Al .1 New materials may be proposed for inclusion in 
specifications referencing this Specification of General Re­
quirements subject to the following conditions: 
Al.1.1 Application for the addition of a new grade to a 
specification shall be made to the chair of the subcommittee 
that has jurisdiction over that specification. 
A 1.1.2 The application shall be accompanied by a statement 
from at least one user indicating that there is a need for the new 
grade to be included in the applicable specification. 
• Al.1.3 The application shall be accompanied by test data as 
required by the applicable specification. Test data from a 
minimum of three test lots, as defined by the specification, each 
from a different heat, shall be furnished. 
Al.1.4 The application shall provide recommendations for 
all requirements appearing in the applicable specification. 
Al. 1.5 The application shall state whether the new grade is 
covered by patent. 
A2. REQUIREMENTS FOR THE INTRODUCTION OF MATERIALS FROM OTHER A0l OR B02.07 SPECIFICATION 
A2.1 Wrought materials that are already covered by another 
A0l or B02.07 specification may be proposed for inclusion in 
specifications referencing this specification of general require­
ments subject to the following conditions: 
A2. l .1 Application for the addition of a grade that is already 
covered in another A0l or B02.07 specification shall be made 
to the chair of the subcommittee that has jurisdiction over that 
specification. 
A2.l.2 The chemical requirements, the specified mechani­
cal properties, and the heat treatment requirements of the grade 
being added shall be the same as those for the grade in the A0l 
or B02.07 specification in which the grade is presently covered. 
A2. l .3 The application shall provide recommendations for 
all requirements appearing in the applicable specification. 
A2.1 .4 The application shall state whether or not the grade 
is covered by patent. 
1536

File: sectionII_partA_data_digitized/best_text/pages/page-1652.txt
SA/IS 2062 ASME BPVC.II.A-2025 
SPECIFICATION FOR HOT ROLLED MEDIUM AND HIGH TENSILE 
STRUCTURAL STEEL 
SA/IS 2062 
(Identical with International Specification JS 2062-2011 (Seventh Revision), as translated and published in the English language by the Bureau of 
Indian Standards, with these additional requirements.) 
1. Additional Requirements 
1.1 Marking: 
1.1.l In addition to the marking requirements of this 
specification, all products are to be identified by this SA/IS 
specification designation. 
The designation of the steel, grade designation, and 
quality shall be marked and followed by letters desig­
nating the applied heat treatment ( +AR, +N, or +NR). 
1.1.2 The required markings for plates shall be by 
steel die stamping, paint marking, or by means of perma­
nently affixed labels or tags. 
1.2 Chemical Composition: 
In addition to the chemical requirements ofTable 1 and 
Table 3 of this specification, the limits on elements listed in 
SA-20/SA-20M shall be observed. 
1.3 Mechanical Properties: 
Note 1 of Table 2 shall not apply to SA/IS 2062. 
1.4 Delivery Conditions: 
The products shall be supplied only in the as-rolled, 
normalized or normalized-rolled condition. Steel shall 
be killed by use of not less than 0.02% total aluminum 
content. Semi-killed steel shall not be used. 
1.5 Repair by Welding: 
Repairs shall be made by utilizing welding procedures 
qualified in accordance with ASME Section IX, and repair 
welding shall be done by welders or welding operators 
meeting the qualification requirements of ASME 
Section IX. 
1.6 Test Reports: 
1.6.1 For all products, a test report shall be furn­
ished. As a minimum, it shall include the following: 
(a) this SA/IS specification designation including the 
edition year 
(b) grade designation and quality to which the product 
is furnished 
(c) delivery condition 
( d) heat number, heat analysis, and nominal sizes 
(e) the results of all tests required by this SA/IS spec­
ification 
1.6.2 Copies of the original manufacturer's test 
report shall be included with any subsequent test report. 
2. Source 
2.1 See N onmandatory Appendix A for ordering infor­
mation to obtain an English language copy of IS 2062 and 
its references. 
1598

File: sectionII_partA_data_digitized/best_text/pages/page-1684.txt
ASME BPVC.II.A-2025 
necessary to choose different temperature intervals in or­
der to adequately reflect the evolution of the properties. 
In such cases, the interval between successive test tem­
peratures shall be chosen such that rupture lives do not 
differ by more than a factor of 10 at any given stress for 
two adjacent temperatures. Data to be reported include 
stress, temperature, time to rupture, and elongation. Re­
duction of area shall also be reported, if feasible. 
Post-test metallographic evaluation shall be performed 
on at least three test specimens including the longest­
duration test samples at the time of submission of test 
samples. The assessment should be done on actual test 
specimens that were tested at temperatures within the 
range between the minimum time-dependent tempera­
ture and the maximum intended use temperature. The as­
sessment shall include macro-images to document the 
overall appearance (oxidation, necking, intergranular 
fracture, etc.), as well as micro-images to document the 
extent of cavitation damage and grain size. 
Except as provided further below, the longest rupture 
time at each test temperature shall be in excess of 
10,000 hr for each required heat. At least three additional 
tests shall be conducted for each required heat at each 
test temperature, at stresses selected to provide shorter 
rupture times but at least 500 hr (e.g., 500 hr, 1,400 hr, 
and 4,000 hr). For precipitation-strengthened alloys, the 
shortest test duration considered in the allowable stress 
analysis values is 1,000 hr. At successive temperatures, 
two or more tests should be conducted at nearly the same 
stress value. 
Alternative test plans that deviate from the prior de­
scription but achieve the overall objective may be consid­
ered. This may, in particular, apply to solid solution alloys 
for which the stability of strength-controlling microstruc­
tures is certain. For precipitation-strengthened materials, 
an emphasis shall be placed on relevant test conditions 
suitably below the yield strength. 
For new materials for which the expectation of reason­
able stability of strength-controlling microstructures is 
uncertain or suspect, and for extension of allowable 
stresses of more familiar classes of alloys into much high­
er temperature applications where such stability might 
come into question, creep-rupture data with duration of 
more than 30,000 hr is required at ±50°F (±25°C) of the 
maximum intended use temperature. This long-term da~ 
can be supplemented with relevant or equivalent service 
experience. A Code Case may be approved bas.ed on short­
er duration test data, but inclusion of the material into 
one of the sections of the BPV Code may be deferred until 
longer-term creep-rupture data are available or until 
sufficient service experience is obtained to provide confi­
dence that extrapolations from the existing database rea­
sonably describe the long-term behavior of the material. 
For at least two heats, strain-time plots or minimum 
creep rate (MCR) data shall be provided for at least three 
test stresses at each test temperature, including at least 
one stress for each material resulting in MCR values be­
low 3x10- 4 %/hr. Creep rate data may be obtained from 
instrumented stress-rupture tests or may be obtained on 
additional test specimens. 
IV-1000 LOW-TEMPERATURE PROPERTIES 
If use of the material below room temperature is con­
templated, data should be provided at appropriate tem­
peratures down to the lowest contemplated use 
temperature. 
IV-1100 TOUGHNESS DATA 
Toughness data shall be provided for materials for 
which Construction Code toughness rules would be ex­
pected to apply. The test requirements shall be as re­
quired by the requested Construction Code(s). The data 
shall include test results for the intended lowest service 
metal temperature and for the range of material thick­
nesses desired. 
IV-1200 STRESS-STRAIN CURVES 
If the material is to be used in components that operate 
under compressive loads (e.g., external pressure), stress­
strain plots (tension or compression)shall be furnished 
for each of the three heats of material at 100°F (50°C) in­
tervals from room temperature up to 100°F (50°C) above 
the maximum temperature desired. 1 Engineering stress­
strain data (stress versus strain) shall be provided in 
the form of stress-strain plots and digitized data, from 
which the plots were derived, in tabular form up to 
1.2% strain. Digitized data shall be provided at intervals 
no greater than 0.01 % strain. In addition, the minimum 
yield strength,2 modulus of elasticity, 3 and proportional 
limit, for materials where a proportional limit can be 
identified, shall be reported for each temperature. The 
stress-strain plots (not load versus extension) shall be 
determined using a Class B-2 or better-accuracy extens­
ometer as defined in ASTM E83. The plots shall include 
gridlines with the units marked on the gridlines: for 
strain, minor gridlines at intervals of 0.01% and major 
1 Since most materials are, in many applications, used in components that operate under compressive loads, the Committee recommends 
that stress-strain plots as described above should always be included in the data package submitted in support of the application for any 
new material. 
2 The term minimum yield strength, as used here, means the yield strength values that are derived from the analysis of the tensile data re­
quired elsewhere in these Guidelines. 
3 Modulus of elasticity values shall be determined by dynamic methods such as ASTM Test Method E1876 (latest edition) or other interna-
tional equivalent. • 
1630

File: sectionII_partA_data_digitized/best_text/pages/page-1685.txt
ASME BPVC.II.A-2025 
gridlines at 0.1 %, up to 1.2% strain; and for stress, minor 
gridlines at 0.2 ksi (2 MPa) and major gridlines at 2.0 ksi 
(20 MPa). 
IV-1300 FATIGUE DATA 
If the material is to be used in cyclic service and the 
Construction Code in which adoption is desired requires 
explicit consideration of cyclic behavior, fatigue data for 
characterized samples shall also be furnished over the 
range of design temperatures desired, from 10 3 to at least 
10 6 cycles. 
IV-1400 PHYSICAL PROPERTIES 
For at least one heat meeting the requirements of the 
material specification, the inquirer shall furnish to the 
Boiler and Pressure Vessel Committee on Materials ade­
quate data necessary to establish values for coefficient 
of thermal expansion, coefficients of thermal conductivity 
and diffusivity, modulus of elasticity, Poisson's ratio, and 
density. Test methods shall be as follows: 
(a) ASTM E228, E289, or E831 for thermal expansion 
coefficients 
(b) ASTM D2766, E1225, and E1461, for thermal con-
ductivity and thermal diffusivity 
(c) ASTM E1875 for modulus of elasticity 
(d) ASTM E1875 or ASTM E132 for Poisson's ratio 
Data from other equivalent national or international 
test standards shall be acceptable in lieu of those listed 
above. Instantaneous, mean, and linear coefficients of 
thermal expansion shall be reported. Data for all physical 
properties shall be provided at least over the range of 
temperatures for which the material is to be used. It is 
recommended that data be collected at temperature in­
tervals not greater than 100°F (50°C). If the material is in­
tended to be used below room temperature, data should 
be provided for temperatures down to the minimum 
use temperature. Data provided shall be expressed in 
the units and to the number of significant figures shown 
in Table IV-800-1. 
IV-1500 DATA REQUIREMENTS FOR WELDS, 
WELDMENTS, AND WELDABILITY 
The following welding information is required for a 
new base metal for use in welded construction in an 
ASME BPV Construction Code: data on weldability, data 
on strength and toughness in the time-independent re­
gime, data on strength in the time-dependent regime, 
and post-test examination. 
The data requirements for weldability and for strength 
in the time-independent regime are the responsibility of 
the BPV IX Standards Committee and are to be found in 
Section II, Part C, Guideline on the Approval of New Weld­
ing and Brazing Material Classifications Under the ASME 
Boiler and Pressure Vessel Code; and in Section IX, Man­
datory Appendix J, Guideline for Requesting P-Number 
Assignments for Base Metals Not Listed in Table QW / 
QB-422. The requirements for weld metal and weldment 
toughness data vary with the class of materials and their 
application, and are to be found in the Construction Codes 
that have toughness rules - Sections III, VIII, and XII. 
Data for welds and weldments for a new base material 
for use in the time-dependent regime are the responsibil­
ity of the BPV II and BPV IX Standards Committees, and 
particularly of their joint Subgroup on Strength of Weld­
ments. The following welding information shall be pro­
vided by the Inquirer, to support the request for a Code 
Case for, or incorporation of, a new base material for 
use in elevated temperature service: 
(a) When there is one or more AWS, ASME, or equiva­
lent consumable specification and classification suitable 
for use with the new base material, and when such con­
sumable/process combinations can produce welds and 
weldments that have both good weldability and as high 
or higher strengths as the base metal over the range of ex­
pected service temperatures, no time-dependent test data 
is required. Rather, the inquirer shall submit a tabular or 
graphical comparison of time-dependent allowable 
stresses for base metals nominally matching the composi­
tions of such welding consumables against the allowable 
stresses proposed for the new base metal. (Note that 
since neither ASME nor any other organization publishes 
allowable stresses for all-weld metal or for weldments, it 
is necessary to use, in this comparison, the allowable 
stresses for the base metals equivalent to the welding 
consumables as a reasonable first approximation.) An ex­
ample of such a comparison appears in Table IV-1500-1. 
(b) When there is no such suitable consumable having 
an AWS, ASME, or equivalent specification and classifica­
tion, or when it is necessary or desirable to use a new, 
perhaps nominally matching in composition to the base 
metal, welding consumable, the following information 
shall be provided to the Committee: 
(1) the chemistry ranges for each element specified 
for the consumable to be used. If the chemistry ranges 
vary for the consumables to be used for different pro­
cesses, then the chemistry ranges of the consumables ap­
propriate for each process shall be provided. 
(2) creep-rupture data for weldments made with 
one lot of consumables for each process intended to be 
used with the new base material 
(-a) at temperature intervals not greater than 
200°F (100°C). Where there is a possibility of degradation 
of strength related to metallurgical instability, test tem­
peratures shall be at intervals of 100°F (50°C) or less. 
(-b) over a temperature range spanning the range 
from the first rational temperature above the tempera­
ture at which time-dependent properties control the al­
lowable stresses of the new base material to about 
1631

File: sectionII_partA_data_digitized/best_text/pages/page-1687.txt
ASME BPVC.II.A-2025 
100°F (50°C) above the maximum intended service tem­
perature for which allowable stresses for the base mate­
rial are requested. 
(-c) at a minimum of four stresses calculated to 
produce rupture times of at least 1,000 hr and with one 
test exceeding 10,000 hr. 
(-d) the test temperature; stress; rupture time; 
specimen size and configuration, including weld location; 
and failure location (base metal, weld metal, or heat af­
fected zone), for all test samples. 
(-e] the creep-rupture data shall be compared to 
the scatter bands of data for the base metal. For the eva­
luation of creep strength enhanced ferritic (CSEF) steels, a 
preference shall be placed on cross-weld test specimens 
with large cross-sectional area or vessel tests or other 
feature-type tests. The extent of testing described in 
IV-1500 may be reduced in lieu of feature-type tests. 
(-f] post-test metallographic evaluation shall be 
performed on at least three actual test specimens includ­
ing the longest-duration test samples at the time of sub­
mission. The assessment shall be limited to a test 
temperature not higher than the maximum intended use 
temperature and not lower than the temperature transi­
tion to time-dependent behavior. The assessment shall in­
clude macro-images to document the overall appearance 
(oxidation, necking, intergranular fracture, etc.), as well 
as micro-images to document the nature and extent of ca­
vitation damage. 
IV-1600 LONG-TERM PROPERTIES 
STABILITY 
For new materials, and particularly for those whose 
creep-rupture properties are affected by heat treatment 
or deformation processes or a combination of these, it 
is important to know the structural stability characteris­
tics and the degree of retention of properties with long­
term exposure at temperature. Where particular tem­
perature ranges of service exposure or fabrication heat 
treatment, cooling rates, and combination of mechanical 
working and thermal treatments cause significant 
changes in the microstructure on which the 
creep-rupture properties depend, these shall be brought 
to the attention of the BPV Committee. 
IV-1700 REQUESTS FOR ADDITIONAL DATA 
The Committee may request additional data, including 
data on properties or material behavior not explicitly 
treated in the Construction Code for which approval is 
desired. 
IV-1800 NEW MATERIALS CHECKLIST 
To assist inquirers desiring Code coverage for new ma­
terials, or extending coverage of existing materials, the 
Committee has developed the following checklist of items 
that ought to be addressed in each inquiry. While taking 
into account the intended application of the product, the 
Committee may require specific information from the 
inquirer, as shown above for certain material 
characteristics. 
(a) Has a qualified inquirer request been provided? 
(b J Has a request either for revision to existing Code re­
quirements or for a Code Case been defined? 
(c) Has a letter to ASTM or AWS been submitted re­
questing coverage of the new material in a specification? 
Alternatively, is this material already covered by a speci­
fication issued by a recognized national or international 
organization and has an English language version been 
provided? 
( d} Has the Construction Code and, if applicable, a Divi­
sion, Subsection, or Part been identified? 
(e] Have product forms, size range, and the applicable 
specification( s) been defined? 
(f) Has the range (maximum/minimum) of tempera­
ture application been defined? 
(g) Has the chemistry been submitted and the related 
requirements been addressed? 
(h) Have the metallurgical structure and heat treatment 
requirements been submitted? 
(i) Have mechanical property data been submitted (ul­
timate tensile strength, yield strength, reduction of area, 
and elongation at 100°F (50°C) intervals, from room tem­
perature to 100°F (50°C) above the maximum intended 
use temperature, for three heats of appropriate product 
forms and sizes? 
(j) if requested temperatures of coverage are above 
those at which time-dependent properties begin to gov­
ern design values, have appropriate time-dependent 
property data for base metal and weldments been 
submitted? 
(k) if higher allowable stresses for material to be used 
below room temperature are requested, have appropriate 
mechanical property data below room temperature been 
submitted? 
(I) Have toughness considerations required by the 
Construction Code been defined and have appropriate 
data been submitted? 
(m) Have stress-strain curves been submitted for the 
establishment of External Pressure Charts? 
(n) if cyclic service considerations are required by the 
requested Construction Code application, have appropri­
ate fatigue data been submitted? 
( o) Have physical properties data ( coefficient of ther­
mal expansion, thermal conductivity and diffusivity, mod­
ulus of elasticity, Poisson's ratio, and density) been 
submitted? 
1633

File: sectionII_partA_data_digitized/best_text/pages/page-1688.txt
ASME BPVC.II.A-2025 
(p J Have welding requirements been defined, and weld 
metal and weldment data been submitted? 
(q) Has the influence of fabrication practices on materi­
al properties been defined? 
IV-1900 REQUIREMENTS FOR RECOGNIZED 
NATIONAL OR INTERNATIONAL 
SPECIFICATIONS 
Acceptable material specifications will be identified by 
date or edition. The latest approved edition(s) will be sta­
ted in the subtitle of the ASME specification. Eventually, 
acceptable previous editions will be listed in Section II, 
Parts A and B. Minimum requirements that shall be con­
tained in a material specification for which acceptance 
is being requested include such items as the name of 
the national or international organization, scope, refer­
ence documents, process, manufacture, conditions for de­
livery, heat treatment, chemical and tensile requirements, 
forming properties, testing specifications and require­
ments, workmanship, finish, marking, inspection, and 
rejection. 
IV-2000 PUBLICATION OF RECOGNIZED 
NATIONAL OR INTERNATIONAL 
SPECIFICATIONS 
Specifications for which ASME has been given publish­
ing permission by the originating organization will be 
published in Section II, Parts A and B. Specifications for 
which ASME has not been given publishing permission 
by the originating organization will be referenced on a 
cover sheet in Section II, Parts A and B. Information on ob­
taining a copy of those referenced documents will be 
maintained in those Parts. Additions and exceptions to 
the material specification will be noted in the subtitle of 
the specification and in Table 11-200-1 or 11-200-2 in Sec­
tion II, Parts A and B. 
IV-2100 CEN SPECIFICATIONS 
European Standards are adopted by CEN in three offi­
cial languages (English, French, and German) as an EN 
standard. After the CEN adoption, to become applicable 
in a member country of CEN, an EN standard shall be giv­
en the status of a national standard. During this process 
(a) the text of the EN standard shall remain unaltered 
and shall be included as adopted by CEN 
(b) national forewords and/or annexes may be added 
to cover specific national practices, but shall not be irt 
contradiction with the EN standard 
(c) a prefix XX (e.g., XX= BS for the United Kingdom, NF 
for France, and DIN for Germany) is added to the designa­
tion of the EN standard (e.g., BS EN 10028-1 or NF EN 
10028-1) 
( d) the date of adoption as a national standard will dif­
fer from the date of adoption as an EN standard, and may 
differ from one country to another 
Written or electronic copies can only be obtained from 
European National Standardization Bodies as XX EN (CEN 
does not sell standards). Consequently, in order to main­
tain coherence and homogeneity in the reference system, 
the mentions in the subtitle of the corresponding ASME 
specification will only refer to the EN standard number 
without any prefix and to the year of approval by CEN. 
It will also be mentioned in the cover sheet that the na­
tional parts do not apply for the ASME specification. 
1634
