Repository: Demigodofa/ASMEPurchaseOrderHelper

# ASMEPurchaseOrderHelper

PC UI tool to help purchasing agents generate correct ASME purchase orders. The active desktop flow reads normalized ASME JSONL data, applies policy rules, and generates copy-ready/exportable PO content.

## Source of truth (for agents/bots)
This README is the source of truth for rules, orientation, and guidance. The owner may use loose or exact language; if there is any ambiguity, confirm intent. Example: if they say "ordering requirements," confirm they mean "Ordering Information" (the official section name used in the PDFs).

## Codex Operating Contract (Authoritative)

This README.md is the single source of truth for Codex.

When Codex is running in this repository, it MUST:

- Treat this file as binding instructions
- Never invent file locations, schemas, or rules
- Never delete or overwrite source artifacts unless explicitly instructed
- Only operate within paths documented below
- Ask before changing schemas, directory structure, or parsing strategy

If instructions elsewhere conflict with this README, this README wins.

## Active baseline (2026-02-04)
- Active build inputs for the PO assistant now live in `data/`:
  - `data/normalized_asme_po_schema.json`
  - `data/normalized_asme_partA_specs.jsonl`
  - `data/CODEX_BUILD_INSTRUCTIONS_ASME_PO_ASSISTANT.md`
- Legacy OCR/corpus outputs are archived under `old_data/`:
  - `old_data/data/`
  - `old_data/sectionII_partA_data_digitized/`
- Treat `old_data/` as historical reference. Do not delete unless explicitly requested.

## Additional truth-sourcing workflow (additive)
This is an additional course of action to source the truth; it does not replace or overwrite the current corpus.
- Originals live in `inputs/originals/` (gitignored). Never overwrite or delete originals; keep `inputs/originals_manifest.json` updated with hashes and source tags.
- Corpus merge helpers (additive, no overwrite):
  - `scripts/merge_spec_corpus_complete.py` merges multiple spec corpora into a new output folder (example: `sectionII_partA_data_digitized/rebuild/spec_corpus_part_a_complete_v4`).
  - `scripts/merge_spec_corpus.py` merges two corpora (primary wins for shared specs) into a new output folder (example: `sectionII_partA_data_digitized/rebuild/spec_corpus_part_a_merged_v1`).
- Stage 0: build per-source page packets (raster + OCR text + word boxes + confidence + page number).
- Stage 0 script: `scripts/build_page_packets_stage0.py`.
- Stage 0 (DOCX) script: `scripts/build_docx_packets_stage0.py`.
- Stage 1: align pages across sources by page number + header/footer anchors + text similarity.
- Stage 1 script: `scripts/align_page_packets_stage1.py`.
- Stage 1b: quilt numbered-item chunks within spec ranges to reduce cross-material drift.
- Stage 1b script: `scripts/quilt_chunks_stage1b.py`.
- Stage 1c: lock consensus chunks (no further swaps/reflow once locked).
- Stage 1c script: `scripts/lock_chunks_stage1c.py`.
- Stage 1d: classify unlocked chunk variants (no text changes).
- Stage 1d script: `scripts/classify_chunk_variants_stage1d.py`.
- Stage 1e: promote auto-resolvable variants into `best_text_promoted` (no reflow).
- Stage 1e script: `scripts/promote_chunks_stage1e.py`.
- Stage 1f: build human-review prioritization queue from review metadata.

## Data sources
- Primary app build source: normalized JSONL/spec schema in `data/`.
- OCR-processed ASME PDFs and derived corpus outputs are now historical reference in `old_data/`.
- Target fields (initial): Material spec, material grades, ASTM grade, accepted year.
- More fields to be added as coverage expands.

Current PDF paths used by the ingest CLI:
- `C:\Users\KevinPenfield\Desktop\2025 OCR SECT II PART A BEGINNING TO SA-450.pdf`
- `C:\Users\KevinPenfield\Desktop\2025 OCR ASME SECT II MATERIALS PART A SA-451 TO END.pdf`
- Part B (nonferrous) will be added later.

## App data/output
- Active assistant inputs:
  - `data/normalized_asme_po_schema.json`
  - `data/normalized_asme_partA_specs.jsonl`
  - `data/CODEX_BUILD_INSTRUCTIONS_ASME_PO_ASSISTANT.md`
- App export output (via UI Export button):
  - `<chosen-file>.json`
  - `<chosen-file>.txt`
- Legacy ingest/corpus outputs are archived in:
  - `old_data/data/`
  - `old_data/sectionII_partA_data_digitized/`

## UI data flow (current behavior)
- Select context (`code_use`, `governing_standard`) and spec (`asme_spec`).
- ViewModel evaluates global policy and applies/locks `mtr_required` when rules match.
- Dynamic ordering fields are rendered from `ordering_fields[]`.
- Required fields without `required_when` must be filled before export.
- Generated PO includes:
  - Line Item Header
  - Ordering Requirements
  - Supplementary Requirements
  - Compliance Notes

## Materials coverage snapshot (normalized dataset)
- Snapshot date: 2026-02-04
- `global_policy` records: 1
- `spec_definition` records: 125
- Specs with at least one `ordering_fields` item: 105
- Specs with zero `ordering_fields` items: 20
- Specs with non-empty `rules` arrays: 11

File: sectionII_partA_data_digitized/note_ocr_highdpi/page-0056.txt
SA-6/SA-6M

1. Scope

ASME BPVCG.ILA-2025

Specification for

General Requirements for Rolled Structural Steel Bars,
Plates, Shapes, and Sheet Piling

1.1 This general requirements specification covers a group
of common requirements that, unless otherwise specified in the
applicable product specification, apply to rolled structural steel
bars, plates, shapes, and sheet piling covered by each of the
following product specifications issued by ASTM:

ASTM
Designation

A36/A36M

A131/A131M
A242/A242M
A283/A283M
A328/A328M
A514/A514M
A529/A529M
A572/A572M
A573/A573M
A588/A588M
A633/A633M
A656/A656M
A690/A690M
A709/A709M
A710/A710M
A769/A769M

A786/A786M

Title of Specification

Carbon Structural Steel

Structural Steel for Ships

High-Strength Low-Alloy Structural Steel

Low and Intermediate Tensile Strength Carbon Steel Plates

Steel Sheet Piling

High-Yield-Strength, Quenched and Tempered Alloy Steel
Plate, Suitable for Welding

High-Strength Carbon-Manganese Steel of Structural Qual-
ity .

High-Strength Low-Alloy Columbium-Vanadium Structural
Steel

Structural Carbon Stee! Plates :

High-Strength Low-Alloy Structural Steel, up to 50 ksi [345
MPa] Minimum Yield Point, with Atmospheric Corrosion
Resistance

Normalized High-Strength Low-Alloy Structural Steel Plates

Hot-Rolled Structural Steel, High-Strength Low-Alloy Plate
with Improved Formability

High-Strength Low-Alloy Nickel, Copper, Phosphorus Steel
H-Piles and Sheet Piling with Atmospheric Corrosion Re-
sistance for Use in Marine Environments

Structural Steel for Bridges

Precipitation-Strengthened Low-Carbon Nickel-Copper-
Chromium-Molybdenum-Columbium Alloy Structural Steel
Plates -

Carbon and High-Strength Electric Resistance Forge-
Welded Steel Structural Shapes

Hot-Rolled Carbon, Low-Alloy, High-Strength Low-Alloy, and
Alloy Steel Floor Plates

A827/A827M Plates, Carbon Steel, for Forging and Similar Applications

A829/A829M Alloy Structural Steel Plates

A830/A830M Plates, Carbon Steel, Structural Quality, Furnished to
Chemical Composition Requirements

A857/A857M Steel Sheet Piling, Cold Formed, Light Gage

A871/A871M High-Strength Low-Alloy Structural Steel Plate With Atmo-
spheric Corrosion Resistance

A913/A913M High-Strength Low-Alloy Steel Shapes of Structural Quality,
Produced by Quenching and Self-Tempering Process
(QST)

A945/A945M High-Strength Low-Alloy Structural Steel Plate with Low
Carbon and Restricted Sulfur for Improved Weldability,
Formability, and Toughness

A950/A950M Fusion-Bonded Epoxy-Coated Structural Steel H-Piles and
Sheet Piling

A992/A992M Structural Steel Shapes

A1043/A1043M Structural Steel with Low Yield to Tensile Ratio for Use in
Buildings

A1066/A1066M High-Strength Low-Alloy Structural Steel Plate Produced by

Thermo-Mechanical Controlled Process (TMCP)

1.2 Annex AI lists permitted variations in dimensions and
mass (Note 1) in SI units. The values listed are not exact
conversions of the values in Tables 1 to 31 inclusive but are,
instead, rounded or rationalized values. Conformance to Annex
Al is mandatory when the “M” specification designation is
used.

Note 1—The term “weight” is used when inch-pound units are the
standard; however, under SI, the preferred term is “mass.”

1.3 Annex A2 lists the dimensions of some shape profiles.

1.4 Appendix X1 provides information on coil as a source
of structural products.

1.5 Appendix X2 provides information on the variability of
tensile properties in plates and structural shapes.

1.6 Appendix X3 provides information on weldability.

1.7 Appendix X4 provides information on cold bending of
plates, including suggested minimum inside radii for cold
bending.

1.8 This general requirements specification also covers a
group of supplementary requirements that are applicable to
several of the above product specifications as indicated therein.
Such requirements are provided for use where additional
testing or additional restrictions are required by the purchaser,
and apply only where specified individually in the purchase
order.

File: sectionII_partA_data_digitized/note_ocr_highdpi/page-0171.txt
ASME BPVC.ILA-2025 SA-31

SPECIFICATION FOR STEEL RIVETS AND BARS FOR
RIVETS, PRESSURE VESSELS

CxS saa

(Identical with ASTM Specification A31-14 except that 3.1.7 has been deleted, Note 1 has been revised for ASME and
certification is mandatory in 14.)

119

File: sectionII_partA_data_digitized/note_ocr_highdpi/page-0192.txt
SA-53/SA-53M

Specification for

ASME BPVC.ILA-2025

Pipe, Steel, Black and Hot-Dipped, Zinc-Coated, Welded and

Seamless

1. Scope

1.1 This specification covers seamless and welded black
and hot-dipped galvanized steel pipe in NPS % to NPS 26 [DN
6 to DN 650] (Note 1), inclusive, with nominal wall thickness
(Note 2) as given in Table X2.2 and Table X2.3. It shall be
permissible to furnish pipe having other dimensions provided
that such pipe complies with all other requirements of this
specification. Supplementary requirements of an optional na-
ture are provided and shall apply only when specified by the
purchaser.

Nore 1—The dimensionless designators NPS (nominal pipe size) [DN
(diameter nominal)] have been substituted in this specification for such
traditional terms as “nominal diameter,” “size,” and “nominal size.”

Nore 2—The term nominal wall thickness has been assigned for the
purpose of convenient designation, existing in name only, and is used to
distinguish it from the actual wall thickness, which may vary over or
under the nominal wall thickness.

1.2 This specification covers the following types and
grades:

1.2.1 Type F—Furnace-butt-welded, continuous welded
Grade A,

1.2.2 Type E—Electric-resistance-welded, Grades A and B,
and ;

1.2.3 Type S—Seamless, Grades A and B.

Nore 3—See Appendix X1 for definitions of types of pipe.

1.3 Pipe ordered under this specification is intended for
mechanical and pressure applications and is also acceptable for
ordinary uses in steam, water, gas, and air lines. It is suitable
for welding, and. suitable for forming operations involving
coiling, bending, and flanging, subject to the following quali-
fications:

1.3.1 Type F is not intended for flanging.

1.3.2 If Type S or Type E is required for close coiling or
cold bending, Grade A is the preferred grade; however, this is
not intended to prohibit the cold bending of Grade B pipe.

1.3.3 Type E is furnished either nonexpanded or cold
expanded at the option of the manufacturer.

1.4 The values stated in either SI units or inch-pound units
are to be regarded separately as standard. The values stated in
each system may not be exact equivalents; therefore, each
system shall be used independently of the other. Combining
values from the two systems may result in non-conformance
with the standard.

1.5 The following precautionary caveat pertains only to the
test method portion, Sections 7, 8, 9, 13, 14, and 15 of this
specification: This standard does not purport to address all of
the safety concerns, if any, associated with its use. It is the
responsibility of the user of this standard to establish appro-
priate safety, health, and environmental practices and deter-
mine the applicability of regulatory requirements prior to use.

1.6 The text of this specification contains notes or footnotes,
or both, that provide explanatory material. Such notes and
footnotes, excluding those in tables and figures, do not contain
any mandatory requirements.

1.7 This international standard was developed in accor-
dance with internationally recognized principles on standard-
ization established in the Decision on Principles for the
Development of International Standards, Guides and Recom-
mendations issued by the World Trade Organization Technical
Barriers to Trade (TBT) Committee.

2. Referenced Documents

2.1 ASTM Standards:

A90/A90M Test Method for Weight [Mass] of Coating on
Iron and Steel Articles with Zinc or Zinc-Alloy Coatings

A370 Test Methods and Definitions for Mechanical Testing
of Steel Products

140

File: sectionII_partA_data_digitized/note_ocr_highdpi/page-0242.txt
SA-135/SA-135M (ASTM A135/A135M)

(Note 6) and cut so as to make a tight joint when the pipe is
tested at the mill to the specified internal hydrostatic pressure.
The variation from the standard, when tested with the standard
working gauge, shall not exceed one and one-half turns either
way. Pipe shall not be rounded by hammering in order to get a
full thread. There shall be not more than two black threads for
¥%-in. [19.0-mm] taper among the perfect threads. Black
threads should not be confused with imperfect threads, such as
those torn, shaven, or broken.

Nore 6—A complete description of the American National Standard
Pipe Threads applicable to pipe, valves, and fittings is contained in ASME
B1.20.1; also “Screw-Thread Standards for Federal Services, 1942,”
National Bureau of Standards Handbook H 28, January, 1942, the perti-
nent data in both sources being identical.

13.3. Couplings—Each length of threaded pipe shall be
provided with one coupling manufactured in accordance with
Specification A865/A865M except that the coupling may be
wrought iron (Note 7). Threads shall be cut so as to make a
tight joint. Taper-tapped couplings shall be furnished on all
weights (masses) of threaded pipe NPS 22 [DN 65] and larger.

Note 7—For sizes NPS 2 [DN 50] and smaller, it is commercial
practice to furnish straight-tapped couplings for standard-weight (mass)
(Schedule 40) pipe and taper-tapped couplings for extra-strong (Schedule
80) and double-extra-strong pipe. If taper-tapped couplings are required
for sizes NPS 2 [DN 50] and smaller on standard weight (mass) (Schedule
40) pipe, line pipe in accordance with Specification 5L of the American
Petroleum Institute should be ordered, thread lengths to be in accordance
with ASME B1.20.1. Taper-tapped couplings for sizes NPS 2 [DN 50] and
smaller in standard weight (mass) may be used on mill-threaded standard
weight (mass) type of the same size.

13.4 Protective Coating:

13.4.1 After the pipe has been subjected to the hydrostatic
test, and if required by the purchaser, it shall be thoroughly
cleaned of all dirt, oil, grease, loose scale, and rust; then dried,
and given a protective coating of the kind and in the manner
specified by the purchaser. Pipe furnished to Schedule 10 shall
be normally shipped with a light coating of processing oil. If so
specified, the pipe can be given a mill coating or a special
coating.

14. Weld Repair
14.1 Welding Repair:

14.2 Defects in the pipe wall, provided their depth does not
exceed one third the specified wall thickness, shall be repaired
by electric welding. Defects in the welds such as sweats or
leaks, unless otherwise specified, shall be repaired or the piece
rejected at the option of the manufacturer. Repairs of this
nature shall be made by completely removing the defect,
cleaning the cavity, and then electric welding.

14.3 All repaired pipe shall be retested hydrostatically in
accordance with Section 10.

15. Sampling

15.1 Chemical Analysis:

15.1.1 Samples for chemical analysis shall be taken in
accordance with Test Method, Practices, and Terminology
A751. The number of samples shall be determined as follows:

190

ASME BPVC.ILA-2025

NPS Numbers of Samples Selected
Under 6 [DN 150] 2 from each lot of 400 pipes or fraction
thereof
6 [DN 150] to 20 [DN 2 from each lot of 200 pipes or fraction
500], incl thereof
Over 20 [DN 500] to 2 from each lot of 100 pipes or fraction
30 [DN 750], incl thereof

15.2 Tension Test:

15.2.1 One longitudinal tension test shall be made on one
length (Note 8) from each lot of 400 lengths or fraction thereof
of each size under NPS 8 [DN 200] and one transverse body
and one transverse weld tension test on one length from each
lot of 200 lengths or fraction thereof of each size NPS 8 to NPS
20 [DN 200 to DN 500] and on one length from each lot of 100
lengths or fraction thereof of each size over NPS 20 to NPS 30
[DN 500 to DN 750]. When taken from the skelp, the number
of tests shall be determined in the same manner as when taken
from the finished pipe.

Nor 8—Length is defined as the length as ordered, except that in the
case of orders for cut lengths shorter than double random, which is defined
as the length as rolled, prior to cutting to the required short lengths.

15.3 Flattening Test:

15.3.1 When pipe is produced in single length, the flattening
test specified in 9.1 shall be made on both crop ends cut from
each length of pipe. When pipe is produced in multiple lengths,
flattening tests are required on the crop ends from the front and
back ends of each coil and on two intermediate rings repre-
senting each coil.

15.4 Hydrostatic Test:

15.4.1 Each length of pipe shall be subjected to the hydro-
static test specified in Section 10.

16. Test, Retest, and Resampling

16.1 Chemical Analysis:

16.1.1 If the results of the analysis of either length of pipe
does not conform to the requirements specified in Section 7,
analyses of two additional lengths from the same lot shall be
made, each of which shall conform to the requirements
specified.

16.2 Tension Test:

16.2.1 The test specimens and the tests required by this
specification shall conform to those described in Test Methods
and Definitions A370, except that all specimens shall be tested
at room temperature.

16.2.2 The longitudinal tension test specimen shall be taken
from the end of the pipe, or by agreement between the
manufacturer and the purchaser may be taken from the skelp,
at a point approximately 90° from the weld, and shall not be
flattened between gauge marks. The sides of each specimen
shall be parallel between gauge marks. At the manufacturer
option, the tension test may be made on full section of pipe.

16.2.3 Transverse weld test specimens shall be taken with
the weld at the center of the specimen. Transverse body test
specimens shall be taken opposite to the weld. All transverse
test specimens shall be approximately 11 in. [38 mm] wide in
the gauge length and shall represent the full wall thickness of
the pipe from which the specimen was cut.

File: sectionII_partA_data_digitized/note_ocr_highdpi/page-0245.txt
ASME BPVCG.ILA-2025 SA-135/SA-135M (ASTM A135/A135M)

—— TABLE X1.2 Minimum Permissible Wall Thickness on Inspection

Nore 1—The following equation, upon which this table is based, is used to derive the minimum permissible wall thickness values from the specified
wall thickness values, with the calculated values rounded to three decimal places in accordance with the rounding method of Practice E29:

ty = tX 0.875

where:
t, = minimum permissible wall thickness, in. [mm], and
t = specified wall thickness, in. [mm].

Nore 2—This table is a master table covering wall thicknesses available in the purchase of different classifications of pipe, but it is not meant to imply
that all of the walls listed therein are obtainable under this specification.

Specified Wall Minimum Permissible Specified Wall Minimum Permissible Specified Wall Minimum Permissible
Thickness (2), Wall Thickness (¢,,), Thickness (1), Wall Thickness (¢,,), Thickness (1), Wall Thickness (t,,),
in. [mm] in. [mm] in. [mm] in. [mm] in. [mm] in. [mm]
0.068 [1.73] 0.060 [1.52] 0.294 [7.47] 0.257 [6.53] 0.750 [19.05] 0.656 [16.66]
__ 0.088 [2.24] 0.077 [1.96] . 0.300 [7.62] 0.262 [6.65] 0.812 [20.62] 0.710 [18.03]
: 0.091 [2.31] 0.080 [2.03] 0.307 [7.80] 0.269 [6.83] 0.844 [21.44] 0.738 [18.75]
0.095 [2.41] 0.083 [2.11] 0.308 [7.82] 0.270 [6.86] 0.864 [21.94] 0.756 [19.20]
0.113 [2.87] 0.099 [2.51] 0.312 [7.92] 0.273 [6.93] 0.875 [22.22] 0.766 [19.46]
0.119 [3.02] 0.104 [2.64] 0.318 [8.08] 0.278 [7.06] 0.906 [23.01] 0.793 [20.14]
0.125 [3.18] 0.109 [2.77] 0.322 [8.18] 0.282 [7.16] 0.937 [23.82] 0.820 [20.85]
0.126 [3.20] 0.110 [2.79] 0.330 [8.38] 0.289 [7.34] 0.968 [24.59] 0.847 [21.51]
0.133 [3.38] 0.116 [2.95] 0.337 [8.56] 0.295 [7.49] 1.000 [25.40] 0.875 [22.22]
0.140 [3.56] 0.122 [3.10] 0.343 [8.71] 0.300 [7.62] 1.031 [26.19] 0.902 [22.91]
0.145 [3.68] 0.127 [3.23] 0.344 [8.74] 0.301 [7.65] 1.062 [26.97] 0.929 [23.60]
0.147 [3.73] 0.129 [3.28] 0.358 [9.09] 0.313 [7.95] 1.094 [27.79] 0.957 [24.31]
0.154 [3.91] 0.135 [3.43] 0.365 [9.27] 0.319 [8.10] 1.125 [28.58] 0.984 [24.99]
0.156 [3.96] 0.136 [3.45] 0.375 [9.52] 0.328 [8.33] 1.156 [29.36] 1.012 [25.70]
0.179 [4.55] 0.157 [3.99] 0.382 [9.70] 0.334 [8.48] 1.219 [30.96] 1.066 [27.08]
0.187 [4.75] 0.164 [4.17] 0.400 [10.16] 0.350 [8.89] 1.250 [31.75] 1.094 [27.79]
0.188 [4.78] 0.164 [4.17] 0.406 [10.31] 0.355 [9.02] 1.281 [82.54] 1.121 [28.47]
0.191 [4.85] 0.167 [4.24] 0.432 [10.97] 0.378 [9.60] 1.312 [83.32] 1.148 [29.16]
0.200 [5.08] 0.175 [4.44] 0.436 [11.07] ~ we 1.343 [34.11] 1.175 [29.85]
0.203 [5.16] 0.178 [4.52] 0.437 [11.10] 0.382 [9.70] 1.375 [34.92] 1.203 [30.56]
0.216 [5.49] 0.189 [4.80] 0.438 [11.13] 0.383 [9.73] 1.406 [35.71] 1.230 [31.24]
0.218 [5.54] : 0.191 [4.85] 0.500 [12.70] 0.438 [11.13] 1.437 [36.53] 1.258 [31.95]
0.219 [5.56] 0.192 [4.88] 0.531 [13.49] 0.465 [11.81] 1.500 [38.10] 1.312 [33.32]
0.226 [5.74] 0.198 [5.03] 0.552 [14.02] 0.483 [12.27] 1.531 [38.89] 1.340 [34.04]
0.237 [6.02] 0.207 [5.26] 0.562 [14.27] 0.492 [12.50] 1.562 [39.67] 1.367 [34.72]
0.250 [6.35] 0.219 [5.56] 0.593 [15.06] 0.520 [13.21] 1.594 [40.69] 1.394 [35.43]
0.258 [6.55] 0.226 [5.74] 0.600 [15.24] 0.525 [13.34] 1.750 [44.45] 1.531 [38.89]
0.276 [7.01] 0.242 [6.15] 0.625 [15.88] 0.547 [13.89] 1.781 [45.24] 1.558 [39.57]
0.277 [7.04] 0.242 [6.15] 0.656 [16.66] 0.574 [14.58] 1.812 [46.02] 1.586 [40.28]
0.279 [7.09] 0.244 [6.20] we we te oe
0.280 [7.11] 0.245 [6.22] 0.687 [17.48] 0.602 [15.29] 2.062 [52.37] 1.804 [45.82]
0.281 [7.14] 0.246 [6.25] 0.719 [18.26] 0.629 [15.96] 2.343 [59.54] 2.050 [52.10]
SUMMARY OF CHANGES

Committee AO1 has identified the location of selected changes to this standard since the last issue
(A135/A135M — 20) that may impact the use of this standard. (Approved March 1, 2021.)

(1) Identified Chemical Analysis as Test Method, Practices, and (2) Removed references to cancelled Federal Standard No.
Terminology A751 in 15.1.1. 183.

Committee AO1 has identified the location of selected changes to this specification since the last issue
(A135/A135M — 19) that may impact the use of this standard. (Approved Nov. 15, 2020.)

Ko (1) Corrected the formula under Note 1 in Table X1.2.

193

File: sectionII_partA_data_digitized/note_ocr_highdpi/page-0250.txt
SA-178/SA-178M (ASTM A178/A178M)

11. Mechanical Tests Required

11.1 Flattening Test:

11.1.1 For Grade A, one flattening test shall be made on
specimens from each of two tubes from each lot (Note 2) or
fraction thereof, and from each 2000 ft [600 m] or fraction
thereof of safe-end material.

11.1.2 For Grades C and D, one flattening test shall be made
on specimens from each of two tubes from each lot (Note 2) or
fraction thereof.

11.2 Flange Test:

11.2.1 For Grade A, one flange test shall be made on
specimens from each of two tubes from each lot (Note 2) or
fraction thereof, and from each 2000 ft [600 ml] or fraction
thereof of safe-end material.

11.2.2 For Grades C and D, one flange test shall be made on
specimens from each of two tubes from each lot (Note 2) or
fraction thereof. The width of the flange shall not be less than
75 % of that specified in Specification A450/A450M.

11.3 Crush Test—For Grade A, when required by the
purchaser, one crush test shall be made on specimens from
each of two tubes from each lot (Note 2) or fraction thereof,
and from each 2000 ft [600 m] or fraction thereof of safe-end
material.

11.4 Tension Test—For Grades C and D, one tension test
shall be made on specimens from each of two tubes from each
lot. The term lot for tension test requirements applies to all
tubes prior to cutting, of the same nominal diameter and wall
thickness, which are produced from the same heat of steel.
When final heat treatment is in a batch-type furnace, a lot shall
include only those tubes of the same size and the same heat
which are heat treated in the same furnace charge. When the

ASME BPVCG.ILA-2025

final heat treatment is in a continuous furnace, a lot shall
include all tubes of the same size and heat, heat treated in the
same furnace, at the same temperature, time at heat, and
furnace speed.

11.5 Reverse Flattening Test—One reverse flattening test
shall be made on each 1500 ft [450 m] of finished tubing.

11.6 Hydrostatic or Nondestructive Electric Test—Each
tube shall be subjected to either the hydrostatic or the nonde-
structive electric test. The purchaser may specify which test is
to be used.

12. Forming Operations

12.1 When inserted in the boiler, tubes shall withstand
expanding and beading without showing cracks or flaws, or
opening at the weld. When properly manipulated, superheater
tubes shall withstand all forging, welding, and bending opera-
tions necessary for application without developing defects.

13. Product Marking

13.1 In addition to the marking prescribed in Specification
A450/A450M, the letters “ERW” shall be legibly stenciled on
each tube, or marked on a tag attached to the bundle or box in
which the tubes are shipped.

13.2 The manufacturer’s name or symbol may be placed
permanently on each tube by rolling or light stamping before
normalizing. If a single stamp is placed on the tube by hand,
this mark should not be less than 8 in. [200 mm] from one end
of the tube.

14. Keywords

14.1 boiler tube; resistance welded steel tube; steel tube,
carbon; welded steel tube

SUPPLEMENTARY REQUIREMENTS

The following supplementary requirements may become a part of the specification when specified
in the inquiry or invitation to bid, and production order or contract. These requirements shall not be
considered, unless specified in the order and the necessary tests shall be made at the mill.

S1. Additional Testing of Welded Tubing for ASME Re-
quirements

S1.1 The weld seam of each tube shall be subjected to an
ultrasonic inspection employing Practices E273 or E213 with
the rejection criteria referenced in Specification A450/A450M.

$1.2 If Practice E273 is employed, a 100 % volumetric
inspection of the entire length of each tube shall also be
performed using one of the nondestructive electric tests per-
mitted by Specification A450/A450M.

$1.3 The test methods described in the supplement may not
be capable of inspecting the end portions of tubes. This
condition is referred to as end effect. This portion, as deter-
mined by the manufacturer, shall be removed and discarded.

$1.4 In addition to the marking prescribed in Specification
A450/A450M, “S1” shall be added after the grade designation.

198

File: sectionII_partA_data_digitized/note_ocr_highdpi/page-0326.txt
SA-210/SA-210M (ASTM A210/A210M)

Maly Designation: A210/A210M - 19
tubs

INTERNATIONAL

Standard Specification for

ASME BPVC.II.A-2025

Seamless Medium-Carbon Steel Boiler and Superheater

Tubes!

This standard is issued under the fixed designation A210/A210M; the number immediately following the designation indicates the year
of original adoption or, in the case of revision, the year of last revision. A number in parentheses indicates the year of last reapproval.
A superscript epsilon (¢) indicates an editorial change since the last revision or reapproval.

1. Scope*

1.1 This specification” covers minimum-wall-thickness,
seamless medium-carbon steel, boiler tubes and boiler fiues,
including safe ends (see Note 1), arch and stay tubes, and
superheater tubes.

Nore 1—This type is not suitable for safe ending by forge welding.

1.2 The tubing sizes and thicknesses usually furnished to
this specification are 2 in. to 5 in. [12.7 to 127 mm] in outside
diameter and 0.035 to 0.500 in. [0.9 to 12.7 mm], inclusive, in
minimum wall thickness. Tubing having other dimensions may
be furnished, provided such tubes comply with all other
requirements of this specification.

1.3 Mechanical property requirements do not apply to
tubing smaller than /% in. [3.2 mm] in inside diameter or 0.015
in. [0.4 mm] in thickness.

1.4 This specification covers grades A-1 and C of Seamless
Medium-Carbon Boiler and Superheater Tubes with different
chemical and tensile requirements. (Table 1, Table 3, and
Section 11.)

1.5 The values stated in either inch-pound units or SI units
are to be regarded separately as standard. Within the text, the
SI units are shown in brackets. The values stated in each
system are not exact equivalents; therefore, each system must
be used independently of the other. Combining values from the
two systems may result in nonconformance with the specifi-
cation. The inch-pound units shall apply unless the “M”
designation of this specification is specified in the order.

1.6 This international standard was developed in accor-
dance with internationally recognized principles on standard-
ization established in the Decision on Principles for the
Development of International Standards, Guides and Recom-
mendations issued by the World Trade Organization Technical
Barriers to Trade (TBT) Committee.

' This specification is under the jurisdiction of ASTM Committee AO1 on Steel,
Stainless Steel and Related Alloys and is the direct responsibility of Subcommittee
A01.09 on Carbon Steel Tubular Products.

Current edition approved May 1, 2019. Published May 2019. Originally
approved in 1938. Last previous edition approved in 2012 as A210/A210M — 02
(2012). DOT: 10.1520/A0210_A0210M-19.

? For ASME Boiler and Pressure Vessel Code applications see related Specifi-
cation SA-210 in Section II of that Code.

2. Referenced Documents

2.1 ASTM Standards:
A450/A450M Specification for General Requirements for
Carbon and Low Alloy Steel Tubes

3. Ordering Information

3.1 Orders for material under this specification should
include the following, as required, to describe the desired
material adequately:

3.1.1 Quantity (feet, metres, or number of lengths),

3.1.2 Name of material (seamless tubes),

3.1.3 Grade,

3.1.4 Manufacture (hot-finished or cold-finished),

3.1.5 Size (outside diameter and minimum wall thickness),

3.1.6 Length (specific or random),

3.1.7 Optional requirements (Sections 7 and 10),

3.1.8 Test report required, (see Certification Section of
Specification A450/A450M),

3.1.9 Specification designation, and

3.1.10 Special requirements.

4. General Requirements

4.1 Material furnished under this specification shall con-
form to the applicable requirements of the current edition of
Specification A450/A450M, unless otherwise provided herein.

5. Manufacture
5.1 Steelmaking Practice—The steel shall be killed.

5.2. The tubes shall be made by the seamless process and
shall be either hot-finished or cold-finished, as specified.

6. Heat Treatment

6.1 Hot-finished tubes need not be heat treated. Cold-
finished tubes shall be given a subcritical anneal, a full anneal,
or a normalizing heat treatment after the final cold finishing
process.

3 For referenced ASTM standards, visit the ASTM website, www.astm.org, or
contact ASTM Customer Service at service@astm.org. For Annual Book of ASTM
Standards volume information, refer to the standard’s Document Summary page on
the ASTM website.

*A Summary of Changes section appears at the end of this standard

274

File: sectionII_partA_data_digitized/note_ocr_highdpi/page-0349.txt
a

ASME BPVGILA-2025

7. Chemical Composition

7.1 The steel shall conform to the following requirements as
to chemical composition:

Carbon, max % 0.18
Manganese, % 0.27 to 0.63
Phosphorus, max, % 0.035
Sulfur, max, % 0.035

7.2 Supplying an alloy grade of steel that specifically
requires the addition of any element other than those listed in
7.1 is not permitted.

8. Product Analysis

8.1 When requested on the purchase order, a product analy-
sis shall be made by the supplier from 1 tube per 250 pieces;
when tubes are identified by heat, one tube per heat shall be
analyzed. The chemical composition thus determined shall
conform to the requirements specified.

8.2 If the original test for product analysis fails, retests of
two additional lengths of flat-rolled stock, or tubes shall be
made. Both retests, for the elements in question, shall meet the
requirements of the specification; otherwise all remaining
material in the heat or lot (Note 1) shall be rejected or, at the
option of the producer, each length of flat-rolled stock or tube
may be individually tested for acceptance. Lengths of flat-
rolled stock or tubes which do not meet the requirements of the
specification shall be rejected.

Nortz 1—A lot consists of 250 tubes.

9. Hardness Requirements

9.1 The tubes shall have a hardness number not exceeding
72 HRBW.

10. Mechanical Tests Required

10.1 Flattening Test—One flattening test shall be made on
specimens from each of two tubes from each lot (Note 1) or
fraction thereof.

10.2 Flange Test—One flange test shall be made on speci-
mens from each of two tubes from each lot (Note 1) or fraction
thereof.

SA-214/SA-214M

10.3 Reverse Flattening Test—One reverse flattening test
shall be made on a specimen from each 1500 ft [450 m] of
finished tubing.

10.4 Hardness Test—Brinell or Rockwell hardness tests
shall be made on specimens from two tubes from each lot. The
term lot applies to all tubes prior to cutting, of the same
nominal diameter and wall thickness which are produced from
the same heat of steel. When final heat treatment is in a
batch-type furnace, a lot shall include only those tubes of the
same size and the same heat which are heat treated in the same
furnace charge. When final heat treatment is in a continuous
furnace, a lot shall include all tubes of the same size and heat,
heat treated in the same furnace at the same temperature, time
at heat, and furnace speed.

10.5 Hydrostatic or Nondestructive Electric Test—Each
tube shall be subjected to either the hydrostatic or the nonde-
structive electric test. The purchaser may specify which test is
to be used.

11. Surface Condition

11.1 The finished tubes shall be free of scale. A slight
amount of oxidation shall not be considered as scale.

12. Product Marking

12.1 In addition to the marking prescribed in Specification
A450/A450M, the letters “ERW” shall be legibly stenciled on
each tube, or marked on a tag attached to the bundle or box in
which the tubes are shipped.

12.2 The manufacturer’s name or symbol may be placed
permanently on each tube by rolling or light stamping before
normalizing. If a single stamp is placed on the tube by hand,
this mark should not be less than 8 in. [200 mm] from one end
of the tube.

12.3 Bar Coding—In addition to the requirements in 12.1
and 12.2 bar coding is acceptable as a supplemental identifi-
cation method. The purchaser may specify in the order a
specific bar coding system to be used.

297

File: sectionII_partA_data_digitized/note_ocr_highdpi/page-0389.txt
ASME BPVC.ILA-2025 SA-234/SA-234M (ASTM A234/A234M)

SUMMARY OF CHANGES

Committee AQ1 has identified the location of selected changes to this standard since the last issue
(A234/A234M — 23) that may impact the. use of this standard. (Approved May 1, 2023.)

(1) Added Supplementary Requirement S5.

Committee AO1 has identified the location of selected changes to this standard since the last issue
(A234/A234M — 22) that may impact the use of this standard. (Approved March 1, 2023.)

(1) Added Terminology section. (3) Added Note 1.
(2) In 6.1, changed “fully killed” to “killed” to comply with
Terminology A941.

ASTM International takes no position respecting the validity of any patent rights asserted in connection with any item mentioned
in this standard. Users of this standard are expressly advised that determination of the validity of any such patent rights, and the risk
of infringement of such rights, are entirely their own responsibility.

This standard is subject to revision at any time by the responsible technical committee and must be reviewed every five years and
if not revised, either reapproved or withdrawn. Your comments are invited either for revision of this standard or for additional standards
and should be addressed to ASTM International Headquarters. Your comments will receive careful consideration at a meeting of the
responsible technical committee, which you may attend. If you feel that your comments have not received a fair hearing you should
make your views known to the ASTM Committee on Standards, at the address shown below.

This standard is copyrighted by ASTM International, 100 Barr Harbor Drive, PO Box C700, West Conshohocken, PA 19428-2959,
United States. Individual reprints (single or multiple copies) of this standard may be obtained by contacting ASTM at the above
address or at 610-832-9585 (phone), 610-832-9555 (fax), or service@astm.org (e-mail); or through the ASTM website
(www.astm.org). Permission rights to photocopy the standard may also be secured from the Copyright Clearance Center, 222
Rosewood Drive, Danvers, MA 01923, Tel: (978) 646-2600; http:/www.copyright.com/

337

File: sectionII_partA_data_digitized/note_ocr_highdpi/page-0455.txt
ASME BPVC.ILA-2025

TABLE 2 Number of Tubes in a Lot Heat Treated by the
Continuous Process

Size of Lot
Size of Tube

2 in. [50.8 mm] and over in outside diameter and
0.200 in. [5.1 mm] and over in wall thickness
Less than 2 in. [50.8 mm] but over 1 in. [25.4 mm]
in outside diameter or over 1 in. [25.4 mm] in
outside diameter and under 0.200 in. [5.1 mm] in
wall thickness

1 in. [25.4 mm] or less in outside diameter

not more than 50 tubes

not more than 75 tubes

not more than 125 tubes

include all tubes of the same size and heat, heat treated in the
same furnace at the same temperature, time at heat, and furnace
speed.

4. Ordering Information

4.1 It is the responsibility of the purchaser to specify all
requirements that are necessary for material ordered under this
specification. Such requirements may include, but are not
limited to, the following:

4.1.1 Quantity (feet, metres, or number of lengths),

4.1.2 Name of material (seamless or welded tubes),

4.1.3 Grade (Table 1),

4.1.4 Size (outside diameter and nominal wall thickness),

4.1.5 Length (specific or random),

4.1.6 Optional requirements (hydrostatic or nondestructive
electric test, Section 16),

4.1.7 Test report required (Certification Section of Specifi-
cation A1016/A1016M),

4.1.8 Specification designation,

4.1.9 Intergranular corrosion test, and

4.1.10 Special requirements.

5. General Requirements

5.1 Material furnished under this specification shall con-
form to the applicable requirements of Specification A1016/
A1016M unless otherwise provided herein.

6. Manufacture

6.1 The tubes shall be made by the seamless or welded
process with no filler metal added.

7. Heat Treatment

7.1 As a final heat treatment, tubes shall be reheated to a
temperature of 1200 °F [650 °C] or higher and cooled (as
appropriate for the grade) to meet the requirements of this
specification.

7.2 The martensitic grade UNS S 41500 shall be reheated to
a temperature of 950 °F [510 °C] or higher and cooled as
appropriate to meet the requirements of this specification.

8. Chemical Composition

8.1 The steel shall conform to the chemical requirements
prescribed in Table 1.

403

SA-268/SA-268M

9, Product Analysis

9.1 An analysis of either one billet or one length of flatrolled
stock or one tube shall be made from each heat. The chemical
composition thus determined shall conform to the requirements
specified.

9.2 The product analysis tolerance of the Chemical Require-
ments Table of A480/A480M shall apply. The product analysis
tolerance is not applicable to the carbon content for material
with a specified maximum carbon of 0.04 % or less.

9.3 If the original test for product analysis fails, retests of
two additional billets, lengths of flat-rolled stock or tubes shall
be made. Both retests for the elements in question shall meet
the requirements of the specification; otherwise all remaining
material in the heat or lot shall be rejected or, at the option of
the producer, each billet or tube may be individually tested for
acceptance. Billets, lengths of flat-rolled stock or tubes which
do not meet the requirements of the specification shall be
rejected.

10. Tensile Requirements

10.1 The material shall conform to the tensile properties
prescribed in Tables 3 and 4.

11. Hardness Requirements

11.1 The tubes shall have a hardness number not to exceed
those prescribed in Table 5.

12. Permissible Variations in Dimensions

12.1 Variations in outside diameter, wall thickness, and
length from those specified shall not exceed the amounts
prescribed in Table 6.

12.2 The permissible variations in outside diameter given in
Table 6 are not sufficient to provide for ovality in thin-walled
tubes, as defined in the Table. In such tubes, the maximum and
minimum diameters at any cross section shall deviate from the
nominal diameter by no more than twice the permissible
variation in outside diameter given in Table 6; however, the
mean diameter at that cross section must still be within the
given permissible variation.

12.3. When the specified wall is 2 % or less of the specified
outside diameter, the method of measurement is in accordance
with the agreement between the purchaser and the manufac-
turer (see Note 1).

Norte 1—Very thin wall tubing may not be stiff enough for the outside
diameter to be accurately measured with a point contact test method, such
as with the use of a micrometer or caliper. When very thin walls are
specified, “go”—“‘no go” ring gages are commonly used to measure
diameters of 112 in. [38.1 mm] or less. A 0.002-in. [0.05-mm] additional
tolerance is usually added on the “go” ring gage to allow clearance for
sliding. On larger diameters, measurement is commonly performed with a
pi tape. Other test methods such as optical test methods may also be
considered.

13. Surface Condition

13.1 All tubes shall be free of excessive mill scale, suitable
for inspection. A slight amount of oxidation will not be

File: sectionII_partA_data_digitized/note_ocr_highdpi/page-0460.txt
SA-276

Specification for

ASME BPVC.ILA-2025

Stainless Steel Bars and Shapes

1. Scope

1.1 This specification covers hot-finished or cold-finished
bars except bars for reforging (Note 1). It includes rounds,
squares, and hexagons, and hot-rolled or extruded shapes, such
as angles, tees, and channels in the more commonly used types
of stainless steels. The free-machining types (Note 2) for
general corrosion resistance and high-temperature service are
covered in a separate specification.

Nore 1—For bars for reforging, see Specification A314.

Nore 2—For free-machining stainless bars designed especially for
optimum machinability, see Specification A582/A582M.

Note 3—There are standards covering high nickel, chromium, auste-
nitic corrosion, and heat-resisting alloy materials. These standards are
under the jurisdiction of ASTM Subcommittee B02.07 and may be found
in Annual Book of ASTM Standards, Vol. 02.04.

1.2 The values stated in either SI units or inch-pound units
are to-be regarded separately as standard. Within the text, the
SI units are shown in brackets. The values stated in each
system may not be exact equivalents; therefore, each system
shall be used independently of the other. Combining values
from the two systems may result in non-conformance with the
standard. The inch-pound units shall apply unless the “M”
designation of this specification is specified in the order.

2. Referenced Documents

2.1 ASTM Standards:

A314 Specification for Stainless Steel Billets and Bars for
Forging

A370 Test Methods and Definitions for Mechanical Testing
of Steel Products

A484/A484M Specification for General Requirements for
Stainless Steel Bars, Billets, and Forgings

A582/A582M Specification for Free-Machining Stainless
Steel Bars

A751 Test Methods, Practices, and Terminology for Chemi-
cal Analysis of Steel Products

A1058 Test Methods for Mechanical Testing of Steel
Products—Metric

E527 Practice for Numbering Metals and Alloys in the
Unified Numbering System (UNS)

2.2 SAE Document:
SAE J 1086 Recommended Practice for Numbering Metals
and Alloys

3. Ordering Information

3.1 It is the responsibility of the purchaser to specify all
requirements that are necessary for material ordered under this
specification. Such requirements may include but are not
limited to the following:

3.1.1 Quantity (weight or number of pieces),

3.1.2 Name of material: stainless steel,

3.1.3 Form (bars, angles, and so forth),

3.1.4 Condition (Section 4.1),

3.1.5 Finish (Section 8 of Specification A484/A484M),

3.1.6 Surface preparation of shapes (Section 8 of Specifica-
tion A484/A484M),

3.1.7 Applicable dimensions including size, thickness,
width, and length, 1,

3.1.8 Cross section (round, square, and so forth),

3.1.9 Type or UNS designation (Table 1),

3.1.10 ASTM designation and date of issue, and

3.1.11 Whether bars are to be rolled as bars or cut from strip
or plate.

3.1:12 Test for magnetic permeability when specified by
customer purchase order when ordering Types 201 and 205.

3.1.13 Choice of testing track from the options listed in Test
Methods A1058 when material is ordered to an M suffix (SI

_ units) product standard. If the choice of test track is not

408

specified in the order, then the default ASTM track shall be
used as noted in Test Methods A1058.

3.1.14 Supplementary requirements, and

3.1.15 Additional requirements.
