Repository: Demigodofa/ASMEPurchaseOrderHelper

# ASMEPurchaseOrderHelper

PC UI tool to help purchasing agents generate correct ASME purchase orders. The active desktop flow reads normalized ASME JSONL data, applies policy rules, and generates copy-ready/exportable PO content.

## Source of truth (for agents/bots)
This README is the source of truth for rules, orientation, and guidance. The owner may use loose or exact language; if there is any ambiguity, confirm intent. Example: if they say "ordering requirements," confirm they mean "Ordering Information" (the official section name used in the PDFs).

File: sectionII_partA_data_digitized/note_ocr_highdpi/page-0530.txt
SA-325

TABLE 4 Tensile Load Requirements for Bolts Tested Full-Size

Proof Load,2 Alternative
: Length Proof

Bolt Size, Threads per Measure- Load,® Yield

Inch, and Series Stress Area,“ Tensile Load,® ment Strength

Designation in. min, bf Method Method
Column 1 Column 2 Column 3 Column 4 Column 5
Ye -13 UNC 0.142 17 050 12 050 13 050
5% —11 UNC 0.226 27 100 19 200 20 800
% —10 UNC 0.334 40 100 28 400 30 700
% -9 UNC 0.462 55 450 39 250 42 500
1-8 UNC 0.606 72 700 51 500 55 750
1% -7 UNC 0.763 80 100 56 450 61 800
1% -7 UNC 0.969 101 700 71 700 78 500
1% -6 UNC 1.155 121 300 85 450 93 550
1% -6 UNC 1.405 147 500 104 000 113 800
4The stress area is calculated as follows:
As = 0.7854 [D — (0.9743/n) ?
where
As = stress area, in.?,
DD = nominal bolt size, and
n = threads per inch.
® Loads tabulated are based on the following:

Bolt Size, in. Column 3 Column 4 Column 5
Y to 1, incl 120 000 psi 85 000 psi 92 000 psi
1% to 1%, incl 105 000 psi 74 000 psi 81 000 psi

6.3.1 Definition—The rotational capacity test is intended to
evaluate the presence of a lubricant, the efficiency of the
lubricant, and the compatibility of assemblies as represented by
the components selected for testing.

6.3.2 Requirement—Zinc-coated bolts, zinc-coated washers,
and zinc-coated and lubricated nuts tested full size in an
assembled joint or tension measuring device, in accordance
with 10.2, shall not show signs of failure when subjected to the
nut rotation in Table 6. The test shall be performed by the
responsible party (see Section 14) prior to shipment after zinc
coating and lubrication of nuts (see 10.2 and Note 4).

6.3.3 Acceptance Criterion—The bolt and nut assembly
shall be considered as non-conforming if the assembly fails to
pass any one of the following specified requirements:

6.3.3.1 Inability to install the assembly to the nut rotation in
Table 6.

6.3.3.2 Inability to remove the nut after installing to the
rotation specified in Table 6.

6.3.3.3 Shear failure of the threads as determined by visual
examination of bolt and nut threads following removal.

6.3.3.4 Torsional or torsional/tension failure of the bolt.
Elongation of the bolt, in the threads between the nut and bolt
head, is to be expected at the required rotation and is not to be
classified as a failure.

7. Dimensions

7.1 Head and Body:
7.1.1 The bolts shall conform to the dimensions for heavy
hex structural bolts specified in ASME B18.2.6.

ASME BPVC.ILA-2025

7.1.2 The thread length shall not be changed except as
provided in Supplementary Requirement S1. Bolts with thread
lengths other than those required by this specification shall be
ordered under Specification A449.

7.2 Threads:

7.2.1 Uncoated—Threads shall be the Unified Coarse
Thread Series as specified in ASME B1.1, and shall have Class
2A tolerances.

7.2.2 Coated—Unless otherwise specified, zinc-coated bolts
to be used with zinc-coated nuts or tapped holes that are tapped
oversize, in accordance with Specification A563, shall have
Class 2A threads before hot-dip or mechanically deposited zinc
coating. After zinc coating, the maximum limits of pitch and
major diameter shall not exceed the Class 2A limit by more
than the following amounts:

Oversize Limit, in.4

Nominal Bolt Hot-Dip Mechanical

. ; Zinc Zinc
Diameter (in.)

Va 0.018 0.012
Se , Ye, Va 0.020 0.013
% 0.022 0.015
1to1% 0.024 0.016
1% , 1% 0.027 0.018

AtHot-dip zinc nuts are tapped oversize after coating, and mechanical zinc-
coated nuts are tapped oversize before coating.

7.2.3 The gaging limit for bolts shall be verified during
manufacture. In case of dispute, a calibrated thread ring gage of
the same size as the oversize limit in 7.2.2 (Class X tolerance,
gage tolerance plus) shall be used to verify compliance. The
gage shall assemble with hand effort following application of
light machine oil to prevent galling and damage to the gage.
These inspections, when performed to resolve controversy,
shall be conducted at the frequency specified in the quality
assurance provisions of ASME B18.2.6.

8. Workmanship

8.1 The allowable limits, inspection, and evaluation of the
surface discontinuities, quench cracks, forging cracks, head
bursts, shear bursts, seams, folds, thread laps, voids, tool
marks, nicks, and gouges shall be in accordance with Specifi-
cation F788/F788M.

9. Number of Tests and Retests

9.1 Testing Responsibility:

9.1.1 Each lot shall be tested by the manufacturer prior to
shipment in accordance with the lot identification control
quality assurance plan in 9.2 through 9.5.

9.1.2 When bolts are furnished by a source other than the
manufacturer, the Responsible Party as defined in 14 shall be
responsible for assuring all tests have been performed and the
bolts comply with the requirements of this specification (see
4.5).

9.2 Purpose of Lot Inspection—The purpose of a lot inspec-
tion program is to ensure that each lot conforms to the
requirements of this specification. For such a plan to be fully
effective it is essential that secondary processors, distributors,

478

File: sectionII_partA_data_digitized/note_ocr_highdpi/page-0537.txt
ASME BPVC.II.A-2025

SA-333/SA-333M

TABLE 1 Chemical Requirements?
Composition, %

Element

Grade 1 Grade 3 Grade 4- Grade 6
Carbon, max 0.30 0.19 0.12 0.30
Manganese 0.40-1.064 0.31-0.64 0.50—1.05 0.29--1.064
Phosphorus, 0.025 0.025 0.025 0.025
max
Sulfur, max 0.025 0.025 0.025 0.025
Silicon . 0.18-0.37 0.08-0.37 0.10 min
Nickel 3.18-3.82 0.47-0.98 0.40 max
Chromium we 0.44~1.01 0.30 max
Copper 0.40-0.75 0.40 max
Aluminum 0.04—0.30 we
Vanadium, max ... we 0.08
Columbium, 0.02°
max
Molybdenum, 0.12
max
Cobalt

Grade 7 Grade 8 Grade 9 Grade 10 Grade 11
0.19 0.13 0.20 0.20 0.10
0.90 max 0.90 max 0.40-1.06 1.15~1.50 0.60 max
0.025 0.025 0.025 0.035 0.025
0.025 0.025 0.025 0.015 0.025
0.13-0.32 0.13-0.32 a 0.10~0.35 0.35 max
2.03-2.57 8.40-9.60 1.60-2.24 0.25 max 35.0-37.0
we a we 0.15 max 0.50 max
0.75—1.25 0.15 max we
we 0.06 max
0.12
0.05
0.05 0.50 max
0.50 max

4 For each reduction of 0.01 % carbon below 0.30 %, an increase of 0.05 % manganese above 1.06 % would be permitted to a maximum of 1.35 % manganese.
® Where an ellipsis (...) appears in this table, there is no requirement and analysis for the element need not to be determined or reported.
© By agreement between the manufacturer and the purchaser, the limit for columbium may be increased up to 0.05 % on heat analysis and 0.06 % on product analysis.

addition of no filler metal in the welding operation. Grade 4
shall be made by the seamless process.

Note 2—For electric-fusion-welded pipe, with filler metal added,
fabricated of pressure vessel quality plates, see Specification A671.

4.2 Grade 11 pipe may be produced by welding with or
without the addition of filler metal. The following requirements
shall apply for Grade 11 welded with the addition of filler
metal.

4.2.1 The joints shall be full-penetration, full fusion double-
welded or single-welded butt joints employing fusion welding
processes as defined in “Definitions,” ASME Boiler and
Pressure Vessel Code, Section IX. This specification makes no
provision for any difference in weld quality requirements
regardless of the weld joint type employed (single or double) in
making the weld. Where backing strips are employed, the ring
or strip material shall be the same as the plate being joined.
Backing rings or strips shall be completely removed after
welding, prior to any required radiography, and the exposed
weld surface shall be examined visually for conformance to the
requirements of 4.2.2. Welds made by procedures employing
backing strips or rings which remain in place are prohibited.
Welding procedures and welding operators shall be qualified in
accordance with ASME Boiler and Pressure Vessel Code,
Section IX.

4.2.2 The weld surface on either side of the weld may be
flush with the base plate or may have a reasonably uniform
crown, not to exceed ¥% in. [3 mm]. Any weld reinforcement
may be removed at the manufacturer’s option or by agreement
between the manufacturer and purchaser. The contour of the
reinforcement shall be reasonably smooth and free from
irregularities. The deposited metal shall be fused uniformly
into the plate surface. No concavity of contour is permitted
unless the resulting thickness of weld metal is equal to or
greater than the minimum thickness of the adjacent base metal.

4.2.3 Radiographic Examination—All welded joints shall
be fully radiographed in accordance with the requirements of
the ASME Boiler and Pressure Vessel Code, Section VII,
Division 1, latest edition, paragraph UW-S1.

485

4.2.3.1 As an alternative, the welded joints may be ultra-
sonically examined in accordance with Appendix 12 of the
ASME Boiler and Pressure Vessel Code, Section VII, Division
1.

4.2.4 Repair Welding—Weld metal defects shall be repaired
by removal to sound metal and repair welding if approved by
the purchaser.

4.2.4.1 The repair shall be blended smoothly into the
surrounding base metal surface and examined by the magnetic
particle examination in accordance with Practice E709, or by
the liquid penetrant method in accordance with Practice E165.

4.2.4.2 Each repair weld of a cavity where the cavity, before
repair welding, has a depth exceeding the lesser of ¥% in. [9.5
mm] or 10.5 % of the nominal thickness shall be radiographi-
cally examined as required for the original welds.

4.2.5 Transverse Tension Test—One test shall be made to
represent each lot (Note 3) of finished pipe. The test specimens
shall be taken across the welded joint. The tension test results
of the welded joints shall conform to the tensile properties for
Grade 11 in Table 2.

4.2.5.1 The test specimens shall be taken from the end of the
finished pipe. As an alternative, the tension test specimens may
be taken from a welded prolongation of the same material as
the pipe, which is attached to the end of the pipe and welded as
a prolongation of the pipe longitudinal seam.

4.2.5.2 The test specimens shall be in accordance with
Section IX, Part QW, paragraph QW-150 of the ASME Boiler
and Pressure Vessel Code and shall be one of the types shown
in QW-462.1 of that code. The tension test specimen may be
flattened cold before final machining to size.

4.2.6 Transverse Guided-Bend Weld Test—One transverse
guided bend test (two specimens) shall be made to represent
each lot (Note 3) of finished pipe.

4.2.6.1 The two bend test specimens shall be taken from the
weld at the end of the finished pipe. As an alternative, by
agreement between the purchaser and the manufacturer, the test
specimens may be taken from a test plate of the same material

File: sectionII_partA_data_digitized/note_ocr_highdpi/page-0558.txt
SA-335/SA-335M (ASTM A335/A335M)

Ally Designation: A335/A335M — 24
ull

A
INTERNATIONAL

Standard Specification for

ASME BPVC.ILA-2025

Seamless Ferritic Alloy-Steel Pipe for High-Temperature

Service’

This standard is issued under the fixed designation A335/A335M; the number immediately following the designation indicates the year
of original adoption or, in the case of revision, the year of last revision. A number in parentheses indicates the year of last reapproval.
A superscript epsilon (¢) indicates an editorial change since the last revision or reapproval.

This standard has been approved for use by agencies of the U.S. Department of Defense.

1. Scope*

1.1 This specification? covers nominal wall and minimum
wall seamless ferritic alloy-steel pipe intended for high-
temperature service. Pipe ordered to this specification shall be
suitable for bending, flanging (vanstoning), and similar form-
ing operations, and for fusion welding. Selection will depend
upon design, service conditions, mechanical properties, and
high-temperature characteristics.

1.2 Several grades of ferritic steels (see Note 1) are covered.
Their compositions are given in Table 1.

Nore 1—Ferritic steels in this specification are defined as low- and
intermediate-alloy steels containing up to and including 10 % chromium.

1.3 Supplementary requirements (S1 to S9) of an optional
nature are provided. Supplementary requirements S1 through
S6 call for additional tests to be made, and when desired, shall
be so stated in the order together with the number of such tests
required as applicable.

1.4 The values stated in either SI units or inch-pound units
are to be regarded separately as standard. Within the text, the
SI units are shown in brackets. The values stated in each
system may not be exact equivalents; therefore, each system
shall be used independently of the other. Combining values
from the two systems may result in non-conformance with the
standard. The inch-pound units shall apply unless the “M”
designation of this specification is specified in the order.

Nore 2—The dimensionless designator NPS (nominal pipe size) has
been substituted in this standard for such traditional terms as “nominal
diameter,” “size,” and “nominal size.”

' This specification is under the jurisdiction of ASTM Committee AO1 on Steel,
Stainless Steel and Related Alloys and is the direct responsibility of Subcommittee
A01.10 on Stainless and Alloy Steel Tubular Products.

Current edition approved April 1, 2024. Published April 2024. Originally
approved in 1951. Last previous edition approved in 2023 as A335/A335M — 23.
DOI: 10.1520/A0335_A0335M-24.

? For ASME Boiler and Pressure Vessel Code applications see related Specifi-
cation SA-335 in Section II of that Code.

1.5 This international standard was developed in accor-
dance with internationally recognized principles on standard-
ization established in the Decision on Principles for the
Development of International Standards, Guides and Recom-
mendations issued by the World Trade Organization Technical
Barriers to Trade (TBT) Committee.

2. Referenced Documents

2.1 ASTM Standards:*

A999/A999M Specification for General Requirements for
Alloy and Stainless Steel Pipe

E92 Test Methods for Vickers Hardness and Knoop Hard-
ness of Metallic Materials

E213 Practice for Ultrasonic Testing of Metal Pipe and
Tubing

E309 Practice for Eddy Current Examination of Steel Tubu-
lar Products Using Magnetic Saturation

E381 Method of Macroetch Testing Steel Bars, Billets,
Blooms, and Forgings

E527 Practice for Numbering Metals and Alloys in the
Unified Numbering System (UNS)

ES70 Practice for Flux Leakage Examination of Ferromag-
netic Steel Tubular Products

2.2 ASME Standard:

B36.10M Welded and Seamless Wrought Steel Pipe

2.3 AWS Specifications*

A5.5/A5.5M Specification for Low-Alloy Steel Electrodes
for Shielded Metal Arc Welding

A5.23/A5.23M Specification for Low-Alloy Steel Elec-
trodes and Fluxes for Submerged Arc Welding

A5.28/A5.28M Specification for Low-Alloy Steel Elec-
trodes for Gas Shielded Arc Welding

3 For referenced ASTM standards, visit the ASTM website, www.astm.org, or
contact ASTM Customer Service at service@astm.org. For Annual Book of ASTM
Standards volume information, refer to the standard’s Document Summary page on
the ASTM website.

* Available from American Welding Society (AWS), 550 NW LeJeune Rd.,
Miami, FL 33126, http://www.aws.org.

*A Summary of Changes section appears at the end of this standard

506

File: sectionII_partA_data_digitized/note_ocr_highdpi/page-0561.txt
ASME BPVCILA-2025

SA-335/SA-335M (ASTM A335/A335M)

Alternatively, in lieu of this ratio minimum, the material shall have a minimum hardness of 275 HV in the hardened condition, defined as after austenitizing and cooling
to room temperature but prior to tempering. Hardness testing shall be performed at mid-thickness of the product. Hardness test frequency shall be two samples of product
per heat treatment lot and the hardness testing results shall be reported on the material test report.

Applies to both heat and product analyses.

=Chromium-Nickel Balance is defined as CNB = (Cr + 6Si + 4Mo + 1.5W + 11V + 5Nb + 9Ti + 12Al) — (40C + 30N + 4Ni + 2Mn + 1CU).
FThe terms Niobium (Nb) and Columbium (Cb) are alternate names for the same element.

A5.29/A5.29M Low-Alloy Steel Electrodes for Flux Cored
Arc Welding

2.4 Other Documents:

SNT-TC-1A Recommended Practice for Nondestructive Per-
sonnel Qualification and Certification?

SAE J 1086 Practice for Numbering Metals and Alloys
(UNS)?

3. Ordering Information

3.1 Orders for material under this specification should
include the following, as required, to describe the desired
material adequately:

3.1.1 Quantity (feet, metres, or number of lengths),

3.1.2 Name of material (seamless alloy steel pipe),

3.1.3 Grade (Table 1),

3.1.4 Manufacture (hot-finished or cold-drawn),

3.1.5 Size using one of the following:

3.1.5.1 NPS and schedule number,

3.1.5.2 Outside diameter and nominal wall thickness,

3.1.5.3 Outside diameter and minimum wall thickness,

3.1.5.4 Inside diameter and nominal wall thickness, and
3.1.5.5 Inside diameter and minimum wall thickness.

3.1.6 Length (specific or random),

3.1.7 End finish (Ends Section of Specification A999/
A999M),

3.1.8 Optional requirements (Section 8, 12, and 13 of this
specification. See the Sections on Hydrostatic Test Require-
ments and Permissible Variation in Weight for Seamless Pipe in
Specification A999/A999M),

3.1.9 Specification designation, and

3.1.10 Special requirements or any supplementary require-
ments selected, or both.

3.1.11 The flattening or bend test shall be performed on 5 %
of the pipe (or fewer in accordance with 14.2) unless Supple-
mentary Requirement S3 is specified.

4. General Requirements

4.1 Material furnished to this specification shall conform to
the applicable requirements of the current edition of Specifi-
cation A999/A999M, unless otherwise provided herein.

5. Materials and Manufacture

5.1 Pipe may be either hot finished or cold drawn with the
finishing treatment as required in 5.2.

5.2. Heat Treatment:
5.2.1 All pipe shall be reheated for heat treatment and heat
treated in accordance with the requirements of Table 2.

5 Available from American Society for Nondestructive Testing (ASNT), P.O. Box
28518, 1711 Arlingate Ln., Columbus, OH 43228-0518, http://www.asnt.org.

® Available from SAE International (SAE), 400 Commonwealth Dr., Warrendale,
PA 15096-0001, http://www.sae.org.

509

Norte 3—It is recommended that the temperature for tempering should
be at least 100 °F [50 °C] above the intended service temperature;
consequently, the purchaser should advise the manufacturer if the service
temperature is to be over 1100 °F [600 °C].

Note 4—Certain of the ferritic steels covered by this specification will
harden if cooled rapidly from above their critical temperature. Some will
air harden, that is, become hardened to an undesirable degree when cooled
in air from high temperatures. Therefore, operations involving heating
such steels above their critical temperatures, such as welding, flanging,
and hot bending, should be followed by suitable heat treatment.

6. Chemical Composition

6.1 The steel shall conform to the requirements as to
chemical composition prescribed in Table 1.

7. Workmanship, Finish, and Appearance

7.1 The pipe manufacturer shall explore a sufficient number
of visual surface imperfections to provide reasonable assurance
that they have been properly evaluated with respect to depth.
Exploration of all surface imperfections is not required but may
be necessary to ensure compliance with 7.2.

7.2 Surface imperfections that penetrate more than 1242 %
of the nominal wall thickness or encroach on the minimum
wall thickness shall be considered defects. Pipe with such
defects shall be given one of the following dispositions:

7.2.1 The defect may be removed by grinding provided that
the remaining wall thickness is within specified limits.

7.2.2 Repaired in accordance with the repair welding pro-
visions of 7.6.

7.2.3 The section of pipe containing the defect may be cut
off within the limits of requirements on length.

7.2.4 Rejected.

7.3 To provide a workmanlike finish and basis for evaluat-
ing conformance with 7.2, the pipe manufacturer shall remove
by grinding the following:

7.3.1 Mechanical marks, abrasions (see Note 5) and pits,
any of which imperfections are deeper than “ic in. [1.6 mm].

Nore 5——Marks and abrasions are defined as cable marks, dinges, guide
marks, roll marks, ball scratches, scores, die marks, and the like.

7.3.2 Visual imperfections, commonly referred to as scabs,
seams, laps, tears, or slivers, found by exploration in accor-
dance with 7.1 to be deeper than 5 % of the nominal wall
thickness.

7.4 At the purchaser’s discretion, pipe shall be subject to
rejection if surface imperfections acceptable under 7.2 are not
scattered, but appear over a large area in excess of what is
considered a workmanlike finish. Disposition of such pipe shall
be a matter of agreement between the manufacturer and the
purchaser.

7.5 When imperfections or defects are removed by grinding,
a smooth curved surface shall be maintained, and the wall
thickness shall not be decreased below that permitted by this

File: sectionII_partA_data_digitized/note_ocr_highdpi/page-0610.txt
SA-354

Standard Specification for

ASME BPVC.ILA-2025

Quenched and Tempered Alloy Steel Bolts, Studs, and Other
Externally Threaded Fasteners

1. Scope

1.1 This specification covers the chemical and mechanical
requirements of quenched and tempered alloy steel bolts, studs,
and other externally threaded fasteners 4 in. and under in
diameter for application at normal atmospheric temperatures,
where high strength is required and for limited application at
elevated temperature (Note 1). Any alloy steel capable of
meeting the minimum mechanical and chemical properties set
forth in this specification may be used.

Note 1—For bolts, studs, or other externally threaded fasteners, to be
used at elevated temperatures, refer to Specification A193/A193M.

1.2 Two levels of bolting strength are covered, designated
Grades BC and BD. Selection will depend upon design and the
stresses and service for which the product is to be used.

Nore 2—Quenched and tempered alloy steel bolts for structural steel
joints up through 1% in. in diameter are covered in Specification A490.
Alloy steel bolts, studs, and other externally threaded fasteners (that is,
heavy hex-structural bolts over 1!4 in., hex bolts, anchor. bolts, and
countersunk bolts) exhibiting similar mechanical properties to bolts
conforming to Specification A490 shall be covered by Grade BD of this
specification.

When bolts of Grade BD of this specification are considered for
pretentioned applications in excess of 50 % of the bolt tensile strength, the
additional requirements of head size, maximum tensile strength, nut size
and strength, washer hardness, tests, and inspections contained in Speci-
fication A490 should be carefully considered.

1.3 Nuts are covered in Specification A563. Unless other-
wise specified, the grade and style of nut for each grade of
fastener shall be as follows:

558

Nut Grade and
Grade of Fastener and Surface Finish Style*

BC, plain (or with a coating of insufficient thick-
ness to require over-tapped nuts)

BC, zinc-coated (or with a coating thickness re-
quiring over-tapped nuts)

BD, all finishes

C, heavy hex
DH, heavy hex

DH, heavy hex

4 Nuts of other grades and styles having specified proof load stresses (Specifica-
tion A563, Table 3) greater than the specified grade and style of nut are suitable.

14 The values stated in inch-pound units are to be regarded
as the standard.

1.5 Terms used in this specification are defined in Termi-
nology F1789 unless otherwise defined herein.

2. Referenced Documents

2.1 ASTM Standards:

A193/A193M Specification for Alloy-Steel and Stainless
Steel Bolting for High Temperature or High Pressure
Service and Other Special Purpose Applications

A490 Specification for Structural Bolts, Alloy Steel, Heat
Treated, 150 ksi Minimum Tensile Strength

A563 Specification for Carbon and Alloy Steel Nuts

A751 Test Methods, Practices, and Terminology for Chemi-
cal Analysis of Steel Products

B695 Specification for Coatings of Zinc Mechanically De-
posited on Iron and Steel

D3951 Practice for Commercial Packaging

F436 Specification for Hardened Steel Washers

F606 Test Methods for Determining the Mechanical Proper-
ties of Externally and Internally Threaded Fasteners,
Washers, Direct Tension Indicators, and Rivets

F788/F788M Specification for Surface Discontinuities of
Bolts, Screws, and Studs, Inch and Metric Series

File: sectionII_partA_data_digitized/note_ocr_highdpi/page-0642.txt
SA-370 ASME BPVCILA-2025

DIMENSIONS
Standard Specimen Smail-size Specimens Proportional to Standard
Nominal Diameter in. mm in. mm in. mm in. mm in. mm
0.500 12.5 0.350 8.75 0.250 6.25 0.160 4.00 0.113 2.50
G—Gauge length 2.00+ 50.0 + 1.400+ 35.0 + 1.0004 25.0 + 0.640+ 16.0 + 0.450+ 10.0 +
0.005 0.10 0.005 0.10 0.005 0.10 0.005 0.10 0.005 0.10
D—Diameter (Note 1) 0.500+ 42.5% 0.350+ 8.75 + 0.250+ 6.25 + 0.160+ 4.00 + 0.113+ 2.50 +
0.010 0.25 0.007 0.18 _ 0.005 0.12 0.003 0.08 0.002 0.05
A—Radius of fillet, min % 10 Va 6 %e 5 Seo 4 Soo 2
A-—Length of reduced section, min 2Y4 60 1% 45 1M 32 Yq 20 % 16

(Note 2)

Nore 1—The reduced section may have a gradual taper from the ends toward the center, with the ends not more than 1 % larger in diameter than the
center (controlling dimension).

Nore 2—If desired, the length of the reduced section may be increased to accommodate an extensometer of any convenient gauge length. Reference
marks for the measurement of elongation should, nevertheless, be spaced at the indicated gauge length.

Nore 3—The gauge length and fillets shall be as shown, but the ends may be of any form to fit the holders of the testing machine in such a way that
the load shall be axial (see Fig. 9). If the ends are to be held in wedge grips it is desirable, if possible, to make the length of the grip section great enough
to allow the specimen to extend into the grips a distance equal to two thirds or more of the length of the grips.

Nore 4—On the round specimens in Fig. 5 and Fig. 6, the gauge lengths are equal to four times the nominal diameter. In some product specifications
other specimens may be provided for, but unless the 4-to-1 ratio is maintained within dimensional tolerances, the elongation values may not be comparable
with those obtained from the standard test specimen.

Nore 5—The use of specimens smaller than 0.250-in. (6.25 mm) diameter shall be restricted to cases when the material to be tested is of insufficient
size to obtain larger specimens or when all parties agree to their use for acceptance testing. Smaller specimens require suitable equipment and greater
skill in both machining and testing.

Nore 6—Five sizes of specimens often used have diameters of approximately 0.505, 0.357, 0.252, 0.160, and 0.113 in., the reason being to permit easy
calculations of stress from loads, since the corresponding cross sectional areas are equal or close to 0.200, 0.100, 0.0500, 0.0200, and 0.0100 in?,
respectively. Thus, when the actual diameters agree with these values, the stresses (or strengths) may be computed using the simple multiplying factors
5, 10, 20, 50, and 100, respectively. (The metric equivalents of these fixed diameters do not result in correspondingly convenient cross sectional area and
multiplying factors.)

FIG. 4 Standard 0.500-in. (12.5 mm) Round Tension Test Specimen With 2-in. (50 mm) Gauge Length and Examples of Small-size Speci-
mens Proportional to Standard Specimens

measured at the center of the gauge length to the nearest mm) gauge length specimen of Fig. 3 may be used for sheet and strip
0.001 in. (0.025 mm) (see Table 1). material.

9.6 General—Test specimens shall be either substantially 11. Sheet-type Specimen
full size or machined, as prescribed in the product specifica-

tions for the material being tested. ; 3. This specimen is used for testing metallic materials in the

9.6.1 It is desirable to have the cross-sectional area of the form of sheet plate, flat wire, strip, band, and hoop ranging in
specimen smallest at the center of the gauge length to ensure yominal thickness from 0.005 to 1 in. (0.13 to 25 mm). When
fracture within the gauge length. This is provided for by the product specifications so permit, other types of specimens may

taper in the gauge length permitted for each of the specimens —_ pe ysed. as provided in Section 10 (see Note 4).
described in the following sections. ,

9.6.2 For brittle materials it is desirable to have fillets of | 12. Round Specimens

large radius at the ends of the gauge length. 12.1 The standard 0.500-in. (12.5 mm) diameter round test
specimen shown in Fig. 4 is frequently used for testing metallic
materials.

11.1 The standard sheet-type test specimen is shown in Fig.

10. Plate-type Specimens

10.1 The standard plate-type test specimens are shown in
Fig. 3. Such specimens are used for testing metallic materials
in the form of plate, structural and bar-size shapes, and flat
material having a nominal thickness of %16 in. (5 mm) or over.
When product specifications so permit, other types of speci-
mens may be used.

12.2 Fig. 4 also shows small size specimens proportional to
the standard specimen. These may be used when it is necessary
to test material from which the standard specimen or specimens
shown in Fig. 3 cannot be prepared. Other sizes of small round
specimens may be used. In any such small size specimen it is
important that the gauge length for measurement of elongation
Note 4—When called for in the product specification, the 8-in. (200 be four times the diameter of the specimen (see Note 5, Fig. 4).

590

File: sectionII_partA_data_digitized/note_ocr_highdpi/page-0644.txt
SA-370

ASME BPVC.ILA-2025

TABLE 1 Multiplying Factors to Be Used for Various Diameters of Round Test Specimens

Standard Specimen
0.500 in. Round

Actual Actual

0.350 in. Round

Small Size Specimens Proportional to Standard
0.250 in. Round
Actual

. Area, Multiplying ‘ Area, Multiplying . Area, Multiplyin:
Diameter in? Factor Diameter in? Factor Diameter, in? Factor °
0.490 0.1886 5.30 0.343 0.0924 10.82 0.245 0.0471 21.21
0.491 0.1893 5.28 0.344 0.0929 10.76 0.246 0.0475 21.04
0.492 0.1901 5.26 0.345 0.0935 10.70 0.247 0.0479 20.87
0.493 0.1909 5.24 0.346 0.0940 10.64 0.248 0.0483 20.70
0.494 0.1917 5.22 0.347 0.0946 10.57 0.249 0.0487 20.54
0.495 0.1924 5.20 0.348 0.0951 10.51 0.250 0.0491 20.37
0.496 0.1932 5.18 0.349 0.0957 10.45 0.251 0.0495 20.21
(0.05)4 (20.0)4
0.497 0.1940 5.15 0.350 0.0962 10.39 0.252 0.0499 20.05
(0.05)4 (20.0)4
0.498 0.1948 5.13 0.351 0.0968 10.33 0.253 0.0503 19.89
(0.05)4 (20.0)4
0.499 0.1956 5.11 0.352 0.0973 10.28 0.254 0.0507 19.74
0.500 0.1963 5.09 0.353 0.0979 10,22 0.255 0.0511 19.58
0.501 0.1971 5.07 0.354 0.0984 10.16 ae ae wee
0.502 0.1979 5.05 0.355 0.0990 10.10
0.503 0.1987 5.03 0.356 0.0995 10.05
(0.1)4 (10.0)4
0.504 0.1995 5.01 0.357 0.1001 9.99
(0.2)4 (5.0)4 (0.1)4 (10.0)4
0.505 0.2003 4.99 wee tee
(0.2)4 (5.0)4
0.506 0.2011 4.97
(0.2)4 (5.0)4
0.507 0.2019 4.95
0.508 0.2027 4.93
0.509 0.2035 4.91
0.510 0.2043 4.90

A The values in parentheses may be used for ease in calculation of stresses, in pounds per square inch, as permitted in Note 5 of Fig. 4.

12.3 The type of specimen ends outside of the gauge length
shall accommodate the shape of the product tested, and shall
properly fit the holders or grips of the testing machine so that
axial loads are applied with a minimum of load eccentricity and
slippage. Fig. 5 shows specimens with various types of ends
that have given satisfactory results.

13. Gauge Marks

13.1 The specimens shown in Figs. 3-6 shall be gauge
marked with a center punch, scribe marks, multiple device, or
drawn with ink. The purpose of these gauge marks is to
determine the percent elongation. Punch marks shall be light,
sharp, and accurately spaced. The localization of stress at the
marks makes a hard specimen susceptible to starting fracture at
the punch marks. The gauge marks for measuring elongation
after fracture shall be made on the flat or on the edge of the flat
tension test specimen and within the parallel section; for the
8-in. gauge length specimen, Fig. 3, one or more sets of 8-in.
gauge marks may be used, intermediate marks within the gauge
length being optional. Rectangular 2-in. gauge length
specimens, Fig. 3, and round specimens, Fig. 4, are gauge
marked with a double-pointed center punch or scribe marks.
One or more sets of gauge marks may be used; however, one

592

set must be approximately centered in the reduced section.
These same precautions shall be observed when the test
specimen is full section.

14. Determination of Tensile Properties

14.1 Yield Point—Yield point is the first stress in a material,
less than the maximum obtainable stress, at which an increase
in strain occurs without an increase in stress. Yield point is
intended for application only for materials that may exhibit the
unique characteristic of showing an increase in strain without
an increase in stress. The stress-strain diagram is characterized
by a sharp knee or discontinuity. Determine yield point by one
of the following methods:

14.1.1 Drop of Beam or Halt of Pointer Method—tin this
method, apply an increasing load to the specimen at a uniform
rate. When a lever and poise machine is used, keep the beam in
balance by running out the poise at approximately a steady
rate. When the yield point of the material is reached, the
increase of the load will stop, but run the poise a trifle beyond
the balance position, and the beam of the machine will drop for
a brief but appreciable interval of time. When a machine
equipped with a load-indicating dial is used there is a halt or
hesitation of the load-indicating pointer corresponding to the

File: sectionII_partA_data_digitized/note_ocr_highdpi/page-0661.txt
ASME BPVC.II.A-2025

TABLE 9 Charpy V-notch Test Acceptance Criteria for Various Sub-size Specimens**°

ft-lbf

Full Size, ¥%, Size, 2%, Size,
10 by 10 mm 10 by 7.5 mm 10 by 6.7 mm
ft-lbf [J] ft-lbf [J] ft-lbf [J]
75 [102] 56 [76] 50 [68]
70 [95] 53 [72] 47 [64]
65 [88] 49 [67] 44 [60]
60 [82] 45 [61] 40 [54]
55 [75] 41 [56] 37 [50]
50 [68] 38 [52] 34 [46]
45 [61] 34 [46] 30 [41]
40 [54] 30 [41] 27 [37]
35 [48] 26 [35] 23 [31]
30 [44] 22 [30] 20 [27]
25 [34] 19 [26] 17 [23]
20 [27] 15 [20] 13 [18]
16 [22] 12 [16] W [15]
15 [20] 11 [15] 10 [14]
13 [18] 10 [14] 9 [12]
12 [16] 9 [12] 8 (11]
10 [14] 8 [11] 7 [10]
7 [10] 5 [7] 5 [7]

SA-370
Ye Size, Size, % Size,
10 by 5mm 10 by 3.3 mm 10 by 2.5 mm
ft-lbf {Jl ft-lbf [J] [J]
38 [52] 25 [34] 19 [26]
35 [48] 23 [31] 18 [24]
33 [45] 21 [29] 16 [22]
30 [41] 20 [27] 15 [20]
28 [38] 18 [24] 14 [19]
25 [34] 17 [23] 13 [18]
23 [31] 15 [20] 11 [15]
20 [27] 13 [18] 10 [14]
18 [24] 12 [16] 9 [12]
15 [20] 10 [14] 8 (11]
12 [16] 8 11] 6 [8]
10 [14] 7 [10] 5 [7]
8 (11] 5 [7] 4 [5]
8 {11] 5 [7] 4 [5]
6 [8] 4 [5] 3 [4]
6 [8] 4 [5] 3 [4]
5 [7] 3 [4] 2 [3]
4 [5] 2 [3] 2 [3]

4 Care must be taken when using Table 9 for the conversion of subsize specimen absorbed energy results to those values that may be expected from full size Charpy
specimens. The use of conversion values should only be applied when both specimens types (full-size and sub-size) are in the same fracture regime (in other words. a
lower shelf, transition, or upper shelf) at the test temperature for the material under investigation. In particular test specimens <5 mm can exhibit variable absorbed energy

values (NIST Technical Note 1858). (1)

8 Limit based upon presentation by Kim Wallin, VTT, “Sub-sized CVN Specimen Conversion Methodology 4, Slide #10,” which shows a common relationship for sub-sized

specimens up to 75 ft-lbf (102U). (2)

¢ Analysis of Data from NIST Note 1858 by J. A. Griffin, UAB, ASTM A01.13 Task Group meeting, San Antonio, TX 5.4.16. (1)

29. Report

29.1 The specification should designate the information to
be reported.

IZOD IMPACT TEST

30. Procedure

30.1 Testing equipment and methods are given in Test
Methods E23.
31. Precision and Bias

31.1 The precision and bias of these test methods for
measuring mechanical properties are essentially as specified in
Test Methods E8/E8M, E10, E18, and E23.

32. Keywords

32.1 bend test; Brinell hardness; Charpy impact test; elon-
gation; FATT (Fracture Appearance Transition Temperature);
hardness test; Izod impact test; portable hardness; reduction of
area; Rockwell hardness; tensile strength; tension test; yield
strength

ANNEXES

(Mandatory Information)

Al. STEEL BAR PRODUCTS

A1.1 Scope

Al.1.1 This annex contains testing requirements for Steel
Bar Products that are specific to the product. The requirements
contained in this annex are supplementary to those found in the
general section of this specification. In the case of conflict
between requirements provided in this annex and those found

609

in the general section of this specification, the requirements of
this annex shall prevail. In the case of conflict between
requirements provided in this annex and requirements found in
product specifications, the requirements found in the product
specification shall prevail.

File: sectionII_partA_data_digitized/note_ocr_highdpi/page-0738.txt
SA-409/SA-409M

crown, not to exceed ie in. [2 mm]. Any weld reinforcement
may be removed at the manufacturer’s option or by agreement
between the manufacturer and purchaser. The contour of the
reinforcement should be reasonably smooth and free from
irregularities. The weld metal shall be fused uniformly into the
plate surface. No concavity of contour is permitted unless the
resulting thickness of weld metal is equal to or greater than the
minimum thickness of the adjacent base metal.

5.2.3 Weld defects, as determined by specified inspection
requirements, shall be repaired by removal to sound metal and
rewelding.

5.3 Heat Treatment:

5.3.1 Except as provided in 5.3.2, all pipe shall be furnished
in the heat-treated condition. For H grades and $30815,
separate solution heat treatments are required for solution
annealing; in-process heat treatments are not permitted as
a substitute for the separate solution heat treatments. The
heat-treatment procedure shall consist of heating the material to
a minimum temperature of 1900 °F [1040 °C], except for S31254,
$31266, and S30815 which shall be heat treated to 2100 °F
[1150°C] and 1920°F [1050 °C] respectively, S31727 and
$32053 which shall be heat treated in the range 1975 to 2155 °F
[1080 to 1180°C], S34565 which shall be heat treated in
2050 °F [1120 °C] to 2140 °F [1170 °C], and N08367, which
shall be heated to a minimum temperature of 2025 °F
[1107°C], all materials to be followed by quenching in
water or rapidly cooling by other means.

5.3.2 The purchase order shall specify one of the following
conditions if the heat-treated condition specified in 5.3.1 is not
desired by the purchaser:

5.3.2.1 A final heat-treatment temperature under 1900 °F
[1040 °C]. Each pipe supplied under this requirement shall be
stenciled with the final heat-treatment temperature in degrees
Fahrenheit or degrees Celsius after the suffix “HT.” Controlled
structural or special service characteristics may be specified as
a guide for the most suitable heat treatment.

5.3.2.2, DELETED

5.3.2.3, DELETED

5.4 A solution annealing temperature above 1950 °F
[1065 °C] may impair the resistance to intergranular corrosion
after subsequent exposure to sensitizing conditions in TP321,
TP347, and TP348. When specified by the purchaser, a lower
temperature stabilization or re-solution anneal shall be used
subsequent to the initial high temperature solution anneal (see
Supplementary Requirement $5).

6. Chemical Composition

6.1 The steel shall conform to the chemical composition in
Table 1.

6.2 When specified on the purchase order, a product analy-
sis shall be supplied from one tube or coil of steel per heat. The
product analysis tolerance of Specification A480/A480M shall

apply.

688

ASME BPVC.II.A-2025

6.3 Unless otherwise specified in the purchase order, the
chemical composition of the welding filler metal shall conform
to the requirements of the applicable AWS specification for the
corresponding grade shown in Table 2. Grades with no filler
metal classification indicated shall be welded with filler metals
producing deposited weld metal having a composition in
accordance with the chemical composition specified in Table 1.
The method of analysis for nitrogen and cerium shall be a
matter of agreement between the purchaser and manufacturer.
The purchaser may choose a higher-alloy filler metal when
needed for corrosion resistance.

7. Tensile Requirements

7.1 The tensile properties of the plate or sheet used in
making the pipe shall conform to the requirements prescribed
in Table 3. Certified mill test reports shall be submitted to the
pipe manufacturer.

7.2 A transverse tension test taken across the welded joint of
the finished pipe shall meet the same minimum tensile strength
requirements as the sheet or plate. The weld section on the
tension specimen shall be in the same condition as the finished
pipe (with or without bead as specified).

8. Mechanical Tests Required

8.1 Tension Test—One transverse tension test of the weld
shall be made on each lot (Note 2) of finished pipe.

Nore 2—The term “lot” applies to each 200 ft [60 m] or less of pipe of
the same NPS and wall thickness (or schedule number) which is produced
from the same heat of steel and subjected to the same finishing treatment
in a continuous furnace. When final heat treatment is in a batch-type
furnace, the lot shall include only that pipe which is heat treated in the
same furnace charge. When no heat treatment is performed following final
forming operations, the lot shall include each 200 ft [60 m] or less of pipe
of the same NPS and wall thickness (or schedule number) which is
produced from the same heat of steel.

8.2 Transverse Guided-Bend Weld Test—One test (two
specimens) of the weld shall be made on each lot (Note 2) of
finished pipe.

8.3 Pressure or Nondestructive Electric Test—Each length

of pipe shall be subjected to a pressure test or a nondestructive
electric test as prescribed in Section 15.

9. Permissible Variations in Wall Thickness

9.1 The minimum wall thickness at any point shall not be
more than 0.018 in. [0.46 mm] under the specified wall
thickness. (This tolerance is slightly more than commercial
tolerances on sheet and plate to allow for possible loss of
thickness caused by manufacturing operations.)

10. Permissible Variations in Dimensions

10.1 Permissible variations in dimensions shall not exceed
the following at any point in each length of pipe.

10.1.1 Specified Diameter—Where the specified wall thick-
ness is less than 0.188 in. [4.8 mm], the actual outside
diameter, based on circumferential measurement, shall not vary
more than +0.20 % from the specified outside diameter. Where
the specified wall thickness is 0.188 in. [4.8 mm] and heavier,
the actual outside diameter, based on circumferential
