Repository: Demigodofa/ASMEPurchaseOrderHelper

# ASMEPurchaseOrderHelper

PC UI tool to help purchasing agents generate correct ASME purchase orders. The active desktop flow reads normalized ASME JSONL data, applies policy rules, and generates copy-ready/exportable PO content.

## Source of truth (for agents/bots)
This README is the source of truth for rules, orientation, and guidance. The owner may use loose or exact language; if there is any ambiguity, confirm intent. Example: if they say "ordering requirements," confirm they mean "Ordering Information" (the official section name used in the PDFs).

File: sectionII_partA_data_digitized/note_ocr_highdpi/page-0791.txt
ASME BPVG.ILA-2025

11. Permissible Variations in Length

11.1 Variations from the specified length shall not exceed
the amounts prescribed in Table 4.

12. Permissible Variations in Height of Flash on Electric-
Resistance-Welded Tubes

12.1 For tubes manufactured to this specification, the weld
flash on the outside of the tube shall be mechanically removed
by cutting prior to any subsequent cold work or sizing.

12.2 For tubes over 2 in. [50.8 mm] in outside diameter, or
over 0.135 in. [3.44 mm] in wall thickness, the flash on the
inside of the tubes shall be mechanically removed by cutting to
a maximum height of 0.010 in. [0.25 mm] at any point on the
tube.

12.3 For tubes 2 in. [50.8 mm] and under in outside
diameter and 0.135 in. [3.4 mm] and under in wall thickness,
the flash on the inside of the tube shall be mechanically
removed by cutting to a maximum height of 0.006 in. [0.15
mm] at any point on the tube.

13. Straightness and Finish

13.1 Finished tubes shall be reasonably straight and have
smooth ends free of burrs. They shall have a workmanlike
finish. Surface imperfections (see Note 1) may be removed by
grinding, provided that a smooth curved surface is maintained,
and the wall thickness is not decreased to less than that
permitted by this or the product specification. The outside
diameter at the point of grinding may be reduced by the amount
so removed.

Nore 1—An imperfection is any discontinuity or irregularity found in
the tube.

14. Repair by Welding

14.1 Repair welding of base metal defects in tubing is
permissible only with the approval of the purchaser and with
the further understanding that the tube shall be marked “WR”
and the composition of the deposited filler metal shall be
suitable for the composition being welded. Defects shall be
thoroughly chipped or ground out before welding and each
repaired length shall be reheat treated or stress relieved as
required by the applicable specification. Each length of re-
paired tube shall be tested hydrostatically as required by the
product specification.

TABLE 4 Permissible Variations in Length“

Method of Outside Cut Length,
Manufacture Diameter, in. [mm]

in. [mm] Over Under

Seamless, hot-finished All sizes He [5] 0 [0]
Seamless, cold- Under 2 [50.8] Y% [8] 0 [0]
finished 2 [50.8] and over %e [5] 0 [0]
Welded Under 2 [50.8] Y% [3] 0 [0]
2 [50.8] and over %e [5] 0 [0]

4 These permissible variations in length apply to tubes before bending. They apply

to cut lengths up to and including 24 ft [7.3 m]. For lengths greater than 24 ft [7.3
m], the above over-tolerances shall be increased by % in. [3 mm] for each 10 ft [3
m] or fraction thereof over 24 ft or ¥% in. [13 mm], whichever is the lesser.

SA-450/SA-450M

14.2 Repair welding shall be performed using procedures
and welders or welding operators that have been qualified in
accordance with ASME Boiler and Pressure Vessel Code,
Section IX.

15. Retests

15.1 If the results of the mechanical tests of any group or lot
do not conform to the requirements specified in the individual
specification, retests may be made on additional tubes of
double the original number from the same group or lot, each of
which shall conform to the requirements specified.

16. Retreatment

16.1 If the individual tubes or the tubes selected to represent
any group or lot fail to conform to the test requirements, the
individual tubes or the group or lot represented may be
retreated and resubmitted for test. Not more than two reheat
treatments shall be permitted.

17. Test Specimens

17.1 Test specimens shall be taken from the ends of finished
tubes prior to upsetting, swaging, expanding, or other forming
operations, or being cut to length. They shall be smooth on the
ends and free of burrs and flaws.

17.2 If any test specimen shows flaws or defective
machining, it may be discarded and another specimen substi-
tuted.

18. Method of Mechanical Testing

18.1 The specimens and mechanical tests required shall be
made in accordance with Annex A2 of Test Methods and
Definitions A370 if inch-pound units are specified or to the
requirements described in the applicable track of Test Methods
A1058 if SI units are specified.

18.2 Specimens shall be tested at room temperature.

18.3 Small or subsize specimens as described in Test
Methods and Definitions A370 or Test Methods A1058 may be
used only when there is insufficient material to prepare one of
the standard specimens. When using small or subsize
specimens, the largest one possible shall be used.

19, Flattening Test

19.1 A section of tube not less than 2 in. [63 mm] in
length for seamless and not less than 4 in. [100 mm] in length
for welded shall be flattened cold between parallel plates in two
steps. For welded tubes, the weld shall be placed 90° from the
direction of the applied force (at a point of maximum bending).
During the first step, which is a test for ductility, no cracks or
breaks, except as provided for in 19.4, on the inside, outside, or
end surfaces shall occur in seamless tubes, or on the inside or
outside surfaces of welded tubes, until the distance between the
plates is less than the value of H calculated by the following
equation:

(1+e)t

He C+D (2)

741

File: sectionII_partA_data_digitized/note_ocr_highdpi/page-0892.txt
SA-480/SA-480M (ASTM A480/A480M)

13. Finish for Plates

13.1 The types of finish available on plates are:

13.1.1 Hot-rolled or Cold-rolled, and Annealed or Heat
Treated—Scale not removed, an intermediate finish. Use of
plates in this condition is generally confined to heat-resisting
applications. Scale impairs corrosion resistance.

13.1.2 Hot-rolled or Cold-rolled, and Annealed or Heat
Treated, and Blast Cleaned or Pickled—Condition and finish
commonly preferred for corrosion-resisting and most heat-
resisting applications, essentially a No. 1 finish.

13.1.3 Hot-rolled or Cold-rolled, and Annealed or Heat
Treated, and Surface Cleaned and Polished—Polish finish is
generally No. 4 finish.

13.1.4 Hot-rolled or Cold-rolled, and Annealed or Heat
Treated, and Descaled, and Temper Passed—Smoother finish
for specialized applications.

13.1.5 Hot-rolled or Cold-rolled, and Annealed or Heat
Treated, and Descaled; and Cold-rolled, and Annealed or Heat
Treated, and Descaled, and Optionally Temper Passed—
Smooth finish with greater freedom from surface imperfections
than in 13.1.4.

14. Edges for Cold-rolled Strip

14.1 The types of edges available on strip products are:

14.1.1 No. 1 Edge—A rolled edge, either round or square as
specified.

14.1.2 No. 3 Edge—An edge produced by slitting.

14.1.3 No. 5 Edge—An approximately square edge pro-
duced by rolling or filing after slitting.

15. Heat Treatment

15.1 The heat treatments shown in this section are to be
followed unless otherwise specified in the applicable material
specification. Heat treatment thermal cycles shall be separate
from other thermal processing cycles; for example, in-process
thermal cycles are not permitted as a substitute for the separate
annealing cycle.

15.2 Austenitic Types:

15.2.1 The austenitic types shall be annealed in accordance
with Table A1.2.

15.2.2 The material shall be annealed to meet the mechani-
cal property requirements of the applicable material specifica-
tion unless otherwise stated in the material specification.

15.2.3 Except as indicated in Table A1.2, Series 300,
XM-15, N08800, S$30415, S30815, S31725, S31726, and
$32615 austenitic chromium-nickel steels, when specified on
the purchase order, shall be capable of meeting the test for
resistance to intergranular corrosion specified in 18.2.

15.2.4 For grades stabilized with titanium or niobium, refer
to Note 5.

Note 5—Solution-annealing temperatures above 1950 °F [1066 °C]
can impair the resistance to intergranular corrosion after subsequent
exposure to sensitizing conditions in the stabilized grades, types 309Cb,
309HCb, 310Cb, 310HCb, 316Ti, 316Cb, 321, 321H, 347, 347H, 348,
348H, $21640, S31740, $33425, S35140, S35135, and S35125. When
intergranular corrosion is of concern, the purchaser should specify the
corrosion test of 18.2 (to be conducted on sensitized specimens). The
manufacturer is permitted, if necessary, use a lower temperature resolution
anneal or a stabilization anneal after a high temperature solution anneal in

790

ASME BPVCG.I1L.A-2025

order to meet corrosion test requirements. Consideration should be given
to the corrosive media before using a stabilization anneal at less than
1800 °F [982 °C], as such treatment is not equally effective for all media.

15.2.5 For the stabilized H types, it is noted that the heat
treatment requirements shown in Table Al.2 differ as a
function of whether the material was cold worked or hot
finished.

15.2.6 The chromium-manganese-nickel types (201, 202,
$20103, $20400, $20153, S21800, S21640, XM-11, XM-17,
XM-18, XM-19, XM-29, and XM-31) shall be solution an-
nealed to meet the mechanical property requirements of the
applicable material specification and to exhibit adequate resis-
tance to intergranular corrosion (see 18.2). For S20161, the
heat treatment is specified in Table A1.2. For S21640, see Note
5.

15.2.6.1 Note that some of these types contain high carbon
content that can adversely affect resistance to intergranular
corrosion.

15.3 Duplex Types—The duplex types shall be solution
annealed in accordance with Table A1.2.

15.4 Martensitic and Ferritic Types:

15.4.1 The chromium steels (S32803, 400 Series, S40945,
$41045, S41050, S41500, $43932, S44400, S44537, $44635,
$44660, S44700, $44735, S44800, XM-27, and XM-33) shall
be heat treated in such a manner as to satisfy all the require-
ments for mechanical and bending properties specified in the
applicable material specification and (except for 400 Series,
S41050, and $41500) to provide for adequate resistance to
intergranular attack.

15.4.2 For S41500, heat to 1750 °F [955 °C] minimum, air
cool to 200 °F [93 °C] or lower prior to any optional interme-
diate temper and prior to final temper. The final temper shall be
between 1050 °F and 1150 °F [566 °C and 621 °C].

16. Number of Tests

16.1 Unless otherwise specified by the applicable material
specification or by agreement between the seller and the
purchaser to perform a greater number of tests, the following
number of tests are to be performed.

16.1.1 In the case of plate, sheet, and strip produced in coil
form, two or more hardness tests (one from each end of the
coil); one bend test, when required; one permeability test, when
required; and one or more tension tests shall be made on
specimens taken from each coil. If the hardness difference
between the two ends of the coil exceeds 5 HRB, or equivalent,
or if the material is temper rolled, tensile properties must be
determined on both coil ends.

16.1.2 In the case of plate, sheet, or strip produced in cut
lengths, one tension test; two tension tests if the material is
temper rolled (one tension test for single piece lots); one bend
test when required, and one or more hardness tests shall be
made on each 100 or less pieces of the same heat and nominal
thickness rolled separately or continuously and heat treated
within the same operating period, either as a lot or continu-
ously.

Nore 6—The term continuously, as applied to heat treatment, is meant
to describe a heat-treating operation in which one cut length follows

File: sectionII_partA_data_digitized/note_ocr_highdpi/page-0910.txt
SA-480/SA-480M (ASTM A480/A480M)

ASME BPVCILA-2025

A4. REQUIREMENTS FOR INTRODUCTION OF NEW MATERIALS

A4.1 New materials may be proposed for inclusion in
specifications referencing this specification subject to the
following conditions:

A4.1.1 Application for the addition of a new grade to a
specification shall be made to the chair of the subcommittee
that has jurisdiction over that specification.

A4.1.2 The application shall be accompanied by a statement
from at least one user indicating that there is a need for the new
grade to be included in the applicable specification.

A4.1.3. The application shall be accompanied by test data as
required by the applicable specification. Test data from a
minimum of three test lots, as defined by the specification, each
from a different heat, shall be furnished.

A4.1.4 The application shall provide recommendations for
all requirements appearing in the applicable specification.

A4.1.5 The application shall state whether the new grade is
covered by patent.

A5. REQUIREMENTS FOR INTRODUCTION OF MATERIALS FROM OTHER A01 OR B02.07 SPECIFICATIONS

A5.1 Wrought materials that are already covered by another
AO1 or B02.07 specification may be proposed for inclusion in
specifications referencing this specification of general require-
ments subject to the following conditions:

A5.1.1 Application for the addition of a grade that is
already covered in another AO1 or AO1.17 specification shall be
made to the chair of the subcommittee that has jurisdiction over
that the specification to which the grade is to be added.

A5.1.2 The chemical requirements, the specified mechani-
cal properties, and the heat treatment requirements of the grade
being added shall be the same as those for the grade in the A01
or AO1.17 specification in which the grade is presently covered.

A5.1.3 The application shall provide recommendations for
all requirements appearing in the applicable specification.

A5.1.4 The application shall state whether or not the grade
is covered by patent.

SUMMARY OF CHANGES

Committee A01 has identified the location of selected changes to this standard since the last issue
(A480/A480M — 23a) that may impact the use of this standard. (Approved Nov. 1, 2023.)

(1) Added UNS designation $31025 to Table A1.2.

Committee A01 has identified the location of selected changes to this standard since the last issue
(A480/A480M — 23) that may impact the use of this standard. (Approved Sept. 1, 2023.)

(1) Removed reference to MIL-STD-129 and MIL-STD-163 in
25.2.

Committee AQ1 has identified the location of selected changes to this standard since the last issue
(A480/A480M — 22a) that may impact the use of this standard. (Approved March 1, 2023.)

(1) Added UNS designation S31740 to Note 5, 18.2.1, and
Table A1.2.

Committee AQ1 has identified the location of selected changes to this standard since the last issue
(A480/A480M — 22) that may impact the use of this standard. (Approved Sept. 1, 2022.)

(1) Revised Terminology (Section 3) to comply with Form and
Style Manual.

810

File: sectionII_partA_data_digitized/note_ocr_highdpi/page-0989.txt
ASME BPVCG.ILA-2025

14.2.1 The defect may be removed by grinding provided
that the remaining wall thickness is within specified limits.

14.2.2 Repaired in accordance with the repair welding
provisions of 14.6.

14.2.3 The section of pipe containing the defect may be cut
off within the limits of requirements on length.

14.2.4 Rejected.

14.3 To provide a workmanlike finish and basis for evalu-
ating conformance with 14.2, the pipe manufacturer shall
remove by grinding the following noninjurious imperfections:

14.3.1 Mechanical marks, abrasions (Note 5), and pits, any
of which imperfections are deeper than “ie in. (1.58 mm).

Norg 5—Marks and abrasions are defined as cable marks, dinges, guide
marks, roll marks, ball scratches, scores, die marks, and the like.

14.3.2 Visual imperfections, commonly referred to as scabs,
seams, laps, tears, or slivers, found by exploration in accor-
dance with 14.1 to be deeper than 5 % of the nominal wall
thickness.

14.4 At the purchaser’s discretion, pipe shall be subject to
rejection if surface imperfections acceptable under 14.2 are not
scattered, but appear over a large area in excess of what is
considered a workmanlike finish. Disposition of such pipe shall
be a matter of agreement between the manufacturer and the
purchaser.

14.5 When imperfections or defects are removed by
grinding, a smooth curved surface shall be maintained, and the
wall thickness shall not be decreased below that permitted by
this specification. The outside diameter at the point of grinding
may be reduced by the amount so removed.

14.5.1 Wall thickness measurements shall be made with a
mechanical caliper or with a properly calibrated nondestruc-
tive testing device of appropriate accuracy. In case of dispute,
the measurement determined by use of the mechanical caliper
shall govern.

14.6 Weld repair shall be permitted only subject to the
approval of the purchaser and in accordance with Specification
A530/A530M.

14.7 The finished pipe shall be reasonably straight.

SA-524/SA-524M

16. Test Specimens and Methods of Testing

16.1 Specimens cut either longitudinally or transversely
shall be acceptable for the tension test.

16.2 Test specimens for the bend test specified in 9.2 and for
the flattening tests specified in Section 10 shall consist of
sections cut from a pipe. Specimens for flattening tests shall be
smooth on the ends and free from burrs, except when made on
crop ends.

16.3 Test specimens for the bend test specified in 9.2.2 shall
be cut from one end of the pipe and, unless otherwise specified,
shall be taken in a transverse direction. One test specimen shall
be taken as close to the outer surface as possible and another
from as close to the inner surface as possible. The specimens
shall be either 2 by % in. [12.7 mm] in section or 1 by % in.
{25.4 by 12.7 mm] in section with the corners rounded to a
radius not over 6 in. [1.6 mm] and need not exceed 6 in.
{152 mm] in length. The side of the samples placed in tension
during the bend shall be the side closest to the inner and outer
surface of the pipe respectively.

17. Lengths

17.1 Pipe lengths shall be in accordance with the following
regular practice:

17.1.1 The lengths required shall be specified in the order,
and

17.1.2 No jointers are permitted unless otherwise specified.

17.2 If definite lengths are not required, pipe may be
ordered in single random lengths of 16 to 22 ft [4.9 to 6.7 ml],
with 5 % 12 to 16 ft [3.7 to 4.9 m], or in double random lengths
with a minimum average of 35 ft [10.7 m] and a minimum
length of 22 ft [6.7 m] with 5 % 16 to 22 ft [4.9 to 6.7 mJ.

18. Rejection

18.1 Each length of pipe that develops injurious defects
during shop working or application operations will be rejected,
and the manufacturer shall be notified. No rejections under this
or any other specifications shall be marked as specified in
Section 19 for sale under this specification except where such
pipe fails to comply with the weight requirements alone, in

15. Number of Tests and Retests

15.1 One of either of the tests specified in 9.1 shall be made
on one length of pipe from each lot (Note 2).

15.2 For pipe NPS 2 [DN 50] and under, the bend test
specified in 9.2 shall be made on one pipe from each lot (Note
2). The bend tests specified in 9.2.2 shall be made on one end
of each pipe.

15.3 The flattening test specified in Section 10 shall be
made on one length of pipe from each lot (Note 2).

15.4 Retests shall be in accordance with Specification
A530/A530M and as provided in 15.5 and 15.6.

15.5 If a specimen breaks in an inside or outside surface
flaw, a retest shall be allowed.

15.6 Should a crop end of a finished pipe fail in the
flattening test, one retest may be made from the broken end.

which case it may be sold under the weight specifications with
which it does comply.

19, Product Marking

19.1 In addition to the marking prescribed in Specification
A530/A530M, the marking shall include the hydrostatic test
pressure when tested or the letters “NH” when not tested, the
length and schedule number, and on pipe sizes larger than
NPS 4 [DN 100] the weight shall be given. Length shall be
marked in feet and tenths of a foot, or metres to two decimal
places, depending on the units to which the material was
ordered, or other marking subject to agreement.

19.2 Bar Coding—in addition to the requirements in 19.1,
bar coding is acceptable as a supplemental identification
method. The purchaser may specify in the order a specific bar
coding system to be used.

File: sectionII_partA_data_digitized/note_ocr_highdpi/page-1015.txt
ASME BPVC.I1.A-2025

SA-540/SA-540M

915

Oe
: ° TABLE 2. Continued
Grade Class Diameter Tensile Yield Elonga- Reduc- Surface Charpy
: Strength, Strength, tion, tion of Brinell V-Notch
min 0.2% min, % Area, Hardness +10 °F
offset, min, % min max [-12.2 °C]
min
Metric Units
In 50
mm MPa MPa mm
Bai 5 to 50, incl 825 725 15 50 241 285 Note 4
(Cr-Mo-V) over 50 to 150, incl 795 690 15 50 248 302 Note 4
over 150 to 205, incl 795 690 15 50 255 «311 Note 4
4 to 75, incl 930 825 13 45 269 331 Note 4
over 75 to 150, incl 930 825 13 45 277-352 Note 4
3 to 75, incl 4000 895 12 40 293 352 Note 4
over 75 to 150, incl 1000 895 12 40 302 375 Note 4
2 to 100, incl 1070 965 1 40 311 401 Note 4
1 to 100, incl 1140 1035 10 35 321 429 Note 4
. B22 5 to 50, inc! 825 725 15 50 248 ©2938 Note 1
(4142-H) over 50 to 100, incl 795 690 15 50 255 302 Note 4
4 to 25, incl 930 825 13 45 269 341 Note 1
over 25 to 100, incl 930 825 13 45 277-363 Note 4
3 to 50, incl 1000 895 12 40 293 363 Note 4
over 50 to 100, incl 1000 895 12 40 302 375 Note 4
2 to 75, incl 1070 965 1 40 311 401 Note 4
1 to 38, incl 1140 1035 10 35 321 401 Note 4
B23 5 to 150, incl 825 725 15 50 248 311 Note 1
(E-4340-H) over 150 to 200 incl 795 690 15 50 255 321 Note 1
over 200 to 240, incl 795 690 15 50 262 321 Note 4
4 to 75, incl 930 825 13 45 269 «341 Note 4
over 75 to 150, incl 930 825 13 45 277-352 Note 1
over 150 to 240, incl 930 825 13 45 285 363 Note 4
3 to 75, incl 1000 895 12 40 293 363 Note 2
over 75 to 150, incl 1000 895 12 40 302 375 Note 2
over 150 to 240, incl 1000 895 12 40 311 388 Note 4
2 to 75, incl 1070 965 "1 40 311 388 Note 4
over 75 to 150, incl 1070 965 a 40 311 401 Note 4
over 150 to 240, incl 1070 965 11 40 321 415 Note 4
1 to 75, incl 1140 1035 10 35 321 415 Note 4
over 75 to 150, incl 1140 1035 10 35 331 429 Note 4
over 150 to 200, incl 1140 1035 10 35 341 444 Note 4
B24 5 to 150, incl 825 725 15 50 248 «311 Note 1
(4840 Mod.) over 150 to 200, incl 795 690 15 50 255 321 Note 1
over 200 to 240, incl 795 690 15 50 262 321 Note 1
4 to 75, incl 930 825 13 45 269 341 Note 4
over 75 to 150, incl 930 825 13 45 277 = 352 Note 1
over 150 to 200, incl 930 825 13 45 285 363 Note 1
over 200 to 240, incl 930 825 13 45 293 363 Note 4
3 to 75, incl 1000 895 12 40 293 363 Note 2
over 75 to 200, incl 1000 895 12 40 302 388 Note 2
over 200 to 240, incl 1000 895 12 40 311 388 Note 4
2 to-180;-inel 4070. 965 11 40 311 401 Note 2
over 180 to 240, incl 1070 965 1 40 321 415 Note-4
1 to 150, incl 1140 1035 10 35 321 415 Note 3
over 150 to 200, incl 1140 1035 10 35 331 429 Note 4
— B24v 3 to 100, incl 1000 895 12 40 293 363 Note 1
(4340V Mod.) over 100 to 200, incl 1000 895 12 40 302 375 Note 2
over 200 to 240, incl 1000 895 12 40 311 388 Note 3
2 to 100, incl 1070 965 an 40 311 388 Note 2
over 100 to 200, incl 1070 965 11 40 311 401 Note 3
over 200 to 280, incl 1070 965 1 40 321 445 Note 4
1 to 100, incl 1140 1035 10 35 321 415 Note 3
over 100 to 200, incl 1140 1035 10 35 331 429 Note 4
over 200 to 280, inc! 1140 1035 10 35 331 444 Note 4
12. Surface Condition 13. Number of Tests
12.1 Bolting material shall be cleaned and furnished in the 13.1 Mechanical Tests on Quenched and Tempered Bolting
scale-free condition. Material:
NU

File: sectionII_partA_data_digitized/note_ocr_highdpi/page-1045.txt
ASME BPVG.IL.A-2025

6. Chemical Composition

6.1 The steel shall conform to one of the requirements as to
chemical composition as prescribed in Table 1.

6.2 When a grade is ordered under this specification, sup-
plying an alloy grade that specifically requires the addition of
any element other than those listed for the ordered grade in
Table 1 is not permitted.

7. Product Analysis

7.1 When requested in the purchase order, a product analy-
sis shall be made by the manufacturer or supplier from one tube
or billet per heat.

7.2 If the original test for product analysis fails, retests of
two additional tubes or billets shall be made. Both retests for
the elements in question shall meet the requirements of this
specification; otherwise, all remaining material in the heat or
lot (Note 1) shall be rejected or, at the option of the producer,
each tube may be individually tested for acceptance. Tubes that
do not meet the requirements of this specification shall be
rejected.

Note 1—For tension and hardness test requirements, the term lot
applies to all tubes prior to cutting, of the same nominal diameter and wall
thickness which are produced from the same heat of steel. When final heat
treatment is in a batch-type furnace, a lot shall include only those tubes of
the same size and the same heat which are heat treated in the same furnace
charge. When the final heat treatment is in a continuous furnace, a lot shall
include all tubes of the same size and heat, heat treated in the same furnace
at the same temperature, time at heat and furnace speed.

7.3 For referee purposes, Test Methods A751 shall be used.

8. Mechanical Properties

8.1 Tensile Properties—The material shall conform to the
requirements as to tensile properties prescribed in Table 2,
when pulled in full section.

8.2 Hardness Requirements—The tubes shall not exceed the
Rockwell Hardness shown in Table 3.
9. Permissible Variations in Dimensions (Fig. 1)

9.1 Permissible variations from the specified outside diam-

1.0-in. [25.4-mm] outside diameter nor +0.006 in. [0.15 mm]
for tubing 1.0 in. [25.4 mm] to 1.25 in. [31.7 mm] inclusive.
These tolerances do not apply to the bent portion of the
U-tubes. At the bent portion of a U-tube for R = 2 x D or
greater neither the major nor minor diameter of tube: shall
deviate from nominal by more than 10 %. If 1% D is specified,
tolerances could be greater.

TABLE 1 Chemical Requirements

Element Composition, %

Grade A2 Grade B2 Grade C2
Carbon, max 0.18 0.27 0.30
Manganese 0.27-0.63 0.29-0.93 0.29-1.06
Phosphorus, max 0.035 0.035 0.035
Sulfur, max 0.035 0.035 0.035
Silicon, min wee 0.10 0.10

945

SA-556/SA-556M (ASTM A556/A556M)

TABLE 2 Tensile Requirements

Grade A2 Grade B2 Grade C2
Tensile strength, min, ksi [MPa] 47 [320] 60 [410] 70 [480]
Yield strength, min, ksi [MPa] 26 [180] 37 [260] 40 [280]

Elongation in 2 in. or 50 mm, 35 30 30
min, % (longitudinal)

TABLE 3 Hardness Requirements

Grade A2 72 HRBW
Grade B2 79 HRBW
Grade C2 89 HRBW

9.2. Permissible variations from the specified minimum wall
thickness shall not exceed +20 % or —0. The wall thickness of
the tube in U-bent section shall be not less than value
determined by:

t, = T (2R)/(2R+D) (1)
where:
t = wall thickness after bending, in. [mm],
T = specified minimum tube wall thickness, in. [mm],
R = centerline bend radius, in. [mm], and
D = nominal outside tube diameter, in. [mm].
9.3 In the case of U-tubes, the length of the tube legs as

measured from the point of tangency of the bend and the tube
leg to the end of the tube leg shall not be less than specified, but
may exceed the specified values by the amount given in Table
4. The difference in lengths of the tube legs shall not be greater
than % in. [3 mm] unless otherwise specified.

9.4 The end of any tube may depart from square by not
more than the amount given in Table 5.

9.5 The leg spacing measured between the points of tan-
gency of the bend to the legs shall not vary from the value (2R
~ specified tube OD) by more than “1c in. [1.5 mm] where R is
the centerline bend radius.

9.6 The bent portion of the U-tube shall be substantially
uniform in curvature and not exceed +o in. [1.5 mm] of the
normal centerline radius.

10.1 Finished tubes shall be free from scale but may have a
superficial oxide film on the surfaces. A light oxide scale on the
outside and inside surfaces of U-bend shall be allowed for
tubes which have been heat treated.

10.2 Finished tubes shall be reasonably straight and have
smooth ends free from burrs. Tubes shall have a workmanlike
finish and shall be free of surface imperfections that cannot be
removed within the allowable wall tolerances. Removal of
surface imperfections such as handling marks, straightening
marks, light mandrel and die marks, shallow pits, and scale
pattern will not be required provided they are within the
allowable wall tolerances.

10.3 Finished tubes shall be coated both on the outside and
the inside diameter to prevent corrosion in transit. The type of
coating applied should be mutually agreed upon and specified
in the order.

File: sectionII_partA_data_digitized/note_ocr_highdpi/page-1046.txt
SA-556/SA-556M (ASTM A556/A556M)

Centerline
Bend Radius RR

ASME BPVC.ILA-2025

Leg Length

Difference “|
cy ot

Wall
Thickness T

Outside
Diameter

Leg Length

FIG. 1 Bent Portion of U-Tube

TABLE 4 Tube Leg Length Tolerance

Leg Length, ft {m] Plus Tolerance in. [mm]

Up to 20 [6], incl VY [8.2]
Over 20 to 30 [6 to 9], incl Se [4.0]
Over 30 to 40 [9 to 12.2], incl He [4.8]

TABLE 5 Squareness of Ends Tolerance

Tube OD, in. [mm] Tolerance,
in. [mm]

5% [15.9] 0.010 [0.25]

Over ¥% to 1% [15.9 to 31.7], incl 0.016 [0.4]

11. Mechanical Tests Required

11.1 Tension Test—One tension test shall be made on a
specimen for lots of not more than 50 tubes. Tension tests shall
be made on specimens from two tubes for lots of more than 50
tubes (Note 1).

11.2 Flattening Test—One flattening test shall be made on
specimens taken from each end of one finished tube, not the
one used for the flaring test, from each lot of not more than 125
tubes or fraction thereof.

11.3 Flaring Test—One flaring test shall be made on speci-
mens taken from each end of one finished tube, not the one

11.5 Hydrostatic Test—Each U-tube shall be subjected to a
hydrostatic test, using a noncorrosive fluid, or when agreed
upon between the purchaser and manufacturer, they may be
tested at 144 times the specified design working pressure.

12. Nondestructive Test (Electric Test)

12.1 Each tube shall be tested after the finish heat treatment
following the final cold-drawn pass by passing through a
nondestructive tester capable of detecting defects on the entire
cross section of the tube, in accordance with Specification
A450/A450M.

13. Packaging and Package Marking

13.1 The tubing shall be packaged or bundled in such a
manner as to prevent damage in ordinary handling and trans-
portation and identified by a tag with the name of the
manufacturer, purchase order number, specification number
and grade, and size.

13.2 In the case of U-tubes, each box shall be palletized and
legibly marked showing the manufacturer’s name, purchase
order number, specification number and grade, size, and
identification of items contained.

13.3 Bar Coding—tIn addition to the requirements in 13.1
and 13.2, bar coding is acceptable as a supplemental identifi-

—_———-used for flattening test, from each lot of not more than 125

tubes or fraction thereof.

11.4 Hardness Test—Brinell or Rockwell hardness tests
shall be made on specimens from two tubes from each lot
(Note 1).

946

eation~-method.-The purchaser may specify in the order a
specific bar coding system to be used.
14. Keywords

14.1 carbon; feedwater heater tubes; seamless steel tube;
steel tube

File: sectionII_partA_data_digitized/note_ocr_highdpi/page-1078.txt
SA-568/SA-568M (ASTM A568/A568M)

bl
INTERNATIONAL

Ally Designation: A568/A568M - 19a
ull

Standard Specification for

ASME BPVC.ILA-2025

Steel, Sheet, Carbon, Structural, and High-Strength, Low-
Alloy, Hot-Rolled and Cold-Rolled, General Requirements

for’

This standard is issued under the fixed designation A568/A568M; the number immediately following the designation indicates the year
of original adoption or, in the case of revision, the year of last revision. A number in parentheses indicates the year of last reapproval.
A superscript epsilon (e) indicates an editorial change since the last revision or reapproval.

This standard has been approved for use by agencies of the U.S. Department of Defense.

1. Scope*

1.1 This specification covers the general requirements for
steel sheet in coils and cut lengths. It applies to the following
specifications that describe carbon steel, structural steel, and
high-strength, low-alloy steel (HSLA) furnished as hot-rolled
sheet and cold-rolled sheet: Specifications A414/A414M,
A424/A424M, A606/A606M, A659/A659M, A794/A794M,
A1008/A1008M, A1011/A1011M, and A1039/A1039M.

1.2 This specification is not applicable to hot-rolled heavy-
thickness carbon sheet coils (Specification A635/A635M).

1.3 In case of any conflict in requirements, the requirements
of the individual material specification shall prevail over those
of this general specification.

1.4 For the purposes of determining conformance with this
and the appropriate product specification referenced in 1.1,
measured values, calculated values, or observed values shall be
rounded to the nearest unit in the right hand place of figures
used in expressing the limiting values in accordance with the
rounding method of Practice E29.

1.4.1 Ordered values, identified in tables, specified such as
over 30 through 48 or 30 exclusive to 48 inclusive, covers all
ordered values specified as 30.1, 30.01, 30.001, etc., up to and
including 48.000 etc., but does not cover ordered values

standard. However, under SI the preferred term is mass.

1.6 The values stated in either SI units or inch-pound units
are to be regarded separately as standard. The values stated in
each system may not be exact equivalents; therefore, each
system shall be used independently of the other. Combining
values from the two systems may result in non-conformance
with the standard.

1.7 This specification and the applicable material specifica-
tions are expressed in both inch-pound units and SI units.
However, unless the order specifies the applicable “M” speci-
fication designation (SI units), the material shall be furnished
to inch-pound units.

1.8 This international standard was developed in accor-
dance with internationally recognized principles on standard-
ization established in the Decision on Principles for the
Development of International Standards, Guides and Recom-
mendations issued by the World Trade Organization Technical
Barriers to Trade (TBT) Committee.

2. Referenced Documents

2.1 ASTM Standards.*

A370 Test Methods and Definitions for Mechanical Testing
of Steel Products

A414/A414M Specification_for—Steel,_Sheet,-_Carbon,—and

specified as 30.000 etc., or less, nor does it cover ordered
values specified as 48.1, 48.01, 48.001, etc.

1.5 Annex A1 lists permissible variations in dimensions and
mass (see Note 1) in SI [metric] units. The values listed are not
exact conversions of the values listed in the inch-pound tables,
but instead are rounded or rationalized values. Conformance to
Annex Al is mandatory when the “M” specification is used.

Nore 1—The term weight is used when inch-pound units are the

! This specification is under the jurisdiction of ASTM Committee AQ1 on Steel,
Stainless Steel and Related Alloys and is the direct responsibility of Subcommittee
A01.19 on Steel Sheet and Strip.

Current edition approved Nov. 1, 2019. Published November 2019. Originally
approved in 1966. Last previous edition approved in 2019 as A568/A568M -— 19.
DOI: 10.1520/A0568_A0568M-19A.

High-Strength, Low-Alloy for Pressure Vessels

A424/A424M Specification for Steel, Sheet, for Porcelain
Enameling

A606/A606M Specification for Steel, Sheet and Strip, High-
Strength, Low-Alloy, Hot-Rolled and Cold-Rolled, with
Improved Atmospheric Corrosion Resistance

A635/A635M Specification for Steel, Sheet and Strip,
Heavy-Thickness Coils, Hot-Rolled, Alloy, Carbon,
Structural, High-Strength Low-Alloy, and High-Strength
Low-Alloy with Improved Formability, General Require-
ments for

2 For referenced ASTM standards, visit the ASTM website, www.astm.org, or
contact ASTM Customer Service at service@astm.org. For Annual Book of ASTM
Standards volume information, refer to the standard’s Document Summary page on
the ASTM website.

*A Summary of Changes section appears at the end of this standard

978
