Repository: Demigodofa/ASMEPurchaseOrderHelper

# ASMEPurchaseOrderHelper

PC UI tool to help purchasing agents generate correct ASME purchase orders. The active desktop flow reads normalized ASME JSONL data, applies policy rules, and generates copy-ready/exportable PO content.

## Source of truth (for agents/bots)
This README is the source of truth for rules, orientation, and guidance. The owner may use loose or exact language; if there is any ambiguity, confirm intent. Example: if they say "ordering requirements," confirm they mean "Ordering Information" (the official section name used in the PDFs).

File: sectionII_partA_data_digitized/note_ocr_highdpi/page-1081.txt
ASME BPVCG.II.A-2025

SA-568/SA-568M (ASTM A568/A568M)

TABLE 1 Cold-Rolled Sheet Steel Class Comparison

Exposed Unexposed

Major imperfections:
Cut lengths
Coils

Minor imperfections:
Cut lengths

Coils

Finish

Special oils

Thickness, width and length tolerance:

Standard
Restricted

Flatness tolerance:
Standard

Restricted squareness

Coil wraps

Coil welds

Outside inspection

Special testing

Mill rejects
Purchaser accepts within the manufacturer’s published
standards (policy)

Mill rejections repetitive imperfections. May contain random
imperfections which the purchaser accepts within the
manufacturer’s published standards (policy)

Purchaser accepts within the manufacturer’s published
standards (policy)

Matte unless otherwise specified

May be specified

Will be met
May be specified

Will be met

May be specified

Purchaser accepts within the manufacturer’s published
standards (policy)

Purchaser accepts within the manufacturer’s published
standards (policy)

May be specified

May be specified

Mill rejects
Purchaser accepts within the manufacturer's published
standards (policy)

Purchaser accepts all minor imperfections

Purchaser accepts all minor imperfections

Purchaser accepts all finishes
May not be specified

Will be met
May not be specified

Will be met (temper rolled) Not guaranteed—normally
within twice standard (annealed last)

May not be specified

Purchaser accepts all

Purchaser accepts within the manufacturer’s published
standards (policy)

May not be specified

May not be specified

After annealing, cold-rolled sheet is generally given a light
skin pass to impart shape or may be given a heavier skin pass
or temper pass to prevent the phenomenon known as stretcher
straining or fluting, when formed. Temper passing also pro-
vides a required surface texture.

4.5 Temper Rolling:

4.5.1 Unless otherwise specified, cold-rolled sheet for ex-
posed applications shall be temper rolled and is usually
specified and furnished in the strain free condition as shipped

sitions are required for carbon steel, they shall be prepared in
accordance with Appendix X2.

5.1.2 Where the material is used for fabrication by welding,
care must be exercised in selection of chemical composition or
mechanical properties to assure compatibility with the welding
process and its effect on altering the properties.

5.2 Cast or Heat Analysis:
5.2.1 An analysis of each cast or heat of steel shall be made
by the steel manufacturer to determine the percentage of

(see Appendix X1).

4.5.2 Cold-rolled sheet for unexposed applications may be
specified and furnished “annealed last” or “temper rolled.”
“Annealed last” is normally produced without temper rolling
but may be lightly temper rolled during oiling or rewinding.
Unexposed temper-rolled material may be specified strain-free
or nonfluting. Where specific hardness range or limit or a
specified surface texture is required, the application is consid-
ered as exposed.

Note 3—Skin-passed sheet is subject to an aging phenomenon (see
Appendix X1). Unless special killed (nonaging) steel is specified, it is to

the user’s interest to fabricate the sheet as soon as possible, for optimum
performance.

5. Chemical Composition

5.1 Limits:
5.1.1 The chemical composition shall be in accordance with
the applicable product specification. However, if other compo-

elements specified or restricted by the-applicable-specification,

5.2.2 When requested, cast or heat analysis for elements
listed or required shall be reported to the purchaser or to his
representative. The steel manufacturer, or the hot roll
manufacturer, cold roll manufacturer, or processor, if different
from the steel manufacturer, is responsible for providing this
information to the purchaser or his representative as requested.

5.3 Product, Check, or Verification Analysis:

5.3.1 Non-killed steels such as capped or rimmed steels are
not technologically suited to product analysis due to the
nonuniform character of their chemical composition; therefore,
the tolerances in Table 2 do not apply. Product analysis is
appropriate on these types of steel only when misapplication is
apparent or for copper when copper steel is specified.

5.3.2 For steels other than non-killed (capped or rimmed),
product analysis may be made by the purchaser. The chemical
analysis shall not vary from the limits specified by more than

981

File: sectionII_partA_data_digitized/note_ocr_highdpi/page-1196.txt
SA-672 /SA-672M

Specification for

ASME BPVC.ILA-2025

Electric-Fusion-Welded Steel Pipe for High-Pressure Service

at Moderate Temperatures

1. Scope

1.1 This specification covers steel pipe: electric-fusion-
welded with filler metal added, fabricated from pressure-vessel
quality plate of any of several analyses and strength levels and
suitable for high-pressure service at moderate temperatures.
Heat treatment may or may not be required to attain the desired
properties or to comply with applicable code requirements.
Supplementary requirements are provided for use when addi-
tional testing or examination is desired.

1.2 The specification nominally covers pipe 16 in. [400
mm] in outside diameter or larger with wall thicknesses up to
3 in. [75 mm], inclusive. Pipe having other dimensions may be
furnished provided it complies with all other requirements of
this specification.

1.3 Several grades and classes of pipe are provided.

1.3.1 Grade designates the type of plate used.

1.3.2 Class designates the type of heat treatment performed
during manufacture of the pipe, whether the weld is radio-
graphically examined, and whether the pipe has been pressure
tested as listed in 1.3.3.

1.3.3 Class designations are as follows (Note 1):

Radiography, Pressure Test,
Class Heat Treatment on Pipe see Section see Section
10 none none none
11 none 9 none
12 none 9 8.3
13 none none 8.3
20 stress relieved, see 5.3.1 none none
21 stress relieved, see 5.3.1 9 none
22 stress relieved, see 5.3.1 9 8.3
23 stress relieved, see 5.3.1 none 8.3
30 normalized, see 5.3.2 none none
31 normalized, see 5.3.2 9 none
32 normalized, see 5.3.2 9 8.3
33 normalized, see 5.3.2 none 8.3
40 normalized and tempered, see 5.3.3 none none

41 normalized and tempered, see 5.3.3 9 none
42 normalized and tempered, see 5.3.3 9 8.3
43 normalized and tempered, see 5.3.3 none 8.3
50 quenched and tempered, see 5.3.4 none none
51 quenched and tempered, see 5.3.4 9 none
52 quenched and tempered, see 5.3.4 9 8.3
53 quenched and tempered, see 5.3.4 none 8.3

Note 1—Selection of materials should be made with attention to
temperature of service. For such guidance, Specification A20/A20M may
be consulted.

1.4 The values stated in either SI units or inch-pound units
are to be regarded separately as standard. Within the text, the
SI units are shown in brackets. The values stated in each
system may not be exact equivalents; therefore, each system
shall be used independently of the other. Combining values
from the two systems may result in non-conformance with the
standard. The inch-pound units shall apply unless the “M”
designation of this specification is specified in the order.

1.5 This international standard was developed in accor-
dance with internationally recognized principles on standard-
ization established in the Decision on Principles for the
Development of International Standards, Guides and Recom-
mendations issued by the World Trade Organization Technical
Barriers to Trade (TBT) Committee.

2. Referenced Documents

2.1 ASTM Standards:

A20/A20M Specification for General Requirements for Steel
Plates for Pressure Vessels

A370 Test Methods and Definitions for Mechanical Testing
of Steel Products

A435/A435M Specification for Straight-Beam Ultrasonic
Examination of Steel Plates

A530/A530M Specification for General Requirements for
Specialized Carbon and Alloy Steel Pipe

A577/A577M Specification for Ultrasonic Angle-Beam Ex-
amination of Steel Plates

A578/A578M Specification for Straight-Beam Ultrasonic

1106

File: sectionII_partA_data_digitized/note_ocr_highdpi/page-1289.txt
ASME BPVGIIA-2025

SA-781/SA-781M, and must be specified in the purchase
order,

5. Materials and Manufacture

5.1 The steel shall be made by the electric furnace
process with or without separate refining such as argon-
oxygen decarburization (AOD).

5.2. Heat Treatment — Castings may be given a homoge-
nization heat treatment in accordance with 5.2.1 at the
producer’s option or when specified by the purchaser (see
$26) prior to solution heat treatment. All castings, whether
homogenized or not, shall be given a solution treatment
in accordance with 5.2.2 and unless ordered in the solution-
annealed condition shall be precipitation hardened to the
ordered condition (Table 2).

5.2.1 Homogenization heat treatment shall consist
of heating the castings and test material to a minimum of
1900°F [1040°], holding for a minimum of 1% h, and
cooling to below 90°F [30°C].

5.2.2. Solution annealing heat treatment shall consist
of heating the castings and test material to 1925°F + 50°F
[1050°C + 30°C], holding the 30 min/in. [1.2 min/mm] of
section but not less than 30 min, and cooling to below
90°F [30°C].

5.2.3 Temperature used for precipitation hardening
shall be maintained within the range of + 25°F [+ 15°C]
of that listed in Table 2 for the heat-treatment condition
ordered. (See Note 1).

5.2.4 When the order of contract specifies a mini-
mum columbium content, the minimum precipitation hard-
ening temperature shall be 925°F [495°C].

SA-747 /SA-747M

6. Chemical Composition

6.1 The steel shall be in accordance with the require-
ments as to chemical composition prescribed in Table 1.

6.2 When the H900 condition is ordered, the minimum
columbium content (Table 1) shall not apply. It is recom-
mended that columbium other than that in revert material
not be added.

6.3 Methods of Analysis — Analytical procedures for
nitrogen analysis are not included in Methods E 38 or Test
Methods E 353, so if the contract or order specifies that
the nitrogen content is to be reported, the method of analy-
sis shall be agreed upon by purchaser and producer.

7. Repair by Welding

7.1 Repairs shall be made only in one of the following
conditions: homogenized, solution annealed, H1100,
H1150, H1150M, H1150DBL, or stress relieved at 1150°F
+ 25°F [620°C + 15°C] for a minimum of 4 h.

7.2. Castings welded in one of the aged conditions noted
in 7.1 shall be post weld heat treated by the same aging
treatment used prior to welding, or, where necessary to
meet mechanical property requirements, shall be solution
annealed and aged after welding. Castings welded in the
stress-relieved condition shall receive the specification heat
treatment after welding.

8. Keywords

8.1 precipitation hardening stainless steel; stainless
steel; steel castings

1213

File: sectionII_partA_data_digitized/note_ocr_highdpi/page-1305.txt
ASME BPVG.IIA-2025

Other Similar Medium- and High-Alloy Steels

E353 Test Methods for Chemical Analysis of Stainless,
Heat-Resisting, Maraging, and Other Similar Chromium-
Nickel-Iron Alloys

E354 Test Methods for Chemical Analysis of High-
Temperature, Electrical, Magnetic, and Other Similar Iron,
Nickel, and Cobalt Alloys

E415 Test Method for Analysis of Carbon and Low-Alloy
Steel by Spark Atomic Emission Spectrometry

E548 Guide for General Criteria Used for Evaluating Labo-
ratory Competence (Withdrawn 2002)

E572 Test Method for Analysis of Stainless and Alloy Steels
by Wavelength Dispersive X-Ray Fluorescence Spectrom-
etry

E743 Guide for Spectrochemical Laboratory Quality Assur-
ance (Withdrawn 1998)

E851 Practice for Evaluation of Spectrochemical Laborato-
ries (Withdrawn 1998)

E882 Guide for Accountability and Quality Control in the
Chemical Analysis Laboratory

E1019 Test Methods for Determination of Carbon, Sulfur,
Nitrogen, and Oxygen in Steel, Iron, Nickel, and Cobalt
Alloys by Various Combustion and Inert Gas Fusion
Techniques

E1085 Test Method for Analysis of Low-Alloy Steels by
Wavelength Dispersive X-Ray Fluorescence Spectrometry

E1086 Test Method for Analysis of Austenitic Stainless Steel
by Spark Atomic Emission Spectrometry

E1097 Guide for Determination of Various Elements by
Direct Current Plasma Atomic Emission Spectrometry

E1184 Practice for Determination of Elements by Graphite
Furnace Atomic Absorption Spectrometry

E1282 Guide for Specifying the Chemical Compositions and
Selecting Sampling Practices and Quantitative Analysis
Methods for Metals, Ores, and Related Materials

E1329 Practice for Verification and Use of Control Charts in
Spectrochemical Analysis (Withdrawn 2019)

E1476 Guide for Metals Identification, Grade Verification,
and Sorting

E1806 Practice for Sampling Steel and Iron for Determina-
tion of Chemical Composition

2.2 ISO Standards:

ISO/IEC 17025 General Requirements for the Competence
of Testing and Calibration Laboratories

3. Terminology

3.1 Definitions:
3.1.1 For definitions of terms used in these test methods and
practices, see Terminology A941.

SA-751

3.2 Definitions of Terms Specific to This Standard:

3.2.1 product, check, or verification analysis, n—a chemical
analysis of the semifinished or finished product, usually for the
purpose of determining conformance to the specification re-
quirements.

3.2.1.1 Discussion—The range of the specified composition
applicable to product analysis is normally greater than that
applicable to heat analysis in order to take into account
deviations associated with analytical reproducibility (Note 1)
and the heterogeneity of the steel.

Nore 1—All of the chemical analysis procedures referenced in these
test methods include precision statements with reproducibility data, with
the exception of Test Methods E50.

3.2.2 product analysis tolerances, n—a permissible varia-
tion over the maximum limit or under the minimum limit of a
specified element and applicable only to product analyses, not
cast or heat analyses (Note 2).

Norte 2—The term “analysis tolerance” is often misunderstood. It does
not apply to cast or heat analyses determined to show conformance to
specified chemical limits. It applies only to product analysis and becomes
meaningful only when the heat analysis of an element falls close to one of
the specified limits. For example, stainless steel UNS 30400 limits for
chromium are 18.00 to 20.00 %. A heat that the producer reported as
18.01 % chromium may be found to show 17.80 % chromium by a user
performing a product analysis. If the product analysis tolerance for such a
chromium level is 0.20 %, the product analysis of 17.80 % chromium
would be acceptable. A product analysis of 17.79% would not be
acceptable.

3.2.3 proprietary analytical method, n—a non-standard ana-
lytical method, not published by ASTM, utilizing reference
standards traceable to the National Institute of Standards and
Technology (NIST), when available, or other sources refer-
enced in Section 10.

3.2.4 referee analysis, n—performed using ASTM test
methods listed in 9.1.1, NIST reference standards or methods,
and reference standards agreed upon between parties.

3.2.4.1 Discussion—The selection of a laboratory to per-
form the referee analysis shall be a matter of agreement
between the supplier and the purchaser.

3.2.5 certified reference material, n—a specimen of material
specially prepared, analyzed, and certified for chemical content
under the jurisdiction of a recognized standardizing agency or
group, such as the NIST, for use by analytical laboratories as an
accurate basis for comparison.

3.2.5.1 Discussion—Reference samples should bear suffi-
cient resemblance to the material to be analyzed so that no
significant differences are required in procedures or corrections
(for example, for interferences or inter-element effects).

3.2.6 working reference materials, n—teference materials
used for routine analytical control and traceable to NIST
standards and other recognized standards when appropriate
standards are available.

1235

File: sectionII_partA_data_digitized/note_ocr_highdpi/page-1327.txt
ASME BPVC.II.A-2025 SA-781/SA-781M

FIG. $15.1 SPECIMEN FROM CASTING

Thickness added
due to taper
3 3
o <a
A 8 .
T 3 ° 3
<= g on
oS £2
c
length BogEx8
Tensile 2 a . °
specimen T BN
T "T" min.
~«- Thickness added due to taper K
T+2in. X Thickness added due to taper
Coupon T

Height = T+ N+ D+ Woy

2 "T" min
Wot I :
Vit 1 " qT . Wf 1 ” T" :
Casting la min. /4 min.
V4 T Wy T
(a) (b) Cylinder

Minimum length of the base—Specimen gage length + 2x7 + 2x the
thickness due to the taper.

Minimum width of the base—T + 2x the thickness added due to the taper.
Minimum height—T+ Nx D+ Wyo

The taper is to be selected by the producer for ease of drawing the
pattern from the mold.

where:

N = number of specimens to be cut from one side of the coupon,

D = diameter of the specimens, and

Wot = the total width of metal required to remove the coupon from the casting,

and to machine specimens from the coupon.

GENERAL NOTE: Longitudinal axis and gage length of test specimen must be within shaded zone.

1263

File: sectionII_partA_data_digitized/note_ocr_highdpi/page-1328.txt
SA-781/SA-781M ASME BPVC.ILA-2025

FIG. S17.1 REFERENCE PHOTOGRAPHS OF MACROETCHED CAST STEEL

6

GENERAL NOTE: The ten levels of severity of intergranular network structures shown are indicative of the presence of aluminum nitride
precipitation in the primary austenitic grain boundaries.

1266

File: sectionII_partA_data_digitized/note_ocr_highdpi/page-1371.txt
ASME BPVC.ILA-2025

treated shall be tested in the heat treated condition in accor-
dance with the appropriate practice in Practices A763 for the
specified grade, or as agreed upon for TP409.

11.2 One full-section sample | in. [25 mm] long from each
lot of straight tubes shall be tested in the finished condition in
accordance with the appropriate practice in Practices A763 for
the specified grade, or as agreed upon for TP409.

11.3 The appearance of any fissures or cracks in the test
specimen, when evaluated in accordance with the Evaluation
Sections of Practices A763 indicating the presence of inter-
granular attack, shall be cause for rejection of that lot.

11.4 For corrosion test requirements, the term “lot” applies
to all tubes, prior to cutting to length, of the same nominal
diameter and wall thickness, produced from the same heat of
steel and annealed in a continuous furnace at the same
temperature, time at temperature, and furnace speed.

12. Permissible Variations in Dimensions (Fig. 1)

12.1 Permissible variations from the specified outside diam-
eter shall be in accordance with Specification A1016/A1016M.
Those tolerances do not apply to the bent portion of the
U-tubes. At the bent portion of a U-tube for R = 2 x D or
greater, neither the major nor minor diameter of the tube shall
deviate from the nominal diameter prior to bending by more
than 10 %. If less than 2 x D is specified, tolerances could be
greater.

RADIUS “R”
CENTER LINE
OF BEND

WALL
THK 2 SRT fe “py ne
OUTSIDE
DIAMETER
PLAN VIEW SIDE VIEW

FIG. 1 Plane Bend for U-Tube

SA-803/SA-803M

12.2 Permissible Variations from the Specified Wall Thick-
ness:

12.2.1 Permissible variations from the specified minimum
wall thickness shall not exceed +20 - 0%.

12.2.2 Permissible variations from the specified average
wall thickness are +10 % of the nominal wall thickness.

12.2.3 The wall thickness of the tube in the U-bent section
shall not be less than value determined by the equation:

_ 4RT
"= GR¥D
where
t- = wall thickness after bending, in. [mm],
T = specified minimum tube wall thickness, in. [mm],
R_ = centerline bend radius, in. [mm], and
D- = nominal outside tube diameter, in. [mm].

12.3 Permissible Variations from the Specified Length:

12.3.1 Straight Lengths—The maximum permissible varia-
tions for lengths 24 ft [7.3 m] and shorter shall be +44 in. [+3
mm], —0; for lengths longer than 24 ft [7.3 ml], an additional
over tolerance of +'% in. [+3 mm] for each 10 ft [3 ml, or
fraction thereof, shall be permitted up to a maximum of +14 in.
[+13 mm].

12.3.2 U-Bends—In the case of U-tubes, the length of the
tube legs, as measured from the point of tangency of the bend
and the tube leg to the end of the tube leg, shall not be less than
specified, but may exceed the specified values by the amount
given in Table 5. The difference in lengths of the tube legs shall
not be greater than '% in. [3 mm] unless otherwise specified.

12.4 The end of any tube may depart from square by not
more than the amount given in Table 6.

12.5 The leg spacing measured between the points of
tangency of the bend to the legs shall not vary from the value
(2R-specified tube outside diameter) by more than Me in. [1.5
mm] where R is the center-line bend radius.

12.6 The bent portion of the U-tube shall be substantially
uniform in curvature, and not to exceed +e in. [£1.5 mm] of
the nominal center-line radius.

12.7 Permissible deviation from the plane of bend (see Fig.
1) shall not exceed “ic in. [1.5 mm] as measured from the
points of tangency.

13. Workmanship, Finish, and Appearance

13.1 Tubing purchased to this specification is intended for
use in heat exchangers and will be inserted through close-
fitting holes in baffles or support plates, or both, spaced along
the tube length. The tube ends will also be inserted into very
close-fitting holes in a tubesheet and expanded and may be
welded therein. The tubes shall be able to stand roll expanding
(See Note 1) and bending without showing cracks and flaws,
and shall be finished reasonably straight and suitable for the

TABLE 5 Tube Leg Length Tolerance

Leg Length, ft [m Plus Tolerance, in. [mm
Up to 20 [6], incl Ye [8.2]
Over 20 to 30 [6 to 9], incl 5/2 [4.0]
Over 30 to 40 [9 to 12], incl eo [4.8]

1309

File: sectionII_partA_data_digitized/note_ocr_highdpi/page-1380.txt
SA-813/SA-813M

8.1.1 Specified Diameter—The outside diameter shall be
based on circumferential measurement and shall not exceed the
tolerances stated as follows:

8.1.1.1 For sizes up to and including NPS 144, +0.010 in.
[+0.25 mm],

8.1.1.2 For sizes NPS 1% up to and including NPS 6,
+0.020 in. [+0.5 mm],

8.1.1.3 For sizes NPS 8 up to and including NPS 18,
+0.030 in. [£0.75 mm],

8.1.1.4 For sizes NPS 20 up to and including NPS 24,
+0.040 in. [£1 mm], and

8.1.1.5 For sizes NPS 30, +0.050 in. [41.25 mm].

8.1.1.6 Outside diameter tolerances closer than shown
above may be obtained by agreement between the pipe
manufacturer and purchaser.

8.1.2 Out-of-Roundness—The difference between the major
and the minor outside diameter shall not be more than 1.5 % of
the specified outside diameter.

8.1.3 Alignment (Camber)—Using a 10-ft [3.0-m] straight-
edge placed so that both ends are in contact with the pipe, the
camber shall not be more than “6 in. [4.8 mm].

8.1.4 Thickness—The wall thickness at any point in the pipe
excluding the weld, shall not be more than 12 % under or over
the nominal thickness for wall thickness less than 0.188 in.
[4.8 mm] and not more than 0.030 in. [0.8 mm] under or over
the nominal thickness for wall thickness 0.188 in. [4.8 mm]
and greater. Weld reinforcement not to exceed 20 % of the wall
thickness is permitted on each of the inside and outside
surfaces of the pipe.

9. Lengths

9.1 Pipe lengths shall be in accordance with the following
regular practice:

9.1.1 Unless otherwise agreed upon, all sizes up to and
including NPS 8 are available in a length up to 24 ft (Note 2)
with the permissible range of 15 to 24 ft (Note 2). Short lengths
are acceptable and the number and minimum length shall be
agreed upon between the manufacturer and the purchaser.

Note 2—The value(s) applies when the inch-pound designation of this
specification is the basis of purchase. When the “M” designation of this
specification is the basis of purchase, the corresponding metric value(s)
shall be agreed upon between the manufacturer and purchaser.

9.1.2 If definite cut lengths are desired, the lengths required
shall be specified in the order. No pipe shall be under the
specified length and not more than /% in. [6 mm] over that
specified.

10. Workmanship, Finish, and Appearance

10.1 The finished pipes shall be free of injurious imperfec-
tions and shall have a workmanlike finish. Minor imperfections
may be removed by grinding, provided the wall thicknesses are
not decreased to less than that permitted in Section 8.

11. Examination of Double-Welded Pipe

11.1 Both ends of each double-welded (Class DW) pipe
shall be visually examined to determine that complete fusion
was attained between the two welds. In lieu of examining the

ASME BPVCG.ILA-2025

ends of the pipe, this examination may be performed on
cropped ends removed from both ends of each double welded
pipe.

12. Mechanical Tests Required

12.1 Transverse or Longitudinal Tension Test—One tension
test shall be made on a specimen for lots of not more than 100
pipes. Tension tests shall be made on specimens from two tubes
for lots of more than 100 pipes. Pipe size greater than NPS 6
shall be tested using the transverse tension test with the weld
centered in the gauge length of the test specimen. Test
specimens shall be taken from the pipe or test plates of the
same material as the pipe, the test plates being attached to the
end of the cylinder and welded as prolongation of the pipe
longitudinal weld seam.

Nors 3—The term lot, for mechanical tests, applies to all pipe of the
same nominal size and wall thickness (or schedule) which is produced
from the same heat of steel and subjected to the same finishing treatment:
(J) in a continuous heat-treatment furnace, or (2) in a batch-type
heat-treatment furnace, equipped with recording pyrometers and automati-
cally controlled within a 50 °F [30 °C] range, the larger of: (a) each 200
ft [60 m] or fraction thereof or (b) that pipe heat treated in the same batch
furnace charge.

12.2 Flattening Test—For material heat treated in a batch-
type furnace, flattening tests shall be made on 5 % of the pipe
from each heat-treated lot. For material heat treated by the
continuous process, this test shall be made on a sufficient
number of pipe to constitute 5 % of the lot, but in no case less
than two lengths of pipe.

12.2.1 For pipe where the diameter equals or exceeds NPS
10, a transverse-guided face bend test of the weld may be
conducted instead of a flattening test in accordance with the
method outlined in the steel tubular product supplement of Test
Methods and Definitions A370. The ductility of the weld shall
be considered acceptable when there is no evidence of cracks
in the weld or between the weld and the base metal after
bending. Test specimens from 5 % of the lot shall be taken
from the pipe or test plates of the same material as the pipe, the
test plates being attached to the end of the cylinder and welded
asa prolongation of the pipe longitudinal seam.

13. Hydrostatic or Nondestructive Electric Test

13.1 Each pipe shall be subjected to the nondestructive
electric test or the hydrostatic test. The type of test to be used
shall be at the option of the manufacturer, unless otherwise
specified in the purchase order.

13.2 The hydrostatic test shall be in accordance with Speci-
fication A999/A999M.

13.3 Nondestructive Examination—Each pipe shall be ex-
amined with a nondestructive test in accordance with Practice
E213, or E426. Unless specifically called out by the purchaser,
the selection of the nondestructive electric test will be at the
option of the manufacturer. The range of pipe sizes that may be
examined by each method shall be subject to the limitations in
the scope of the respective practices.

13.3.1 The following information is for the benefit of the
user of this specification:

1318

File: sectionII_partA_data_digitized/note_ocr_highdpi/page-1399.txt
ASME BPVCILA-2025

12. Hydrostatic Tests
12.1 Hydrostatic testing is not required by this specification.

12.2 Each fitting of Class WP shall be capable of withstand-
ing without failure, leakage, or impairment of serviceability, a
test pressure equal to that prescribed for the specified matching
pipe or equivalent material.

12.3 Each fitting of Class CR, except tees covered in 12.3.1,
shall be capable of withstanding without failure, leakage, or
impairment of serviceability, a test pressure based on the
ratings in MSS SP-43.

12.3.1 Class CR tees fabricated using intersection welds
shall be capable of passing a hydrostatic test based on 70 % of
the ratings in MSS SP-43.

13. Rejection

13.1 Unless otherwise specified, any rejection based on tests
by the purchaser shall be reported to the manufacturer within
30 working days from the receipt of samples or test reports by
the purchaser.

13.2 Each fitting that develops surface discontinuities
deeper than 5 % of the specified nominal wall thickness in shop
working or application operations may be rejected and the
manufacturer so notified.

14, Rehearing

14.1 Test samples that represent fittings rejected by the
purchaser shall be preserved for four weeks from the date of
the rejection report. In case of dissatisfaction with the test
results, the manufacturer may make claim for a rehearing
within the period that the samples are preserved.

15. Test Reports

15.1 Test reports are required for all fittings covered. by this
specification. Each test report shall include the following
information:

15.1.1 The year-date of the specification to which the fitting
was furnished,

15.1.2 Heat number or serial number traceable to a heat
number,

15.1.3. Chemical analysis for all starting materials,

15.1.4 Starting material; plate, bar, pipe (specify welded or
seamless), forging,

15.1.5 Mechanical test results (Section 8),

15.1.6 Seamless or welded construction,

15.1.7 For construction with filler metal added, weld metal
specification number,

SA-815/SA-815M

15.1.8 For welded fittings, construction method, weld pro-
cess, and procedure specification number,

15.1.9 Heat treatment type,

15.1.10 Results of all nondestructive examinations,

15.1.11 Results of all tests required by Supplementary
Requirements and the order, and

15.1.12 Statement that the fitting was manufactured,
sampled, tested, and inspected in accordance with the specifi-
cation and was found to meet the requirements.

16. Product Marking

16.1 All fittings shall have the prescribed information
stamped or otherwise suitably marked on each fitting in
accordance with Section 19 of Specification A960/A960M.

16.2 Marking paint or ink shall not contain harmful amounts
of chlorides, metals, or metallic salt, such as zinc or copper,
that cause corrosive attack on heating. On wall thicknesses
thinner than 0.083 in. [2.1 mm], no metal impression stamps
shall be used. Vibrating pencil marking is acceptable.

16.3 The prescribed information for butt-welding fittings
shall be: the manufacturer’s name or trademark (see Note 2),
schedule number or nominal wall thickness designation, size,
grade, class, and the heat number or manufacturer’s heat
identification.

16.4 The prescribed information for threaded or socket-
welding fittings shall be: the manufacturer’s name or trademark
(see Note 2), pressure class or schedule number, grade and
class, and heat number or manufacturer’s heat identification.
The class S marking need not be added to the material grade for
threaded or socket-welded fittings.

Nore 2—For purposes of identification marking, the manufacturer is
considered the organization that certifies that the piping component
complies with this specification.

16.5 Bar Coding—In addition to the requirements in
16.1-16.4, bar coding is acceptable as a supplemental identifi-
cation method. The purchaser may specify in the order a
specific bar coding system to be used. The bar coding system,
if applied at the discretion of the supplier, should be consistent
with one of the published industry standards for bar coding. If
used on small fittings, the bar code may be applied to the box
or a substantially applied tag.

17. Keywords

17.1 corrosive service applications; ferritic/austenitic stain-
less steel; ferritic stainless steel; martensitic stainless steel;
pipe fittings-steel; piping applications; pressure containing
parts; stainless steel fittings

1337

File: sectionII_partA_data_digitized/note_ocr_highdpi/page-1428.txt
SA-859/SA-859M (ASTM A859/A859M)

bl
INTERNATIONAL

Standard Specification for

ASME BPVC.ILA-2025

Ally Designation: A859/A859M - 04 (Reapproved 2019)*'
J

Age-Hardening Alloy Steel Forgings for Pressure Vessel

Components’

This standard is issued under the fixed designation A859/A859M; the number immediately following thé designation indicates the year
of original adoption or, in the case of revision, the year of last revision. A number in parentheses indicates the year of last reapproval.
A superscript epsilon (¢) indicates an editorial change since the last revision or reapproval.

e! NOTE—MPa value was added in 1.2.2 editorially in April 2019.

1. Scope

1.1 This specification covers requirements for low-carbon
age-hardening nickel-copper-chromium-molybdenum-
columbium alloy steel forgings for pressure vessel compo-
nents.

1.2 Forgings under this specification are available as Grades
A or B. Grade A may be ordered in one or two classes as
follows:

1.2.1 Grade A Class 1—Normalized-and-precipitation-heat-
treated, providing a minimum yield strength of 55 ksi
[380 MPa] and a minimum tensile strength of 65 ksi
[450 MPa].

1.2.2 Grade A Class 2—Quenched-and-precipitation-heat-
treated, providing a minimum yield strength of 65 ksi
[450 MPa] and a minimum tensile strength of 75 ksi
[515 MPa].

1.2.3 Grade A was the original steel composition in this
specification.

1.3 Although the material is readily weldable, welding
procedures are of fundamental importance and must be such as
not to affect adversely the properties of the material, especially
in the heat-affected zone. It is presupposed that welding
procedures will be suitable for the material being welded.

1.4 Supplementary requirements, including those applicable
in Specification A788/A788M, are provided for use when
additional testing or inspection is desired. These shall apply
only when specified individually by the purchaser in the order.

1.5 The values stated in either SI units or inch-pound units
are to be regarded separately as standard. The values stated in
each system are not necessarily exact equivalents; therefore, to
ensure conformance with the standard, each system shall be
used independently of the other and values from the two
systems shall not be combined.

1 This specification is under the jurisdiction of ASTM Committee A01 on Steel,
Stainless Steel and Related Alloys and is the direct responsibility of Subcommittee
A01.06 on Steel Forgings and Billets.

Current edition approved March 1, 2019. Published April 2019. Originally
approved in 1986. Last previous edition approved in 2014 as A859/A859M-04
(2014). DOI:10.1520/A0859_A0859M-04R19E01.

1.6 This specification is expressed in both inch-pound and
SI units. However, unless the order specifies the applicable
“M” specification designation [SI units], the material shall be
furnished to inch-pound units.

1.7 This international standard was developed in accor-
dance with internationally recognized principles on standard-
ization established in the Decision on Principles for the
Development of International Standards, Guides and Recom-
mendations issued by the World Trade Organization Technical
Barriers to Trade (TBT) Committee.

2. Referenced Documents

2.1 ASTM Standards:?

A275/A275M Practice for Magnetic Particle Examination of
Steel Forgings

A370 Test Methods and Definitions for Mechanical Testing
of Steel Products

A388/A388M Practice for Ultrasonic Examination of Steel
Forgings

A788/A788M Specification for Steel Forgings, General Re-
quirements

E208 Test Method for Conducting Drop-Weight Test to
Determine Nil-Ductility Transition Temperature of Fer-
titic Steels

E604 Test Method for Dynamic Tear Testing of Metallic
Materials

2.2 ASME Standard.?

ASME Boiler and Pressure Vessel Code—Section IX

3. Ordering Information and General Requirements

3.1 In addition to the ordering information required by
Specification A788/A788M, the purchaser shall include with
the inquiry and order a detailed drawing, sketch, or written

? For referenced ASTM standards, visit the ASTM website, www.astm.org, or
contact ASTM Customer Service at service@astm.org. For Annual Book of ASTM
Standards volume information, refer to the standard’s Document Summary page on
the ASTM website.

3 Available from American Society of Mechanical Engineers (ASME), ASME
International Headquarters, Two Park Ave., New York, NY 10016-5990, http://
www.asme.org.

1366

File: sectionII_partA_data_digitized/note_ocr_highdpi/page-1511.txt
ASME BPVC.ILA-2025

2.3 ASME Specifications and Boiler and Pressure Vessel
Codes:

B16.5 Dimensional Standards for Steel Pipe Flanges and
Flanged Fittings

2.4 ASME Specification IX Welding Qualifications:

SFA-5.4 Specification for Corrosion-Resisting Chromium
and Chromium-Nickel Steel Covered Welding Electrodes

SFA-5.9 Specification for Corrosion-Resisting Chromium
and Chromium-Nickel Steel Welding Rods. and Bare
Electrodes

SFA-5.11 Specification for Nickel and Nickel-Alloy Cov-
ered Welding Electrodes

SFA-5.14 Specification for Nickel and Nickel Alloy Bare
Welding Electrodes and Rods

2.5 AWS Standard:

A5.11 Specification for Nickel and Nickel Alloy Welding
Electrodes for Shielded Metal Arc Welding

AS5.14 Specification for Nickel and Nickel Alloy Bare Weld-
ing Electrodes and Rods

3. Terminology

3.1 Definitions of Terms Specific to This Standard:

3.1.1 can, n—the container used to encapsulate the powder
during the pressure consolidation process; it is partially or fully
removed from the final part.

3.1.2 compact, n—the consolidated powder from one can. It
may be used to make one or more parts.

3.1.3 consolidation, n—the bonding of adjacent powder
particles in a compact under pressure by heating to a tempera-
ture below the melting point of the powder.

3.1.4 fill stem, n—the part of the compact used to fill the can.
It is not usually integral to the part produced.

3.1.5 hot isostatic-pressing, n—a process for simultaneously
heating and forming a compact in which the powder is
contained in a sealed formable enclosure usually made from
metal and the so-contained powder is subjected to equal
pressure from all directions at a temperature high enough to
permit plastic deformation and consolidation of the powder
particles to take place.

3.1.6 lot, n—a number of parts made from a single powder
blend following the same manufacturing practice.

3.1.7 part, n—a single item coming from a compact, either
prior to or after machining.

3.1.8 powder blend, n—a homogeneous mixture of powder
from one or more heats of the same grade.

3.1.9 rough part, n—the part prior to final machining.

4. Ordering Information

4.1 It is the responsibility of the purchaser to specify in the
purchase order all requirements that are necessary for material
ordered under this specification. Such requirements may
include, but are not limited to, the following:

SA-988/SA-988M

4.1.1 Quantity (weight or number of parts),

4.1.2 Name of material or UNS number,

4.1.3 ASTM designation and year of issue,

4.1.4 Dimensions (tolerances and surface finishes should be
included),

4.1.5 Microstructure examination if required (5.1.4),

4.1.6 Inspection (15.1),

4.1.7 Whether rough part or finished machined part (8.2.2),

4.1.8 Supplementary requirements, if any,

4.1.9 Additional requirements (See 7.2 and 17.1), and

4.1.10 Requirement, if any, that the manufacturer shall
submit drawings for approval showing the shape of the rough
part before machining and the exact location of test specimen
material (See 9.3).

5. Materials and Manufacture

5.1 Manufacturing Practice:

5.1.1 Compacts shall be manufactured by placing a single
powder blend into a can, evacuating the can, and sealing it. The
can material shall be selected to ensure that it has no deleteri-
ous effect on the final product. The entire assembly shall be
heated and placed under sufficient pressure for a sufficient
period of time to ensure that the final consolidated part meets
the density requirements of 8.1.1.1. One or more parts shall be
machined from a single compact.

5.1.2 The powder shall be prealloyed and made by a melting
method capable of producing the specified chemical
composition, such as but not limited to, air or vacuum
induction melting, followed by gas atomization.

5.1.3 When powder from more than one heat of the same
grade is used to make a blend, the heats shall be mixed
thoroughly to ensure homogeneity.

5.1.4 The compact shall be sectioned and the microstructure
examined to check for porosity and other internal imperfec-
tions. It shall meet the requirements of 8.1.2. The sample shall
be taken from the fill stem or from a location in a part as agreed
upon by the manufacturer and purchaser.

5.1.5 Unless otherwise specified in the purchase order, the
manufacturer shall remove the can material from the surfaces
of the consolidated compacts by chemical or mechanical
methods such as by pickling or machining. This removal shall
be done before or after heat treatment at the option of the
manufacturer (See Note 1).

Nore 1—Often, it is advantageous to leave the can material in place
until after heat treatment or further thermal processing of the consolidated
compact.

5.1.6 Supplementary Requirements $19, S20, $21, and $22
are mandatory.

6. Chemical Composition

6.1 The steel, both as a blend and as a part, shall conform to
the requirements for chemical composition prescribed in Table
1. Test Methods, Practices, and Terminology of A751 shall
apply.

6.1.1 A representative sample of each blend of powder shall
be analyzed by the manufacturer to determine the percentage of
elements prescribed in Table 1. The blend shall conform to the
chemical composition requirements prescribed in Table 1.

1457
