Repository: Demigodofa/ASMEPurchaseOrderHelper

# ASMEPurchaseOrderHelper

PC UI tool to help purchasing agents generate correct ASME purchase orders. The active desktop flow reads normalized ASME JSONL data, applies policy rules, and generates copy-ready/exportable PO content.

## Source of truth (for agents/bots)
This README is the source of truth for rules, orientation, and guidance. The owner may use loose or exact language; if there is any ambiguity, confirm intent. Example: if they say "ordering requirements," confirm they mean "Ordering Information" (the official section name used in the PDFs).

File: sectionII_partA_data_digitized/note_ocr_highdpi/page-1515.txt
ASME BPVCAILA-2025

6.1.2 When required by the purchaser, the chemical com-
position of a sample from one part from each lot of parts shall
be determined by the manufacturer. The composition of the
sample shall conform to the chemical requirements prescribed
in Table 1.

6.2 Addition of lead, selenium, or other unspecified ele-
ments for the purpose of improving the machinability of the
compact shall not be permitted.

6.3 The steel shall not contain an unspecified element other
than nitrogen, for the ordered grade, to the extent that the steel
conforms to the requirements of another grade for which that
element is a specified element having a required minimum
content.

7. Heat Treatment

7.1 Except as provided in 7.2, the final heat treatment of all
parts shall be in compliance with the requirements of Table 2.
After hot isostatic-pressing and prior to final heat treatment, the
compacts are permitted to be annealed, at the option of the
producer, either as a part of the consolidation process or as a
separate operation.

7.2 When agreed upon by the purchaser, liquid quenching
may be applied to the martensitic stainless steels in place of the
furnace cool or air cool specified in Table 2, provided that such
quenching is followed by tempering in the temperature ranges
as required in Table 2. Martensitic parts that are liquid
quenched and tempered shall be marked “QT.”

7.3 The final heat treatment shall be performed before or
after machining at the option of the producer.

7.4 See Section $16 if a particular heat treatment method is
specified by the purchaser in the purchase order.

8. Structural Integrity Requirements

8.1 Microporosity—The parts shall be free of microporosity
as demonstrated by measurement of density as provided in
8.1.1 or by microstructural examination as provided in 8.1.2.

8.1.1 Density Measurement:

8.1.1.1 The density measurement shall be used for accep-
tance of material but not for rejection of material. The
measured density for each production lot shall exceed 99 % of
the density typical of that grade when wrought and in the same
heat treated condition as the sample. A production lot that fails
to meet this acceptance criterion is permitted to be tested at the
option of the producer, for microporosity in accordance with
the microstructural examination as provided in 8.1.2.

8.1.1.2 Density shall be determined for one sample from
each production lot by measuring the difference in mass of the
sample when weighed in air and when weighed in water and
multiplying this difference by the density of water (Archi-
mede’s principle). The equipment used shall be capable of
determining density within +0.004 Ib/in.? [0.10 g/cm%).
Alternatively, at the option of the producer, it is permitted to
use Test Method B311 to determine the density.

8.1.1.3 At the option of the producer, the density shall be
compared to the room temperature density typical of wrought
steels of the same class of grades, 0.28 Ib/in.° [7.8 g/cm*] for
age-hardening, martensitic, and austenitic-ferritic grades, and

SA-988/SA-988M

0.29 Ib/in.? [8.0 g/cm] for austenitic grades, or to the density
of a wrought reference sample of the same grade heat treated
in accordance with the requirements of Table 2 (See Note 2).

Note 2—The actual density of stainless steel varies slightly with
composition and heat treatment. For this reason, small differences in the
measured density from the typical density for a class of grades may be the
result of differences in alloy content, heat treatment, or microporosity.
When density values are measured that are less than the density typical of
a class of grades, it is appropriate to examine the sample for microporosity
by the more specific metallographic examination procedures.

8.1.2. Microstructural Examination:

8.1.2.1 The microstructure shall be examined at 20-50x,
100-200x, and 1000-2000x and shall be reasonably uniform
and shall be free of voids, laps, cracks, and porosity.

8.1.2.2 One sample from each production lot shall be
examined. The sample shall be taken after hot-isostatic press-
ing or after final heat treatment. The sample shall be taken from
the component, stem, protrusion, or test part made from a
single powder blend consolidated in the same hot isostatic
press using the same pressure, temperature, and time param-
eters and heat-treated in the same final heat-treatment charge.
The microstructure shall meet the requirements of 8.1.2.1.

8.1.2.3 If the sample fails to meet the requirements for
acceptance, each part in the lot is permitted to be retested and
those that pass shall be accepted.

8.2 Hydrostatic Tests—After they have been machined,
ptessure-containing parts shall be tested to the hydrostatic shell
test pressures prescribed in ASME B16.5 for the applicable
steel rating for which the part is designed and shall show no
leaks. Parts ordered under these specifications for working
pressures other than those listed in the ASME B16.5 ratings
shall be tested to such pressures as may be agreed upon
between the manufacturer and purchaser.

8.2.1 No hydrostatic test is required for weld neck or other
flanges.

8.2.2 The compact manufacturer is not required to perform
pressure tests on rough parts that are to be finish machined by
others. The fabricator of the finished part is not required to
pressure test parts that are designed to be pressure containing
only after assembly by welding into a larger structure. The
manufacturer of the compacts, however, shall be responsible,
as required in 16.1 for the satisfactory performance of the parts
under the final test required in 8.2.

8.3 Ultrasonic Tests—When specified in the order,
austenitic-ferritic stainless steel parts made from $32505 shall
be ultrasonic tested according to the procedures described in
Section $7.

9. Mechanical Properties

9.1 The material shall conform to the requirements for
mechanical properties prescribed in Table 3 at room tempera-
ture.

9.2 Sample shall be from the component, stem, protrusion,
or test part made from a single powder blend consolidated in
the same hot isostatic press using the same pressure,
temperature, and time parameters and heat-treated in the same
final heat-treatment charge. If repair welding is required (See

1461

File: sectionII_partA_data_digitized/note_ocr_highdpi/page-1520.txt
SA-988/SA-988M

16. Rejection

16.1 Each part that develops defects during shop working
operations or in service shall be rejected and the manufacturer
notified.

16.2 Samples representing material rejected by the pur-
chaser shall be preserved until disposition of the claim has been
agreed upon between the manufacturer and the purchaser.

17. Certification

17.1 In addition to the certification requirements of Speci-
fication A961/A961M, test reports shall be furnished to the
purchaser or his representative. Test reports shall provide the
following as applicable:

17.1.1 Type of heat treatment, Section 7 (Table 2).

17.1.2 Chemical analysis results, Section 6 (Table 1), re-
ported results shall be to the same number of significant figures
as the limits specified in Table 1 for that element.

17.1.3 Product analysis results, Section 11 (Table 4),

17.1.4 Tensile property results, Section 9 (Table 3), report
the yield strength and tensile strength, in ksi [MPa], elongation
and reduction in area, in percent,

17.1.5 Hardness results, 9.6 (Table 3)

17.1.6 Structural integrity test results, Section 8, and

17.1.7 Any supplementary testing required by the purchase
order.

18. Product Marking

18.1 In addition to marking requirements of Specification
A961/A961M, the following additional marking requirements
shall apply:

ASME BPVG.II.A-2025

18.1.1 Quenched and tempered martensitic stainless steel
parts shall be marked with the letters QT following the
specification designation.

18.1.2 Hot isostatically-pressed parts repaired by welding
shall be marked with the letter “W” following the specification
designation.

18.1.3 Hot isostatically-pressed parts meeting all require-
ments for more than one class or grade are permitted, at the
option of the producer, to be marked with more than one class
or grade designation, such as $30400/S30409, $30400/S30403,
etc.

18.2 Bar Coding—In addition to the requirements in 18.1,
bar coding is acceptable as a supplemental identification
method. The purchaser is permitted to specify in the order that
a specific bar coding system be used. The bar coding system, if
applied at the discretion of the supplier, should be consistent
with one of the published industry standards for bar coding. If
used on small parts, the bar code may be applied to the box or
a substantially applied tag.

19. Keywords

19.1 age-hardening stainless steel; austenitic stainless
steels; austenitic-ferritic stainless steel; gas-atomized powder;
hot isostatically-pressed stainless steel parts; martensitic stain-
less steel; pipe fittings, steel; piping applications; pressure
containing parts; stainless steel fittings; stainless steel flanges;
steel valves; temperature service applications, elevated; tem-
perature service applications, high

SUPPLEMENTARY REQUIREMENTS

The following supplementary requirements shall apply only when specified by the purchaser in the

contract or order.

S1. Macroetch Test

$1.1 A sample part shall be sectioned and etched to show
internal imperfections. The test shall be conducted according to
Test Method E340. Details of the test shall be agreed upon
between the manufacturer and the purchaser.

S2. Product Analysis

$2.1 A product analysis in accordance with Section 11 shall
be made from one randomly selected part representing each
size and type (See Note 3) of part on the order. If the analysis
fails to comply, each part in that lot, at the option of the
manufacturer, shall be checked and accepted if the analysis for
the part complies with the requirements, or the lot shall be
rejected. All results shall be reported to the purchaser.

S3. Tension Tests

$3.1 In addition to the requirements of Section 9, one
tension specimen shall be obtained from a representative part
from each production lot at a location agreed upon between the

manufacturer and the purchaser. The results of the test shall
comply with Table 3 and shall be reported to the purchaser.

S4. Magnetic Particle Examination

S4.1 All accessible surfaces of a finished martensitic, age
hardening, or austenitic-ferritic stainless steel part, shall be
examined by a magnetic-particle method. The method shall be
in accordance with Test Method A275/A275M. Acceptance
limits shall be agreed upon between the manufacturer and
purchaser.

S5. Liquid Penetrant Examination

$5.1 All accessible surfaces shall be examined by a liquid
penetrant method in accordance with Test Method E165/
E165M. Acceptance limits shall be agreed upon between the
manufacturer and the purchaser.

S6. Hydrostatic Testing

$6.1 A hydrostatic test at a pressure agreed upon between
the manufacturer and the purchaser shall be applied by the
manufacturer.

1466

File: sectionII_partA_data_digitized/note_ocr_highdpi/page-1543.txt
ASME BPVC.ILA-2025

10.1.1 Minimum Wall—If the wall thickness of the pipe is
specified as minimum wall in the purchase order, there shall be
no variation under the specified wall thickness.

10.2 Forged and Bored—The wall thickness shall not vary
over that specified by more than ¥% in. [3.2 mm]. There shall be
no variation under the specified wall thickness.

10.3 Cast—The wall thickness shall not vary over that
specified by more than 6 in. [1.6 mm]. There shall be no
variation under the specified wall thickness.

11. Permissible Variations in Inside Diameter

11.1 Forged and Bored, and Cast—The inside diameter
shall not vary under that specified by more than Je in. [1.6
mm]. There shall be no variation over the specified inside
diameter.

12. Permissible Variation in Outside Diameter

12.1 Variations in outside diameter, unless otherwise agreed
upon, shall not exceed the limits given in Table 1. The
tolerances for outside diameter include ovality, except as
provided for in 12.2 and 12.2.1. (See Note 2.)

12.2 For thin-wall pipe, defined as pipe having a wall
thickness of 3 % or less of the specified outside diameter, the
diameter tolerance of Table | is applicable only to the mean of
the extreme (maximum and minimum) outside diameter read-
ings in any one cross-section.

12.2.1 For thin-wall pipe, the difference in extreme outside
readings (ovality) in any one cross-section shall not exceed
1.5 % of the specified outside diameter.

Nore 2—Thin-wall pipe usually develops significant ovality (out-of-
roundness) during final annealing, straightening, or both. The diameter
tolerances given in Table 1 are usually not sufficient to provide for
additional ovality expected in thin-wall pipe.

13. Permissible Variations in Length

13.1 Seamless and Welded (No Filler Metal Added)—If
specific cut lengths of 24 ft [7.3 m] or less are ordered, no
length of pipe shall be under the length specified or more than
Ys in. [6 mm] over that specified.

13.1.1 Permissible variations in length for lengths greater
than 24 ft [7.3 m] shall be subject to agreement between the
manufacturer and purchaser.

13.2 Forged and Bored, Cast, and Cast Cold-Wrought—lf
specific cut lengths are ordered, no length of pipe shall be
under the length specified or more than ¥ in. [3 mm] over that
specified.

SA-999/SA-999M

13.3 For pipe ordered to random lengths, the lengths and
variations shall be agreed upon between the manufacturer and
purchaser.

13.4 No girth welds are permitted unless agreed upon by the
manufacturer and purchaser.

14. Mass per Unit Length

14.1 A system of standard pipe sizes has been approved by
the American National Standards Institute as ANSI B36.10 and
B36.19. The standard sizes do not prohibit the production and
use of other sizes of pipe produced to the various product
specifications referenced in 1.1. (See Note 3.)

14.2 For nonstandard sizes of pipe, the calculated mass per
unit length shall be determined using the following equation:

M=C(D — ¢)t (1)
where:
C = 10.69 [0.0246615],
M = mass per unit length, Ib,,/ft [kg/m],
D = specified or calculated (from specified inside diameter

and wall thickness) outside diameter, in. [mm], and
t = specified wall thickness, in. (to 3 decimal places) [mm
to 2 decimal places].

14.3 When minimum wall thickness is specified in the
purchase order, the calculated mass per unit length shall be
determined using Eq 1, obtaining from Table X1.1 the nominal
wall thickness, ¢, corresponding to that minimum wall.

Nore 3—The mass per unit length values given in the American
National Standards and the calculated masses per unit length determined
using Eq 1 are based upon carbon steel pipe. The mass per unit length of
pipe made of ferritic stainless steels may be up to about 5 % less, and that
made of austenitic stainless steel up to about 2 % greater, than the values
given.

15. Ends

15.1 Unless otherwise specified, the pipe shall be furnished
with plain ends. All burrs at the ends of the pipe shall be
removed.

16. Straightness
16.1 The finished pipe shall be reasonably straight.

16.2 For metal-arc welded pipe, the maximum deviation
from a 10-ft [3.0-m] straightedge placed so that both ends are
in contact with the pipe shall be % in. [3.2 mm]. For metal-arc
welded pipe with lengths shorter than 10 ft [3.0 ml, this
maximum deviation shall be prorated with respect to the ratio
of the actual length to 10 ft [3.0 m].

TABLE 1 Permissible Variations in Outside Diameter

NPS Permissible Variations in Outside Diameter DN Designator Permissible Variations in Outside
Designator Diameter
Over Under Over Under
in. in. mm mm]
Ya ~1%, incl Yea (0.015) : Vea (0.031) [6-40], incl [0.4] [0.8]
Over 1% to 4, incl Yao (0.031) Yee (0.031) Over [40 to 100] [0.8] [0.8]
Over 4 to 8, incl Ye (0.062) Ya2 (0.031) Over [100 to 200] [1.6] [0.8]
Over 8 to 18, incl %a (0.093) Ye2 (0.031) Over [200 to 450] [2.4] [0.8]
Over 18 to 26, incl Ye (0.125) Ye2 (0.031) Over [450 to 650] [3.2] [0.8]
Over 26 to 34, incl §/a2 (0.156) Yee (0.031) Over [650 to 850] [4.0] [0.8]
Over 34 to 48, incl 36 (0.187) Yee (0.031) Over [850 to 1200] [4.8]

[0.8]

1489

File: sectionII_partA_data_digitized/note_ocr_highdpi/page-1582.txt
SA-1016/SA-1016M

5.1.12 Special requirements or any supplementary
requirements, or both.

6. Chemical Composition

6.1 Chemical Analysis—Samples for chemical analysis, and
method of analysis, shall be in accordance with Test Methods,
Practices, and Terminology A751.

6.2 Heat Analysis—An analysis of each heat of steel shall be
made by the steel manufacturer to determine the percentages of
the elements specified. If secondary melting processes are
employed, the heat analysis shall be obtained from one
remelted ingot or the product of one remelted ingot of each
primary melt. The chemical composition thus determined, or
that determined from a product analysis made by the tubular
product manufacturer, shall conform to the requirements speci-
fied in the product specification.

6.2.1 For steels ordered under product specifications refer-
encing this specification of general requirements, the steel shall
not contain an unspecified element, other than nitrogen for
stainless steels, for the ordered grade to the extent that the steel
conforms to the requirements of another grade for which that
element is a specified element having a required minimum
content. For this requirement, a grade is defined as an alloy
described individually and identified by its own UNS designa-
tion in a table of chemical requirements within any specifica-
tion listed within the scope as being covered by this specifi-
cation.

6.3 Product Analysis—Product analysis requirements and
options, if any, shall be as contained in the product specifica-
tion.

7. Tensile Properties

7.1 The material shall conform to the tensile property
requirements prescribed in the individual product specification.

7.2 The yield strength, when specified, shall be determined
corresponding to a permanent offset of 0.2 % of the gauge
length or to a total extension of 0.5 % of the gauge length under
load.

7.3 If the percentage of elongation of any test specimen is
less than that specified and any part of the fracture is more than
¥% in. [19.0 mm] from the center of the gauge length, as
indicated by scribe marks on the specimen before testing, a
retest shall be allowed.

8. Standard Mass per Unit Length

8.1 The calculated mass per foot, based upon a specified
minimum wall thickness, shall be determined by the following
equation (see Note 1):

W=C(D-t)t (1)
where:
C = 10.69 [0.0246615],
W = mass per unit length, lb/ft [kg/m],
D = specified outside diameter, in. [mm], and
t = specified minimum wall thickness, in. [mm].

Nors 1—The calculated masses given by Eq 1 are based on the masses
for carbon steel tubing. The mass of tubing made of ferritic stainless steels

ASME BPVCG.II.A-2025

may be up to about 5 % less, and that made of austenitic stainless steel up
to about 2 % greater than the values given. Mass of ferritic/austenitic
(duplex) stainless steel will be intermediate to the mass of fully austenitic
and fully ferritic stainless steel tubing.

8.2 The permitted variations from the calculated mass per
foot [kilogram per metre] shall be as prescribed in Table 1.

9, Permitted Variations in Wall Thickness

9.1 Variations from the specified minimum wall thickness
shall not exceed the amounts prescribed in Table 2.

9.2 For tubes 2 in. [50 mm] and over in outside diameter and
0.220 in. [5.6 mm] and over in thickness, the variation in wall
thickness in any one cross section of any one tube shall not
exceed the following percentage of the actual mean wall at the
section. The actual mean wall is defined as the average of the
thickest and thinnest wall in that section.

Seamless tubes +10 %
Welded tubes +5 %

9.3 When cold-finished tubes as ordered require wall thick-
nesses 4 in. [19.1 mm] or over, or an inside diameter 60 % or
less of the outside diameter, the permitted variations in wall
thickness for hot-finished tubes shall apply.

10. Permitted Variations in Outside Diameter

10.1 Except as provided in 10.2.1, 10.3, and 25.104,
variations from the specified outside diameter shall not exceed
the amounts prescribed in Table 3.

10.2 Thin-wall tubes usually develop significant ovality
(out-of-roundness) during final annealing, or straightening, or
both. Thin-wall tubes are defined as those with a specified wall
3 % or less than the specified OD, or with a wall specified as
0.020 in. [0.5 mm] or less.

10.2.1 1 The diameter tolerances of Table 3 are not suffi-
cient to provide for additional ovality expected in thin-wall

tubes, and, for such tubes, are applicable only to the mean of

the extreme (maximum and minimum) outside diameter read-
ings in any one cross section. However, for thin wall tubes the
difference in extreme outside diameter readings (ovality) in any
one cross section shall not exceed the following ovality
allowances:

Outside Diameter, in. [mm] Ovality Allowance

1 [25.4] and under 0,020 [0.5]
Over 1 [25.4] 2.0 % of specified outside
diameter

TABLE 1 Permitted Variations in Mass Per Foot

Method of Permitted Variation in Mass
Manufacture per Foot, %
Over Under

Seamless, hot-finished 16 0
Seamless, cold-finished

1% in. [38 mm] and under OD 12 0

Over 11% in. [838 mm] OD 13 0
Welded 10 0

A These permitted variations in mass apply to lots of 50 tubes or more in sizes 4
in. [101.6 mm] and under in outside diameter, and to lots of 20 tubes or more in
sizes over 4 in. [101.6 mm] in outside diameter.

1528

File: sectionII_partA_data_digitized/note_ocr_highdpi/page-1583.txt
ASME BPVC.ILA-2025

TABLE 2 Permitted Variations in Wall Thickness“
Wall Thickness, %

Outside 0.095 Over 0.095 Over 0.150 Over
Diameter [2.4] to 0.150 to 0.180 0.180
in. and : [2.4 to [3.8 to [4 6]
mm] Under 3.8], incl 4.6], incl ‘

Over Under Over Under Over Under Over Under
Seamless, Hot-Finished Tubes

4 [100] 40 0 35 0 33 0 28 0
and
under
Over4... Lee 35 0 33 0 28 0
[100
Seamless, Cold-Finished Tubes
Over __ Under
1% [88.1] and under 20 0
Over 1% [38.1] 22 0
Welded Tubes
All sizes 18 0

AThese permitted variations in wall thickness apply only to tubes, except
internal-upset tubes, as rolled or cold-finished, and before swaging, expanding,
bending, polishing, or other fabricating operations.

TABLE 3 Permitted Variations in Outside Diameter“

Specified Outside Diameter, Permitted Variations, in. [mm]
in. [mm] Over Under

Hot-Finished Seamless Tubes

4 [100] or under Yea [0.4] Yea [0.8]
Over 4 to 7% [100 to 200], incl Yea [0.4] Yea [1.2]
Over 7% to 9 [200 to 225], incl Yea [0.4 Ve [1.6]
Welded Tubes and Cold-Finished Seamless Tubes

Under 1 [25] 0.004 [0.1] 0.004 [0.11]
1 to 1% [25 to 40], incl 0.006 [0.15] 0.006 [0.15]
Over 1% to 2 [40 to 50], excl 0.008 [0.2] 0.008 [0.2]
2 to 2% [50 to 65], excl 0.010 [0.25] 0.010 [0.25]
2% to 3 [65 to 75], excl 0.012 [0.3] 0.012 [0.3]
3 to 4 [75 to 100], incl 0.015 [0.38] 0.015 [0.38]
Over 4 to 7% [100 to 200], incl 0.015 [0.38] 0.025 [0.64]
Over 7¥2 to 9 [200 to 225], incl 0.015 [0.38] 0.045 [1.14]

AExcept as provided in 10.2 and 10.3, these permitted variations include
out-of-roundness. These permitted variations in outside diameter apply to hot-
finished seamless, welded and cold-finished seamless tubes before other fabri-
cating operations such as upsetting, swaging, expanding, bending, or polishing.

10.3 For cold-finished seamless austenitic and ferritic/
austenitic tubes, an ovality allowance is necessary for all sizes
less than 2 in. [50.8 mm] outside diameter, because they are
likely to become out of round during their final heat treatment.
For such tubes, the maximum and minimum outside diameter
at any cross section shall not deviate from the nominal
diameter by more than +0.010 in. [£0.25 mm]. However, the
mean diameter at that cross section must still be within the
given permitted variation given in Table 3. In the event of
conflict between the provisions of 10.2.1 and those of 10.3, the
larger value of ovality tolerance shall apply.

10.4 When the specified wall is 2 % or less of the specified
OD, the method of measurement is per agreement between
purchaser and manufacturer (see Note 2).

Nore 2—vVery thin wall tubing may not be stiff enough for the outside
diameter to be accurately measured with a point contact method, such as
with the use of a micrometer or caliper. When very thin walls are
specified, “go” — “no go” ring gauges are commonly used to measure
diameters of 1'4 in. [38.1 mm] or less. A 0.002 in. [0.05 mm] additional
tolerance is usually added on the “go” ring gauge to allow clearance for
sliding. On larger diameters, measurement is commonly performed with a
pi tape. Other methods, such as optical methods, may also be considered.

SA-1016/SA-1016M

11. Permitted Variations in Length

11.1 Variations from the specified length shall not exceed
the amounts prescribed in Table 4.

12. Permitted Variations in Height of Flash on Electric-
Resistance- Welded Tubes

12.1 For tubes over 2 in. [50.8 mm] in outside diameter, or
over 0.135 in. [3.44 mm] in wall thickness, the flash on the
inside of the tubes shall be mechanically removed by cutting to
a maximum height of 0.010 in. [0.25 mm] at any point on the
tube.

12.2 For tubes 2 in. [50.8 mm] and under in outside
diameter and 0.135 in. [3.44 mm] and under in wall thickness,
the flash on the inside of the tube shall be mechanically
removed by cutting to a maximum height of 0.006 in. [0.15
mim] at any point on the tube.

13. Straightness and Finish

13.1 Finished tubes shall be reasonably straight and have
smooth ends free of burrs. They shall have a workmanlike
finish. It is permitted to remove surface imperfections by
grinding, provided that a smooth curved surface is maintained,
and the wall thickness is not decreased to less than that
permitted by this or the product specification, or the purchase
order. The outside diameter at the point of grinding may be
reduced by the amount so removed.

14. Repair by Welding

14.1 Repair welding of base metal defects in tubing is
permitted only with the approval of the purchaser and with the
further understanding that the tube shall be marked “WR” and
the composition of the deposited filler metal shall be suitable
for the composition being welded. Defects shall be thoroughly
chipped or ground out before welding and each repaired length
shall be reheat treated or stress relieved as required by the
applicable specification. Each length of repaired tube shall be
examined by a nondestructive test as required by the product
specification.

14.2 Repair welding shall be performed using procedures
and welders or welding operators that have been qualified in
accordance with ASME Boiler and Pressure Vessel Code,
Section IX.

TABLE 4 Permitted Variations in Length“

Specified
Method of Outside Cut Length, in. [mm]
Manufacture Diameter, in. Over Under
mm]
Seamless, hot-finished All sizes 6 [5] 0 [0]
Seamless, cold-finished Under 2 [50.8] Ve [3] 0 [0]
2 [50.8] or over %e [5] 0 [0]
Welded Under 2 [50.8] Ya [3] 0 [0]
2 [50.8] or over He [5] 0 [0]

A These permitted variations in length apply to tubes before bending. They apply
to cut lengths up to and including 24 ft [7.3 m]. For lengths greater than 24 ft [7.3
ml], the above over-tolerances shall be increased by ¥ in. [3 mm] for each 10 ft [3
m] or fraction thereof over 24 ft or % in. [13 mm], whichever is the lesser.

1529

File: sectionII_partA_data_digitized/note_ocr_highdpi/page-1586.txt
SA-1016/SA-1016M

very tight, through-the-wall defects or defects that extend an
appreciable distance into the wall without complete penetra-
tion.

25.2.6 A purchaser interested in ascertaining the nature
(type, size, location, and orientation) of discontinuities that can
be detected in the specific application of these examinations
should discuss this with the manufacturer of the tubular
products.

25.3 Time of Examination—Nondestructive examination for
specification acceptance shall be performed after all deforma-
tion processing, heat treating, welding, and straightening op-
erations. This requirement does not preclude additional testing
at earlier stages in the processing.

25.4 Surface Condition:

25.4.1 All surfaces shall be free of scale, dirt, grease, paint,
or other foreign material that could interfere with interpretation
of test results. The methods used for cleaning and preparing the
surfaces for examination shall not be detrimental to the base
metal or the surface finish.

25.4.2 Excessive surface roughness or deep scratches can
produce signals that interfere with the test.

25.5 Extent of Examination:

25.5.1 The relative motion of the tube and the transducer(s),
coil(s), or sensor(s) shall be such that the entire tube surface is
scanned, except for end effects as noted in 25.5.2.

25.5.2 The existence of end effects is recognized, and the
extent of such effects shall be determined by the manufacturer,
and, if requested, shall be reported to the purchaser. Other
nondestructive tests may be applied to the end areas, subject to
agreement between the purchaser and the manufacturer.

25.6 Operator Qualifications:

25.6.1 The test unit operator shall be certified in accordance
with SNT-TC-1A, or an equivalent documented standard
agreeable to both purchaser and manufacturer.

25.7 Test Conditions:

25.7.1 For examination by the ultrasonic method, the mini-
mum nominal transducer frequency shall be 2.0 MHz, and the
maximum transducer size shall be 1.5 in. [38 mm].

25.7.2 For eddy current testing, the excitation coil fre-
quency shall be chosen to ensure adequate penetration, yet
provide good signal-to-noise ratio.

25.7.2.1 The maximum coil frequency shall be:

Specified Wall Thickness, in. [mm] Maximum Frequency, kHz

<0.050 in. [1.25] 100
0.050 to 0.150 [1.25 to 3.80] 50
>0.150 [3.80] 10

25.8 Reference Standards:

25.8.1 Reference standards of convenient length shall be
prepared from a length of tube of the same grade, specified size
(outside diameter and wall thickness), surface finish, and heat
treatment condition as the tubing to be examined.

25.8.2 For eddy current testing, the reference standard shall
contain, at the option of the manufacturer, any one of the
following discontinuities:

25.8.2.1 Drilled Hole—The reference standard shall contain
three or more holes, equally spaced circumferentially around

ASME BPVCG.ILA-2025

the tube and longitudinally separated by a sufficient distance to
allow distinct identification of the signal from each hole. The
holes shall be drilled radially and completely through the tube
wall, with care being taken to avoid distortion of the tube while
drilling. The holes shall not be larger than 0.031 in. [0.8 mm]
in diameter. As an alternative, the producer may choose to drill
one hole and run the calibration standard through the test coil
three times, rotating the tube approximately 120° each time.
More passes with smaller angular increments may be used,
provided testing of the full 360° of the coil is obtained. For
welded tubing, if the weld is visible, one of the multiple holes
or the single hole shall be drilled in the weld.

25.8.2.2 Transverse Tangential Notch—Using a round tool
or file with a % in. [6.4 mm] diameter, a notch shall be milled
or filed tangential to the surface and transverse to the longitu-
dinal axis of the tube. Said notch shall have a depth not
exceeding 12.5 % of the specified wall thickness of the tube or
0.004 in. [0.1 mm], whichever is greater.

25.8.2.3 Longitudinal Notch—A notch 0.031 in. (0.8 mm) or
less in width shall be machined in a radial plane parallel to the
tube axis on the outside surface of the tube, to have a depth not
exceeding 12.5 % of the specified wall thickness of the tube or
0.004 in. (0.1. mm), whichever is greater. The length of the
notch shall be compatible with the testing method.

25.8.2.4 When minimum wall tubing is specified, the notch
depth shall be based on the calculated average wall thickness
from Table 2 (see Note 3).

25.8.3 For ultrasonic testing, the reference ID and OD
notches shall be any one of the three common notch shapes
shown in Practice E213, at the option of the manufacturer. The
depth of the notches shall not exceed 12.5 % of the specified
average wall thickness of the tube or 0.004 in. [0.1 mm],
whichever is greater. When minimum tubing is specified, the
notch depth shall be based on the calculated average wall
thickness from Table 2 (see Note 3). The width of the notch
shall not exceed two times the depth. For welded tubing, the
notches shall be placed in the weld, if the weld is visible. When
the notch is placed in the weld, the notch depth shall be
measured from the surface of the weld.

Notre 3—To calculate the average wall thickness when minimum wall
tubing is specified, the calculated average wall shall be the specified
minimum wall plus % of the Permitted Maximum Variation in Wall
Thickness cited in Table 2. For example, when a cold finished, 1 by 0.083
in. [25 by 2 mm] minimum wall seamless tube is specified, the calculated
average thickness will be 0.091 in. (0.083 in. + % (20 %)) [2.2 mm (2 mm
+ Y (20 %))].

25.8.4 For flux leakage testing, the longitudinal reference
notches shall be straight-sided notches machined in a radial
plane parallel to the tube axis on the inside and outside surfaces
of the tube. Notch depth shall not exceed 12.5% of the
specified wall thickness or 0.004 in. [0.1 mm], whichever is
greater. Notch length shall not exceed 1 in. [25.4 mm], and the
width shall not exceed the depth. Outside and inside notches
shall have sufficient separation to allow distinct identification
of the signal from each notch.

25.8.5 When minimum wall tubing is specified, the notch
depth shall be based on the calculated average wall thickness
from Table 2 (see Note 3).

1532

File: sectionII_partA_data_digitized/note_ocr_highdpi/page-1608.txt
SA-1091/SA-1091M (ASTM A1091/A1091M)

Ally Designation: A1091/A1091M — 24
ull

4
INTERNATIONAL

Standard Specification for

ASME BPVC.ILA-2025

Steel Castings, Creep-Strength Enhanced Ferritic Alloy, for
Pressure-Containing Parts, Suitable for High-Temperature

Service’

This standard is issued under the fixed designation A1091/A1091M; the number immediately following the designation indicates the
year of original adoption or, in the case of revision, the year of last revision. A number in parentheses indicates the year of last
reapproval. A superscript epsilon (e) indicates an editorial change since the last revision or reapproval.

1. Scope*

1.1 This specification covers creep-strength enhanced alloy
steel castings for valves, flanges, fittings, and other pressure-
containing parts intended primarily for high-temperature ser-
vice (see Note 1). However, they are not restricted to such
applications and the castings may be used for other applica-
tions for which the attributes of the material, as defined by this
specification, are suitable.

1.2 Two grades of martensitic alloy steel, Grade C91 (UNS
No. J84090) and Grade C933 (UNS No. J84093), are covered.
Grade C91 is provided in two classes, differentiated by the type
of heat treatment after welding. Both grades, and similar steels,
are characterized by a predominantly tempered martensitic or
tempered bainitic microstructure that is stabilized by the
precipitation of temper-resistant particles at various precipitate
nucleation sites in the microstructure. Such steels are designed
to have creep-rupture strengths significantly superior to those
of alloys of nominally similar compositions, but in which the
precipitates or nucleation sites are absent. Since this crucial
difference cannot be revealed by room temperature mechanical
property tests, these alloys require tighter controls on manu-
facturing and processing.

Nore 1—The grades covered by this specification represent materials
that are generally suitable for assembly with other castings or wrought
steel parts by fusion welding. It is not intended to imply that these grades
possess equal degrees of weldability; therefore, it is the responsibility of
the purchaser to establish a suitable welding technique. Since these grades
possess varying degrees of suitability for high-temperature service, it is
also the responsibility of the purchaser to determine which grade shall be
furnished, due consideration being given to the requirements of the
applicable construction codes.

1.3 The values stated in either SI units or inch-pound units
are to be regarded separately as standard. The values stated in
each system may not be exact equivalents; therefore, each

1 This specification is under the jurisdiction of ASTM Committee A01 on Steel,
Stainless Steel and Related Alloys and is the direct responsibility of Subcommittee
A01.18 on Castings.

Current edition approved July 1, 2024. Published July 2024. Originally approved
in 2016. Last previous edition approved in 2021 as A1091/A1091M — 21. DOI:
10.1520/A1091_A1091M-24.

system shall be used independently of the other. Combining
values from the two systems may result in nonconformance
with the standard.

1.4 This international standard was developed in accor-
dance with internationally recognized principles on standard-
ization established in the Decision on Principles for the
Development of International Standards, Guides and Recom-
mendations issued by the World Trade Organization Technical
Barriers to Trade (TBT) Committee.

2. Referenced Documents

2.1 ASTM Standards:*

A703/A703M Specification for Steel Castings, General
Requirements, for Pressure-Containing Parts

A802/A802M Practice for Steel Castings, Surface Accep-
tance Standards, Visual Examination

A985/A985M Specification for Steel Investment Castings
General Requirements, for Pressure-Containing Parts

A999/A999M Specification for General Requirements for
Alloy and Stainless Steel Pipe

2.2 ANSI Standard:?

ANSI B46.1 Surface Texture

2.3 ASME Boiler and Pressure Vessel Code:*

ASME Boiler and Pressure Vessel Code Section I

ASME Boiler and Pressure Vessel Code Section III

ASME Boiler and Pressure Vessel Code Section IV

ASME Boiler and Pressure Vessel Code Section VII

ASME Boiler and Pressure Vessel Code Section IX

ASME Boiler and Pressure Vessel Code Section XII

2.4 Other ASME Codes:*

B16.34 Valves Flanged, Threaded and Welding End

B31.1 Power Piping

2 For referenced ASTM standards, visit the ASTM website, www.astm.org, or
contact ASTM Customer Service at www.astm.org/contact. For Annual Book of
ASTM Standards volume information, refer to the standard’s Document Summary
page on the ASTM website.

3 Available from American National Standards Institute (ANSI), 25 W. 43rd St.,
4th Floor, New York, NY 10036, http://www.ansi.org.

4 Available from American Society of Mechanical Engineers (ASME), ASME
International Headquarters, Two Park Ave., New York, NY 10016-5990, http://
www.asme.org.

*A Summary of Changes section appears at the end of this standard

1554
