Repository: Demigodofa/ASMEPurchaseOrderHelper

# ASMEPurchaseOrderHelper

PC UI tool to help purchasing agents generate correct ASME purchase orders. The active desktop flow reads normalized ASME JSONL data, applies policy rules, and generates copy-ready/exportable PO content.

## Source of truth (for agents/bots)
This README is the source of truth for rules, orientation, and guidance. The owner may use loose or exact language; if there is any ambiguity, confirm intent. Example: if they say "ordering requirements," confirm they mean "Ordering Information" (the official section name used in the PDFs).

## Codex Operating Contract (Authoritative)

This README.md is the single source of truth for Codex.

When Codex is running in this repository, it MUST:

- Treat this file as binding instructions
- Never invent file locations, schemas, or rules
- Never delete or overwrite source artifacts unless explicitly instructed
- Only operate within paths documented below
- Ask before changing schemas, directory structure, or parsing strategy

If instructions elsewhere conflict with this README, this README wins.

## Active baseline (2026-02-04)
- Active build inputs for the PO assistant now live in `data/`:
  - `data/normalized_asme_po_schema.json`
  - `data/normalized_asme_partA_specs.jsonl`
  - `data/CODEX_BUILD_INSTRUCTIONS_ASME_PO_ASSISTANT.md`
- Legacy OCR/corpus outputs are archived under `old_data/`:
  - `old_data/data/`
  - `old_data/sectionII_partA_data_digitized/`
- Treat `old_data/` as historical reference. Do not delete unless explicitly requested.

## Additional truth-sourcing workflow (additive)
This is an additional course of action to source the truth; it does not replace or overwrite the current corpus.
- Originals live in `inputs/originals/` (gitignored). Never overwrite or delete originals; keep `inputs/originals_manifest.json` updated with hashes and source tags.
- Corpus merge helpers (additive, no overwrite):
  - `scripts/merge_spec_corpus_complete.py` merges multiple spec corpora into a new output folder (example: `sectionII_partA_data_digitized/rebuild/spec_corpus_part_a_complete_v4`).
  - `scripts/merge_spec_corpus.py` merges two corpora (primary wins for shared specs) into a new output folder (example: `sectionII_partA_data_digitized/rebuild/spec_corpus_part_a_merged_v1`).
- Stage 0: build per-source page packets (raster + OCR text + word boxes + confidence + page number).
- Stage 0 script: `scripts/build_page_packets_stage0.py`.
- Stage 0 (DOCX) script: `scripts/build_docx_packets_stage0.py`.
- Stage 1: align pages across sources by page number + header/footer anchors + text similarity.
- Stage 1 script: `scripts/align_page_packets_stage1.py`.
- Stage 1b: quilt numbered-item chunks within spec ranges to reduce cross-material drift.
- Stage 1b script: `scripts/quilt_chunks_stage1b.py`.
- Stage 1c: lock consensus chunks (no further swaps/reflow once locked).
- Stage 1c script: `scripts/lock_chunks_stage1c.py`.
- Stage 1d: classify unlocked chunk variants (no text changes).
- Stage 1d script: `scripts/classify_chunk_variants_stage1d.py`.
- Stage 1e: promote auto-resolvable variants into `best_text_promoted` (no reflow).
- Stage 1e script: `scripts/promote_chunks_stage1e.py`.
- Stage 1f: build human-review prioritization queue from review metadata.

## Data sources
- Primary app build source: normalized JSONL/spec schema in `data/`.
- OCR-processed ASME PDFs and derived corpus outputs are now historical reference in `old_data/`.
- Target fields (initial): Material spec, material grades, ASTM grade, accepted year.
- More fields to be added as coverage expands.

Current PDF paths used by the ingest CLI:
- `C:\Users\KevinPenfield\Desktop\2025 OCR SECT II PART A BEGINNING TO SA-450.pdf`
- `C:\Users\KevinPenfield\Desktop\2025 OCR ASME SECT II MATERIALS PART A SA-451 TO END.pdf`
- Part B (nonferrous) will be added later.

## App data/output
- Active assistant inputs:
  - `data/normalized_asme_po_schema.json`
  - `data/normalized_asme_partA_specs.jsonl`
  - `data/CODEX_BUILD_INSTRUCTIONS_ASME_PO_ASSISTANT.md`
- App export output (via UI Export button):
  - `<chosen-file>.json`
  - `<chosen-file>.txt`
- Legacy ingest/corpus outputs are archived in:
  - `old_data/data/`
  - `old_data/sectionII_partA_data_digitized/`

## UI data flow (current behavior)
- Select context (`code_use`, `governing_standard`) and spec (`asme_spec`).
- ViewModel evaluates global policy and applies/locks `mtr_required` when rules match.
- Dynamic ordering fields are rendered from `ordering_fields[]`.
- Required fields without `required_when` must be filled before export.
- Generated PO includes:
  - Line Item Header
  - Ordering Requirements
  - Supplementary Requirements
  - Compliance Notes

## Materials coverage snapshot (normalized dataset)
- Snapshot date: 2026-02-04
- `global_policy` records: 1
- `spec_definition` records: 125
- Specs with at least one `ordering_fields` item: 105
- Specs with zero `ordering_fields` items: 20
- Specs with non-empty `rules` arrays: 11

File: sectionII_partA_data_digitized/note_ocr/page-0056.txt
SA-6/SA-6M

Specification for

ASME BPVC.II.A-2025

General Requirements for Rolled Structural Steel Bars,
Plates, Shapes, and Sheet Piling

1. Scope

1.1 This general requirements specification covers a group
of common requirements that, unless otherwise specified in the
applicable product specification, apply to rolled structural steel
bars, plates, shapes, and sheet piling covered by each of the
following product specifications issued by ASTM:

ASTM Title of Specification
Designation

A36/A36M Carbon Structural Stee!

A131/A131M Structural Steel for Ships

A242/A242M High-Strength Low-Alloy Structural Steel

A283/A283M Low and Intermediate Tensile Strength Carbon Steel Plates

A328/A328M Steel Sheet Piling

A514/A514M High-Yield-Strength, Quenched and Tempered Alloy Steel
Plate, Suitable for Welding

A529/A529M High-Strength Carbon-Manganese Steel of Structural Qual-
ity

A572/A572M High-Strength Low-Alloy Columbium-Vanadium Structural
Steel

A573/A573M Structural Carbon Steel Plates

A588/A588M High-Strength Low-Alloy Structural Steel, up to 50 ksi [345
MPa] Minimum Yield Point, with Atmospheric Corrosion
Resistance

A633/A633M Normalized High-Strength Low-Alloy Structural Stee! Plates

A656/A656M Hot-Rolled Structural Steel, High-Strength Low-Alloy Plate
with Improved Formability

A690/A690M High-Strength Low-Alloy Nickel, Copper, Phosphorus Steel
H-Piles and Sheet Piling with Atmospheric Corrosion Re-
sistance for Use in Marine Environments

A709/A709M Structural Steel for Bridges

A710/A710M Precipitation-Strengthened Low-Carbon Nickel-Copper-
Chromium-Molybdenum-Columbium Alloy Structural Steel
Plates

A769/A769M Carbon and High-Strength Electric Resistance Forge-
Welded Steel Structural Shapes

A786/A786M Hot-Rolled Carbon, Low-Alloy, High-Strength Low-Alloy, and

Alloy Stee! Floor Plates

A827/A827M Plates, Carbon Steel, for Forging and Similar Applications

A829/A829M Alloy Structural Steel Plates

A830/A830M Plates, Carbon Steel, Structural Quality, Furnished to
Chemical Composition Requirements

A857/A857M Steel Sheet Piling, Cold Formed, Light Gage

A871/A871M High-Strength Low-Alloy Structural Steel Plate With Atmo-
spheric Corrosion Resistance

A913/A913M High-Strength Low-Alloy Steel Shapes of Structural Quality,
Produced by Quenching and Self-Tempering Process
(QsT)

A945/A945M High-Strength Low-Alloy Structural Steel Plate with Low
Carbon and Restricted Sulfur for Improved Weldability,
Formability, and Toughness

A950/A950M Fusion-Bonded Epoxy-Coated Structural Steel H-Piles and
Sheet Piling

A992/A992M Structural Steel Shapes

A1043/A1043M Structural Steel with Low Yield to Tensile Ratio for Use in
Buildings

A1066/A1066M High-Strength Low-Alloy Structural Steel Plate Produced by

Thermo-Mechanical Controlled Process (TMCP)

1.2 Annex A1 lists permitted variations in dimensions and
mass (Note 1) in SI units. The values listed are not exact
conversions of the values in Tables 1 to 31 inclusive but are,
instead, rounded or rationalized values. Conformance to Annex
Al is mandatory when the “M” specification designation is
used.

Notre 1—The term “weight” is used when inch-pound units are the
standard; however, under SI, the preferred term is “mass.”

1.3 Annex A2 lists the dimensions of some shape profiles.

1.4 Appendix X1 provides information on coil as a source
of structural products.

1.5 Appendix X2 provides information on the variability of
tensile properties in plates and structural shapes.

1.6 Appendix X3 provides information on weldability.

1.7 Appendix X4 provides information on cold bending of
plates, including suggested minimum inside radii for cold
bending.

1.8 This general requirements specification also covers a
group of supplementary requirements that are applicable to
several of the above product specifications as indicated therein.
Such requirements are provided for use where additional
testing or additional restrictions are required by the purchaser,
and apply only where specified individually in the purchase
order.

File: sectionII_partA_data_digitized/note_ocr/page-0086.txt
SA-6/SA-6M ASME BPVC.II.A-2025

TABLE A1.1 Permitted Variations in Thickness for Rectangular Carbon, High-Strength Low Alloy, and Alloy Steel Plates, 300 mm and
Under in Thickness When Ordered to Thickness

Nore 1—Permitted variation under specified thickness, 0.3 mm. When so specified, these permitted variations may be taken all over, in which case
the sum of these permitted variations applies.

Note 2—Thickness to be measured at 10 to 20 mm from the longitudinal edge.

Nore 3—For specified thicknesses not listed in this table, the permitted variations in thickness shall be as given for the next higher value of specified
thickness that is listed in this table.

Note 4—For thickness measured at any location other than that specified in Note 2, the permitted variations over specified thickness shall be 134 times
the amounts in this table, rounded to the nearest 0.1 mm.

Note 5—Where “...” appears in this table, there is no requirement.
Specified Permitted Variations Over Specified Thickness for Widths Given in Millimetres, mm
Thickness, jo00 «Over 1200 1500to = 1800to- 2100to 2400 to © 270010 ©= 3000to.- 3300 to. © 3600to 4200
mm and Under to 1500, 1800, 2100, 2400, 2700, 3000, 3300, 3600, 4200, and
excl excl excl excl excl excl excl excl excl Over
5.0 0.8 0.8 0.8 0.8 0.8 0.8 0.8 0.9 1.0
55 0.8 0.8 0.8 0.8 0.8 0.8 0.8 0.9 1.0
6.0 0.8 0.8 08 0.8 0.8 0.8 0.9 1.0 1 rn
7.0 0.8 0.8 0.8 0.8 0.8 0.8 0.9 1.0 1.2 1.4
8.0 0.8 0.8 0.8 0.8 0.8 0.8 0.9 1.0 1.2 1.4
9.0 0.8 0.8 0.8 0.8 0.8 0.8 1.0 1.0 1.3 1.5
10.0 0.8 0.8 0.8 0.8 0.8 0.8 1.0 1.0 1.3 15 1.7
11.0 0.8 0.8 0.8 0.8 0.8 0.8 1.0 1.0 1.3 1.5 17
12.0 0.8 0.8 08 0.8 0.8 0.9 1.0 1.0 1.3 15 1.8
14.0 0.8 0.8 0.8 0.8 0.9 0.9 1.0 1 1.3 1.5 1.8
16.0 0.8 0.8 0.8 0.8 0.9 0.9 1.0 14 1.3 15 1.8
18.0 08 0.8 0.8 0.8 0.9 1.0 11 1.2 1.4 1.6 2.0
20.0 0.8 0.8 08 08 0.9 1.0 1.2 1.2 14 1.6 2.0
22.0 0.8 0.9 0.9 0.9 1.0 14 1.3 1.3 1.5 1.8 2.0
25.0 0.9 0.9 1.0 1.0 1.0 1.2 1.3 15 15 1.8 22
28.0 1.0 1.0 11 14 Ww 1.3 14 1.8 1.8 2.0 22
30.0 V1 1 1.2 1.2 1.2 1.4 1.5 1.8 1.8 24 24
32.0 1.2 1.2 1.3 1.3 1.3 1.5 1.6 2.0 2.0 2.3 26
35.0 1.3 1.3 14 1.4 14 1.6 17 23 23 25 28
38.0 1.4 1.4 1.5 1.5 15 1.7 1.8 2.3 2.3 27 3.0
40.0 1.5 1.5 1.6 1.6 1.6 1.8 2.0 25 25 2.8 3.3
45.0 1.6 1.6 17 1.8 1.8 2.0 2.3 28 28 3.0 3.5
50.0 1.8 1.8 1.8 2.0 2.0 2.3 2.5 3.0 3.0 3.3 3.8
55.0 2.0 2.0 2.0 2.2 2.2 25 2.8 3.3 3.3 3.5 3.8
60.0 2.3 23 23 2.4 24 28 3.0 3.4 3.4 3.8 4.0
70.0 25 25 25 26 26 3.0 3.3 3.5 3.6 4.0 4.0
80.0 2.8 2.8 2.8 28 28 3.3 3.5 3.5 3.6 4.0 4.0
90.0 3.0 3.0 3.0 3.0 3.0 3.5 3.5 3.5 3.6 4.0 4.4
100.0 3.3 3.3 3.3 3.3 3.5 3.8 3.8 3.8 3.8 44 4.4
110.0 3.5 3.5 3.5 3.5 3.5 3.8 3.8 3.8 3.8 44 44
120.0 3.8 3.8 3.8 3.8 3.8 3.8 3.8 3.8 3.8 48 4.8
130.0 4.0 4.0 4.0 4.0 4.0 4.0 4.0 4.0 4.0 5.2 5.2
140.0 43 43 43 43 4.3 43 43 43 4.3 5.6 5.6
150.0 45 45 45 45 4.5 45 4.5 4.5 45 5.6 5.6
160.0 48 48 4.8 48 48 48 48 48 48 5.6 5.6
180.0 5.4 5.4 54 54 5.4 5.4 5.4 5.4 5.4 63 6.3
200.0 5.8 5.8 6.0 6.0 6.0 6.0 6.0 6.0 6.0 7.0 7.0
250.0 75 75 75 7.5 7.5 75 75 7.5 75 7.5 8.8
300.0 75 75 9.0 9.0 9.0 9.0 9.0 9.0 9.0 9.0 9.0

34

File: sectionII_partA_data_digitized/note_ocr/page-0171.txt
ASME BPVC.ILA-2025

SPECIFICATION FOR STEEL RIVETS AND BARS FOR
RIVETS, PRESSURE VESSELS

<i,
EXS SA-31

(Identical with ASTM Specification A31-14 except that 3.1.7 has been deleted, Note 1 has been revised for ASME and
certification is mandatory in 14.)

119

SA-31

File: sectionII_partA_data_digitized/note_ocr/page-0192.txt
SA-53/SA-53M

Specification for

ASME BPVC.ILA-2025

Pipe, Steel, Black and Hot-Dipped, Zinc-Coated, Welded and

Seamless

1. Scope

1.1 This specification covers seamless and welded black
and hot-dipped galvanized steel pipe in NPS ¥% to NPS 26 [DN
6 to DN 650] (Note 1), inclusive, with nominal wall thickness
(Note 2) as given in Table X2.2 and Table X2.3. It shall be
permissible to furnish pipe having other dimensions provided
that such pipe complies with all other requirements of this
specification. Supplementary requirements of an optional na-
ture are provided and shall apply only when specified by the
purchaser.

Nore 1—The dimensionless designators NPS (nominal pipe size) [DN
(diameter nominal)] have been substituted in this specification for such
traditional terms as “nominal diameter,” “size,” and “nominal size.”

Nore 2—The term nominal wall thickness has been assigned for the
purpose of convenient designation, existing in name only, and is used to
distinguish it from the actual wall thickness, which may vary over or
under the nominal wall thickness.

1.2 This specification covers the following types and
grades:

1.2.1 Type F—Furnace-butt-welded, continuous welded
Grade A,

1.2.2 Type E—Electric-resistance-welded, Grades A and B,
and

1.2.3 Type S—Seamless, Grades A and B.

Nore 3—See Appendix X1 for definitions of types of pipe.

1.3 Pipe ordered under this specification is intended for
mechanical and pressure applications and is also acceptable for
ordinary uses in steam, water, gas, and air lines. It is suitable
for welding, and suitable for forming operations involving
coiling, bending, and flanging, subject to the following quali-
fications:

1.3.1 Type F is not intended for flanging.

1.3.2 If Type S or Type E is required for close coiling or
cold bending, Grade A is the preferred grade; however, this is
not intended to prohibit the cold bending of Grade B pipe.

1.3.3 Type E is furnished either nonexpanded or cold
expanded at the option of the manufacturer.

1.4 The values stated in either SI units or inch-pound units
are to be regarded separately as standard. The values stated in
each system may not be exact equivalents; therefore, each
system shall be used independently of the other. Combining
values from the two systems may result in non-conformance
with the standard.

1.5 The following precautionary caveat pertains only to the
test method portion, Sections 7, 8, 9, 13, 14, and 15 of this
specification: This standard does not purport to address all of
the safety concerns, if any, associated with its use. It is the
responsibility of the user of this standard to establish appro-
priate safety, health, and environmental practices and deter-
mine the applicability of regulatory requirements prior to use.

1.6 The text of this specification contains notes or footnotes,
or both, that provide explanatory material. Such notes and
footnotes, excluding those in tables and figures, do not contain
any mandatory requirements.

1.7 This international standard was developed in accor-
dance with internationally recognized principles on standard-
ization established in the Decision on Principles for the
Development of International Standards, Guides and Recom-
mendations issued by the World Trade Organization Technical
Barriers to Trade (TBT) Committee.

2. Referenced Documents

2.1 ASTM Standards:

A90/A90M Test Method for Weight [Mass] of Coating on
Iron and Steel Articles with Zinc or Zinc-Alloy Coatings

A370 Test Methods and Definitions for Mechanical Testing
of Steel Products

140

File: sectionII_partA_data_digitized/note_ocr/page-0222.txt
SA-106/SA-106M

Specification for

ASME BPVC.ILA-2025

Seamless Carbon Steel Pipe for High-Temperature Service

1. Scope

1.1 This specification covers seamless carbon steel pipe for
high-temperature service (Note 1) in NPS % to NPS 48 [DN 6
to DN 1200] (Note 2) inclusive, with nominal (average) wall
thickness as given in ASME B 36.10M. It shall be permissible
to furnish pipe having other dimensions provided such pipe
complies with all other requirements of this specification. Pipe
ordered under this specification shall be suitable for bending,
flanging, and similar forming operations, and for welding.
When the steel is to be welded, it is presupposed that a welding
procedure suitable to the grade of steel and intended use or
service will be utilized.

Note 1—It is suggested, consideration be given to possible graphitiza-
tion.

Nore 2—The dimensionless designator NPS (nominal pipe size) [DN
(diameter nominal)] has been substituted in this standard for such
traditional terms as “nominal diameter,” “size,” and “nominal size.”

1.2 Supplementary requirements of an optional nature are
provided for seamless pipe intended for use in applications
where a superior grade of pipe is required. These supplemen-
tary requirements call for additional tests to be made and when
desired shall be so stated in the order.

1.3 The values stated in either SI units or inch-pound units
are to be regarded separately as standard. The values stated in
each system may not be exact equivalents; therefore, each
system shall be used independently of the other. Combining
values from the two systems may result in non-conformance
with the standard.

1.4 The following precautionary caveat pertains only to the
test method portion, Sections 11, 12, and 13 of this specifica-
tion: This standard does not purport to address all of the safety
concerns, if any, associated with its use. It is the responsibility
of the user of this standard to establish appropriate safety,
health, and environmental practices and determine the appli-
cability of regulatory limitations prior to use.

170

1.5 This international standard was developed in accor-
dance with internationally recognized principles on standard-
ization established in the Decision on Principles for the
Development of International Standards, Guides and Recom-
mendations issued by the World Trade Organization Technical
Barriers to Trade (TBT) Committee.

2. Referenced Documents

2.1 ASTM Standards:

A530/A530M Specification for General Requirements for
Specialized Carbon and Alloy Steel Pipe

E213 Practice for Ultrasonic Testing of Metal Pipe and
Tubing

E309 Practice for Eddy Current Examination of Steel Tubu-
lar Products Using Magnetic Saturation

E381 Method of Macroetch Testing Steel Bars, Billets,
Blooms, and Forgings

E570 Practice for Flux Leakage Examination of Ferromag-
netic Steel Tubular Products

2.2 ASME Standard:
ASME B 36.10M Welded and Seamless Wrought Steel Pipe

2.3 Military Standards:

MIL-STD-129 Marking for Shipment and Storage

MIL-STD-163 Steel Mill Products, Preparation for Ship-
ment and Storage

2.4 Federal Standard:

Fed. Std. No. 123 Marking for Shipments (Civil Agencies)

Fed. Std. No. 183 Continuous Identification Marking of Iron
and Steel Products

2.5 Other Standards:
SSPC-SP 6 Surface Preparation Specification No. 6

File: sectionII_partA_data_digitized/note_ocr/page-0234.txt
SA-134/SA-134M

metal after bending. Cracks that originate along the edges of
the specimens during testing and that are less than % in. [6
mum] in any direction, shall not be considered.

10. Tensile Properties of Production Welds

10.1 Reduced-section tension test specimens required in
Section 8, taken perpendicularly across the weld with the weld
reinforcement removed, shall show a tensile strength not less
than 95 % of the specified minimum strength of the steel. At
the manufacturer’s option, the test may be made without
removing the weld reinforcement, in which case the tensile
strength shall be not less than the specified minimum tensile
strength for the grade of steel used.

11. Hydrostatic Test (Note 5)

11.1 Each length of pipe shall be tested by the manufacturer
to a hydrostatic pressure that will produce in the pipe wall a
stress of 60 % of the specified minimum yield point of the steel
used at room temperature. The pressure shall be determined by
the following equation:

P= 2St/D

where:

P = minimum hydrostatic test pressure, psi (Note 6) (not to
exceed 2800 psi [19 MPa]),

S = 0.60 times the minimum specified yield point of the
steel used, psi [MPa],

t = specified wall thickness, in. [mm], and

D = specified outside diameter, in. [mm].

Nore 5—A hydrostatic sizing operation is not to be considered a
hydrostatic test or a substitute for it.

Note 6—When the diameter and wall thickness of pipe are such that the
capacity limits of testing equipment are exceeded by these requirements,
the test pressures may be reduced by agreement between the purchaser and
the manufacturer.

11.2 Test pressure shall be held for not less than 5 s, or for
a longer time as agreed upon between the purchaser and the
manufacturer.

Nore 7—When agreed upon between the purchaser and the manufac-
turer and so stated on the order, pipe may be tested to one and one half
times the specified working pressure, except that the maximum test
pressure shall not exceed 2800 psi [19 MPa] nor shall the maximum fiber
stress exceed 85 % of specified minimum yield point of steel or to a fiber
stress that does not exceed 85 % of the specified minimum yield point of
the steel or 2800-psi [19-MPa] test pressure.

11.3 When specified in the order, pipe may be furnished
without hydrostatic testing and each length so furnished shall
include the mandatory marking of the letters “NH.”
Additionally, the certification, when required, shall state “Not
Hydrostatically Tested’ and the specification number and
material grade, as shown on the certification, shall be followed
by the letters “NH.”

12. Permissible Variations in Weights and Dimensions

12.1 Thickness and Weight—The wall thickness and weight
for welded pipe under this specification shall be governed by
the requirements of the specifications to which the steel was
ordered.

182

ASME BPVC.IIA-2025

12.2 Circumference—The outside circumference of the pipe
shall not vary more than +0.5 % from the nominal outside
circumference based upon the diameter specified, except that
the circumference at ends shall be sized, if necessary, to meet
the requirements of Section 14.

12.3 Straightness—Finished pipe shall be commercially
straight. When specific straightness requirements are desired,
the order should so state, and the tolerances shall be a matter of
agreement between the purchaser and the manufacturer.

12.4 Ovality—Out-of-roundness—The difference between
major and minor outside diameter shall not exceed 1 %. Closer
tolerances may be established by agreement between the
manufacturer and the purchaser. Where the D/T (outside
diameter/wall thickness) is over 120, internal bracing should be
utilized to achieve sizing of ends and ovality shall be by
agreement between the manufacturer and purchaser.

13. Lengths

13.1 Pipe lengths shall be supplied in accordance with the
following regular practice:

13.1.1 The lengths shall be as specified on the order with a
tolerance of + in. [13 mm], except that the shorter lengths
from which test coupons have been cut may also be shipped.

13.1.2 When random lengths are specified, pipe shall be
furnished in lengths having a minimum average of 29 ft [9 m]
with a minimum length of 20 ft [6 m], but not more than 5 %
may be under 25 ft [8 m].

13.2 Pipe lengths containing circumferentially welded joints
(Note 8) shall be permitted by agreement between the manu-
facturer and the purchaser. Tests of these welded joints shall be
made in accordance with the procedure tests specified in
Section 9 and the production weld tests specified in Section 10.
The number of production weld tests shall be one per each lot
of 100 joints or fraction thereof, but not less than one for each
welder or welding operator.

Nore 8—Joints are defined for the purpose of this specification as a
circumferential welded seam lying in one plane, used to join lengths of
straight pipe.

14. Ends

14.1 Pipe shall be furnished with a plain right-angle cut or
with bevel ends as specified. All burrs at the ends of pipe shall
be removed.

14.1.1 Unless otherwise specified, pipe with beveled ends
shall meet the requirements of ANSI B 16.25.

14.2 Unless otherwise specified, the outside circumference
of pipe ends for a distance of not less than 4 in. [100 mm] shall
not vary more than +60 % of the nominal wall thickness of the
pipe from the nominal outside circumference based on the
diameter specified, except that the tolerance shall not be less
than +%e in. [5 mm].

14.3 By agreement between the manufacturer and the pur-
chaser the ends of the pipe may be sized within agreed-upon
tolerances if necessary to meet the requirements of special
installations.

File: sectionII_partA_data_digitized/note_ocr/page-0242.txt
SA-135/SA-135M (ASTM A135/A135M)

(Note 6) and cut so as to make a tight joint when the pipe is
tested at the mill to the specified internal hydrostatic pressure.
The variation from the standard, when tested with the standard
working gauge, shall not exceed one and one-half turns either
way. Pipe shall not be rounded by hammering in order to get a
full thread. There shall be not more than two black threads for
%-in. [19.0-mm] taper among the perfect threads. Black
threads should not be confused with imperfect threads, such as
those torn, shaven, or broken.

Nore 6—A complete description of the American National Standard
Pipe Threads applicable to pipe, valves, and fittings is contained in ASME
B1.20.1; also “‘Screw-Thread Standards for Federal Services, 1942,”
National Bureau of Standards Handbook H 28, January, 1942, the perti-
nent data in both sources being identical.

13.3 Couplings—Each length of threaded pipe shall be
provided with one coupling manufactured in accordance with
Specification A865/A865M except that the coupling may be
wrought iron (Note 7). Threads shall be cut so as to make a
tight joint. Taper-tapped couplings shall be furnished on all
weights (masses) of threaded pipe NPS 2! [DN 65] and larger.

Nore 7—For sizes NPS 2 [DN 50] and smaller, it is commercial
practice to furnish straight-tapped couplings for standard-weight (mass)
(Schedule 40) pipe and taper-tapped couplings for extra-strong (Schedule
80) and double-extra-strong pipe. If taper-tapped couplings are required
for sizes NPS 2 [DN 50] and smaller on standard weight (mass) (Schedule
40) pipe, line pipe in accordance with Specification 5L of the American
Petroleum Institute should be ordered, thread lengths to be in accordance
with ASME B1.20.1. Taper-tapped couplings for sizes NPS 2 [DN 50] and
smaller in standard weight (mass) may be used on mill-threaded standard
weight (mass) type of the same size.

13.4 Protective Coating:

13.4.1 After the pipe has been subjected to the hydrostatic
test, and if required by the purchaser, it shall be thoroughly
cleaned of all dirt, oil, grease, loose scale, and rust; then dried,
and given a protective coating of the kind and in the manner
specified by the purchaser. Pipe furnished to Schedule 10 shall
be normally shipped with a light coating of processing oil. If so
specified, the pipe can be given a mill coating or a special
coating.

14, Weld Repair
14.1 Welding Repair:

14.2 Defects in the pipe wall, provided their depth does not
exceed one third the specified wall thickness, shall be repaired
by electric welding. Defects in the welds such as sweats or
leaks, unless otherwise specified, shall be repaired or the piece
rejected at the option of the manufacturer. Repairs of this
nature shall be made by completely removing the defect,
cleaning the cavity, and then electric welding.

14.3 All repaired pipe shall be retested hydrostatically in
accordance with Section 10.

15. Sampling

15.1 Chemical Analysis:

15.1.1 Samples for chemical analysis shall be taken in
accordance with Test Method, Practices, and Terminology
A751. The number of samples shall be determined as follows:

190

ASME BPVC.II.A-2025

NPS
Under 6 [DN 150]

Numbers of Samples Selected
2 from each lot of 400 pipes or fraction
thereof

6 [DN 150] to 20 [DN 2 from each lot of 200 pipes or fraction

500], incl thereof
Over 20 [DN 500] to 2 from each lot of 100 pipes or fraction
30 [DN 750], incl thereof

15.2 Tension Test:

15.2.1 One longitudinal tension test shall be made on one
length (Note 8) from each lot of 400 lengths or fraction thereof
of each size under NPS 8 [DN 200] and one transverse body
and one transverse weld tension test on one length from each
lot of 200 lengths or fraction thereof of each size NPS 8 to NPS
20 [DN 200 to DN 500] and on one length from each lot of 100
lengths or fraction thereof of each size over NPS 20 to NPS 30
[DN 500 to DN 750]. When taken from the skelp, the number
of tests shall be determined in the same manner as when taken
from the finished pipe.

Nore 8—Length is defined as the length as ordered, except that in the
case of orders for cut lengths shorter than double random, which is defined
as the length as rolled, prior to cutting to the required short lengths.

15.3 Flattening Test:

15.3.1 When pipe is produced in single length, the flattening
test specified in 9.1 shall be made on both crop ends cut from
each length of pipe. When pipe is produced in multiple lengths,
flattening tests are required on the crop ends from the front and
back ends of each coil and on two intermediate rings repre-
senting each coil.

15.4 Hydrostatic Test:

15.4.1 Each length of pipe shall be subjected to the hydro-
static test specified in Section 10.

16. Test, Retest, and Resampling

16.1 Chemical Analysis:

16.1.1 If the results of the analysis of either length of pipe
does not conform to the requirements specified in Section 7,
analyses of two additional lengths from the same lot shall be
made, each of which shall conform to the requirements
specified.

16.2 Tension Test:

16.2.1 The test specimens and the tests required by this
specification shall conform to those described in Test Methods
and Definitions A370, except that all specimens shall be tested
at room temperature.

16.2.2 The longitudinal tension test specimen shall be taken
from the end of the pipe, or by agreement between the
manufacturer and the purchaser may be taken from the skelp,
at a point approximately 90° from the weld, and shall not be
flattened between gauge marks. The sides of each specimen
shall be parallel between gauge marks. At the manufacturer
option, the tension test may be made on full section of pipe.

16.2.3 Transverse weld test specimens shall be taken with
the weld at the center of the specimen. Transverse body test
specimens shall be taken opposite to the weld. All transverse
test specimens shall be approximately 11 in. [38 mm] wide in
the gauge length and shall represent the full wall thickness of
the pipe from which the specimen was cut.

File: sectionII_partA_data_digitized/note_ocr/page-0245.txt
—

ASME BPVC.II.A-2025 SA-135/SA-135M (ASTM A135/A135M)

TABLE X1.2 Minimum Permissible Wall Thickness on Inspection

Nore 1—The following equation, upon which this table is based, is used to derive the minimum permissible wall thickness values from the specified
wall thickness values, with the calculated values rounded to three decimal places in accordance with the rounding method of Practice E29:

ty = tX 0.875
where:

t,, = minimum permissible wall thickness, in. [mm], and

t = specified wall thickness, in. [mm].

Nore 2—This table is a master table covering wall thicknesses available in the purchase of different classifications of pipe, but it is not meant to imply
that all of the walls listed therein are obtainable under this specification.

Specified Wall Minimum Permissible Specified Wall Minimum Permissible Specified Wall Minimum Permissible
Thickness (1), Wall Thickness (tn), Thickness (1), Wall Thickness (t,,), Thickness (1), Wall Thickness (t,,),
in. [mm] in. [mm] in. [mm] in. [mm] in. [mm] in. [mm]
0.068 [1.73] 0.060 [1.52] 0.294 [7.47] 0.257 [6.53] 0.750 [19.05] 0.656 [16.66]
0.088 [2.24] 0.077 [1.96] 0.300 [7.62] 0.262 [6.65] 0.812 [20.62) 0.710 [18.03]
0.091 [2.31] 0.080 [2.03] 0.307 [7.80] 0.269 [6.83] 0.844 [21.44] 0.738 [18.75]
0.095 [2.41 0.083 [2.11 0.308 [7.82] 0.270 [6.86] 0.864 [21.94] 0.756 [19.20]
0.113 (2.87, 0.099 [2.51 0.312 [7.92] 0.273 [6.93] 0.875 [22.22] 0.766 [19.46]
0.119 [3.02] 0.104 [2.64] 0.318 [8.08] 0.278 [7.06] 0.906 [23.01 0.793 [20.14
0.125 [3.18] 0.109 [2.77] 0.322 [8.18] 0.282 [7.16] 0.937 [23.82] 0.820 [20.85]
0.126 [3.20] 0.110 [2.79 0.330 [8.38] 0.289 [7.34] 0.968 [24.59] 0.847 [21.51
0.133 [3.38] 0.116 [2.95] 0.337 [8.56) 0.295 [7.49] 1.000 [25.40] 0.875 [22.22]
0.140 [3.56] 0.122 [3.10] 0.343 [8.71 0.300 [7.62] 1.031 [26.19] 0.902 [22.91
0.145 [3.68] 0.127 [3.23] 0.344 [8.74] 0.301 [7.65] 1.062 [26.97] 0.929 [23.60]
0.147 [3.73] 0.129 [3.28] 0.358 [9.09] 0.313 [7.95] 1.094 [27.79] 0.957 [24.31
0.154 [3.91 0.135 [3.43) 0.365 [9.27] 0.319 [8.10] 1.125 (28.58) 0.984 [24.99]
0.156 [3.96] 0.136 [3.45] 0.375 [9.52] 0.328 [8.33] 1.156 [29.36] 1.012 [25.70]
0.179 [4.55] 0.157 [3.99] 0.382 [9.70] 0.334 [8.48] 1.219 [30.96] 1.066 [27.08]
0.187 [4.75] 0.164 [4.17) 0.400 [10.16] 0.350 [8.89] 1.250 [31.75) 1.094 [27.79]
0.188 [4.78] 0.164 [4.17] 0.406 [10.31 0.355 [9.02] 1.281 [32.54] 1.121 [28.47]
0.191 [4.85] 0.167 [4.24] 0.432 [10.97] 0.378 [9.60] 1.312 [33.32] 1.148 [29.16]
0.200 [5.08] 0.175 [4.44] 0.436 [11.07] os 1.343 [34.11 1.175 [29.85]
0.203 [5.16] 0.178 [4.52) 0.437 [11.10) 0.382 [9.70] 1.375 [34.92] 1.203 [30.56]
0.216 [5.49] 0.189 [4.80] 0.438 [11.13] 0.383 [9.73] 1.406 [35.71 1.230 [31.24]
0.218 [5.54] 0.191 [4.85] 0.500 [12.70] 0.438 [11.13] 1.437 [36.53] 1.258 [31.95]
0.219 [5.56] 0.192 [4.88] 0.531 [13.49] 0.465 [11.81] 1.500 [38.10] 1.312 [33.32]
0.226 [5.74] 0.198 [5.03] 0.552 [14.02] 0.483 [12.27] 1.531 [38.89] 1.340 [34.04]
0.237 [6.02] 0.207 [5.26] 0.562 [14.27] 0.492 [12.50] 1.562 [39.67] 1.367 [34.72]
0.250 [6.35] 0.219 [5.56] 0.593 [15.06 0.520 [13.21] 1,594 [40.69] 1.394 [35.43]
0.258 [6.55] 0.226 [5.74] 0.600 [15.24] 0.525 [13.34] 1.750 [44.45] 1.531 [38.89]
0.276 [7.01 0.242 [6.15] 0.625 [15.88) 0.547 [13.89] 1.781 [45.24] 1.558 [39.57,
0.277 [7.04] 0.242 [6.15] 0.656 [16.66] 0.574 [14.58] 1.812 [46.02] 1.586 [40.28)
0.279 [7.09] 0.244 [6.20] we on we ae
0.280 [7.11 0.245 [6.22| 0.687 [17.48] 0.602 [15.29] 2.062 [52.37] 1.804 [45.82
0.281 [7.14] 0.246 [6.25] 0.719 [18.26] 0.629 [15.96] 2.343 [59.54] 2.050 [52.10]
SUMMARY OF CHANGES

Committee AQ1 has identified the location of selected changes to this standard since the last issue
(A135/A135M — 20) that may impact the use of this standard. (Approved March 1, 2021.)

(1) Identified Chemical Analysis as Test Method, Practices, and (2) Removed references to cancelled Federal Standard No.
Terminology A751 in 15.1.1. 183.

Committee AO1 has identified the location of selected changes to this specification since the last issue
(A135/A135M — 19) that may impact the use of this standard. (Approved Nov. 15, 2020.)

(1) Corrected the formula under Note 1 in Table X1.2.

193

File: sectionII_partA_data_digitized/note_ocr/page-0250.txt
SA-178/SA-178M (ASTM A178/A178M)

11. Mechanical Tests Required

11.1 Flattening Test:

11.1.1 For Grade A, one flattening test shall be made on
specimens from each of two tubes from each lot (Note 2) or
fraction thereof, and from each 2000 ft [600 m] or fraction
thereof of safe-end material.

11.1.2 For Grades C and D, one flattening test shall be made
on specimens from each of two tubes from each lot (Note 2) or
fraction thereof.

11.2 Flange Test:

11.2.1 For Grade A, one flange test shall be made on
specimens from each of two tubes from each lot (Note 2) or
fraction thereof, and from each 2000 ft [600 m] or fraction
thereof of safe-end material.

11.2.2 For Grades C and D, one flange test shall be made on
specimens from each of two tubes from each lot (Note 2) or
fraction thereof. The width of the flange shall not be less than
75 % of that specified in Specification A450/A450M.

11.3 Crush Test—For Grade A, when required by the
purchaser, one crush test shall be made on specimens from
each of two tubes from each lot (Note 2) or fraction thereof,
and from each 2000 ft [600 m] or fraction thereof of safe-end
material.

11.4 Tension Test—For Grades C and D, one tension test
shall be made on specimens from each of two tubes from each
lot. The term Jot for tension test requirements applies to all
tubes prior to cutting, of the same nominal diameter and wall
thickness, which are produced from the same heat of steel.
When final heat treatment is in a batch-type furnace, a lot shall
include only those tubes of the same size and the same heat
which are heat treated in the same furnace charge. When the

ASME BPVC.ILA-2025

final heat treatment is in a continuous furnace, a lot shall
include all tubes of the same size and heat, heat treated in the
same furnace, at the same temperature, time at heat, and
furnace speed.

11.5 Reverse Flattening Test—One reverse flattening test
shall be made on each 1500 ft [450 m] of finished tubing.

11.6 Hydrostatic or Nondestructive Electric Test—Each
tube shall be subjected to either the hydrostatic or the nonde-
structive electric test. The purchaser may specify which test is
to be used.

12. Forming Operations

12.1 When inserted in the boiler, tubes shall withstand
expanding and beading without showing cracks or flaws, or
opening at the weld. When properly manipulated, superheater
tubes shall withstand all forging, welding, and bending opera-
tions necessary for application without developing defects.

13. Product Marking

13.1 In addition to the marking prescribed in Specification
A450/A450M, the letters “ERW” shall be legibly stenciled on
each tube, or marked on a tag attached to the bundle or box in
which the tubes are shipped.

13.2 The manufacturer’s name or symbol may be placed
permanently on each tube by rolling or light stamping before
normalizing. If a single stamp is placed on the tube by hand,
this mark should not be less than 8 in. [200 mm] from one end
of the tube.

14. Keywords

14.1 boiler tube; resistance welded steel tube; steel tube,
carbon; welded steel tube

SUPPLEMENTARY REQUIREMENTS

The following supplementary requirements may become a part of the specification when specified
in the inquiry or invitation to bid, and production order or contract. These requirements shall not be
considered, unless specified in the order and the necessary tests shall be made at the mill.

S1. Additional Testing of Welded Tubing for ASME Re-
quirements

S1.1 The weld seam of each tube shall be subjected to an
ultrasonic inspection employing Practices E273 or E213 with
the rejection criteria referenced in Specification A450/A450M.

$1.2 If Practice E273 is employed, a 100 % volumetric
inspection of the entire length of each tube shall also be
performed using one of the nondestructive electric tests per-
mitted by Specification A450/A450M.

$1.3 The test methods described in the supplement may not
be capable of inspecting the end portions of tubes. This
condition is referred to as end effect. This portion, as deter-
mined by the manufacturer, shall be removed and discarded.

$1.4 In addition to the marking prescribed in Specification
A450/A450M, “S1” shall be added after the grade designation.

198

File: sectionII_partA_data_digitized/note_ocr/page-0272.txt
SA-182/SA-182M (ASTM A182/A182M) ASME BPVC.II.A-2025

TABLE 2 Continued

Grade/Identifi- UNS Composition, %

cation Desig- Carbon Manga- Phos- Sulfur Silicon Nickel Chromium Molybde- — Niobium® —Titan- Other
Symbol nation nese phorus num ium Elements
F 60 $32205 0.030 2.00 0.030 0.020 1.00 45-6.5 22.0-23.0 3.0-3.5 N 0.14-0.20
Fet $32550 0.040 1.50 0.040 0.030 1.00 45-65  24.0-27.0 2.9-3.9 Cu 1.50-2.50
N 0.10-0.25
F65 $32906 0.030 0.80-1.50 0.030 0.030 0.80 5.8-7.5  28.0-30.0 1.5-2.6 os «Cu 0.80
N 0.30-0.40
F 66 $32202 0.030 2.00 0.040 0.010 1.00 1.00-2.80  21.5-24.0 0.45 N 0.18-0.26
F 67 $32506 0.030 1.00 0.040 0.015 0.90 5.5-7.2 24.0-26.0 3.0-3.5 N 0.08-0.20
W 0.05-0.30
F 68 $32304 0.030 2.50 0.040 0.030 1.00 3.0-5.5 21,5-24.5 0.05-0.60 N 0.05-0.20
Cu 0.05-0.60
F71 $32808 0.030 1.10 0.030 0.010 0.50 7.0-8.2 27.0-27.9 0.80-1.2 N 0.30-0.40
W 2.10-2.50
4 All values are maximum unless otherwise stated. Where ellipses (...) appear in this table, there is no requirement and analysis for the element need not be determined
or reported.

® Niobium and columbium are interchangeable names for the same element and both names are acceptable for use in A01.22 specifications.

© Grade F 2 was formerly assigned to the 1 % chromium, 0.5 % molybdenum grade which is now Grade F 12.

© The present grade F 5a (0.25 max carbon) previous to 1955 was assigned the identification symbol F 5. Identification symbol F 5 in 1955 was assigned to the 0.15 max
carbon grade to be consistent with ASTM specifications for other products such as pipe, tubing, bolting, welding fittings, and the like.

= Applies to both heat and product analyses.

For Grade F 22V, rare earth metals (REM) may be added in place of calcium, subject to agreement between the producer and the purchaser. In that case the total amount
of REM shall be determined and reported.

@ The ratio of Titanium to Nitrogen shall be = 3.5. Alternatively, in lieu of this ratio limit, Grade F 23 shall have a minimum hardness of 275 HV (26 HRC, 258 HBW) in
the hardened condition (see 3.2.1). Hardness testing shall be performed in accordance with 9.6.3, and the hardness testing results shall be reported on the material test
report (see 18.2.5).

4 Grade F XM-27Cb shall have a nickel plus copper content of 0.50 max %. Product analysis tolerance over the maximum specified limit for carbon and nitrogen shall be

0.002 %.

' Grade F 316Ti shall have a titanium content not less than five times the carbon plus nitrogen content and not more than 0.70 %.

’ Grade F 321 shall have a titanium content of not less than five times the carbon plus nitrogen content and not more than 0.70 %.

* Grade F 321H shall have a titanium content of not less than four times the carbon plus nitrogen content and not more than 0.70 %.

* Grades F 347 and F 348 shall have a niobium (columbium) content of not less than ten times the carbon content and not more than 1.10 %.

™ Grades F 347H and F 348H shall have a niobium (columbium) content of not less than eight times the carbon content and not more than 1.10 %.

" Grade F 347LN, Grade F 347LNCuB, and Grade F 317LNCb shall have a niobium (columbium) content of not less than 15 times the carbon content.

2% Cr + 3.3 x % (Mo + YW) + 16 x % N= 41 min.

” Chromium Nickel Balance is defined as CNB = (Cr+6Si+4Mo+1.5W+11V+5Nb+9Ti+12Al) — (40C+30N+4Ni+2Mn+1Cu).

2 Al + Ti shall be 0.85 % min: 1.20 % max.

® The method of analysis for nitrogen shall be a matter of agreement between purchaser and manufacturer.

parts, or parts with thick cross-sectional areas where 4 T x T
testing (see 9.3) is not practical. Sketches showing the exact
test locations shall be approved by the purchaser when this
method is used.

9.3.2 Metal Buffers—The required distances from heat-
treated surfaces may be obtained with metal buffers instead of
integral extensions. Buffer material may be carbon or low-alloy
steel, and shall be joined to the forging with a partial
penetration weld that seals the buffered surface. Specimens
shall be located at /2-in. [13-mm] minimum from the buffered
surface of the forging. Buffers shall be removed and the welded
areas subjected to magnetic particle test to ensure freedom
from cracks unless the welded areas are completely removed
by subsequent machining.

9.4 For annealed low alloy steels, ferritic stainless steels,
and martensitic stainless steels, and also for austenitic and
ferritic-austenitic stainless steels, the test specimen may be
taken from any convenient location.

9.5 Tension Tests:

9.5.1 Low Alloy Steels and Ferritic and Martensitic Stain-
less Steels—One tension test shall be made for each heat in
each heat treatment charge.

9.5.1.1 When the heat-treating cycles are the same and the
furnaces (either batch or continuous type) are controlled within
£25 °F [+14 °C] and equipped with recording pyrometers so

that complete records of heat treatment are available, then only
one tension test from each heat of each forging type (see Note
1) and section size is required, instead of one test from each
heat in each heat-treatment charge.

Note 1—“Type” in this case is used to describe the forging shape such
as a flange, ell, tee, and the like.

9.5.2 Austenitic and Ferritic-Austenitic Stainless Steel
Grades—One tension test shall be made for each heat.

9.5.2.1 When heat treated in accordance with 7.1, the test
blank or forging used to provide the test specimen shall be heat
treated with a finished forged product.

9.5.2.2 When the alternative method in 7.3.1 is used, the test
blank or forging used to provide the test specimen shall be
forged and quenched under the same processing conditions as
the forgings they represent.

9.5.3 Testing shall be performed as specified in Specifica-
tion A961/A961M using the largest feasible of the round
specimens.

9.6 Hardness Tests:

9.6.1 Except when only one forging is produced, a mini-
mum of two pieces per batch or continuous run as defined in
9.6.2 shall be hardness tested as specified in Specification
A961/A961M to ensure that the forgings are within the
hardness limits given for each grade in Table 3. The purchaser

220
