Repository: Demigodofa/ASMEPurchaseOrderHelper

# ASMEPurchaseOrderHelper

PC UI tool to help purchasing agents generate correct ASME purchase orders. The active desktop flow reads normalized ASME JSONL data, applies policy rules, and generates copy-ready/exportable PO content.

## Source of truth (for agents/bots)
This README is the source of truth for rules, orientation, and guidance. The owner may use loose or exact language; if there is any ambiguity, confirm intent. Example: if they say "ordering requirements," confirm they mean "Ordering Information" (the official section name used in the PDFs).

File: sectionII_partA_data_digitized/note_ocr/page-0558.txt
SA-335/SA-335M (ASTM A335/A335M)

Ally Designation: A335/A335M — 24

INTERNATIONAL

Standard Specification for

ASME BPVC.IL.A-2025

Seamless Ferritic Alloy-Steel Pipe for High-Temperature

Service’!

This standard is issued under the fixed designation A335/A335M; the number immediately following the designation indicates the year
of original adoption or, in the case of revision, the year of last revision. A number in parentheses indicates the year of last reapproval.
A superscript epsilon (e) indicates an editorial change since the last revision or reapproval.

This standard has been approved for use by agencies of the U.S. Department of Defense.

1. Scope*

1.1 This specification® covers nominal wall and minimum
wall seamless ferritic alloy-steel pipe intended for high-
temperature service. Pipe ordered to this specification shall be
suitable for bending, flanging (vanstoning), and similar form-
ing operations, and for fusion welding. Selection will depend
upon design, service conditions, mechanical properties, and
high-temperature characteristics.

1.2 Several grades of ferritic steels (see Note 1) are covered.
Their compositions are given in Table 1.

Nore 1—Ferritic steels in this specification are defined as low- and
intermediate-alloy steels containing up to and including 10 % chromium.

1.3 Supplementary requirements (S1 to S9) of an optional
nature are provided. Supplementary requirements S1 through
S6 call for additional tests to be made, and when desired, shall
be so stated in the order together with the number of such tests
required as applicable.

1.4 The values stated in either SI units or inch-pound units
are to be regarded separately as standard. Within the text, the
SI units are shown in brackets. The values stated in each
system may not be exact equivalents; therefore, each system
shall be used independently of the other. Combining values
from the two systems may result in non-conformance with the
standard. The inch-pound units shall apply unless the “M”
designation of this specification is specified in the order.

Nore 2—The dimensionless designator NPS (nominal pipe size) has
been substituted in this standard for such traditional terms as “nominal
diameter,” “size,” and “nominal size.”

' This specification is under the jurisdiction of ASTM Committee AOI on Steel,
Stainless Steel and Related Alloys and is the direct responsibility of Subcommittee
A01.10 on Stainless and Alloy Steel Tubular Products.

Current edition approved April 1, 2024. Published April 2024. Originally
approved in 1951. Last previous edition approved in 2023 as A335/A335M — 23.
DOI: 10.1520/A0335_A0335M-24.

? For ASME Boiler and Pressure Vessel Code applications see related Specifi-
cation SA-335 in Section II of that Code.

1.5 This international standard was developed in accor-
dance with internationally recognized principles on standard-
ization established in the Decision on Principles for the
Development of International Standards, Guides and Recom-
mendations issued by the World Trade Organization Technical
Barriers to Trade (TBT) Committee.

2. Referenced Documents

2.1 ASTM Standards:?

A999/A999M Specification for General Requirements for
Alloy and Stainless Steel Pipe

E92 Test Methods for Vickers Hardness and Knoop Hard-
ness of Metallic Materials

E213 Practice for Ultrasonic Testing of Metal Pipe and
Tubing

E309 Practice for Eddy Current Examination of Steel Tubu-
lar Products Using Magnetic Saturation

E381 Method of Macroetch Testing Steel Bars, Billets,
Blooms, and Forgings

E527 Practice for Numbering Metals and Alloys in the
Unified Numbering System (UNS)

E570 Practice for Flux Leakage Examination of Ferromag-
netic Steel Tubular Products

2.2 ASME Standard:

B36.10M Welded and Seamless Wrought Steel Pipe

2.3 AWS Specifications*

A5.5/A5.5M Specification for Low-Alloy Steel Electrodes
for Shielded Metal Arc Welding

AS.23/A5.23M Specification for Low-Alloy Steel Elec-
trodes and Fluxes for Submerged Arc Welding

AS.28/A5.28M Specification for Low-Alloy Steel Elec-
trodes for Gas Shielded Arc Welding

3 For referenced ASTM standards, visit the ASTM website, www.astm.org, or
contact ASTM Customer Service at service@astm.org. For Annual Book of ASTM
Standards volume information, refer to the standard’s Document Summary page on
the ASTM website.

+ Available from American Welding Society (AWS), 550 NW LeJeune Rd.,
Miami, FL 33126, http://www.aws.org.

*A Summary of Changes section appears at the end of this standard

506

File: sectionII_partA_data_digitized/note_ocr/page-0561.txt
ASME BPVC.II.A-2025

SA-335/SA-335M (ASTM A335/A335M)

Alternatively, in lieu of this ratio minimum, the material shall have a minimum hardness of 275 HV in the hardened condition, defined as after austenitizing and cooling
to room temperature but prior to tempering. Hardness testing shall be performed at mid-thickness of the product. Hardness test frequency shall be two samples of product
per heat treatment lot and the hardness testing results shall be reported on the material test report.

Applies to both heat and product analyses.

=Chromium-Nickel Balance is defined as CNB = (Cr + 6Si + 4Mo + 1.5W + 11V + 5Nb + 9Ti + 12Al) — (40C + 30N + 4Ni + 2Mn + 1CU).
The terms Niobium (Nb) and Columbium (Cb) are alternate names for the same element.

A5.29/A5.29M Low-Alloy Steel Electrodes for Flux Cored
Arc Welding

2.4 Other Documents:

SNT-TC-1A Recommended Practice for Nondestructive Per-
sonnel Qualification and Certification®

SAE J 1086 Practice for Numbering Metals and Alloys
(UNS)®

3. Ordering Information

3.1 Orders for material under this specification should
include the following, as required, to describe the desired
material adequately:

3.1.1 Quantity (feet, metres, or number of lengths),

3.1.2 Name of material (seamless alloy steel pipe),

3.1.3 Grade (Table 1),

3.1.4 Manufacture (hot-finished or cold-drawn),

3.1.5 Size using one of the following:

3.1.5.1 NPS and schedule number,

3.1.5.2 Outside diameter and nominal wall thickness,

3.1.5.3 Outside diameter and minimum wall thickness,

3.1.5.4 Inside diameter and nominal wall thickness, and
3.1.5.5 Inside diameter and minimum wall thickness.

3.1.6 Length (specific or random),

3.1.7 End finish (Ends Section of Specification A999/
A999M),

3.1.8 Optional requirements (Section 8, 12, and 13 of this
specification. See the Sections on Hydrostatic Test Require-
ments and Permissible Variation in Weight for Seamless Pipe in
Specification A999/A999M),

3.1.9 Specification designation, and

3.1.10 Special requirements or any supplementary require-
ments selected, or both.

3.1.11 The flattening or bend test shall be performed on 5 %
of the pipe (or fewer in accordance with 14.2) unless Supple-
mentary Requirement S3 is specified.

4. General Requirements

4.1 Material furnished to this specification shall conform to
the applicable requirements of the current edition of Specifi-
cation A999/A999M, unless otherwise provided herein.

5. Materials and Manufacture

5.1 Pipe may be either hot finished or cold drawn with the
finishing treatment as required in 5.2.

5.2 Heat Treatment:
5.2.1 All pipe shall be reheated for heat treatment and heat
treated in accordance with the requirements of Table 2.

5 Available from American Society for Nondestructive Testing (ASNT), P.O. Box
28518, 1711 Arlingate Ln., Columbus, OH 43228-0518, http://www.asnt.org.

° Available from SAE International (SAE), 400 Commonwealth Dr., Warrendale,
PA 15096-0001, http://www.sae.org.

509

Nore 3—It is recommended that the temperature for tempering should
be at least 100 °F [50 °C] above the intended service temperature;
consequently, the purchaser should advise the manufacturer if the service
temperature is to be over 1100 °F [600 °C].

Nots 4—Certain of the ferritic steels covered by this specification will
harden if cooled rapidly from above their critical temperature. Some will
air harden, that is, become hardened to an undesirable degree when cooled
in air from high temperatures. Therefore, operations involving heating
such steels above their critical temperatures, such as welding, flanging,
and hot bending, should be followed by suitable heat treatment.

6. Chemical Composition

6.1 The steel shall conform to the requirements as to
chemical composition prescribed in Table 1.

7. Workmanship, Finish, and Appearance

7.1 The pipe manufacturer shall explore a sufficient number
of visual surface imperfections to provide reasonable assurance
that they have been properly evaluated with respect to depth.
Exploration of all surface imperfections is not required but may
be necessary to ensure compliance with 7.2.

7.2 Surface imperfections that penetrate more than 1212 %
of the nominal wall thickness or encroach on the minimum
wall thickness shall be considered defects. Pipe with such
defects shall be given one of the following dispositions:

7.2.1 The defect may be removed by grinding provided that
the remaining wall thickness is within specified limits.

7.2.2. Repaired in accordance with the repair welding pro-
visions of 7.6.

7.2.3 The section of pipe containing the defect may be cut
off within the limits of requirements on length.

7.2.4 Rejected.

7.3 To provide a workmanlike finish and basis for evaluat-
ing conformance with 7.2, the pipe manufacturer shall remove
by grinding the following:

7.3.1 Mechanical marks, abrasions (see Note 5) and pits,
any of which imperfections are deeper than 1c in. [1.6 mm].

Nore 5—Marks and abrasions are defined as cable marks, dinges, guide
marks, roll marks, ball scratches, scores, die marks, and the like.

7.3.2 Visual imperfections, commonly referred to as scabs,
seams, laps, tears, or slivers, found by exploration in accor-
dance with 7.1 to be deeper than 5% of the nominal wall
thickness.

7.4 At the purchaser’s discretion, pipe shall be subject to
rejection if surface imperfections acceptable under 7.2 are not
scattered, but appear over a large area in excess of what is
considered a workmanlike finish. Disposition of such pipe shall
be a matter of agreement between the manufacturer and the
purchaser.

7.5 When imperfections or defects are removed by grinding,
a smooth curved surface shall be maintained, and the wall
thickness shall not be decreased below that permitted by this

File: sectionII_partA_data_digitized/note_ocr/page-0592.txt
SA-351/SA-351M

Specification for

ASME BPVC.II.A-2025

Castings, Austenitic, for Pressure-Containing Parts

1. Scope

1.1 This specification covers austenitic steel castings for
valves, flanges, fittings, and other pressure-containing parts
(Note 1).

Note 1—Carbon steel castings for pressure-containing parts are cov-
ered by Specification A216/A216M, low-alloy steel castings by Specifi-
cation A217/A217M, and duplex stainless steel castings by Specification
A995/A995M.

1.2 A number of grades of austenitic steel castings are
included in this specification. Since these grades possess
varying degrees of suitability for service at high temperatures
or in corrosive environments, it is the responsibility of the
purchaser to determine which grade shall be furnished. Selec-
tion will depend on design and service conditions, mechanical
properties, and high-temperature or corrosion-resistant
characteristics, or both.

1.2.1 Because of thermal instability, Grades CE20N, CF3A,
CF3MA, and CF8A are not recommended for service at
temperatures above 800 °F [425 °C].

1.3 Supplementary requirements of an optional nature are
provided for use at the option of the purchaser. The Supple-
mentary requirements shall apply only when specified indi-
vidually by the purchaser in the purchase order or contract.

1.4 The values stated in either SI units or inch-pound units
are to be regarded separately as standard. The values stated in
each system may not be exact equivalents; therefore, each
system shall be used independently of the other. Combining
values from the two systems may result in non-conformance
with the standard.

540

1.4.1 This specification is expressed in both inch-pound
units and in SI units; however, unless the purchase order or
contract specifies the applicable M-specification designation
(SI units), the inch-pound units shall apply. Within the text, the
SI units are shown in brackets or parentheses.

1.5 This international standard was developed in accor-
dance with internationally recognized principles on standard-
ization established in the Decision on Principles for the
Development of International Standards, Guides and Recom-
mendations issued by the World Trade Organization Technical
Barriers to Trade (TBT) Committee.

2. Referenced Documents

2.1 ASTM Standards:
A216/A216M Specification for Steel Castings, Carbon, Suit-
able for Fusion Welding, for High-Temperature Service
A217/A217M Specification for Steel Castings, Martensitic
Stainless and Alloy, for Pressure-Containing Parts, Suit-
able for High-Temperature Service

A488/A488M Practice for Steel Castings, Welding, Qualifi-
cations of Procedures and Personnel

A703/A703M Specification for Steel Castings, General
Requirements, for Pressure-Containing Parts

A985/A985M Specification for Steel Investment Castings
General Requirements, for Pressure-Containing Parts

A995/A995M Specification for Castings, Austenitic-Ferritic
(Duplex) Stainless Steel, for Pressure-Containing Parts

2.2 Manufacturers Standardization Society of the Valve and

Fittings Industry Standard:

SP-55 Quality Standard for Steel Castings for Valves,
Flanges, and Fittings and Other Components (Visual
Method)

File: sectionII_partA_data_digitized/note_ocr/page-0610.txt
SA-354

Standard Specification for

ASME BPVC.ILA-2025

Quenched and Tempered Alloy Steel Bolts, Studs, and Other
Externally Threaded Fasteners

1. Scope

1.1 This specification covers the chemical and mechanical
requirements of quenched and tempered alloy steel bolts, studs,
and other externally threaded fasteners 4 in. and under in
diameter for application at normal atmospheric temperatures,
where high strength is required and for limited application at
elevated temperature (Note 1). Any alloy steel capable of
meeting the minimum mechanical and chemical properties set
forth in this specification may be used.

Nore 1—For bolts, studs, or other externally threaded fasteners, to be
used at elevated temperatures, refer to Specification A193/A193M.

1.2 Two levels of bolting strength are covered, designated
Grades BC and BD. Selection will depend upon design and the
stresses and service for which the product is to be used.

Nore 2—Quenched and tempered alloy steel bolts for structural steel
joints up through 11 in. in diameter are covered in Specification A490.
Alloy steel bolts, studs, and other externally threaded fasteners (that is,
heavy hex-structural bolts over 1/2 in., hex bolts, anchor bolts, and
countersunk bolts) exhibiting similar mechanical properties to bolts
conforming to Specification A490 shall be covered by Grade BD of this
specification.

When bolts of Grade BD of this specification are considered for
pretentioned applications in excess of 50 % of the bolt tensile strength, the
additional requirements of head size, maximum tensile strength, nut size
and strength, washer hardness, tests, and inspections contained in Speci-
fication A490 should be carefully considered.

1.3 Nuts are covered in Specification A563. Unless other-
wise specified, the grade and style of nut for each grade of
fastener shall be as follows:

558

Nut Grade and

Grade of Fastener and Surface Finish Style*
BC, plain (or with a coating of insufficient thick- C, heavy hex
ness to require over-tapped nuts)
BC, zinc-coated (or with a coating thickness re- DH, heavy hex
quiring over-tapped nuts)
BD, all finishes DH, heavy hex

4 Nuts of other grades and styles having specified proof load stresses (Specifica-
tion A563, Table 3) greater than the specified grade and style of nut are suitable.

1.4 The values stated in inch-pound units are to be regarded
as the standard.

1.5 Terms used in this specification are defined in Termi-
nology F1789 unless otherwise defined herein.

2. Referenced Documents

2.1 ASTM Standards:

A193/A193M Specification for Alloy-Steel and Stainless
Steel Bolting for High Temperature or High Pressure
Service and Other Special Purpose Applications

A490 Specification for Structural Bolts, Alloy Steel, Heat
Treated, 150 ksi Minimum Tensile Strength

A563 Specification for Carbon and Alloy Steel Nuts

A751 Test Methods, Practices, and Terminology for Chemi-
cal Analysis of Steel Products

B695 Specification for Coatings of Zinc Mechanically De-
posited on Iron and Steel

D3951 Practice for Commercial Packaging

F436 Specification for Hardened Steel Washers

F606 Test Methods for Determining the Mechanical Proper-
ties of Externally and Internally Threaded Fasteners,
Washers, Direct Tension Indicators, and Rivets

F788/F788M Specification for Surface Discontinuities of
Bolts, Screws, and Studs, Inch and Metric Series

File: sectionII_partA_data_digitized/note_ocr/page-0628.txt
SA-369/SA-369M (ASTM A369/A369M)

Ally Designation: A369/A369M - 23

LJ
INTERNATIONAL

Standard Specification for

ASME BPVC.II.A-2025

Carbon and Ferritic Alloy Steel Forged and Bored Pipe for

High-Temperature Service’

This standard is issued under the fixed designation A369/A369M; the number immediately following the designation indicates the year
of original adoption or, in the case of revision, the year of last revision. A number in parentheses indicates the year of last reapproval.
A superscript epsilon (e) indicates an editorial change since the last revision or reapproval.

1. Scope*

1.1 This specification? covers heavy-wall carbon and alloy
steel pipe (Note 1) made from turned and bored forgings and is
intended for high-temperature service. Pipe ordered under this
specification shall be suitable for bending and other forming
operations and for fusion welding. Selection will depend on
design, service conditions, mechanical properties and high-
temperature characteristics.

Note 1—The use of the word “pipe” throughout the several sections of
this specification is used in the broad sense and intended to mean pipe
headers, or leads.

Nore 2—The dimensionless designator NPS (nominal pipe size) has
been substituted in this standard for such traditional terms as “nominal
diameter,” “size,” and “nominal size.”

1.2 Several grades of ferritic steels are covered. Their
compositions are given in Table 1.

1.3 Supplementary requirements (S1 to S7) of an optional
nature are provided. Supplementary requirements S1 to S5 call
for additional tests to be made, and when desired shall be so
stated in the order, together with the number of such tests
required as applicable.

1.4 The values stated in either SI units or inch-pound units
are to be regarded separately as standard. Within the text, the
SI units are shown in brackets. The values stated in each
system may not be exact equivalents; therefore, each system
shall be used independently of the other. Combining values
from the two systems may result in non-conformance with the
standard. The inch-pound units shall apply unless the “M”
designation of this specification is specified in the order.

1.5 This international standard was developed in accor-
dance with internationally recognized principles on standard-
ization established in the Decision on Principles for the
Development of International Standards, Guides and Recom-

! This specification is under the jurisdiction of ASTM Committee AO1 on Steel,
Stainless Steel and Related Alloys and is the direct responsibility of Subcommittee
A01.10 on Stainless and Alloy Steel Tubular Products.

Current edition approved May 1, 2023. Published May 2023. Originally
approved in 1953. Last previous edition approved in 2018 as A369/A369M — 18a.
DOI: 10.1520/A0369_A0369M-23.

? For ASME Boiler and Pressure Vessel Code applications see related Specifi-
cation SA-369 in Section II of that Code.

mendations issued by the World Trade Organization Technical
Barriers to Trade (TBT) Committee.

2. Referenced Documents

2.1 ASTM Standards:°

A999/A999M Specification for General Requirements for
Alloy and Stainless Steel Pipe

E290 Test Methods for Bend Testing of Material for Ductil-
ity

E381 Method of Macroetch Testing Steel Bars, Billets,
Blooms, and Forgings

2.2 ASME Boiler and Pressure Vessel Code:*

Section IX

2.3 ASME Standard:*

B 46.1 Surface Texture

2.4 AWS Specifications:>

AS.5/A5.5M Specification for Low-Alloy Steel Electrodes
for Shielded Metal Arc Welding

AS5.23/A5.23M Specification for Low-Alloy Steel Elec-
trodes and Fluxes for Submerged Arc Welding

AS.28/A5.28M Specification for Low-Alloy Steel Elec-
trodes for Gas Shielded Arc Welding

A5.29/A5.29M Low-Alloy Steel Electrodes for Flux Cored
Arc Welding

3. Ordering Information

3.1 Orders for material to this specification should include
the following, as required, to describe the desired material
adequately:

3.1.1 Quantity (feet, centimetres, or number of lengths),

3.1.2 Name of material (forged and bored pipe),

3.1.3 Grade (Table 1),

3.1.4 Size (inside diameter and minimum wall thickness),

° For referenced ASTM standards, visit the ASTM website, www.astm.org, or
contact ASTM Customer Service at service@astm.org. For Annual Book of ASTM
Standards volume information, refer to the standard’s Document Summary page on
the ASTM website.

4 Available from American Society of Mechanical Engineers (ASME), ASME
International Headquarters, Two Park Ave., New York, NY 10016-5990, http://
www.asme.org.

5 Available from American Welding Society (AWS), 550 NW LeJeune Rd.,
Miami, FL 33126, http://www.aws.org.

*A Summary of Changes section appears at the end of this standard

576

File: sectionII_partA_data_digitized/note_ocr/page-0630.txt
SA-369/SA-369M (ASTM A369/A369M)

3.1.5 Length (Permissible Variations in Length Section of
Specification A999/A999M),

3.1.6 Verification of tensile and hardness properties at
mid-thickness for Grade FP91 Type 1 and Type 2 (9.2),

3.1.7 End finish (13),

3.1.8 Optional requirements (Sections 8, Supplementary
Requirements S1 to S7; 13.2),

3.1.9 Test report required (Certification Section of Specifi-
cation A999/A999M),

3.1.10 Specification designation, and

3.1.11 Special requirements or exceptions to this specifica-
tion.

4. General Requirements

4.1 Material furnished under this specification shall con-
form to the applicable requirements of the current edition of
Specification A999/A999M, unless otherwise provided herein.

5, Materials and Manufacture

5.1 Discard:

5.1.1 A sufficient discard shall be made from each ingot to
secure freedom from injurious defects. The steel shall have a
homogeneous structure.

5.2 Manufacture:

5.2.1 Material for forging shall consist of ingots or of
blooms, billets, or solid-rolled bars forged or rolled from an
ingot, and cut to the required length by a process that will not
produce injurious defects in the forging.

5.2.2 The material shall be forged (Note 3) by hammering or
pressing, and shall be brought as nearly as practicable to the
finished shape and size by hot working.

Note 3—The cross-sectional area of the solid forging shall have a
reduction by forging or by rolling and forging from that of the ingot in the
ratio of not less than 3 to 1.

5.2.3 Unless otherwise specified, the final forging operation
shall be followed by a treatment suitable to the grade as
specified in 5.4.

5.3 Machining:

5.3.1 All forgings shall have both the inner and outer
surfaces machined.

5.3.2 After heat treatment, the pipe shall be machined to a
finish with a roughness value no greater than 250-pin. [6.4-um]
arithmetical average deviation (AA), terms as defined in ANSI
B 46.1-1962, unless otherwise specified.

5.4 Heat Treatment:

5.4.1 All pipe of the grades shown in Table 1 other than
FPA, FPB, FP1, FP2, FP12, FP91 Type 1 and Type 2, FP92,
and FP115 shall be reheated and furnished in the full-annealed
or normalized and tempered condition. If furnished in the
normalized and tempered condition (Note 4), the temperature
for tempering shall be 1250 °F [680 °C] or higher for Grades
FP5, FP9, FP21, and FP22, and 1200 °F [650 °C] or higher for
Grades FP36 and FP11.

Nore 4—It is recommended that the temperature for tempering should
be at least 100 °F [50 °C] above the intended service temperature;
consequently, the purchaser should advise the manufacturer if the service
temperature is to be over 1100 °F [600 °C].

578

ASME BPVC.ILA-2025

5.4.2 Pipe in Grades FPA and FPB as a final heat treatment
shall be either normalized or shall be given a stress relieving
treatment at 1200 to 1300 °F [650 to 705 °C]. Pipe in Grades
FP1, FP2, and FP12, as a final heat treatment shall be given a
stress-relieving treatment at 1200 to 1300 °F [650 to 705 °C].

Nore 5—Certain of the ferritic steels covered by this specification tend
to harden if cooled rapidly from above their critical temperature. Some
will air harden, that is, become hardened to an undesirable degree when
cooled in air from high temperatures. Therefore, operations involving
heating such steels above their critical temperatures, such as welding,
hot-bending and other forming operations, should be followed by suitable
heat treatment.

5.4.3 Except when Supplementary Requirement S6 is speci-
fied by the purchaser, Grade FP91 Type 1 and Type 2 shall be
normalized and tempered by reheating within the temperature
range from 1900 to 1975 °F [1040 to 1080 °C], followed by air
cooling and tempering in the temperature range of 1350 to
1470 °F [730 to 800 °C].

5.4.4 Except when Supplementary Requirement S6 is speci-
fied by the purchaser, Grade FP92 shall be normalized and
tempered by reheating within the temperature range of 1900 to
1975 °F [1040 to 1080 °C], followed by air cooling and
tempering in the temperature range of 1350 to 1470 °F [730 to
800 °C].

5.4.5 Grade FP115 shall be normalized and tempered by
reheating within the temperature range of 1920 to 2010 °F
[1050 to 1100 °C] and tempered in the range of 1380 to 1455
°F [750 to 790 °C]. The rate of cooling at mid thickness from
1650 to 900 °F [900 to 482 °C] shall be no slower than 9
°F/minute [5 °C/minute].

5.5 Repair by Welding:

5.5.1 Weld repair shall be permitted only subject to the
approval of the purchaser and in accordance with Specification
A999/A999M.

5.5.2 All repair welds in FP91 shall be made with one of the
following welding processes and consumables: SMAW, A5.5/
AS5.5M E90XX-B9; SAW, A5.23/A5.23M EB9 + neutral flux;
GTAW, AS.28/A5.28M ER90S-B9; and FCAW A5.29/A5.29M.
E91T1-B9. In addition, the sum of the Ni+ Mn content of all
welding consumables used to weld repair FP91 Type 1 and
Type 2 shall not exceed 1.0 %.

5.5.3 All repair welds in FP92 shall be made using welding
consumables meeting the chemical requirements for the grade
in Table 1.

5.5.4 After weld repair, Grades FP91 Type 1 and Type 2 and
FP92 shall be heat treated at 1350-1470 °F [730-800 °C].

5.5.5 After weld repair, Grades FP115 shall be heat treated
at 1345 to 1435 °F [730 to 780 °C].

6. Chemical Composition

6.1 The steel shall conform to the requirements as to
chemical composition prescribed in Table 1.

7. Heat Analysis

7.1 An analysis of each heat of steel shall be made by the
steel manufacturer to determine the percentages of the ele-
ments specified. If secondary melting processes are employed,
the heat analysis shall be obtained from one remelted ingot or
the product of one remelted ingot of each primary melt. The

File: sectionII_partA_data_digitized/note_ocr/page-0641.txt
ASME BPVC.II.A-2025 SA-370

a nnd aie 3
(Sp

j “lis

G
DIMENSIONS
Standard Specimens Subsize Specimen
Plate-type,
1%-in. (40 mm) Wide
8-in. (200 mm) 2-in. (560 mm) Sheet-type, 2 4 i,
Gauge Length Gauge Length in. (12.5 mm) Wide Yein. (6 mm) Wide
in. mm in. mm in. mm in. mm
G—Gauge length 8.00+0.01 200+0.25 2.000+0.005 50.0+0.10 2.000+0.005  50.0+0.10 1.000 + 0.003 25.0 + 0.08
(Notes 1 and 2)
W—Width Wet Ve 40+3 Vet Ve 40+3 0.500+0.010 12.5 +0.25 0.250+0.002 6.25+0.05
(Notes 3, 5, and 6) -% -6 - Vs -6
T—Thickness ' 4,
(Note 7) Thickness of Material
R—Radius of fillet, min Ya 13 Ya 13 Ye 13 % 6
(Note 4)
L—Overall length, min 18 450 8 200 8 200 4 100
(Notes 2 and 8)
A—Length of 9 225 2% 60 2% 60 1% 32
reduced section, min
B—Length of grip section, min 3 75 2 50 2 50 1% 32
(Note 9)
C—Width of grip section, approxi- 2 50 2 50 Ye 20 % 10
mate

(Note 4, Note 10, and Note 11)

Nore 1—For the 1%-in. (40 mm) wide specimens, punch marks for measuring elongation after fracture shall be made on the flat or on the edge of
the specimen and within the reduced section. For the 8-in. (200 mm) gauge length specimen, a set of nine or more punch marks 1 in. (25 mm) apart,
or one or more pairs of punch marks 8 in. (200 mm) apart may be used. For the 2-in. (50 mm) gauge length specimen, a set of three or more punch marks
1 in. (25 mm) apart, or one or more pairs of punch marks 2 in. (50 mm) apart may be used.

Nore 2—For the '4-in. (12.5 mm) wide specimen, punch marks for measuring the elongation after fracture shall be made on the flat or on the edge
of the specimen and within the reduced section. Either a set of three or more punch marks 1 in. (25 mm) apart or one or more pairs of punch marks 2 in.
(50 mm) apart may be used.

Norse 3—For the four sizes of specimens, the ends of the reduced section shall not differ in width by more than 0.004, 0.004, 0.002, or 0.001 in. (0.10,
0.10, 0.05, or 0.025 mm), respectively. Also, there may be a gradual decrease in width from the ends to the center, but the width at either end shall not
be more than 0.015 in., 0.015 in., 0.005 in., or 0.003 in. (0.40, 0.40, 0.10, or 0.08 mm), respectively, larger than the width at the center.

Nore 4—For each specimen type, the radii of all fillets shall be equal to each other with a tolerance of 0.05 in. (1.25 mm), and the centers of curvature
of the two fillets at a particular end shall be located across from each other (on a line perpendicular to the centerline) within a tolerance of 0.10 in.
(2.5 mm).

Nore 5—For each of the four sizes of specimens, narrower widths (W and C) may be used when necessary. In such cases, the width of the reduced
section should be as large as the width of the material being tested permits; however, unless stated specifically, the requirements for elongation in a product
specification shall not apply when these narrower specimens are used. If the width of the material is less than W, the sides may be parallel throughout
the length of the specimen.

Nore 6—The specimen may be modified by making the sides parallel throughout the length of the specimen, the width and tolerances being the same
as those specified above. When necessary, a narrower specimen may be used, in which case the width should be as great as the width of the material being
tested permits. If the width is 1/2 in. (38 mm) or less, the sides may be parallel throughout the length of the specimen.

Note 7—The dimension T is the thickness of the test specimen as provided for in the applicable product specification. Minimum nominal thickness
of 1 to 12-in. (40 mm) wide specimens shall be cs in. (5 mm), except as permitted by the product specification. Maximum nominal thickness of ¥-in.
(12.5 mm) and %-in. (6 mm) wide specimens shall be 1 in. (25 mm) and % in. (6 mm), respectively.

Nore 8—To aid in obtaining axial loading during testing of /4-in. (6 mm) wide specimens, the overall length should be as large as the material will
permit.

Nore 9—It is desirable, if possible, to make the length of the grip section large enough to allow the specimen to extend into the grips a distance equal
to two thirds or more of the length of the grips. If the thickness of /2-in. (13 mm) wide specimens is over ¥% in. (10 mm), longer grips and correspondingly
longer grip sections of the specimen may be necessary to prevent failure in the grip section.

Nore 10—For standard sheet-type specimens and subsize specimens, the ends of the specimen shall be symmetrical with the center line of the reduced
section within 0.01 and 0.005 in. (0.25 and 0.13 mm), respectively, except that for steel if the ends of the /2-in. (12.5 mm) wide specimen are symmetrical
within 0.05 in. (1.0 mm), a specimen may be considered satisfactory for all but referee testing.

Nore 11—For standard plate-type specimens, the ends of the specimen shall be symmetrical with the center line of the reduced section within 0.25 in.
(6.35 mm), except for referee testing in which case the ends of the specimen shall be symmetrical with the center line of the reduced section within 0.10 in.
(2.5 mm).

FIG. 3 Rectangular Tension Test Specimens

589

File: sectionII_partA_data_digitized/note_ocr/page-0642.txt
SA-370 ASME BPVC.ILA-2025

DIMENSIONS
Standard Specimen Small-size Specimens Proportional to Standard
Nominal Diameter in. mm in. mm in. mm in. mm in. mm
0.500 12.5 0.350, 8.75, 0.250 6.25 0.160 4.00 0.113 2.50
G—Gauge length 2.00 50.0 + 1.400 35.0 + 1.000 25.0 + 0.640+ 16.0 + 0.450+ 10.0
0.005 0.10 0.005 0.10 0.005 0.10 0.005 0.10 0.005 0.10
D—Diameter (Note 1) 0.5004 12.5% 0.350+ 8.75 + 0.250+ 6.25 + 0.160+ 4,00 + 0.113 2.50 +
0.010 0.25 0.007 0.18 0.005 0.12 0.003 0.08 0.002 0.05
R—Radius of fillet, min % 10 Va 6 Ae 5 %o 4 Sa 2
A—Length of reduced section, min 24 60 1% 45 1%, 32 Ya 20 % 16

(Note 2)

Nore 1—The reduced section may have a gradual taper from the ends toward the center, with the ends not more than 1 % larger in diameter than the
center (controlling dimension).

Nore 2—If desired, the length of the reduced section may be increased to accommodate an extensometer of any convenient gauge length. Reference
marks for the measurement of elongation should, nevertheless, be spaced at the indicated gauge length.

Nore 3—The gauge length and fillets shall be as shown, but the ends may be of any form to fit the holders of the testing machine in such a way that
the load shall be axial (see Fig. 9). If the ends are to be held in wedge grips it is desirable, if possible, to make the length of the grip section great enough
to allow the specimen to extend into the grips a distance equal to two thirds or more of the length of the grips.

Nore 4—On the round specimens in Fig. 5 and Fig. 6, the gauge lengths are equal to four times the nominal diameter. In some product specifications
other specimens may be provided for, but unless the 4-to-1 ratio is maintained within dimensional tolerances, the elongation values may not be comparable
with those obtained from the standard test specimen.

Nore 5—The use of specimens smaller than 0.250-in. (6.25 mm) diameter shall be restricted to cases when the material to be tested is of insufficient
size to obtain larger specimens or when all parties agree to their use for acceptance testing. Smaller specimens require suitable equipment and greater
skill in both machining and testing.

Nore 6—Five sizes of specimens often used have diameters of approximately 0.505, 0.357, 0.252, 0.160, and 0.113 in., the reason being to permit easy
calculations of stress from loads, since the corresponding cross sectional areas are equal or close to 0.200, 0.100, 0.0500, 0.0200, and 0.0100 in,
respectively. Thus, when the actual diameters agree with these values, the stresses (or strengths) may be computed using the simple multiplying factors
5, 10, 20, 50, and 100, respectively. (The metric equivalents of these fixed diameters do not result in correspondingly convenient cross sectional area and
multiplying factors.)

FIG. 4 Standard 0.500-in. (12.5 mm) Round Tension Test Specimen With 2-in. (50 mm) Gauge Length and Examples of Small-size Speci-
mens Proportional to Standard Specimens

measured at the center of the gauge length to the nearest mm) gauge length specimen of Fig. 3 may be used for sheet and strip
0.001 in. (0.025 mm) (see Table 1). material.

9.6 General—Test specimens shall be either substantially 11. Sheet-type Specimen
full size or machined, as prescribed in the product specifica-

tions for the material being tested. ; 3. This specimen is used for testing metallic materials in the
9.6.1 It is desirable to have the cross-sectional area of the form of sheet, plate, flat wire, strip, band, and hoop ranging in
specimen smallest at the center of the gauge length to ensure nominal thickness from 0.005 to 1 in. (0.13 to 25 mm). When
fracture within the gauge length. This is provided for by the product specifications so permit, other types of specimens may
taper in the gauge length permitted for each of the specimens jg used, as provided in Section 10 (see Note 4).
described in the following sections.
9.6.2 For brittle materials it is desirable to have fillets of | 12. Round Specimens

large radius at the ends of the gauge length. 12.1 The standard 0.500-in. (12.5 mm) diameter round test
specimen shown in Fig. 4 is frequently used for testing metallic
materials.

11.1 The standard sheet-type test specimen is shown in Fig.

10. Plate-type Specimens

10.1 The standard plate-type test specimens are shown in
Fig. 3. Such specimens are used for testing metallic materials
in the form of plate, structural and bar-size shapes, and flat
material having a nominal thickness of 716 in. (5 mm) or over.
When product specifications so permit, other types of speci-
mens may be used.

12.2 Fig. 4 also shows small size specimens proportional to
the standard specimen. These may be used when it is necessary
to test material from which the standard specimen or specimens
shown in Fig. 3 cannot be prepared. Other sizes of small round
specimens may be used. In any such small size specimen it is
important that the gauge length for measurement of elongation
Nore 4—When called for in the product specification, the 8-in. (200 _ be four times the diameter of the specimen (see Note 5, Fig. 4).

590
