Repository: Demigodofa/ASMEPurchaseOrderHelper

# ASMEPurchaseOrderHelper

PC UI tool to help purchasing agents generate correct ASME purchase orders. The active desktop flow reads normalized ASME JSONL data, applies policy rules, and generates copy-ready/exportable PO content.

## Source of truth (for agents/bots)
This README is the source of truth for rules, orientation, and guidance. The owner may use loose or exact language; if there is any ambiguity, confirm intent. Example: if they say "ordering requirements," confirm they mean "Ordering Information" (the official section name used in the PDFs).

File: sectionII_partA_data_digitized/note_ocr/page-0645.txt
ASME BPVC.ILA-2025

drop of the beam. Note the load at the “drop of the beam” or
the “halt of the pointer” and record the corresponding stress as
the yield point.

14.1.2 Autographic Diagram Method—When a sharp-kneed
stress-strain diagram is obtained by an autographic recording
device, take the stress corresponding to the top of the knee
(Fig. 7), or the stress at which the curve drops as the yield
point.

14.1.3 Total Extension Under Load Method—When testing
material for yield point and the test specimens may not exhibit
a well-defined disproportionate deformation that characterizes
a yield point as measured by the drop of the beam, halt of the
pointer, or autographic diagram methods described in 14.1.1
and 14.1.2, a value equivalent to the yield point in its practical
significance may be determined by the following method and
may be recorded as yield point: Attach a Class C or better
extensometer (Notes 5 and 6) to the specimen. When the load
producing a specified extension (Note 7) is reached record the
stress corresponding to the load as the yield point (Fig. 8).

Nore 5—Automatic devices are available that determine the load at the
specified total extension without plotting a stress-strain curve. Such
devices may be used if their accuracy has been demonstrated. Multiplying
calipers and other such devices are acceptable for use provided their
accuracy has been demonstrated as equivalent to a Class C extensometer.

Nore 6—Reference should be made to Practice E83.

Nore 7—For steel with a yield point specified not over 80000 psi
(550 MPa), an appropriate value is 0.005 in/in. of gauge length. For
values above 80 000 psi, this method is not valid unless the limiting total
extension is increased.

Nore 8—The shape of the initial portion of an autographically
determined stress-strain (or a load-elongation) curve may be influenced by
numerous factors such as the seating of the specimen in the grips, the
straightening of a specimen bent due to residual stresses, and the rapid
loading permitted in 8.4.1. Generally, the aberrations in this portion of the
curve should be ignored when fitting a modulus line, such as that used to
determine the extension-under-load yield, to the curve. In practice, for a
number of reasons, the straight-line portion of the stress-strain curve may
not go through the origin of the stress-strain diagram. In these cases it is
not the origin of the stress-strain diagram, but rather where the straight-
line portion of the stress-strain curve, intersects the strain axis that is
pertinent. All offsets and extensions should be calculated from the
intersection of the straight-line portion of the stress-strain curve with the
strain axis, and not necessarily from the origin of the stress-strain diagram.
See also Test Methods E8/E8M, Note 32.

14.2 Yield Strength—Yield strength is the stress at which a
material exhibits a specified limiting deviation from the pro-
portionality of stress to strain. The deviation is expressed in
terms of strain, percent offset, total extension under load, and
so forth. Determine yield strength by one of the following
methods:

14.2.1 Offset Method—To determine the yield strength by
the “offset method,” it is necessary to secure data (autographic
or numerical) from which a stress-strain diagram with a distinct
modulus characteristic of the material being tested may be
drawn. Then on the stress-strain diagram (Fig. 9) lay off Om
equal to the specified value of the offset, draw mn parallel to
OA, and thus locate r, the intersection of mn with the
stress-strain curve corresponding to load R, which is the
yield-strength load. In recording values of yield strength
obtained by this method, the value of offset specified or used,
or both, shall be stated in parentheses after the term yield
strength, for example:

593

SA-370

Yield strength (0.2% offset) = 52000 psi (360 MPa) qd)

When the offset is 0.2 % or larger, the extensometer used
shall qualify as a Class B2 device over a strain range of 0.05 to
1.0 %. If a smaller offset is specified, it may be necessary to
specify a more accurate device (that is, a Class B1 device) or
reduce the lower limit of the strain range (for example, to
0.01 %) or both. See also Note 10 for automatic devices.

Note 9—For stress-strain diagrams not containing a distinct modulus,
such as for some cold-worked materials, it is recommended that the
extension under load method be utilized. If the offset method is used for
materials without a distinct modulus, a modulus value appropriate for the
material being tested should be used: 30 000 000 psi (207 000 MPa) for
carbon steel; 29 000 000 psi (200 000 MPa) for ferritic stainless steel;
28 000 000 psi (193 000 MPa) for austenitic stainless steel. For special
alloys, the producer should be contacted to discuss appropriate modulus
values.

14.2.2 Extension Under Load Method—For tests to deter-
mine the acceptance or rejection of material whose stress-strain
characteristics are well known from previous tests of similar
material in which stress-strain diagrams were plotted, the total
strain corresponding to the stress at which the specified offset
(see Notes 10 and 11) occurs will be known within satisfactory
limits. The stress on the specimen, when this total strain is
reached, is the value of the yield strength. In recording values
of yield strength obtained by this method, the value of
“extension” specified or used, or both, shall be stated in
parentheses after the term yield strength, for example:

Yield strength (0.5% EUL) = 52000 psi(360MPa) (2)

The total strain can be obtained satisfactorily by use of a
Class B1 extensometer (Note 5, Note 6, and Note 8).

Nore 10—Automatic devices are available that determine offset yield
strength without plotting a stress-strain curve. Such devices may be used
if their accuracy has been demonstrated.

Note 11—The appropriate magnitude of the extension under load will
obviously vary with the strength range of the particular steel under test. In
general, the value of extension under load applicable to steel at any
strength level may be determined from the sum of the proportional strain
and the plastic strain expected at the specified yield strength. The
following equation is used:

Extension under load, in./in. of gauge length = (YS/E)+r (3)

where:

YS = specified yield strength, psi or MPa,
E = modulus of elasticity, psi or MPa, and
r = limiting plastic strain, in./in.

14.3 Tensile Strength—Calculate the tensile strength by
dividing the maximum load the specimen sustains during a
tension test by the original cross-sectional area of the speci-
men. If the upper yield strength is the maximum stress
recorded and if the stress-strain curve resembles that of Test
Methods E8/E8M-I5a Fig. 25, the maximum stress after
discontinuous yielding shall be reported as the tensile strength
unless otherwise stated by the purchaser.

14.4 Elongation:

14.4.1 Fit the ends of the fractured specimen together
carefully and measure the distance between the gauge marks to
the nearest 0.01 in. (0.25 mm) for gauge lengths of 2 in. and
under, and to the nearest 0.5 % of the gauge length for gauge

File: sectionII_partA_data_digitized/note_ocr/page-0664.txt
SA-370

accurate or appropriate for the purpose.

A2.2.2 Longitudinal Strip Test Specimens:

A2.2.2.1 As an alternative to the use of full-size longitudi-
nal test specimens or longitudinal round test specimens,
longitudinal strip test specimens, obtained from strips cut from
the tubular product as shown in Fig. A2.2 and machined to the
dimensions shown in Fig. A2.3 are used. For welded structural
tubing, such test specimens shall be from a location at least 90°
from the weld; for other welded tubular products, such test
specimens shall be from a location approximately 90° from the
weld. Unless otherwise required by the product specification,
the gauge length shall conform to dimension C in Fig. A2.3.
The test specimens shall be tested using grips that are flat or
have a surface contour corresponding to the curvature of the
tubular product, or the ends of the test specimens shall be
flattened without heating prior to the test specimens being
tested using flat grips. The test specimen shown as specimen 4
in Fig. 3 shall be used, unless the capacity of the testing
equipment or the dimensions and nature of the tubular product
to be tested makes the use of specimen nos. 1, 2, or 3 necessary.

Note A2.2—An exact formula for calculating the cross-sectional area
of specimens of the type shown in Fig. A2.3 taken from a circular tube is
given in Test Methods E8/E8M.

A2.2.2.2 The width should be measured at each end of the
gauge length to determine parallelism and also at the center.
The thickness should be measured at the center and used with
the center measurement of the width to determine the cross-
sectional area. The center width dimension should be recorded
to the nearest 0.005 in. (0.127 mm), and the thickness
measurement to the nearest 0.001 in.

A2.2.3 Transverse Strip Test Specimens:

A2.2.3.1 In general, transverse tension tests are not recom-
mended for tubular products, in sizes smaller than 8 in. in
nominal diameter. When required, transverse tension test
specimens may be taken from rings cut from ends of tubes or
pipe as shown in Fig. A2.4. Flattening of the specimen may be
done either after separating it from the tube as in Fig. A2.4 (a),
or before separating it as in Fig. A2.4 (b), and may be done hot
or cold; but if the flattening is done cold, the specimen may
subsequently be normalized. Specimens from tubes or pipe for
which heat treatment is specified, after being flattened either
hot or cold, shall be given the same treatment as the tubes or

Note 1—The edges of the blank for the specimen shall be cut parallel
to each other.
FIG. A2.2 Location of Longitudinal Tension—Test Specimens in
Rings Cut From Tubular Products

612

ASME BPVC.II.A-2025

pipe. For tubes or pipe having a wall thickness of less than 34
in. (19 mm), the transverse test specimen shall be of the form
and dimensions shown in Fig. A2.5 and either or both surfaces
may be machined to secure uniform thickness. Specimens for
transverse tension tests on welded steel tubes or pipe to
determine strength of welds, shall be located perpendicular to
the welded seams with the weld at about the middle of their
length.

A2.2.3.2 The width should be measured at each end of the
gauge length to determine parallelism and also at the center.
The thickness should be measured at the center and used with
the center measurement of the width to determine the cross-
sectional area. The center width dimension should be recorded
to the nearest 0.005 in. (0.127 mm), and the thickness
measurement to the nearest 0.001 in. (0.025 mm).

A2.2.4 Round Test Specimens:

A2.2.4.1 When provided for in the product specification, the
round test specimen shown in Fig. 4 may be used.

A2.2.4.2 The diameter of the round test specimen is mea-
sured at the center of the specimen to the nearest 0.001 in.
(0.025 mm).

A2.2.4.3 Small-size specimens proportional to standard, as
shown in Fig. 4, may be used when it is necessary to test
material from which the standard specimen cannot be prepared.
Other sizes of small-size specimens may be used. In any such
small-size specimen, it is important that the gauge length for
measurement of elongation be four times the diameter of the
specimen (see Note 5, Fig. 4). The elongation requirements for
the round specimen 2-in. gauge length in the product specifi-
cation shall apply to the small-size specimens.

A2.2.4.4 For transverse specimens, the section from which
the specimen is taken shall not be flattened or otherwise
deformed.

A2.2.4.5 Longitudinal test specimens are obtained from
strips cut from the tubular product as shown in Fig. A2.2.

A2.3 Determination of Transverse Yield Strength, Hydrau-
lic Ring-expansion Method

A2.3.1 Hardness tests are made on the outside surface,
inside surface, or wall cross-section depending upon product-
specification limitation. Surface preparation may be necessary
to obtain accurate hardness values.

A2.3.2 A testing machine and method for determining the
transverse yield strength from an annular ring specimen, have
been developed and described in A2.3.3 — 9.1.2.

A2.3.3 A diagrammatic vertical cross-sectional sketch of
the testing machine is shown in Fig. A2.6.

A2.3.4 In determining the transverse yield strength on this
machine, a short ring (commonly 3 in. (76 mm) in length) test
specimen is used. After the large circular nut is removed from
the machine, the wall thickness of the ring specimen is
determined and the specimen is telescoped over the oil resistant
rubber gasket. The nut is then replaced, but is not turned down
tight against the specimen. A slight clearance is left between
the nut and specimen for the purpose of permitting free radial
movement of the specimen as it is being tested. Oil under
pressure is then admitted to the interior of the rubber gasket

File: sectionII_partA_data_digitized/note_ocr/page-0692.txt
SA-376/SA-376M

subsequent exposure to sensitizing conditions in TP321,
TP321H, TP347, TP347H, TP348, and TP348H. When speci-
fied by the purchaser, a lower temperature stabilization or
re-solution anneal shall be used subsequent to the initial high
temperature solution anneal (see Supplementary Requirement
89).

5.4 The grain size of grades 304H, 316H, 321H, 347H, and

348H as determined in accordance with Test Methods E112,
shall be No. 7 or coarser.

6. Chemical Composition

6.1 The steel shall conform to the requirements as to
chemical composition prescribed in Table 1.

7. Product Analysis

7.1 At the request of the purchaser, an analysis of one billet
from each heat or two pipes from each lot shall be made by the
manufacturer. A lot of pipe shall consist of the number of
lengths as a function of size, as shown below, of the same size
and wall thickness from any one heat of steel:

NPS [DN] Designator Lengths of Pipe in Lot

Under NPS 2 [DN 50] 400 or fraction thereof
NPS 2 [DN 50] to NPS 5 200 or fraction thereof
[DN 125], incl

Over NPS 5 [DN 125] 100 or fraction thereof

7.2 The results of these analyses shall be reported to the
purchaser or the purchaser’s representative, and shall conform
to the requirements specified in Table 1.

7.3 If the analysis of one of the tests specified in Section 8
does not conform to the requirements specified in Section 6, an
analysis of each billet or pipe from the same heat or lot may be
made, and all billets or pipe conforming to the requirements
shall be accepted.

8. Tensile Requirements

8.1 The material shall conform to the requirements as to
tensile properties prescribed in Table 2.

9. Workmanship, Finish, and Appearance

9.1 The pipe manufacturer shall explore a sufficient number
of visual surface imperfections to provide reasonable assurance
that they have been properly evaluated with respect to depth.
Exploration of all surface imperfections is not required but may
be necessary to assure compliance with 9.2.

9.2 Surface imperfections that penetrate more than 12/2 %
of the nominal wall thickness or encroach on the minimum
wall thickness shall be considered defects. Pipe with such
defects shall be given one of the following dispositions:

9.2.1 The defect may be removed by grinding provided that
the remaining wall thickness is within specified limits.

9.2.2 Repaired in accordance with the repair welding pro-
visions of 9.6.

9.2.3 The section of pipe containing the defect may be cut
off within the limits of requirements on length.

9.2.4 Rejected.

9.3 To provide a workmanlike finish and basis for evaluat-
ing conformance with 9.2, the pipe manufacturer shall remove
by grinding the following:

642

ASME BPVC.ILA-2025

TABLE 2 Tensile Requirements

Tensile* Yield Elongation in 2 in. or 50
strength, strength mm
Grade min. KSI min, (or 4D) min, %
[MPa] ksi ——
MPa Longitudinal Transverse
TP304, TP304H,
TPSO4LN, TP316,
TP316H, TP316LN,
75 30
TP347, TP347H, [515] 205 35 25
TP347LN, TP348,
TP348H, 16-8-2H,
$31725
TP304N, TP3i6N, 80 35
$31726 (550) 240) 35 25
$34565 115 60 35 30
[790] 415]
TP321, 321H
0.375 in. 7 30 35 25
[9.50 mm] [515] (205)
>0.375 in. 70 25 35, 25
[9.50 mm]? [480] 170)
$31266 109 [750] 61 35 25
420}

For grade TP304, NPS8 or larger, and in schedules 140 and heavier, the required
minimum tensile strength shall be 70 ksi [480 MPa].

Prior to the issuance of A376/A376M — 88, the tensile and yield strength values
were 75 [520] and 30 [210] respectively, for nominal wall greater than 0.375 in.
[9.5 mm].

9.3.1 Mechanical marks, abrasions (see Note 3), and pits,
any of which imperfections are deeper than “ie in. [1.6 mm].

Note 3—Marks and abrasions are defined as cable marks, dinges, guide
marks, roll marks, ball scratches, scores, die marks, and so forth.

9.3.2 Visual imperfections commonly referred to as scabs,
seams, laps, tears, or slivers found by exploration in accor-
dance with 9.1 to be deeper than 5 % of the nominal wall
thickness.

9.4 At the purchaser’s discretion, pipe shall be subject to
rejection if surface imperfections acceptable under 9.2 are not
scattered, but appear over a large area in excess of what is
considered a workmanlike finish. Disposition of such pipe shall
be a matter of agreement between the manufacturer and the
purchaser.

9.5 When imperfections or defects are removed by grinding,
a smooth curved surface shall be maintained, and the wall
thickness shall not be decreased below that permitted by this
specification. The outside diameter at the point of grinding may
be reduced by the amount so removed.

9.5.1 Wall thickness measurements shall be made with a
mechanical caliper or with a properly calibrated nondestructive
testing device of appropriate accuracy. In case of dispute, the
measurement determined by use of the mechanical caliper shall
govern.

9.6 Weld repair shall be permitted only subject to the
approval of the purchaser and in accordance with Specification
A999/A999M.

9.7 The finished pipe shall be reasonably straight.
9.8 The pipe shall be free of scale and contaminating iron
particles. Pickling, blasting, or surface finishing is not manda-

tory when pipe is bright annealed. The purchaser may request
that a passivating treatment be applied.

File: sectionII_partA_data_digitized/note_ocr/page-0738.txt
SA-409/SA-409M

crown, not to exceed “ie in. [2 mm]. Any weld reinforcement
may be removed at the manufacturer’s option or by agreement
between the manufacturer and purchaser. The contour of the
reinforcement should be reasonably smooth and free from
irregularities. The weld metal shall be fused uniformly into the
plate surface. No concavity of contour is permitted unless the
resulting thickness of weld metal is equal to or greater than the
minimum thickness of the adjacent base metal.

5.2.3 Weld defects, as determined by specified inspection
requirements, shall be repaired by removal to sound metal and
rewelding.

5.3 Heat Treatment:

5.3.1 Except as provided in 5.3.2, all pipe shall be furnished
in the heat-treated condition. For H grades and $30815,
separate solution heat treatments are required for solution
annealing; in-process heat treatments are not permitted as
a substitute for the separate solution heat treatments. The
heat-treatment procedure shall consist of heating the material to
a minimum temperature of 1900 °F [1040 °C], except for 31254,
§31266, and S30815 which shall be heat treated to 2100 °F
[1150°C] and 1920°F [1050 °C] respectively, S31727 and
§32053 which shall be heat treated in the range 1975 to 2155 °F
[1080 to 1180°C], S34565 which shall be heat treated in
2050 °F [1120 °C] to 2140 °F [1170 °C], and N08367, which
shall be heated to a minimum temperature of 2025 °F
[1107°C], all materials to be followed by quenching in
water or rapidly cooling by other means.

5.3.2 The purchase order shall specify one of the following
conditions if the heat-treated condition specified in 5.3.1 is not
desired by the purchaser:

5.3.2.1 A final heat-treatment temperature under 1900 °F
[1040 °C]. Each pipe supplied under this requirement shall be
stenciled with the final heat-treatment temperature in degrees
Fahrenheit or degrees Celsius after the suffix “HT.” Controlled
structural or special service characteristics may be specified as
a guide for the most suitable heat treatment.

5.3.2.2 DELETED

5.3.2.3 DELETED

5.4 A solution annealing temperature above 1950 °F
[1065 °C] may impair the resistance to intergranular corrosion
after subsequent exposure to sensitizing conditions in TP321,
TP347, and TP348. When specified by the purchaser, a lower
temperature stabilization or re-solution anneal shall be used
subsequent to the initial high temperature solution anneal (see
Supplementary Requirement SS).

6. Chemical Composition

6.1 The steel shall conform to the chemical composition in
Table 1.

6.2 When specified on the purchase order, a product analy-
sis shall be supplied from one tube or coil of steel per heat. The
product analysis tolerance of Specification A480/A480M shall
apply.

688

ASME BPVC.II.A-2025

6.3 Unless otherwise specified in the purchase order, the
chemical composition of the welding filler metal shall conform
to the requirements of the applicable AWS specification for the
corresponding grade shown in Table 2. Grades with no filler
metal classification indicated shall be welded with filler metals
producing deposited weld metal having a composition in
accordance with the chemical composition specified in Table 1.
The method of analysis for nitrogen and cerium shall be a
matter of agreement between the purchaser and manufacturer.
The purchaser may choose a higher-alloy filler metal when
needed for corrosion resistance.

7. Tensile Requirements

7.1 The tensile properties of the plate or sheet used in
making the pipe shall conform to the requirements prescribed
in Table 3. Certified mill test reports shall be submitted to the
pipe manufacturer.

7.2. A transverse tension test taken across the welded joint of
the finished pipe shall meet the same minimum tensile strength
requirements as the sheet or plate. The weld section on the
tension specimen shall be in the same condition as the finished
pipe (with or without bead as specified).

8. Mechanical Tests Required

8.1 Tension Test—One transverse tension test of the weld
shall be made on each lot (Note 2) of finished pipe.

Nore 2—The term “lot” applies to each 200 ft [60 m] or less of pipe of
the same NPS and wall thickness (or schedule number) which is produced
from the same heat of steel and subjected to the same finishing treatment
in a continuous furnace. When final heat treatment is in a batch-type
furnace, the lot shall include only that pipe which is heat treated in the
same furnace charge. When no heat treatment is performed following final
forming operations, the lot shall include each 200 ft [60 m] or less of pipe
of the same NPS and wall thickness (or schedule number) which is
produced from the same heat of steel.

8.2 Transverse Guided-Bend Weld Test—One test (two
specimens) of the weld shall be made on each lot (Note 2) of
finished pipe.

8.3 Pressure or Nondestructive Electric Test—Each length
of pipe shall be subjected to a pressure test or a nondestructive
electric test as prescribed in Section 15.

9. Permissible Variations in Wall Thickness

9.1 The minimum wall thickness at any point shall not be
more than 0.018 in. [0.46 mm] under the specified wall
thickness. (This tolerance is slightly more than commercial
tolerances on sheet and plate to allow for possible loss of
thickness caused by manufacturing operations.)

10. Permissible Variations in Dimensions

10.1 Permissible variations in dimensions shall not exceed
the following at any point in each length of pipe.

10.1.1 Specified Diameter—Where the specified wall thick-
ness is less than 0.188 in. [4.8 mm], the actual outside
diameter, based on circumferential measurement, shall not vary
more than +0.20 % from the specified outside diameter. Where
the specified wall thickness is 0.188 in. [4.8 mm] and heavier,
the actual outside diameter, based on circumferential

File: sectionII_partA_data_digitized/note_ocr/page-0791.txt
ASME BPVC.ILA-2025

11. Permissible Variations in Length

11.1 Variations from the specified length shall not exceed
the amounts prescribed in Table 4.

12. Permissible Variations in Height of Flash on Electric-
Resistance-Welded Tubes

12.1 For tubes manufactured to this specification, the weld
flash on the outside of the tube shall be mechanically removed
by cutting prior to any subsequent cold work or sizing.

12.2 For tubes over 2 in. [50.8 mm] in outside diameter, or
over 0.135 in. [3.44 mm] in wall thickness, the flash on the
inside of the tubes shall be mechanically removed by cutting to
a maximum height of 0.010 in. [0.25 mm] at any point on the
tube.

12.3 For tubes 2 in. [50.8 mm] and under in outside
diameter and 0.135 in. [3.4 mm] and under in wall thickness,
the flash on the inside of the tube shall be mechanically
removed by cutting to a maximum height of 0.006 in. [0.15
mm] at any point on the tube.

13. Straightness and Finish

13.1 Finished tubes shall be reasonably straight and have
smooth ends free of burrs. They shall have a workmanlike
finish. Surface imperfections (see Note 1) may be removed by
grinding, provided that a smooth curved surface is maintained,
and the wall thickness is not decreased to less than that
permitted by this or the product specification. The outside
diameter at the point of grinding may be reduced by the amount
so removed.

Nore 1—An imperfection is any discontinuity or irregularity found in
the tube.

14. Repair by Welding

14.1 Repair welding of base metal defects in tubing is
permissible only with the approval of the purchaser and with
the further understanding that the tube shall be marked “WR”
and the composition of the deposited filler metal shall be
suitable for the composition being welded. Defects shall be
thoroughly chipped or ground out before welding and each
repaired length shall be reheat treated or stress relieved as
required by the applicable specification. Each length of re-
paired tube shall be tested hydrostatically as required by the
product specification.

TABLE 4 Permissible Variations in Length

Method of Outside Cut Length,
Manufacture Diameter, in. [mm]

in. [mm] Over Under

Seamless, hot-finished All sizes %e [5] 0 [0]
Seamless, cold- Under 2 [50.8] % [3] 0 [0]
finished 2 [50.8] and over e [5] 0 [0]
Welded Under 2 [50.8] % [3] 0 [0]
2 [50.8] and over %e [5] 0 [0]

4 These permissible variations in length apply to tubes before bending. They apply
to cut lengths up to and including 24 ft [7.3 m]. For lengths greater than 24 ft [7.3
m], the above over-tolerances shall be increased by Ye in. [3 mm] for each 10 ft [3
m] or fraction thereof over 24 ft or ¥% in. [13 mm], whichever is the lesser.

741

SA-450/SA-450M

14.2 Repair welding shall be performed using procedures
and welders or welding operators that have been qualified in
accordance with ASME Boiler and Pressure Vessel Code,
Section IX.

15. Retests

15.1 If the results of the mechanical tests of any group or lot
do not conform to the requirements specified in the individual
specification, retests may be made on additional tubes of
double the original number from the same group or lot, each of
which shall conform to the requirements specified.

16. Retreatment

16.1 If the individual tubes or the tubes selected to represent
any group or lot fail to conform to the test requirements, the
individual tubes or the group or lot represented may be
retreated and resubmitted for test. Not more than two reheat
treatments shall be permitted.

17. Test Specimens

17.1 Test specimens shall be taken from the ends of finished
tubes prior to upsetting, swaging, expanding, or other forming
operations, or being cut to length. They shall be smooth on the
ends and free of burrs and flaws.

17.2 If any test specimen shows flaws or defective
machining, it may be discarded and another specimen substi-
tuted.

18. Method of Mechanical Testing

18.1 The specimens and mechanical tests required shall be
made in accordance with Annex A2 of Test Methods and
Definitions A370 if inch-pound units are specified or to the
requirements described in the applicable track of Test Methods
A1058 if SI units are specified.

18.2 Specimens shall be tested at room temperature.

18.3 Small or subsize specimens as described in Test
Methods and Definitions A370 or Test Methods A1058 may be
used only when there is insufficient material to prepare one of
the standard specimens. When using small or subsize
specimens, the largest one possible shall be used.

19. Flattening Test

19.1 A section of tube not less than 2 Yin. [63 mm] in
length for seamless and not less than 4 in. [100 mm] in length
for welded shall be flattened cold between parallel plates in two
steps. For welded tubes, the weld shall be placed 90° from the
direction of the applied force (at a point of maximum bending).
During the first step, which is a test for ductility, no cracks or
breaks, except as provided for in 19.4, on the inside, outside, or
end surfaces shall occur in seamless tubes, or on the inside or
outside surfaces of welded tubes, until the distance between the
plates is less than the value of H calculated by the following
equation:

_ (iter
~ e+t/D

(2)

File: sectionII_partA_data_digitized/note_ocr/page-0891.txt
ASME BPVC.II.A-2025

9. Permitted Variations in Dimensions and Weight

9.1 Sheet, strip, and plate shall conform to the permitted
variations in thickness, width, length and flatness, and other
properties when specified, as listed in Annex A2 and Annex A3
for A480 and A480M respectively, for the ordered product
form, or as agreed upon by seller and user and specified in the
purchase order.

10. Workmanship

10.1 The material shall be of uniform quality consistent
with good manufacturing and inspection practices. The steel
shall have no imperfections of a nature or degree, for the type
and quality ordered, that will adversely affect the stamping,
forming, machining, or fabrication of finished parts.

10.2 Sheet, Strip, and Plate—For sheet and strip, restricted
only to material ordered to have a No. 1 finish in accordance
with 11.1.1 and 12.1.1 respectively, and for plate restricted to
material ordered to hot-rolled and annealed or hot-rolled,
annealed, and pickle finish in accordance with 13.1.1 and
13.1.2 respectively, it is permitted to grind to remove surface
imperfections, provided such grinding does not reduce the
thickness or width at any point beyond the permissible varia-
tions in dimensions. An iron free abrasive wheel shall be used
for such grinding and shall be operated at a speed ample to
ensure that defective areas are cleanly cut out.

11. Finish for Sheet

11.1 The types of finish available on sheet products are:
.1.1 No. 1 Finish—Hot-rolled, annealed, and descaled.
1.1.2 No. 2D Finish—Cold-rolled, dull finish.
1.3 No. 2B Finish—Cold-rolled, bright finish.
1.1.3.1 Bright Annealed Finish—A bright cold-rolled finish
retained by final annealing in a controlled atmosphere furnace.
11.1.4 No. 3 Finish—Intermediate polished finish, one or
both sides.
11.1.5 No. 4 Finish—General purpose polished finish, one
or both sides.
11.1.6 No. 6 Finish—Dull satin finish, Tampico brushed,
one or both sides.

11.1.7 No. 7 Finish—High luster finish.

11.1.8 No. 8 Finish—Mirror finish.

11.1.9 TR Finish—Cold-worked to obtain specified proper-
ties.

1
1
1
1

Nore 3—Explanation of Sheet Finishes:

No. 1—Commonly referred to as hot-rolled annealed and pickled or
descaled. This is a dull, nonreflective finish.

No. 2D—A smooth, nonreflective cold-rolled annealed and pickled or
descaled finish. This nondirectional finish is favorable for retention of
lubricants in deep drawing applications.

No. 2B—A smooth, moderately reflective cold-rolled annealed and
pickled or descaled finish typically produced by imparting a final light
cold-rolled pass using polished rolls. This general-purpose finish is more
readily polished than No. 1 or 2D finishes. Product with 2B finish is
normally supplied in the annealed plus lightly cold-rolled condition unless
a tensile-rolled product is specified.

Bright Annealed Finish—A smooth, bright, reflective finish typically
produced by cold rolling followed by annealing in a protective atmosphere
so as to prevent oxidation and scaling during annealing.

No. 3—A linearly textured finish that may be produced by either
mechanical polishing or rolling. Average surface roughness (R,) may

SA-480/SA-480M (ASTM A480/A480M)

generally be up to 40 pin. A skilled operator can generally blend this
finish. Surface roughness measurements differ with different instruments,
laboratories, and operators. There may also be overlap in measurements of
surface roughness for both Nos. 3 and 4 finishes.

No. 4—A linearly textured finish that may be produced by either
mechanical polishing or rolling. Average surface roughness (R,) may
generally be up to 25 pin. A skilled operator can generally blend this
finish. Surface roughness measurements differ with different instruments,
laboratories, and operators. There may also be overlap in measurements of
surface roughness for both Nos. 3 and 4 finishes.

No. 6—This finish has a soft, satin appearance typically produced by
tampico brushing a No. 4 finish.

No. 7—Has a high degree of reflectivity. It is produced by buffing a
finely ground surface, but the grit lines are not removed. It is chiefly used
for architectural or ornamental purposes.

No. 8—This is a highly reflective, smooth finish typically produced by
polishing with successively finer grit abrasives, then buffing. Typically,
very faint buff of polish lines may still be visible on the final product.
Blending after part assembly may be done with buffing.

TR Finish—The finish resulting from the cold-rolling of an annealed
and descaled or bright annealed product to obtain mechanical properties
higher than that of the annealed condition. Appearance will vary depend-
ing upon the starting finish, amount of cold work, and the alloy.

Architectural Finishes—Sometimes described as a No. 5 finish, these
are a separate category and may be negotiated between buyer and seller,
as there are many techniques and finish variations available throughout the
world.

11.1.10 Architectural finish, No. 5, or other proprietary
names are special finishes.

11.1.11 Note 3 is not meant to be restrictive or to be used as
a basis for rejection but is intended to give general guidelines.
Various production methods may be used to obtain these
finishes.

11.1.12 Sheets can be produced with one or two sides
polished. When polished on one side only, it is permitted to
rough grind the other side in order to obtain the necessary
flatness.

12. Finish for Strip

12.1 The various types of finish procurable on cold-rolled
strip products are:

12.1.1 No. 1 Finish—Cold-rolled to specified thickness,
annealed, and descaled.

12.1.2 No. 2 Finish—Same as No. | finish, followed by a
final light cold-roll pass, generally on highly polished rolls.

12.1.3 Bright Annealed Finish—A bright cold-rolled finish
retained by final annealing in a controlled atmosphere furnace.

12.1.4 TR Finish—Cold-worked to obtain specified proper-
ties.

12.1.5 Polished Finish—Stainless steel strip is also avail-
able in polished finishes such as Nos. 3 and 4, which are
explained in Note 3.

Note 4—Explanation of Strip Finishes:

No. 1—Appearance of this finish varies from dull gray matte finish to
a fairly reflective surface, depending largely upon composition. This finish
is used for severely drawn or formed parts, as well as for applications
where the brighter No. 2 finish is not required, such as parts for heat
resistance. .

No. 2—This finish has a smoother and more reflective surface, the
appearance of which varies with composition. This is a general purpose
finish, widely used for household and automotive trim, tableware, utensils,
trays, and so forth.

Bright Annealed Finish—See Note 3.

TR Finish—See Note 3.

789

File: sectionII_partA_data_digitized/note_ocr/page-0892.txt
SA-480/SA-480M (ASTM A480/A480M)

13. Finish for Plates

13.1 The types of finish available on plates are:

13.1.1 Hot-rolled or Cold-rolled, and Annealed or Heat
Treated—Scale not removed, an intermediate finish. Use of
plates in this condition is generally confined to heat-resisting
applications. Scale impairs corrosion resistance.

13.1.2 Hot-rolled or Cold-rolled, and Annealed or Heat
Treated, and Blast Cleaned or Pickled—Condition and finish
commonly preferred for corrosion-resisting and most heat-
resisting applications, essentially a No. 1 finish.

13.1.3 Hot-rolled or Cold-rolled, and Annealed or Heat
Treated, and Surface Cleaned and Polished—Polish finish is
generally No. 4 finish.

13.1.4 Hot-rolled or Cold-rolled, and Annealed or Heat
Treated, and Descaled, and Temper Passed—Smoother finish
for specialized applications.

13.1.5 Hot-rolled or Cold-rolled, and Annealed or Heat
Treated, and Descaled; and Cold-rolled, and Annealed or Heat
Treated, and Descaled, and Optionally Temper Passed—
Smooth finish with greater freedom from surface imperfections
than in 13.1.4.

14, Edges for Cold-rolled Strip

14.1 The types of edges available on strip products are:

14.1.1 No. 1 Edge—A rolled edge, either round or square as
specified.

14.1.2 No. 3 Edge—An edge produced by slitting.

14.1.3 No. 5 Edge—An approximately square edge pro-
duced by rolling or filing after slitting.

15. Heat Treatment

15.1 The heat treatments shown in this section are to be
followed unless otherwise specified in the applicable material
specification. Heat treatment thermal cycles shall be separate
from other thermal processing cycles; for example, in-process
thermal cycles are not permitted as a substitute for the separate
annealing cycle.

15.2 Austenitic Types:

15.2.1 The austenitic types shall be annealed in accordance
with Table A1.2.

15.2.2 The material shall be annealed to meet the mechani-
cal property requirements of the applicable material specifica-
tion unless otherwise stated in the material specification.

15.2.3 Except as indicated in Table A1.2, Series 300,
XM-15, N08800, $30415, S$30815, S31725, S31726, and
32615 austenitic chromium-nickel steels, when specified on
the purchase order, shall be capable of meeting the test for
resistance to intergranular corrosion specified in 18.2.

15.2.4 For grades stabilized with titanium or niobium, refer
to Note 5.

Nore 5—Solution-annealing temperatures above 1950 °F [1066 °C]
can impair the resistance to intergranular corrosion after subsequent
exposure to sensitizing conditions in the stabilized grades, types 309Cb,
309HCb, 310Cb, 310HCb, 316Ti, 316Cb, 321, 321H, 347, 347H, 348,
348H, S21640, S31740, $33425, S35140, S35135, and $35125. When
intergranular corrosion is of concern, the purchaser should specify the
corrosion test of 18.2 (to be conducted on sensitized specimens). The
manufacturer is permitted, if necessary, use a lower temperature resolution
anneal or a stabilization anneal after a high temperature solution anneal in

790

ASME BPVC.ILA-2025

order to meet corrosion test requirements. Consideration should be given
to the corrosive media before using a stabilization anneal at less than
1800 °F [982 °C], as such treatment is not equally effective for all media.

15.2.5 For the stabilized H types, it is noted that the heat
treatment requirements shown in Table A1.2 differ as a
function of whether the material was cold worked or hot
finished.

15.2.6 The chromium-manganese-nickel types (201, 202,
$20103, S20400, $20153, S21800, S21640, XM-11, XM-17,
XM-18, XM-19, XM-29, and XM-31) shall be solution an-
nealed to meet the mechanical property requirements of the
applicable material specification and to exhibit adequate resis-
tance to intergranular corrosion (see 18.2). For S20161, the
heat treatment is specified in Table A1.2. For 21640, see Note
5.

15.2.6.1 Note that some of these types contain high carbon
content that can adversely affect resistance to intergranular
corrosion.

15.3 Duplex Types—The duplex types shall be solution
annealed in accordance with Table A1.2.

15.4 Martensitic and Ferritic Types:

15.4.1 The chromium steels (S32803, 400 Series, 40945,
S41045, S41050, $41500, S43932, S44400, S44537, $44635,
S44660, S44700, S44735, S44800, XM-27, and XM-33) shall
be heat treated in such a manner as to satisfy all the require-
ments for mechanical and bending properties specified in the
applicable material specification and (except for 400 Series,
841050, and $41500) to provide for adequate resistance to
intergranular attack.

15.4.2 For 41500, heat to 1750 °F [955 °C] minimum, air
cool to 200 °F [93 °C] or lower prior to any optional interme-
diate temper and prior to final temper. The final temper shall be
between 1050 °F and 1150 °F [566 °C and 621 °C].

16. Number of Tests

16.1 Unless otherwise specified by the applicable material
specification or by agreement between the seller and the
purchaser to perform a greater number of tests, the following
number of tests are to be performed.

16.1.1 In the case of plate, sheet, and strip produced in coil
form, two or more hardness tests (one from each end of the
coil); one bend test, when required; one permeability test, when
required; and one or more tension tests shall be made on
specimens taken from each coil. If the hardness difference
between the two ends of the coil exceeds 5 HRB, or equivalent,
or if the material is temper rolled, tensile properties must be
determined on both coil ends.

16.1.2 In the case of plate, sheet, or strip produced in cut
lengths, one tension test; two tension tests if the material is
temper rolled (one tension test for single piece lots); one bend
test when required, and one or more hardness tests shall be
made on each 100 or less pieces of the same heat and nominal
thickness rolled separately or continuously and heat treated
within the same operating period, either as a lot or continu-
ously.

Nore 6—The term continuously, as applied to heat treatment, is meant
to describe a heat-treating operation in which one cut length follows
