Repository: Demigodofa/ASMEPurchaseOrderHelper

# ASMEPurchaseOrderHelper

PC UI tool to help purchasing agents generate correct ASME purchase orders. The active desktop flow reads normalized ASME JSONL data, applies policy rules, and generates copy-ready/exportable PO content.

## Source of truth (for agents/bots)
This README is the source of truth for rules, orientation, and guidance. The owner may use loose or exact language; if there is any ambiguity, confirm intent. Example: if they say "ordering requirements," confirm they mean "Ordering Information" (the official section name used in the PDFs).

File: sectionII_partA_data_digitized/note_ocr/page-0910.txt
SA-480/SA-480M (ASTM A480/A480M)

ASME BPVC.ILA-2025

A4. REQUIREMENTS FOR INTRODUCTION OF NEW MATERIALS

A4.1 New materials may be proposed for inclusion in
specifications referencing this specification subject to the
following conditions:

A4.1.1 Application for the addition of a new grade to a
specification shall be made to the chair of the subcommittee
that has jurisdiction over that specification.

A4.1.2 The application shall be accompanied by a statement

from at least one user indicating that there is a need for the new
grade to be included in the applicable specification.

A4.1.3 The application shall be accompanied by test data as
required by the applicable specification. Test data from a
minimum of three test lots, as defined by the specification, each
from a different heat, shall be furnished.

A4.1.4 The application shall provide recommendations for
all requirements appearing in the applicable specification.

A4.1.5 The application shall state whether the new grade is
covered by patent.

A5. REQUIREMENTS FOR INTRODUCTION OF MATERIALS FROM OTHER A01 OR B02.07 SPECIFICATIONS

A5.1 Wrought materials that are already covered by another
AO1 or B02.07 specification may be proposed for inclusion in
specifications referencing this specification of general require-
ments subject to the following conditions:

A5.1.1 Application for the addition of a grade that is
already covered in another AO1 or AO1.17 specification shall be
made to the chair of the subcommittee that has jurisdiction over
that the specification to which the grade is to be added.

A5.1.2 The chemical requirements, the specified mechani-
cal properties, and the heat treatment requirements of the grade
being added shall be the same as those for the grade in the AO1
or A01.17 specification in which the grade is presently covered.

A5.1.3 The application shall provide recommendations for
all requirements appearing in the applicable specification.

AS5.1.4 The application shall state whether or not the grade
is covered by patent.

SUMMARY OF CHANGES

Committee AQ1 has identified the location of selected changes to this standard since the last issue
(A480/A480M — 23a) that may impact the use of this standard. (Approved Nov. 1, 2023.)

(1) Added UNS designation $31025 to Table A1.2.

Committee AO1 has identified the location of selected changes to this standard since the last issue
(A480/A480M — 23) that may impact the use of this standard. (Approved Sept. 1, 2023.)

(1) Removed reference to MIL-STD-129 and MIL-STD-163 in
25.2.

Committee AQ1 has identified the location of selected changes to this standard since the last issue
(A480/A480M — 22a) that may impact the use of this standard. (Approved March 1, 2023.)

(1) Added UNS designation S31740 to Note 5, 18.2.1, and
Table A1.2.

Committee AQ1 has identified the location of selected changes to this standard since the last issue
(A480/A480M — 22) that may impact the use of this standard. (Approved Sept. 1, 2022.)

(1) Revised Terminology (Section 3) to comply with Form and
Style Manual.

810

File: sectionII_partA_data_digitized/note_ocr/page-0987.txt
ASME BPVC.II.A-2025

TABLE 1 Chemical Requirements

Element Grades | and II, Composition, %
Carbon, max 0.21

Manganese 0.90-1.35

Phosphorus, max 0.035

Sulfur, max 0.035

Silicon 0.10-0.40

3.1.9 Specification (A524 or A524M) designation,
3.1.10 Hydrostatic test (see 11.2).

3.1.11 End use of material, and

3.1.12 Special requirements.

4. General Requirements

4.1 Material furnished to this specification shall conform to
the applicable requirements of the current edition of Specifi-
cation A530/A530M unless otherwise provided herein.

5. Materials and Manufacture

5.1 Process:

5.1.1 The steel shall be killed steel made by one or more of
the following processes: electric-furnace, basic-oxygen, or any
other commercially viable process.

5.1.2 The steel shall be made to fine grain practice.

5.1.3 Steel may be cast in ingots or may be strand cast.
When steel of different grades are sequentially strand cast,
identification of the resultant transition material is required.
The producer shall remove the transition material by any
established procedure that positively separates the grades.

5.1.4 Pipe NPS 11% [DN 40] and under may be either hot
finished or cold drawn.

5.1.5 Unless otherwise specified, pipe NPS 2 [DN 50] and
over shall be furnished hot finished. When agreed upon
between the manufacturer and purchaser, cold-drawn pipe may
be furnished.

5.2 Heat Treatment—All hot-finished and cold-drawn pipe
shall be reheated to a temperature above 1550°F [845°C] and
followed by cooling in air or in the cooling chamber of a
controlled atmosphere furnace.

6. Chemical Composition

6.1 The steel shall conform to the chemical requirements
prescribed in Table 1.

7. Heat Analysis

7.1 An analysis of each heat of steel shall be made by the
steel manufacturer to determine the percentages of the ele-
ments specified in Section 6. The chemical composition thus
determined, or that determined from a product analysis made
by the manufacturer, if the latter has not manufactured the
steel, shall be reported to the purchaser or the purchaser’s
representative, and shall conform to the requirements specified
in Section 6.

8. Product Analysis

8.1 At the request of the purchaser, analyses of two pipes
from each lot (Note 2) shall be made by the manufacturer from

SA-524/SA-524M

the finished pipe. The chemical composition thus determined
shall conform to the requirements specified in Section 6.

Nore 2—A lot shall consist of 400 lengths, or fraction thereof, for each
size NPS 2 [DN 50] up to but not including NPS 6 [DN 150], and of 200
lengths, or fraction thereof, for each size NPS 6 [DN 150] and over.

8.2 If the analysis of one of the tests specified in 8.1 does
not conform to the requirements specified in Section 6,
analyses shall be made on additional pipe of double the original
number from the same lot, each of which shall conform to
requirements specified.

9. Physical Properties

9.1 Tensile Properties—The material shall conform to the
requirements as to tensile properties prescribed in Table 2.

9.2. Bending Properties:

9.2.1 For pipe NPS 2 [DN 50] and under, a sufficient length
of pipe shall stand being bent cold through 90° around a
cylindrical mandrel, the diameter of which is twelve times the
nominal diameter of the pipe, without developing cracks.
When ordered for close coiling, the pipe shall stand being bent
cold through 180° around a cylindrical mandrel, the diameter
of which is eight times the nominal diameter of the pipe,
without failure.

9.2.2 For pipe whose diameter exceeds 25 in. [635 mm] and
whose diameter to wall thickness ratio is 7.0 or less, bend test
specimens shall be bent at room temperature through 180°
without cracking on the outside of the bent portion. The inside
diameter of the bend shall be 1 in. [25.4 mm]. This test shall be
in place of Section 10.

Note 3—Diameter to wall thickness ratio = specified outside diameter/
nominal wall thickness.
Example: For 28 in. [710 mm] diameter 5.000 in. [125 mm] thick pipe the
diameter to wall thickness ratio = 28/5 = 5.6.

10. Flattening Test Requirements

10.1 For pipe over NPS 2 [DN 50], a section of pipe not less
than 2% in. [63.5 mm] in length shall be flattened cold between
parallel plates until the opposite walls of the pipe meet.
Flattening tests shall be in accordance with Specification
A530/A530M, except that in the equation used to calculate the

—H-value,the following e constants shall be used:

0.07 for Grade |
0.08 for Grade Il

10.2 When low D-to-t ratio tubulars are tested, because the
strain imposed due to geometry is unreasonably high on the
inside surface at the 6 and 12 o’clock locations, cracks at these
locations shall not be cause for rejection if the D-to-t ratio is
less than ten.

11. Hydrostatic Test Requirements
11.1 Each length of pipe shall be subjected to the hydro-
static pressure, except as provided in 11.2.

11.2 When specified in the order, pipe may be furnished
without hydrostatic testing and each length so furnished shall
include with the mandatory marking the letters “NH.”

11.3 When certification is required by the purchaser and the
hydrostatic test has been omitted, the certification shall clearly

887

File: sectionII_partA_data_digitized/note_ocr/page-0989.txt
—

ASME BPVC.ILA-2025

14.2.1 The defect may be removed by grinding provided
that the remaining wall thickness is within specified limits.

14.2.2 Repaired in accordance with the repair welding
provisions of 14.6.

14.2.3 The section of pipe containing the defect may be cut
off within the limits of requirements on length.

14.2.4 Rejected.

14.3 To provide a workmanlike finish and basis for evalu-
ating conformance with 14.2, the pipe manufacturer shall
remove by grinding the following noninjurious imperfections:

14.3.1 Mechanical marks, abrasions (Note 5), and pits, any
of which imperfections are deeper than Vie in. (1.58 mm).

Norte 5—Marks and abrasions are defined as cable marks, dinges, guide
marks, roll marks, ball scratches, scores, die marks, and the like.

14.3.2 Visual imperfections, commonly referred to as scabs,
seams, laps, tears, or slivers, found by exploration in accor-
dance with 14.1 to be deeper than 5 % of the nominal wall
thickness.

14.4 At the purchaser’s discretion, pipe shall be subject to
rejection if surface imperfections acceptable under 14.2 are not
scattered, but appear over a large area in excess of what is
considered a workmanlike finish. Disposition of such pipe shall
be a matter of agreement between the manufacturer and the
purchaser.

14.5 When imperfections or defects are removed by
grinding, a smooth curved surface shall be maintained, and the
wall thickness shall not be decreased below that permitted by
this specification. The outside diameter at the point of grinding
may be reduced by the amount so removed.

14.5.1 Wall thickness measurements shall be made with a
mechanical caliper or with a properly calibrated nondestruc-
tive testing device of appropriate accuracy. In case of dispute,
the measurement determined by use of the mechanical caliper
shall govern.

14.6 Weld repair shall be permitted only subject to the
approval of the purchaser and in accordance with Specification
A530/A530M.

14.7 The finished pipe shall be reasonably ‘straight

SA-524/SA-524M

16. Test Specimens and Methods of Testing

16.1 Specimens cut either longitudinally or transversely
shall be acceptable for the tension test.

16.2 Test specimens for the bend test specified in 9.2 and for
the flattening tests specified in Section 10 shall consist of
sections cut from a pipe. Specimens for flattening tests shall be
smooth on the ends and free from burrs, except when made on
crop ends.

16.3 Test specimens for the bend test specified in 9.2.2 shall
be cut from one end of the pipe and, unless otherwise specified,
shall be taken in a transverse direction. One test specimen shall
be taken as close to the outer surface as possible and another
from as close to the inner surface as possible. The specimens
shall be either 2 by % in. [12.7 mm] in section or 1 by /% in.
(25.4 by 12.7 mm] in section with the corners rounded to a
radius not over “ie in. [1.6 mm] and need not exceed 6 in.
{152 mm] in length. The side of the samples placed in tension
during the bend shall be the side closest to the inner and outer
surface of the pipe respectively.

17. Lengths

17.1 Pipe lengths shall be in accordance with the following
regular practice:

17.1.1 The lengths required shall be specified in the order,
and

17.1.2 No jointers are permitted unless otherwise specified.

17.2 If definite lengths are not required, pipe may be
ordered in single random lengths of 16 to 22 ft [4.9 to 6.7 ml,
with 5 % 12 to 16 ft [3.7 to 4.9 m], or in double random lengths
with a minimum average of 35 ft [10.7 m] and a minimum
length of 22 ft [6.7 m] with 5 % 16 to 22 ft [4.9 to 6.7 ml.

18. Rejection

18.1 Each length of pipe that develops injurious defects
during shop working or application operations will be rejected,
and the manufacturer shall be notified. No rejections under this
or any other specifications shall be marked as specified in
Section 19 for sale under this specification except where such
pipe fails to comply with the weight requirements alone, in

5. Number of Tests and Retests

15.1 One of either of the tests specified in 9.1 shall be made
on one length of pipe from each lot (Note 2).

15.2 For pipe NPS 2 [DN 50] and under, the bend test
specified in 9.2 shall be made on one pipe from each lot (Note
2). The bend tests specified in 9.2.2 shall be made on one end
of each pipe.

15.3 The flattening test specified in Section 10 shall be
made on one length of pipe from each lot (Note 2).

15.4 Retests shall be in accordance with Specification
A530/A530M and as provided in 15.5 and 15.6.

15.5 If a specimen breaks in an inside or outside surface
flaw, a retest shall be allowed.

15.6 Should a crop end of a finished pipe fail in the
flattening test, one retest may be made from the broken end.

889

which case it may be sold under the weight specifications with—
which it does comply.

19, Product Marking

19.1 In addition to the marking prescribed in Specification
A530/A530M, the marking shall include the hydrostatic test
pressure when tested or the letters “NH” when not tested, the
length and schedule number, and on pipe sizes larger than
NPS 4 [DN 100] the weight shall be given. Length shall be
marked in feet and tenths of a foot, or metres to two decimal
places, depending on the units to which the material was
ordered, or other marking subject to agreement.

19.2 Bar Coding—In addition to the requirements in 19.1,
bar coding is acceptable as a supplemental identification
method. The purchaser may specify in the order a specific bar
coding system to be used.

File: sectionII_partA_data_digitized/note_ocr/page-1015.txt
ASME BPVC.ILA-2025 SA-540/SA-540M

TABLE 2 Continued

Grade Class Diameter Tensile Yield Elonga- Reduc- Surface Charpy
Strength, Strength, tion, tion of Brinell V-Notch
min 0.2% min, % Area, Hardness +10 °F
offset, min, % Thin max [-12.2 °C]
min
Metric Units
In 50
mm MPa MPa mm
Bai 5 to 50, incl 825 725 15 50 241 285 Note 4
(Cr-Mo-V) over 50 to 150, incl 795 690 15 50 248 302 Note 4
over 150 to 205, inc! 795 690 15 50 255 311 Note 4
4 to 75, incl 930 825 13 45 269 331 Note 4
over 75 to 150, incl 930 825 13 45 277° 352 Note 4
3 to 75, incl 1000 895 12 40 293 352 Note 4
over 75 to 150, incl 1000 895 12 40 302 375 Note 4
to 100, incl 1070 965 "1 40 311 401 Note 4
1 to 100, inc! 1140 1035 10 35 321 429 Note 4
B22 5 to 50, incl 825 725 15 50 248 293 Note 1
(4142-H) over 50 to 100, inc! 795 690 15 50 255 302 Note 4
4 to 25, incl 930 825 13 45 269 341 Note 1
over 25 to 100, incl 930 825 13 45 277 363 Note 4
3 to 50, incl 1000 895 12 40 293 363 Note 4
over 50 to 100, incl 1000 895 12 40 302 375 Note 4
to 75, incl 1070 965 "1 40 311 401 Note 4
1 to 38, incl 1140 1035 10 35 321 401 Note 4
B23 5 to 150, inc! 825 725 15 50 248 311 Note 1
(E-4340-H) over 150 to 200 inc! 795 690 15 50 255 321 Note 1
over 200 to 240, incl 795 690 15 50 262 321 Note 4
4 to 75, ine! 930 825 13 45 269 341 Note 1
over 75 to 150, incl 930 825 13 45 277-352 Note 1
over 150 to 240, incl 930 825 13 45 285 363 Note 4
3 to 75, incl 1000 895 12 40 293 363 Note 2
over 75 to 150, incl 1000 895 12 40 302 © 375 Note 2
over 150 to 240, incl 1000 895 12 40 311 388 Note 4
2 to 75, incl 1070 965 "1 40 311 388 Note 4
over 75 to 150, incl 1070 965 11 40 311 401 Note 4
over 150 to 240, incl 1070 965 1 40 321 415 Note 4
1 to 75, incl 1140 1035 10 35 321 415 Note 4
over 75 to 150, incl 1140 1035 10 35 331 429 Note 4
over 150 to 200, incl 1140 1035 10 35 341444 Note 4
B24 5 to 150, incl 825 725 15 50 248 311 Note 1
(4340 Mod.) over 150 to 200, incl 795 690 15 50 255 321 Note 1
over 200 to 240, incl 795 690 15 50 262 321 Note 1
4 to 75, incl 930 825 13 45 269 «341 Note 1
over 75 to 150, inc} 930 825 13 45 277 352 Note 1
over 150 to 200, incl 930 825 13 45 285 363 Note 1
over 200 to 240, incl 930 825 13 45 293 363 Note 4
3 to 75, incl 1000 895 12 40 293 363 Note 2
over 75 to 200, incl 1000 895 12 40 302 388 Note 2
a ee over 200 to 240, incl 1000 895 12 40 311 388 Note 4
Bt 80; IN 41070- 965 40 311 401 Note 2
over 180 to 240, incl 1070 965 1 400 82TatSs Note 4
1 to 150, inc! 4140 1035 10 35 321. 415 Note 3
over 150 to 200, incl 1140 1035 10 35 331 429 Note 4
B24v 3 to 100, incl 1000 895 12 40 293 363 Note 1
(4340V Mod.) over 100 to 200, incl 1000 895 12 40 302 375 Note 2
over 200 to 240, incl 1000 895 12 40 311 388 Note 3
2 to 100, inc! 1070 965 "1 40 311 388 Note 2
over 100 to 200, incl 1070 965 1 40 311 401 Note 3
over 200 to 280, incl 1070 965 11 40 321 415 Note 4
1 to 100, incl 1140 1035 10 35 321 415 Note 3
over 100 to 200, incl 1140 1035 10 35 331 429 Note 4
over 200 to 280, inc! 1140 1035 10 35 331 444 Note 4
12. Surface Condition 13. Number of Tests
12.1 Bolting material shall be cleaned and furnished in the 13.1 Mechanical Tests on Quenched and Tempered Bolting
scale-free condition. Material:

915

File: sectionII_partA_data_digitized/note_ocr/page-1045.txt
ASME BPVC.ILA-2025

6. Chemical Composition

6.1 The steel shall conform to one of the requirements as to
chemical composition as prescribed in Table 1.

6.2 When a grade is ordered under this specification, sup-
plying an alloy grade that specifically requires the addition of
any element other than those listed for the ordered grade in
Table 1 is not permitted.

7. Product Analysis

7.1 When requested in the purchase order, a product analy-
sis shall be made by the manufacturer or supplier from one tube
or billet per heat.

7.2 If the original test for product analysis fails, retests of
two additional tubes or billets shall be made. Both retests for
the elements in question shall meet the requirements of this
specification; otherwise, all remaining material in the heat or
lot (Note 1) shall be rejected or, at the option of the producer,
each tube may be individually tested for acceptance. Tubes that
do not meet the requirements of this specification shall be
rejected.

Nore 1—For tension and hardness test requirements, the term Jot
applies to all tubes prior to cutting, of the same nominal diameter and wall
thickness which are produced from the same heat of steel. When final heat
treatment is in a batch-type furnace, a lot shall include only those tubes of
the same size and the same heat which are heat treated in the same furnace
charge. When the final heat treatment is in a continuous furnace, a lot shall
include all tubes of the same size and heat, heat treated in the same furnace
at the same temperature, time at heat and furnace speed.

7.3 For referee purposes, Test Methods A751 shall be used.

8. Mechanical Properties

8.1 Tensile Properties—The material shall conform to the
requirements as to tensile properties prescribed in Table 2,
when pulled in full section.

8.2 Hardness Requirements—The tubes shall not exceed the
Rockwell Hardness shown in Table 3.

9. Permissible Variations in Dimensions (Fig. 1)

__9.1 Permissible variations from the specified outside diam-
eter shall not exceed +0.004 in. [0.10 mm] for tubing under
1.0-in. [25.4-mm] outside diameter nor +0.006 in. [0.15 mm]
for tubing 1.0 in. [25.4 mm] to 1.25 in. [31.7 mm] inclusive.
These tolerances do not apply to the bent portion of the
U-tubes. At the bent portion of a U-tube for R = 2 x D or
greater neither the major nor minor diameter of tube: shall
deviate from nominal by more than 10 %. If 112 D is specified,
tolerances could be greater.

TABLE 1 Chemical Requirements

Element Composition, %

Grade A2 Grade B2 Grade C2
Carbon, max 0.18 0.27 0.30
Manganese 0.27-0.63 0.29-0.93 0.29-1.06
Phosphorus, max 0.035 0.035 0.035
Sulfur, max 0.035 0.035 0.035
Silicon, min we 0.10 0.10

945

SA-556/SA-556M (ASTM A556/A556M)

TABLE 2 Tensile Requirements

Grade A2 Grade B2 Grade C2
Tensile strength, min, ksi [MPa] 47 [320] 60 [410] 70 [480]
Yield strength, min, ksi [MPa] 26 [180] 37 [260] 40 [280]
Elongation in 2 in. or 50 mm, 35 30 30

min, % (longitudinal)

TABLE 3 Hardness Requirements

Grade A2 72 HRBW
Grade B2 79 HRBW
Grade C2 89 HRBW

9.2 Permissible variations from the specified minimum wall
thickness shall not exceed +20 % or —0. The wall thickness of
the tube in U-bent section shall be not less than value
determined by:

t,= T (2R)/(2R+D) (1)
where:

by wall thickness after bending, in. [mm],

T = specified minimum tube wall thickness, in. [mm],
R = centerline bend radius, in. [mm], and
D = nominal outside tube diameter, in. [mm].
9.3 In the case of U-tubes, the length of the tube legs as

measured from the point of tangency of the bend and the tube
leg to the end of the tube leg shall not be less than specified, but
may exceed the specified values by the amount given in Table
4. The difference in lengths of the tube legs shall not be greater
than % in. [3 mm] unless otherwise specified.

9.4 The end of any tube may depart from square by not
more than the amount given in Table 5.

9.5 The leg spacing measured between the points of tan-
gency of the bend to the legs shall not vary from the value (2R
~ specified tube OD) by more than Me in. [1.5 mm] where R is
the centerline bend radius.

9.6 The bent portion of the U-tube shall be substantially
uniform in curvature and not exceed + Ye in. [+1.5 mm] of the
normal centerline radius.

10.- Workmanship, Finish, and Appearance __

10.1 Finished tubes shall be free from scale but may have a
superficial oxide film on the surfaces. A light oxide scale on the
outside and inside surfaces of U-bend shall be allowed for
tubes which have been heat treated.

10.2 Finished tubes shall be reasonably straight and have
smooth ends free from burrs. Tubes shall have a workmanlike
finish and shall be free of surface imperfections that cannot be
removed within the allowable wall tolerances. Removal of
surface imperfections such as handling marks, straightening
marks, light mandrel and die marks, shallow pits, and scale
pattern will not be required provided they are within the
allowable wall tolerances.

10.3 Finished tubes shall be coated both on the outside and
the inside diameter to prevent corrosion in transit. The type of
coating applied should be mutually agreed upon and specified
in the order.

File: sectionII_partA_data_digitized/note_ocr/page-1046.txt
SA-556/SA-556M (ASTM A556/A556M)

Centerline
Bend Radius R.

| fy
SOSMARSSSAEMSSES SLES SS EES NS

ASME BPVC.II.A-2025

Leg Length
Difference

—

Wall
‘Thickness

Outside
Diameter

a

FIG. 1 Bent Portion of U-Tube

TABLE 4 Tube Leg Length Tolerance

Leg Length, ft [m] Plus Tolerance in. [mm]

Up to 20 [6], incl Ye [3.2]
Over 20 to 30 [6 to 9}, incl 542 [4.0]
Over 30 to 40 [9 to 12.2], incl %e [4.8]

TABLE 5 Squareness of Ends Tolerance

Tube OD, in. [mm] Tolerance,
in. [mm]

% [15.9] 0.010 [0.25]

Over % to 1% [15.9 to 31.7], incl 0.016 [0.4]

11. Mechanical Tests Required

11.1 Tension Test—One tension test shall be made on a
specimen for lots of not more than 50 tubes. Tension tests shall
be made on specimens from two tubes for lots of more than 50
tubes (Note 1).

11.2 Flattening Test—One flattening test shall be made on
specimens taken from each end of one finished tube, not the
one used for the flaring test, from each lot of not more than 125
tubes or fraction thereof.

11.3 Flaring Test—One flaring test shall be made on speci-
mens taken from each end of one finished tube, not the one
used for flattening test, from each lot of not more than 125
tubes or fraction thereof.

11.4 Hardness Test—Brinell or Rockwell hardness tests
shall be made on specimens from two tubes from each lot
(Note 1).

946

11.5 Hydrostatic Test—Each U-tube shall be subjected to a
hydrostatic test, using a noncorrosive fluid, or when agreed
upon between the purchaser and manufacturer, they may be
tested at 114 times the specified design working pressure.

12. Nondestructive Test (Electric Test)

12.1 Each tube shall be tested after the finish heat treatment
following the final cold-drawn pass by passing through a
nondestructive tester capable of detecting defects on the entire
cross section of the tube, in accordance with Specification
A450/A450M.

13. Packaging and Package Marking

13.1 The tubing shall be packaged or bundled in such a
manner as to prevent damage in ordinary handling and trans-
portation and identified by a tag with the name of the
manufacturer, purchase order number, specification number
and grade, and size.

13.2 In the case of U-tubes, each box shall be palletized and
legibly marked showing the manufacturer’s name, purchase
order number, specification number and grade, size, and
identification of items contained.

13.3 Bar Coding—In addition to the requirements in 13.1
and 13.2, bar coding is acceptable as a supplemental identifi-
cation-method.-The purchaser may specify in the order a
specific bar coding system to be used.

14. Keywords

14.1 carbon; feedwater heater tubes; seamless steel tube;
steel tube

File: sectionII_partA_data_digitized/note_ocr/page-1061.txt
Y,-20
Ae-18
%-16
Me-14
Yy-13
e-2
11
%-10
9
1-8
4-7
wy-7
4-6
14-6
14-5
2-4%
24-4"
24-4
2-4
3-4
BY-4
34-4
B%-4

ASME BPVC.ILA-2025 SA-563

TABLE 4
TENSILE STRESS AREAS
unc Neminal une Nominal og uN
Threads Tensile Stress Threads Tensile Stress Threads Tensile Stress
per Inch Area, A,in.? per Inch Area A,in.? per Inch Area, A, in.?

0.0318 %4-28 0.0364

0.0524 %.-24 0.0580

0.0775 %-24 0.0878

0.1063 4,20 0.1187

0.1419 %-20 0.1599

0.182 %-18 0.203

0.226 %-18 0.256

0.334 -16 0.373

0.462 14 0.509 vee see

0.606 1-12 0.663 1-8 0.606

0.763 1%-12 0.856 14-8 0.790

0.969 1%-12 1.073 4-8 1.000

1155 1%-12 1.315 4-8 1.233

1.405 1%-12 1.581 14-8 1.492

1.90 1%-8 2.08

2.50 2-8 2.77

3.25 244-8 3.56

4.00 24-8 4.44

4.93 24-8 5.43

5.97 3-8 6.51

7.10 3%-8 7.69

8.33 3%-8 8.96

9.66 3%-8 10.34
11.08 4-8 11.81

4-4

GENERAL NOTE: A, The stress area is calculated as follows:

A, = 0.7854 [o-

= stress area, in.?,
ominal size, in., and

n = threads per inch.

0.9743

;

961

TABLE 5
THREAD DIMENSIONS AND OVERTAPPING
ALLOWANCES FOR NUTS HOT DIP ZINC COATED PER
SPECIFICATION F 2329

Nominal Nut Diametral . . .
Size, in. and Allowance, __Pitch Diameter, in.
Pitch in. (A) min max

0.250-20 0.016 0.2335 0.2384
0.312-18 0.017 0.2934 0.2987
0.375-16 0.017 0.3514 0.3571
0.437-14 0.018 0.4091 0.4152
0.500-13 0.018 0.4680 0.4745
0.562-12 0.020 0.5284 0.5352
0.625-11 0.020 0.5860 0.5932
0.750-10 0.020 0.7050 0.7127
0.875-9 0.022 0.8248 0.8330
1.000-8 0.024 0.9428 0.9516
1125-8 0.024 1.0678 1.0768
1.125-7 0.024 1.0562 1.0656
1.250-8 0.024 1.1928 1.2020
1,.250-7 0.024 1.1812 1.1908
1,375-8 0.027 1.3208 1.3301
1.375-6 0.027 1.2937 1.3041
1.500-8 0.027 1.4458 1.4553
1.500-6 0.027 1.4187 1.4292
1.750-5 0.050 1.6701 1.6817
2.000-4.5 0.050 1.9057 1.9181
2.250-4.5 0.050 2.1557 2.1683
2.500-4 0.050 2.3876 2.4011
2.750-4 0.050 2.6376 2.6513
3.000-4 0.050 2.8876 2.9015
3.250-4 0.050 3.1376 3.1517
3.500-4 0.050 3.3876 3.4019
3.750-4 0.050 3.6376 3.6521
3.750-4 0.050 3.6376 3.6521
4.000-4 0.050 3.8876 3.9023
NOTE:

(A) These allowances also apply to the minimum and maximum major
and minor diameters.

File: sectionII_partA_data_digitized/note_ocr/page-1078.txt
SA-568/SA-568M (ASTM A568/A568M)

Ally Designation: A568/A568M - 19a
ull

.
INTERNATIONAL

Standard Specification for

ASME BPVC.ILA-2025

Steel, Sheet, Carbon, Structural, and High-Strength, Low-
Alloy, Hot-Rolled and Cold-Rolled, General Requirements

for'

This standard is issued under the fixed designation A568/A568M; the number immediately following the designation indicates the year
of original adoption or, in the case of revision, the year of last revision. A number in parentheses indicates the year of last reapproval.
A superscript epsilon (e) indicates an editorial change since the last revision or reapproval.

This standard has been approved for use by agencies of the U.S. Department of Defense.

1. Scope*

1.1 This specification covers the general requirements for
steel sheet in coils and cut lengths. It applies to the following
specifications that describe carbon steel, structural steel, and
high-strength, low-alloy steel (HSLA) furnished as hot-rolled
sheet and cold-rolled sheet: Specifications A414/A414M,
A424/A424M, A606/A606M, A659/A659M, A794/A794M,
A1008/A1008M, A1011/A1011M, and A1039/A1039M.

1.2 This specification is not applicable to hot-rolled heavy-
thickness carbon sheet coils (Specification A635/A635M).

1.3 In case of any conflict in requirements, the requirements
of the individual material specification shall prevail over those
of this general specification.

1.4 For the purposes of determining conformance with this
and the appropriate product specification referenced in 1.1,
measured values, calculated values, or observed values shall be
rounded to the nearest unit in the right hand place of figures
used in expressing the limiting values in accordance with the
rounding method of Practice E29.

1.4.1 Ordered values, identified in tables, specified such as
over 30 through 48 or 30 exclusive to 48 inclusive, covers all
ordered values specified as 30.1, 30.01, 30.001, etc., up to and
including 48.000 etc., but does not cover ordered values
specified as 30.000 etc., or less, nor does it cover ordered
values specified as 48.1, 48.01, 48.001, etc.

1.5 Annex A1 lists permissible variations in dimensions and
mass (see Note 1) in SI [metric] units. The values listed are not
exact conversions of the values listed in the inch-pound tables,
but instead are rounded or rationalized values. Conformance to
Annex A1 is mandatory when the “M” specification is used.

Nore 1—The term weight is used when inch-pound units are the

' This specification is under the jurisdiction of ASTM Committee AQ1 on Steel,
Stainless Steel and Related Alloys and is the direct responsibility of Subcommittee
A01.19 on Steel Sheet and Strip.

Current edition approved Nov. 1, 2019. Published November 2019. Originally
approved in 1966, Last previous edition approved in 2019 as AS68/A568M ~ 19.
DOI: 10.1520/A0568_A0S68M-19A.

standard. However, under SI the preferred term is mass.

1.6 The values stated in either SI units or inch-pound units
are to be regarded separately as standard. The values stated in
each system may not be exact equivalents; therefore, each
system shall be used independently of the other. Combining
values from the two systems may result in non-conformance
with the standard.

1.7 This specification and the applicable material specifica-
tions are expressed in both inch-pound units and SI units.
However, unless the order specifies the applicable “M” speci-
fication designation (SI units), the material shall be furnished
to inch-pound units.

1.8 This international standard was developed in accor-
dance with internationally recognized principles on standard-
ization established in the Decision on Principles for the
Development of International Standards, Guides and Recom-
mendations issued by the World Trade Organization Technical
Barriers to Trade (TBT) Committee.

2. Referenced Documents

2.1 ASTM Standards.?

A370 Test Methods and Definitions for Mechanical Testing
of Steel Products

A414/A414M Specification forSteel,-_Sheet, Carbon,—and-
High-Strength, Low-Alloy for Pressure Vessels

A424/A424M Specification for Steel, Sheet, for Porcelain
Enameling

A606/A606M Specification for Steel, Sheet and Strip, High-
Strength, Low-Alloy, Hot-Rolled and Cold-Rolled, with
Improved Atmospheric Corrosion Resistance

A635/A635M Specification for Steel, Sheet and Strip,
Heavy-Thickness Coils, Hot-Rolled, Alloy, Carbon,
Structural, High-Strength Low-Alloy, and High-Strength
Low-Alloy with Improved Formability, General Require-
ments for

2 For referenced ASTM standards, visit the ASTM website, www.astm.org, or
contact ASTM Customer Service at service@astm.org. For Annual Book of ASTM
Standards volume information, refer to the standard’s Document Summary page on
the ASTM website.

*A Summary of Changes section appears at the end of this standard

978

File: sectionII_partA_data_digitized/note_ocr/page-1081.txt
ASME BPVC.ILA-2025

SA-568/SA-568M (ASTM A568/A568M)

TABLE 1 Cold-Rolled Sheet Steel Class Comparison

Exposed

Unexposed

Major imperfections:
Cut lengths
Coils

Minor imperfections:
Cut lengths

Coils

Finish

Special oils

Thickness, width and length tolerance:

Standard
Restricted

Flatness tolerance:
Standard

Restricted squareness

Coil wraps

Coil welds

Outside inspection

Special testing

Mill rejects
Purchaser accepts within the manufacturer’s published
standards (policy)

Mill rejections repetitive imperfections. May contain random
imperfections which the purchaser accepts within the
manufacturer's published standards (policy)

Purchaser accepts within the manufacturer's published
standards (policy)

Matte unless otherwise specified

May be specified

Will be met
May be specified

Will be met

May be specified

Purchaser accepts within the manufacturer's published
standards (policy)

Purchaser accepts within the manufacturer's published
standards (policy)

May be specified

May be specified

Mill rejects
Purchaser accepts within the manufacturer's published
standards (policy)

Purchaser accepts all minor imperfections

Purchaser accepts all minor imperfections

Purchaser accepts all finishes
May not be specified

Will be met
May not be specified

Will be met (temper rolled) Not guaranteed—normally
within twice standard (annealed last)

May not be specified

Purchaser accepts all

Purchaser accepts within the manufacturer's published
standards (policy)

May not be specified

May not be specified

After annealing, cold-rolled sheet is generally given a light
skin pass to impart shape or may be given a heavier skin pass
or temper pass to prevent the phenomenon known as stretcher
straining or fluting, when formed. Temper passing also pro-
vides a required surface texture.

4.5 Temper Rolling:

4.5.1 Unless otherwise specified, cold-rolled sheet for ex-
posed applications shall be temper rolled and is usually
specified and furnished in the strain free condition as shipped
(see Appendix XI). ~ a -

4.5.2 Cold-rolled sheet for unexposed applications may be
specified and furnished “annealed last” or “temper rolled.”
“Annealed last” is normally produced without temper rolling
but may be lightly temper rolled during oiling or rewinding.
Unexposed temper-rolled material may be specified strain-free
or nonfluting. Where specific hardness range or limit or a
specified surface texture is required, the application is consid-
ered as exposed.

Nore 3—Skin-passed sheet is subject to an aging phenomenon (see
Appendix X1). Unless special killed (nonaging) steel is specified, it is to

the user’s interest to fabricate the sheet as soon as possible, for optimum
performance.

5. Chemical Composition

5.1 Limits:
5.1.1 The chemical composition shall be in accordance with
the applicable product specification. However, if other compo-

sitions are required for carbon steel, they shall be prepared in
accordance with Appendix X2.

5.1.2 Where the material is used for fabrication by welding,
care must be exercised in selection of chemical composition or
mechanical properties to assure compatibility with the welding
process and its effect on altering the properties.

5.2 Cast or Heat Analysis:

5.2.1 An analysis of each cast or heat of steel shall be made
by the steel manufacturer to determine the percentage of
elements specified or restricted by the applicable-specification.

5.2.2 When requested, cast or heat analysis for elements
listed or required shall be reported to the purchaser or to his
representative. The steel manufacturer, or the hot roll
manufacturer, cold roll manufacturer, or processor, if different
from the steel manufacturer, is responsible for providing this
information to the purchaser or his representative as requested.

5.3 Product, Check, or Verification Analysis:

5.3.1 Non-killed steels such as capped or rimmed steels are
not technologically suited to product analysis due to the
nonuniform character of their chemical composition; therefore,
the tolerances in Table 2 do not apply. Product analysis is
appropriate on these types of steel only when misapplication is
apparent or for copper when copper steel is specified.

5.3.2 For steels other than non-killed (capped or rimmed),
product analysis may be made by the purchaser. The chemical
analysis shall not vary from the limits specified by more than

981
