Repository: Demigodofa/ASMEPurchaseOrderHelper

# ASMEPurchaseOrderHelper

PC UI tool to help purchasing agents generate correct ASME purchase orders. The active desktop flow reads normalized ASME JSONL data, applies policy rules, and generates copy-ready/exportable PO content.

## Source of truth (for agents/bots)
This README is the source of truth for rules, orientation, and guidance. The owner may use loose or exact language; if there is any ambiguity, confirm intent. Example: if they say "ordering requirements," confirm they mean "Ordering Information" (the official section name used in the PDFs).

File: sectionII_partA_data_digitized/note_ocr/page-1188.txt
SA-671/SA-671M (ASTM A671/A671M) ASME BPVC.ILA-2025

Designation: A671/A671M - 20
i

INTERNATIONAL
Standard Specification for
Electric-Fusion-Welded Steel Pipe for Atmospheric and
1
Lower Temperatu res
This standard is issued under the fixed designation A671/A671M; the number immediately following the designation indicates the year
of original adoption or, in the case of revision, the year of last revision. A number in parentheses indicates the year of last reapproval.
A superscript epsilon (e) indicates an editorial change since the last revision or reapproval.
1. Scope* 41 normalized and tempered, see 5.3.3 9 none
: : . : : 42 normalized and tempered, see 5.3.3 9 8.3
1.1 This specification” covers electric-fusion-welded steel 43 normalized and tempered, see 533 none 83
pipe with filler metal added, fabricated from pressure vessel 50 quenched and tempered, see 5.3.4 none none
quality plate of several analyses and strength levels and 5! quenched and tempered, see 5.3.4 9 none
+ : . : 52 quenched and tempered, see 5.3.4 9 8.3
suitable for high-pressure service at atmospheric and lower 53 quenched and tempered, see 5.3.4 none 83
temperatures. Heat treatment may or may not be required to 70 quenched and precipitation heat none none
attain the desired properties or to comply with applicable code treated
. prop. . Py PP . 71 quenched and precipitation heat 9 none
requirements. Supplementary requirements are provided for treated
use when additional testing or examination is desired. 72 quenched and precipitation heat 9 8.3
. : . . . treated
1.2 The specification nominally covers pipe 16 in. [400 73 quenched and precipitation heat none 8.3
treated

mum] in outside diameter or larger and of % in. [6 mm] wall
thickness or greater. Pipe having other dimensions may be
furnished provided it complies with all other requirements of
this specification.

1.3 Several grades and classes of pipe are provided.

1.3.1 Grade designates the type of plate used as listed in 5.1.

1.3.2 Class designates the type of heat treatment performed
during manufacture of the pipe, whether the weld is radio-
graphically examined, and whether the pipe has been pressure
tested as listed in 1.3.3.

1.3.3 Class designations are as follows (Note 1):

Class Heat Treatment on Pipe Radiography, Pressure Test,
see Section see:

10 none none none

"1 none 9 none

12 none 9 8.3

13 none none 8.3

20 stress relieved, see 5.3.1 none none

21 stress relieved, see 5.3.1 9 none

22 stress relieved, see 5.3.1 9 8.3

23 stress relieved, see 5.3.1 none 8.3

30 normalized, see 5.3.2 none none

31 normalized, see 5.3.2 9 none

32 normalized, see 5.3.2 9 8.3

33 normalized, see 5.3.2 none 8.3

40 normalized and tempered, see 5.3.3 none none

' This specification is under the jurisdiction of ASTM Committee A01 on Steel,
Stainless Steel and Related Alloys and is the direct responsibility of Subcommittee
A01.09 on Carbon Steel Tubular Products.

Current edition approved March 1, 2020. Published March 2020. Originally
approved in 1972. Last previous edition approved in 2019 as A671/A671M — 19.
DOI: 10.1520/A067 1_A0671M-20.

? For ASME Boiler and Pressure Vessel Code applications see related Specifi-
cation SA-671 in Section II of that Code.

Note 1—Selection of materials should be made with attention to
temperature of service. For such guidance, Specification A20/A20M may
be consulted.

1.4 The values stated in either SI units or inch-pound units
are to be regarded separately as standard. Within the text, the
SI units are shown in brackets. The values stated in each
system may not be exact equivalents; therefore, each system
shall be used independently of the other. Combining values
from the two systems may result in non-conformance with the
standard. The inch-pound units shall apply unless the “M”
designation of this specification is specified in the order.

1.5 This international standard was developed in accor-
dance with internationally recognized principles on standard-
ization established in the Decision on Principles for the
Development of International Standards, Guides and Recom-
mendations issued by the World Trade Organization Technical
Barriers to Trade (TBT) Committee.

2. Referenced Documents

2.1 ASTM Standards:?

A20/A20M Specification for General Requirements for Steel
Plates for Pressure Vessels

A370 Test Methods and Definitions for Mechanical Testing
of Steel Products

A435/A435M Specification for Straight-Beam Ultrasonic
Examination of Steel Plates

3 For referenced ASTM standards, visit the ASTM website, www.astm.org, or
contact ASTM Customer Service at service@astm.org. For Annual Book of ASTM
Standards volume information, refer to the standard’s Document Summary page on
the ASTM website.

*A Summary of Changes section appears at the end of this standard

1098

File: sectionII_partA_data_digitized/note_ocr/page-1196.txt
SA-672/SA-672M

Specification for

ASME BPVC.ILA-2025

Electric-Fusion-Welded Steel Pipe for High-Pressure Service

at Moderate Temperatures

1. Scope

1.1 This specification covers steel pipe: electric-fusion-
welded with filler metal added, fabricated from pressure-vessel
quality plate of any of several analyses and strength levels and
suitable for high-pressure service at moderate temperatures.
Heat treatment may or may not be required to attain the desired
properties or to comply with applicable code requirements.
Supplementary requirements are provided for use when addi-
tional testing or examination is desired.

1.2 The specification nominally covers pipe 16 in. [400
mm] in outside diameter or larger with wall thicknesses up to
3 in. [75 mm], inclusive. Pipe having other dimensions may be
furnished provided it complies with all other requirements of
this specification.

1.3 Several grades and classes of pipe are provided.

1.3.1 Grade designates the type of plate used.

1.3.2 Class designates the type of heat treatment performed
during manufacture of the pipe, whether the weld is radio-
graphically examined, and whether the pipe has been pressure
tested as listed in 1.3.3.

1.3.3 Class designations are as follows (Note 1):

Radiography, Pressure Test,
Class Heat Treatment on Pipe see Section see Section
10 none none none
11 none 9 none
12 none 9 8.3
13° none none 8.3
20 _ stress relieved, see 5.3.1 none none
21 _ stress relieved, see 5.3.1 9 none
22 __ stress relieved, see 5.3.1 9 8.3
23 _ stress relieved, see 5.3.1 none 8.3
30 normalized, see 5.3.2 none none
31 normalized, see 5.3.2 9 none
32 normalized, see 5.3.2 9 8.3
33 normalized, see 5.3.2 none 8.3
40 normalized and tempered, see 5.3.3 none none

41 normalized and tempered, see 5.3.3 9 none
42 normalized and tempered, see 5.3.3 9 8.3
43 normalized and tempered, see 5.3.3 none 8.3
50 quenched and tempered, see 5.3.4 none none
51 quenched and tempered, see 5.3.4 9 none
52 quenched and tempered, see 5.3.4 9 8.3
53 quenched and tempered, see 5.3.4 none 8.3

Nore 1—Selection of materials should be made with attention to
temperature of service. For such guidance, Specification A20/A20M may
be consulted.

1.4 The values stated in either SI units or inch-pound units
are to be regarded separately as standard. Within the text, the
SI units are shown in brackets. The values stated in each
system may not be exact equivalents; therefore, each system
shall be used independently of the other. Combining values
from the two systems may result in non-conformance with the
standard. The inch-pound units shall apply unless the “M”
designation of this specification is specified in the order.

1.5 This international standard was developed in accor-
dance with internationally recognized principles on standard-
ization established in the Decision on Principles for the
Development of International Standards, Guides and Recom-
mendations issued by the World Trade Organization Technical
Barriers to Trade (TBT) Committee.

2. Referenced Documents

2.1 ASTM Standards:

A20/A20M Specification for General Requirements for Steel
Plates for Pressure Vessels

A370 Test Methods and Definitions for Mechanical Testing
of Steel Products

A435/A435M Specification for Straight-Beam Ultrasonic
Examination of Steel Plates

A530/A530M Specification for General Requirements for
Specialized Carbon and Alloy Steel Pipe

AS77/AS77M Specification for Ultrasonic Angle-Beam Ex-
amination of Steel Plates

A578/A578M Specification for Straight-Beam Ultrasonic

1106

File: sectionII_partA_data_digitized/note_ocr/page-1216.txt
SA-691/SA-691M

Specification for

ASME BPVC.ILA-2025

Carbon and Alloy Steel Pipe, Electric-Fusion-Welded for
High-Pressure Service at High Temperatures

1. Scope

1.1 This specification covers carbon and alloy steel pipe,
electric-fusion-welded with filler metal added, fabricated from
pressure-vessel-quality plate of several analyses and strength
levels and suitable for high-pressure service at high tempera-
tures. Heat treatment may or may not be required to attain the
desired mechanical properties or to comply with applicable
code requirements. Supplementary requirements are provided
for use when additional testing or examination is desired.

1.2 The specification nominally covers pipe 16 in. [400
mm] in outside diameter and larger with wall thicknesses up to
3 in. [75 mm] inclusive. Pipe having other dimensions may be
furnished provided it complies with all other requirements of
this specification.

1.3 Several grades and classes of pipe are provided.

1.3.1 Grade designates the type of plate used as listed in
Table 1.

1.3.2 Class designates the type of heat treatment performed
in the manufacture of the pipe, whether the weld is radio-
graphically examined, and whether the pipe has been pressure
tested as listed in 1.3.3.

1,3.3 Class designations are as follows (Note 1):

Radiography, Pressure Test,
Class Heat Treatment on Pipe see Section see Section
10 none none none
a) none 9 none
12 none 9 8.3
13 none none 8.3
20 stress relieved, see 5.3.1 none none
21 stress relieved, see 5.3.1 9 none
22 stress relieved, see 5.3.1 9 8.3
23 stress relieved, see 5.3.1 none 8.3
30 normalized, see 5.3.2 none none
31 normalized, see 5.3.2 9 none
32 normalized, see 5.3.2 9 8.3
33 normalized, see 5.3.2 none 8.3
40 normalized and tempered, see 5.3.3 none none
4 normalized and tempered, see 5.3.3 9 none
42 normalized and tempered, see 5.3.3 9 8.3
43 normalized and tempered, see 5.3.3 none 8.3
50 quenched and tempered, see 5.3.4 none none
51 quenched and tempered, see 5.3.4 9 none
52 quenched and tempered, see 5.3.4 9 8.3
53 quenched and tempered, see 5.3.4 none 8.3

Note 1—Selection of materials should be made with attention to
temperature of service. For such guidance, Specification A20/A20M may
be consulted.

1.4 Optional requirements of a supplementary nature are
provided, calling for additional tests and control of repair
welding, when desired.

1.5 The values stated in either SI units or inch-pound units
are to be regarded separately as standard. Within the text, the
SI units are shown in brackets. The values stated in each
system may not be exact equivalents; therefore, each system
shall be used independently of the other. Combining values
from the two systems may result in non-conformance with the
standard. The inch-pound units shall apply unless the “M”
designation of this specification is specified in the order.

1130

File: sectionII_partA_data_digitized/note_ocr/page-1289.txt
ASME BPVC.ILA-2025

SA-781/SA-781M, and must be specified in the purchase
order,

5. Materials and Manufacture

5.1 The steel shall be made by the electric furnace
process with or without separate refining such as argon-
oxygen decarburization (AOD).

5.2 Heat Treatment — Castings may be given a homoge-
nization heat treatment in accordance with 5.2.1 at the
producer’s option or when specified by the purchaser (see
$26) prior to solution heat treatment. All castings, whether
homogenized or not, shall be given a solution treatment
in accordance with 5.2.2 and unless ordered in the solution-
annealed condition shall be precipitation hardened to the
ordered condition (Table 2).

5.2.1 Homogenization heat treatment shall consist
of heating the castings and test material to a minimum of
1900°F [1040°], holding for a minimum of 1% h, and
cooling to below 90°F [30°C].

5.2.2 Solution annealing heat treatment shall consist
of heating the castings and test material to 1925°F + 50°F
[1050°C + 30°C], holding the 30 min/in. [1.2 min/mm] of
section but not less than 30 min, and cooling to below
90°F [30°C].

5.2.3 Temperature used for precipitation hardening
shall be maintained within the range of + 25°F [+ 15°C]
of that listed in Table 2 for the heat-treatment condition
ordered. (See Note 1).

5.2.4 When the order of contract specifies a mini-
mum columbium content, the minimum precipitation hard-
ening temperature shall be 925°F [495°C].

SA-747 /SA-747M

6. Chemical Composition

6.1 The steel shall be in accordance with the require-
ments as to chemical composition prescribed in Table 1.

6.2 When the H900 condition is ordered, the minimum
columbium content (Table 1) shall not apply. It is recom-
mended that columbium other than that in revert material
not be added.

6.3 Methods of Analysis — Analytical procedures for
nitrogen analysis are not included in Methods E 38 or Test
Methods E 353, so if the contract or order specifies that
the nitrogen content is to be reported, the method of analy-
sis shall be agreed upon by purchaser and producer.

7. Repair by Welding

7.1 Repairs shall be made only in one of the following
conditions: homogenized, solution annealed, H1100,
H1150, H1150M, H1150DBL, or stress relieved at 1150°F
+ 25°F [620°C + 15°C] for a minimum of 4 h.

7.2 Castings welded in one of the aged conditions noted
in 7.1 shall be post weld heat treated by the same aging
treatment used prior to welding, or, where necessary to
meet mechanical property requirements, shall be solution
annealed and aged after welding. Castings welded in the
stress-relieved condition shall receive the specification heat
treatment after welding.

8. Keywords

8.1 precipitation hardening stainless steel; stainless
steel; steel castings

1213

File: sectionII_partA_data_digitized/note_ocr/page-1305.txt
ASME BPVC.ILA-2025

Other Similar Medium- and High-Alloy Steels

E353 Test Methods for Chemical Analysis of Stainless,
Heat-Resisting, Maraging, and Other Similar Chromium-
Nickel-Iron Alloys

E354 Test Methods for Chemical Analysis of High-
Temperature, Electrical, Magnetic, and Other Similar Iron,
Nickel, and Cobalt Alloys

E415 Test Method for Analysis of Carbon and Low-Alloy
Steel by Spark Atomic Emission Spectrometry

E548 Guide for General Criteria Used for Evaluating Labo-
ratory Competence (Withdrawn 2002)

E572 Test Method for Analysis of Stainless and Alloy Steels
by Wavelength Dispersive X-Ray Fluorescence Spectrom-
etry

E743 Guide for Spectrochemical Laboratory Quality Assur-
ance (Withdrawn 1998)

E851 Practice for Evaluation of Spectrochemical Laborato-
ries (Withdrawn 1998)

E882 Guide for Accountability and Quality Control in the
Chemical Analysis Laboratory

E1019 Test Methods for Determination of Carbon, Sulfur,
Nitrogen, and Oxygen in Steel, Iron, Nickel, and Cobalt
Alloys by Various Combustion and Inert Gas Fusion
Techniques

E1085 Test Method for Analysis of Low-Alloy Steels by
Wavelength Dispersive X-Ray Fluorescence Spectrometry

E1086 Test Method for Analysis of Austenitic Stainless Steel
by Spark Atomic Emission Spectrometry

E1097 Guide for Determination of Various Elements by
Direct Current Plasma Atomic Emission Spectrometry

E1184 Practice for Determination of Elements by Graphite
Furnace Atomic Absorption Spectrometry

E1282 Guide for Specifying the Chemical Compositions and
Selecting Sampling Practices and Quantitative Analysis
Methods for Metals, Ores, and Related Materials

E1329 Practice for Verification and Use of Control Charts in
Spectrochemical Analysis (Withdrawn 2019)

E1476 Guide for Metals Identification, Grade Verification,
and Sorting

E1806 Practice for Sampling Steel and Iron for Determina-
tion of Chemical Composition

2.2 ISO Standards:

ISO/IEC 17025 General Requirements for the Competence
of Testing and Calibration Laboratories

3. Terminology

3.1 Definitions:
3.1.1 For definitions of terms used in these test methods and
practices, see Terminology A941.

SA-751

3.2 Definitions of Terms Specific to This Standard:

3.2.1 product, check, or verification analysis, n—a chemical
analysis of the semifinished or finished product, usually for the
purpose of determining conformance to the specification re-
quirements.

3.2.1.1 Discussion—The range of the specified composition
applicable to product analysis is normally greater than that
applicable to heat analysis in order to take into account
deviations associated with analytical reproducibility (Note 1)
and the heterogeneity of the steel.

Nore 1—All of the chemical analysis procedures referenced in these
test methods include precision statements with reproducibility data, with
the exception of Test Methods E50.

3.2.2 product analysis tolerances, n—a permissible varia-
tion over the maximum limit or under the minimum limit of a
specified element and applicable only to product analyses, not
cast or heat analyses (Note 2).

Norse 2—The term “analysis tolerance” is often misunderstood. It does
not apply to cast or heat analyses determined to show conformance to
specified chemical limits. It applies only to product analysis and becomes
meaningful only when the heat analysis of an element falls close to one of
the specified limits. For example, stainless steel UNS 30400 limits for
chromium are 18.00 to 20.00 %. A heat that the producer reported as
18.01 % chromium may be found to show 17.80 % chromium by a user
performing a product analysis. If the product analysis tolerance for such a
chromium level is 0.20 %, the product analysis of 17.80 % chromium
would be acceptable. A product analysis of 17.79 % would not be
acceptable.

3.2.3 proprietary analytical method, n—a non-standard ana-
lytical method, not published by ASTM, utilizing reference
standards traceable to the National Institute of Standards and
Technology (NIST), when available, or other sources refer-
enced in Section 10.

3.2.4 referee analysis, n—performed using ASTM test
methods listed in 9.1.1, NIST reference standards or methods,
and reference standards agreed upon between parties.

3.2.4.1 Discussion—The selection of a laboratory to per-
form the referee analysis shall be a matter of agreement
between the supplier and the purchaser.

3.2.5 certified reference material, n—a specimen of material
specially prepared, analyzed, and certified for chemical content
under the jurisdiction of a recognized standardizing agency or
group, such as the NIST, for use by analytical laboratories as an
accurate basis for comparison.

3.2.5.1 Discussion—Reference samples should bear suffi-
cient resemblance to the material to be analyzed so that no
significant differences are required in procedures or corrections
(for example, for interferences or inter-element effects).

3.2.6 working reference materials, n—zreference materials
used for routine analytical control and traceable to NIST
standards and other recognized standards when appropriate
standards are available.

1235

File: sectionII_partA_data_digitized/note_ocr/page-1306.txt
SA-751

4. Concerning Specification of Chemical Composition
Requirements

4.1 It is recommended that Guide E1282 be consulted as a
guide for specifying the chemical compositions for steels.

4.2 The recommended practice for specifying chemical
composition limits is to limit the number of significant figures
for each element so that the number of figures to the right of the
decimal point conforms to the following:

Maximum Number of
Chemical Concentration Figures to Right of Decimal Point

Up to 0.010 %, incl. 0.XXXX or may be expressed as ppm

Over 0.010 % to 0.10 %, incl O.XXX
Over 0.10 % to 3.0 %, incl O.XX,
Over 3.0 % 0.x

4.3 For those cases in which the composition range spans
either 0.10 or 3.0 %, the number of figures to the right of the
decimal is to be determined by that indicated by the upper
limit.

4.4 Technical considerations may dictate the employment of
less than the number of figures to the right of the decimal as
previously recommended.

Note 3—The recommendations should be employed to reduce the
number of significant figures, such as from 18.00 to 18.0%, but a
significant figure should never be added unless there is a technical reason
for so doing.

5. Cast or Heat Analysis

5.1 The producer shall perform analyses for those elements
specified in the material specification. The results of such
analyses shall conform to the requirements specified in the
material specification.

5.1.1 For multiple heats, either individual heat or cast
analysis, or an average heat or cast analysis, shall be reported.
If significant variations in heat or cast size are involved, a
weighted average heat or cast analysis, based on the relative
quantity of metal in each heat or cast, shall be reported.

5.1.2 For consumable electrode remelted material, a heat is
defined as all the ingots remelted by the same process from a
primary heat. The heat analysis shall be obtained from one
remelted ingot, or the product of one remelted ingot, from each
primary melt. If this heat analysis does not meet the heat
analysis requirements of the specification, one sample from the
product of each remelted ingot shall be analyzed, and the
analyses shall meet the heat analysis requirements.

5.2 If the test samples taken for the heat analysis are lost,
inadequate, or not representative of the heat, a product analysis
of the semifinished or finished product may be used to establish
the heat analysis.

5.2.1 If a product analysis is made to establish the heat
analysis, the product analysis shall meet the specified limits for
heat analysis and the product analysis tolerances described in
Section 6 do not apply.

5.3. Unless otherwise specified, compositions shall be
reported in mass fraction percent (wt%).

6. Product Analysis Requirements

6.1 For product analysis, the range of the specified chemical
composition is normally greater (designated product analysis

ASME BPVC.II.A-2025

tolerances) than that applicable to heat analyses to take into
account deviations associated with analytical reproducibility
and the heterogeneity of the steel. If several determinations of
any element in the heat are made, they may not vary both
above and below the specified range.

6.2 Product analysis tolerances may not be used to deter-
mine conformance to the specified heat or cast analysis unless
permitted by the individual material specification.

6.3 Product analysis tolerances, where available, are given
in the individual material specifications or in the general
requirement specifications.

7. Unspecified Elements (Note 4)
7.1 Reporting analyses of unspecified elements is permitted.

Nore 4—All commercial metals contain small amounts of various
elements in addition to those which are specified. It is neither practical nor
necessary to specify limits for every unspecified element that might be
present, despite the fact that the presence of many of these elements is
often routinely determined by the producer.

7.2 Analysis limits shall be established for specific elements

rather than groups of elements such as “all others,” “rare
earths,” and “balance.”

8. Sampling

8.1 Cast or Heat Analyses:

8.1.1 Samples shall be taken, insofar as possible, during the
casting of a heat, at a time which, in the producer’s judgment,
best represents the composition of the cast.

8.1.2 In case the heat analysis samples or analyses are lost
or inadequate, or when it is evident that the sample does not
truly represent the heat, representative samples may be taken
from the semifinished or finished product, in which case such
samples may be analyzed to satisfy the specified requirements.
The analysis shall meet the specified limits for heat analysis.

8.2 Check, Product, or Verification Analyses—Unless other-
wise specified, the latest revision of Practice E1806 shall be
used as a guide for sampling.

9. Test Methods

9.1 This section lists some test methods that have been
found acceptable for chemical analysis of steels.

9.1.1 The following ASTM wet chemical test methods have
been found acceptable as referee test methods and as a base for
standardizing instrumental analysis techniques.

Test Methods General Description

E350 Basic wet chemical procedure for steels.

E352 Wet chemical procedure for tool steels.

E353 Wet chemical procedure for stainless steels.

E354 Wet chemical procedure for high nickel steels.

E1019 Determination of carbon, sulfur, nitrogen, oxygen, and

hydrogen, in steel and in iron, nickel, and cobalt alloys,

9.1.2 The following ASTM instrumental test methods,
practices, and guides may be employed for chemical analysis
of steels or may be useful as a guide in the calibration and
standardization of instrumental equipment for routine sampling
and analysis of steels.

1236

File: sectionII_partA_data_digitized/note_ocr/page-1327.txt
ASME BPVC.IILA-2025 SA-781/SA-781M

FIG. $15.1 SPECIMEN FROM CASTING

Thickness added
due to taper

x eeeitat’
KSexey
PSxerse
terete |
ececestes

oy

due to taper

Tensile
specimen

+ 2x thickness added

+ 27

—

> spec. gage length” |

Base length

—v yy
-T "T" min.
lt Thickness added due to taper

1-T +2 in. X Thickness added due to taper

T

Height = T+ N+ D+ Wot
| "T" min.

Yq4"T min.

Le» «- Casting V4."T" min.
VqgT 4 T

(a) (b) Cylinder

Minimum length of the base—Specimen gage length + 2x7 + 2x the
thickness due to the taper.

Minimum width of the base—T + 2x the thickness added due to the taper.
Minimum height—T + Nx D+ Wot

The taper is to be selected by the producer for ease of drawing the
pattern from the mold.

where:
N
D
Woot

number of specimens to be cut from one side of the coupon,

diameter of the specimens, and

the total width of metal required to remove the coupon from the casting,
and to machine specimens from the coupon.

GENERAL NOTE: Longitudinal axis and gage length of test specimen must be within shaded zone.

1263

File: sectionII_partA_data_digitized/note_ocr/page-1328.txt
SA-781/SA-781M ASME BPVC.II.A-2025

FIG. S17.1 REFERENCE PHOTOGRAPHS OF MACROETCHED CAST STEEL

GENERAL NOTE: The ten levels of severity of intergranular network structures shown are indicative of the presence of aluminum nitride
precipitation in the primary austenitic grain boundaries.

1266

File: sectionII_partA_data_digitized/note_ocr/page-1371.txt
ASME BPVCG.ILA-2025

treated shall be tested in the heat treated condition in accor-
dance with the appropriate practice in Practices A763 for the
specified grade, or as agreed upon for TP409.

11.2 One full-section sample 1 in. [25 mm] long from each
lot of straight tubes shall be tested in the finished condition in
accordance with the appropriate practice in Practices A763 for
the specified grade, or as agreed upon for TP409.

11.3 The appearance of any fissures or cracks in the test
specimen, when evaluated in accordance with the Evaluation
Sections of Practices A763 indicating the presence of inter-
granular attack, shall be cause for rejection of that lot.

11.4 For corrosion test requirements, the term “lot” applies
to all tubes, prior to cutting to length, of the same nominal
diameter and wall thickness, produced from the same heat of
steel and annealed in a continuous furnace at the same
temperature, time at temperature, and furnace speed.

12. Permissible Variations in Dimensions (Fig. 1)

12.1 Permissible variations from the specified outside diam-
eter shall be in accordance with Specification A1016/A1016M.
Those tolerances do not apply to the bent portion of the
U-tubes. At the bent portion of a U-tube for R = 2 x D or
greater, neither the major nor minor diameter of the tube shall
deviate from the nominal diameter prior to bending by more
than 10 %. If less than 2 x D is specified, tolerances could be
greater.

DEVIATION
wpe, U FROM PLANE
ped LINE . OF BEND
OF BEND
LEG
LENGTH
LEG LENGTH
DIFFERENCE
WALL
THK OUTSIDE
DIAMETER
PLAN VIEW SIDE VIEW

FIG. 1 Plane Bend for U-Tube

SA-803/SA-803M

12.2 Permissible Variations from the Specified Wall Thick-
ness:

12.2.1 Permissible variations from the specified minimum
wall thickness shall not exceed +20 - 0 %.

12.2.2 Permissible variations from the specified average
wall thickness are +10 % of the nominal wall thickness.

12.2.3 The wall thickness of the tube in the U-bent section
shall not be less than value determined by the equation:

__4RT
"> ERED
where:
bo= wall thickness after bending, in. [mm],
T = specified minimum tube wall thickness, in. [mm],
R_ = centerline bend radius, in. [mm], and
D_ = nominal outside tube diameter, in. [mm].

12.3 Permissible Variations from the Specified Length:

12.3.1 Straight Lengths—The maximum permissible varia-
tions for lengths 24 ft [7.3 m] and shorter shall be +¥% in. [+3
mm], —0; for lengths longer than 24 ft [7.3 m], an additional
over tolerance of + in. [+3 mm] for each 10 ft [3 m], or
fraction thereof, shall be permitted up to a maximum of +1 in.
[+13 mm].

12.3.2 U-Bends—In the case of U-tubes, the length of the
tube legs, as measured from the point of tangency of the bend
and the tube leg to the end of the tube leg, shall not be less than
specified, but may exceed the specified values by the amount
given in Table 5. The difference in lengths of the tube legs shall
not be greater than / in. [3 mm] unless otherwise specified.

12.4 The end of any tube may depart from square by not
more than the amount given in Table 6.

12.5 The leg spacing measured between the points of
tangency of the bend to the legs shall not vary from the value
(2R-specified tube outside diameter) by more than Mie in. [1.5
mm] where R is the center-line bend radius.

12.6 The bent portion of the U-tube shall be substantially
uniform in curvature, and not to exceed +o in. [£1.5 mm] of
the nominal center-line radius.

12.7 Permissible deviation from the plane of bend (see Fig.
1) shall not exceed Mc in. [1.5 mm] as measured from the
points of tangency.

13. Workmanship, Finish, and Appearance

13.1 Tubing purchased to this specification is intended for
use in heat exchangers and will be inserted through close-
fitting holes in baffles or support plates, or both, spaced along
the tube length. The tube ends will also be inserted into very
close-fitting holes in a tubesheet and expanded and may be
welded therein. The tubes shall be able to stand roll expanding
(See Note 1) and bending without showing cracks and flaws,
and shall be finished reasonably straight and suitable for the

TABLE 5 Tube Leg Length Tolerance

Leg Length, ft [m! Plus Tolerance, in. [mm]
Up to 20 [6], incl VY [3.2]
Over 20 to 30 [6 to 9}, incl 5/2 [4.0]
Over 30 to 40 [9 to 12], incl %e [4.8]

1309

File: sectionII_partA_data_digitized/note_ocr/page-1380.txt
SA-813/SA-813M

8.1.1 Specified Diameter—The outside diameter shall be
based on circumferential measurement and shall not exceed the
tolerances stated as follows:

8.1.1.1 For sizes up to and including NPS 1%, +0.010 in.
[£0.25 mm],

8.1.1.2 For sizes NPS 1% up to and including NPS 6,
+0.020 in. [+0.5 mm],

8.1.1.3 For sizes NPS 8 up to and including NPS 18,
+0.030 in. [£0.75 mm],

8.1.1.4 For sizes NPS 20 up to and including NPS 24,
+0.040 in. [+1 mm], and

8.1.1.5 For sizes NPS 30, +0.050 in. [£1.25 mm].

8.1.1.6 Outside diameter tolerances closer than shown
above may be obtained by agreement between the pipe
manufacturer and purchaser.

8.1.2 Out-of-Roundness—The difference between the major
and the minor outside diameter shall not be more than 1.5 % of
the specified outside diameter.

8.1.3 Alignment (Camber)—Using a 10-ft [3.0-m] straight-
edge placed so that both ends are in contact with the pipe, the
camber shall not be more than %e in. [4.8 mm].

8.1.4 Thickness—The wall thickness at any point in the pipe
excluding the weld, shall not be more than 12 % under or over
the nominal thickness for wall thickness less than 0.188 in.
[4.8 mm] and not more than 0.030 in. [0.8 mm] under or over
the nominal thickness for wall thickness 0.188 in. [4.8 mm]
and greater. Weld reinforcement not to exceed 20 % of the wall
thickness is permitted on each of the inside and outside
surfaces of the pipe.

9. Lengths

9.1 Pipe lengths shall be in accordance with the following
regular practice:

9.1.1 Unless otherwise agreed upon, all sizes up to and
including NPS 8 are available in a length up to 24 ft (Note 2)
with the permissible range of 15 to 24 ft (Note 2). Short lengths
are acceptable and the number and minimum length shall be
agreed upon between the manufacturer and the purchaser.

Nore 2—The value(s) applies when the inch-pound designation of this
specification is the basis of purchase. When the “M” designation of this
specification is the basis of purchase, the corresponding metric value(s)
shall be agreed upon between the manufacturer and purchaser.

9.1.2 If definite cut lengths are desired, the lengths required
shall be specified in the order. No pipe shall be under the
specified length and not more than % in. [6 mm] over that
specified.

10. Workmanship, Finish, and Appearance

10.1 The finished pipes shall be free of injurious imperfec-
tions and shall have a workmanlike finish. Minor imperfections
may be removed by grinding, provided the wall thicknesses are
not decreased to less than that permitted in Section 8.

11. Examination of Double-Welded Pipe

11.1 Both ends of each double-welded (Class DW) pipe
shall be visually examined to determine that complete fusion
was attained between the two welds. In lieu of examining the

ASME BPVC.ILA-2025

ends of the pipe, this examination may be performed on
cropped ends removed from both ends of each double welded
pipe.

12. Mechanical Tests Required

12.1 Transverse or Longitudinal Tension Test—One tension
test shall be made on a specimen for lots of not more than 100
pipes. Tension tests shall be made on specimens from two tubes
for lots of more than 100 pipes. Pipe size greater than NPS 6
shall be tested using the transverse tension test with the weld
centered in the gauge length of the test specimen. Test
specimens shall be taken from the pipe or test plates of the
same material as the pipe, the test plates being attached to the
end of the cylinder and welded as prolongation of the pipe
longitudinal weld seam.

Nore 3—The term lot, for mechanical tests, applies to all pipe of the
same nominal size and wall thickness (or schedule) which is produced
from the same heat of steel and subjected to the same finishing treatment:
(J) in a continuous heat-treatment furnace, or (2) in a batch-type
heat-treatment furnace, equipped with recording pyrometers and automati-
cally controlled within a 50 °F [30 °C] range, the larger of: (a) each 200
ft [60 m] or fraction thereof or (b) that pipe heat treated in the same batch
furnace charge.

12.2 Flattening Test—For material heat treated in a batch-
type furnace, flattening tests shall be made on 5 % of the pipe
from each heat-treated lot. For material heat treated by the
continuous process, this test shall be made on a sufficient
number of pipe to constitute 5 % of the lot, but in no case less
than two lengths of pipe.

12.2.1 For pipe where the diameter equals or exceeds NPS
10, a transverse-guided face bend test of the weld may be
conducted instead of a flattening test in accordance with the
method outlined in the steel tubular product supplement of Test
Methods and Definitions A370. The ductility of the weld shall
be considered acceptable when there is no evidence of cracks
in the weld or between the weld and the base metal after
bending. Test specimens from 5 % of the lot shall be taken
from the pipe or test plates of the same material as the pipe, the
test plates being attached to the end of the cylinder and welded
as a prolongation of the pipe longitudinal seam.

13. Hydrostatic or Nondestructive Electric Test

13.1 Each pipe shall be subjected to the nondestructive
electric test or the hydrostatic test. The type of test to be used
shall be at the option of the manufacturer, unless otherwise
specified in the purchase order.

13.2 The hydrostatic test shall be in accordance with Speci-
fication A999/A999M.

13.3 Nondestructive Examination—Each pipe shall be ex-
amined with a nondestructive test in accordance with Practice
E213, or E426. Unless specifically called out by the purchaser,
the selection of the nondestructive electric test will be at the
option of the manufacturer. The range of pipe sizes that may be
examined by each method shall be subject to the limitations in
the scope of the respective practices.

13.3.1 The following information is for the benefit of the
user of this specification:

1318

File: sectionII_partA_data_digitized/note_ocr/page-1397.txt
ASME BPVC.ILA-2025

5.15.2 Class WP-WX—Radiographic inspection of all
welds, made with or without the addition of filler metal, is
required (see 5.5).

5.15.3 Class WP-WU—Ultrasonic inspection of all welds,
made with or without the addition of filler metal, is required
(see 5.6).

5.15.4 Deleted

6. Heat Treatment

6.1 Unless otherwise stated herein, heat treatment shall be
performed after welding and in accordance with the require-
ments of Table 2.

6.1.1 No final heat treatment of welded fittings (HT-O)
fabricated from ferritic/austenitic plate that has been heat
treated as required by Table 2 for the particular grade, is
required, provided material representative of the fittings, in-
cluding base metal, weld metal, and heat affected zone, passes
a Test Methods A923 Method B or C (See Note 1) corrosion
evaluation per heat. Each fitting supplied under this require-
ment shall be stenciled with the suffix HT-O.

6.1.2 For materials not listed in Table 3 of Test Methods
A923, the HT-O provision does not apply.

Note 1—The Test Methods A923 test method (B or C) is at the
manufacturer’s option, unless otherwise specified by the purchaser.

6.2 All fittings machined directly from forgings or bars (see
5.12), previously heat treated in accordance with the require-
ments specified in Table 2, need not be reheat treated.

SA-815/SA-815M

7. Chemical Composition

7.1 The chemical composition of each cast or heat shall be
determined and shall conform to the requirements of the
chemical composition for the respective grades of materials
listed in Table 1. Methods and practices relating to chemical
analyses required by this specification shall be in accordance
with Methods, Practices, and Definitions A751. Product analy-
sis tolerances in accordance with Specification A960/A960M
are applicable.

7.2 Except as listed below, in fittings of welded construc-
tion, the composition of the deposited weld shall conform to
the same requirements as the base metal.

7.2.1 Welds on $32950 base metal shall be made with
nominal 26 % Cr, 8 % Ni, 2 % Mo weld metal.

7.2.2 Welds on S31803 base metal shall conform to the
same requirements as the base metal or shall be made with
nominal 22 % Cr, 9 % Ni, 3 % Mo weld metal.

7.2.3 Welds on $32202 base metal shall be made with
nominal 22 % Cr, 9 % Ni, 3 % Mo weld metal.

8. Tensile Requirements

8.1 The tensile properties of the fitting material shall con-
form to the requirements of Table 3. The testing and reporting
shall be performed in accordance with Specification A960/
A960M.

8.2 The fittings manufacturer shall perform a tensile test on
material representative of the finished fitting. Records of the

TABLE 2 Heat Treatment

Stainless Steel All WP and CR Grades Temperature Cooling Tempering
Temperature
Ferritic All = 1200 °F [650 °C] As appropriate for grade Not specified
Ferritic/Austenitic $31803 1870-2010 °F Water quench or Not required
1020-1100 °C] rapidly cooled by
other means
$32101 1870 °F [1020 °C] min Water quench or Not required
rapidly cooled by
other means
$32202 1870-1975 °F Water quench or Not required
1020-1080 °C; rapidly cooled by
other means
$32205 1870-2010 °F Water quench Not required
1020-1100 °C}
$32750 1920-2060 °F Water quench or Not required
1025-1125 °C) rapidly cooled by
other means
$32760 2010-2085 °F Water quench or Not required
1100-1140 °C) rapidly cooled by
other means
$39274 1920-2060 °F Water quench or Not required
[1025-1125 °C) rapidly cooled by
other means
$32550 1950-1975 °F Water quench Not required
1065-1080 °C)
$32950 Not specified Not specified Not required
Martensitic $41000 = 1200°F [650°C] Not specified Not specified
$41008 >1200°F [650°C] In still air Not specified
as appropriate
for grade
$41500 = 1750 °F [955 °C] Air cool to = 200 °F 1050-1150 °F
[95 °C] prior to any [565-620 °C]

optional intermediate
temper and prior to
final temper.

1335
