Repository: Demigodofa/ASMEPurchaseOrderHelper

# ASMEPurchaseOrderHelper

PC UI tool to help purchasing agents generate correct ASME purchase orders. The active desktop flow reads normalized ASME JSONL data, applies policy rules, and generates copy-ready/exportable PO content.

## Source of truth (for agents/bots)
This README is the source of truth for rules, orientation, and guidance. The owner may use loose or exact language; if there is any ambiguity, confirm intent. Example: if they say "ordering requirements," confirm they mean "Ordering Information" (the official section name used in the PDFs).

File: sectionII_partA_data_digitized/note_ocr/page-1399.txt
ASME BPVC.ILA-2025

12. Hydrostatic Tests
12.1 Hydrostatic testing is not required by this specification.

12.2 Each fitting of Class WP shall be capable of withstand-
ing without failure, leakage, or impairment of serviceability, a
test pressure equal to that prescribed for the specified matching
pipe or equivalent material.

12.3 Each fitting of Class CR, except tees covered in 12.3.1,
shall be capable of withstanding without failure, leakage, or
impairment of serviceability, a test pressure based on the
ratings in MSS SP-43.

12.3.1 Class CR tees fabricated using intersection welds
shall be capable of passing a hydrostatic test based on 70 % of
the ratings in MSS SP-43.

13. Rejection

13.1 Unless otherwise specified, any rejection based on tests
by the purchaser shall be reported to the manufacturer within
30 working days from the receipt of samples or test reports by
the purchaser.

13.2 Each fitting that develops surface discontinuities
deeper than 5 % of the specified nominal wall thickness in shop
working or application operations may be rejected and the
manufacturer so notified.

14. Rehearing

14.1 Test samples that represent fittings rejected by the
purchaser shall be preserved for four weeks from the date of
the rejection report. In case of dissatisfaction with the test
results, the manufacturer may make claim for a rehearing
within the period that the samples are preserved.

15. Test Reports

15.1 Test reports are required for all fittings covered by this
specification. Each test report shall include the following
information:

15.1.1 The year-date of the specification to which the fitting
was furnished,

15.1.2 Heat number or serial number traceable to a heat
number,

15.1.3 Chemical analysis for all starting materials,

15.1.4 Starting material; plate, bar, pipe (specify welded or
seamless), forging,

15.1.5 Mechanical test results (Section 8),

15.1.6 Seamless or welded construction,

15.1.7 For construction with filler metal added, weld metal
specification number,

SA-815/SA-815M

15.1.8 For welded fittings, construction method, weld pro-
cess, and procedure specification number,

15.1.9 Heat treatment type,

15.1.10 Results of all nondestructive examinations,

15.1.11 Results of all tests required by Supplementary
Requirements and the order, and

15.1.12 Statement that the fitting was manufactured,
sampled, tested, and inspected in accordance with the specifi-
cation and was found to meet the requirements.

16. Product Marking

16.1 All fittings shall have the prescribed information
stamped or otherwise suitably marked on each fitting in
accordance with Section 19 of Specification A960/A960M.

16.2 Marking paint or ink shall not contain harmful amounts
of chlorides, metals, or metallic salt, such as zinc or copper,
that cause corrosive attack on heating. On wall thicknesses
thinner than 0.083 in. [2.1 mm], no metal impression stamps
shall be used. Vibrating pencil marking is acceptable.

16.3 The prescribed information for butt-welding fittings
shall be: the manufacturer’s name or trademark (see Note 2),
schedule number or nominal wall thickness designation, size,
grade, class, and the heat number or manufacturer’s heat
identification.

16.4 The prescribed information for threaded or socket-
welding fittings shall be: the manufacturer’s name or trademark
(see Note 2), pressure class or schedule number, grade and
class, and heat number or manufacturer’s heat identification.
The class S marking need not be added to the material grade for
threaded or socket-welded fittings.

Nore 2—For purposes of identification marking, the manufacturer is
considered the organization that certifies that the piping component
complies with this specification.

16.5 Bar Coding—In addition to the requirements in
16.1-16.4, bar coding is acceptable as a supplemental identifi-
cation method. The purchaser may specify in the order a
specific bar coding system to be used. The bar coding system,
if applied at the discretion of the supplier, should be consistent
with one of the published industry standards for bar coding. If
used on small fittings, the bar code may be applied to the box
or a substantially applied tag.

17. Keywords

17.1 corrosive service applications; ferritic/austenitic stain-
less steel; ferritic stainless steel; martensitic stainless steel;
pipe fittings-steel; piping applications; pressure containing
parts; stainless steel fittings

1337

File: sectionII_partA_data_digitized/note_ocr/page-1428.txt
SA-859/SA-859M (ASTM A859/A859M)

ASME BPVC.ILA-2025

Ally Designation: A859/A859M - 04 (Reapproved 2019)°*"

us

INTERNATIONAL

Standard Specification for

Age-Hardening Alloy Steel Forgings for Pressure Vessel

Components’

This standard is issued under the fixed designation A859/A859M; the number immediately following the designation indicates the year
of original adoption or, in the case of revision, the year of last revision. A number in parentheses indicates the year of last reapproval.
A superscript epsilon (e) indicates an editorial change since the last revision or reapproval.

e' NOTE—MPa value was added in 1.2.2 editorially in April 2019.

1. Scope

1.1 This specification covers requirements for low-carbon
age-hardening nickel-copper-chromium-molybdenum-
columbium alloy steel forgings for pressure vessel compo-
nents.

1.2 Forgings under this specification are available as Grades
A or B. Grade A may be ordered in one or two classes as
follows:

1.2.1 Grade A Class 1—Normalized-and-precipitation-heat-
treated, providing a minimum yield strength of 55 ksi
380 MPa] and a minimum tensile strength of 65 ksi
450 MPa].

.2.2 Grade A Class 2—Quenched-and-precipitation-heat-
treated, providing a minimum yield strength of 65 ksi
450 MPa] and a minimum tensile strength of 75 ksi
515 MPa].

1.2.3 Grade A was the original steel composition in this
specification.

.3 Although the material is readily weldable, welding
procedures are of fundamental importance and must be such as
not to affect adversely the properties of the material, especially
in the heat-affected zone. It is presupposed that welding
procedures will be suitable for the material being welded.

4 Supplementary requirements, including those applicable
in Specification A788/A788M, are provided for use when
additional testing or inspection is desired. These shall apply
only when specified individually by the purchaser in the order.

1.5 The values stated in either SI units or inch-pound units
are to be regarded separately as standard. The values stated in
each system are not necessarily exact equivalents; therefore, to
ensure conformance with the standard, each system shall be
used independently of the other and values from the two
systems shall not be combined.

' This specification is under the jurisdiction of ASTM Committee AO1 on Steel,
Stainless Steel and Related Alloys and is the direct responsibility of Subcommittee
A01.06 on Steel Forgings and Billets.

Current edition approved March 1, 2019. Published April 2019. Originally
approved in 1986. Last previous edition approved in 2014 as A859/A859M-04
(2014), DOI:10.1520/A0859_A0859M-04R19E01.

1.6 This specification is expressed in both inch-pound and
SI units. However, unless the order specifies the applicable
“M” specification designation [SI units], the material shall be
furnished to inch-pound units.

1.7 This international standard was developed in accor-
dance with internationally recognized principles on standard-
ization established in the Decision on Principles for the
Development of International Standards, Guides and Recom-
mendations issued by the World Trade Organization Technical
Barriers to Trade (TBT) Committee.

2. Referenced Documents

2.1 ASTM Standards:?

A275/A275M Practice for Magnetic Particle Examination of
Steel Forgings

A370 Test Methods and Definitions for Mechanical Testing
of Steel Products

A388/A388M Practice for Ultrasonic Examination of Steel
Forgings

A788/A788M Specification for Steel Forgings, General Re-
quirements

E208 Test Method for Conducting Drop-Weight Test to
Determine Nil-Ductility Transition Temperature of Fer-
titic Steels

E604 Test Method for Dynamic Tear Testing of Metallic
Materials

2.2 ASME Standard:

ASME Boiler and Pressure Vessel Code—Section IX

3. Ordering Information and General Requirements

3.1 In addition to the ordering information required by
Specification A788/A788M, the purchaser shall include with
the inquiry and order a detailed drawing, sketch, or written

? For referenced ASTM standards, visit the ASTM website, www.astm.org, or
contact ASTM Customer Service at service @astm.org. For Annual Book of ASTM
Standards volume information, refer to the standard’s Document Summary page on
the ASTM website.

3 Available from American Society of Mechanical Engineers (ASME), ASME
International Headquarters, Two Park Ave., New York, NY 10016-5990, http://
www.asme.org.

1366

File: sectionII_partA_data_digitized/note_ocr/page-1511.txt
ASME BPVC.II.A-2025

2.3 ASME Specifications and Boiler and Pressure Vessel
Codes:

B16.5 Dimensional Standards for Steel Pipe Flanges and
Flanged Fittings

2.4 ASME Specification IX Welding Qualifications:

SFA-5.4 Specification for Corrosion-Resisting Chromium
and Chromium-Nickel Steel Covered Welding Electrodes

SFA-5.9 Specification for Corrosion-Resisting Chromium
and Chromium-Nickel Steel Welding Rods. and Bare
Electrodes

SFA-5.11 Specification for Nickel and Nickel-Alloy Cov-
ered Welding Electrodes

SFA-5.14 Specification for Nickel and Nickel Alloy Bare
Welding Electrodes and Rods

2.5 AWS Standard:

AS5.11 Specification for Nickel and Nickel Alloy Welding
Electrodes for Shielded Metal Arc Welding

A5.14 Specification for Nickel and Nickel Alloy Bare Weld-
ing Electrodes and Rods

3. Terminology

3.1 Definitions of Terms Specific to This Standard:

3.1.1 can, n—the container used to encapsulate the powder
during the pressure consolidation process; it is partially or fully
removed from the final part.

3.1.2 compact, n—the consolidated powder from one can. It
may be used to make one or more parts.

3.1.3 consolidation, n—the bonding of adjacent powder
particles in a compact under pressure by heating to a tempera-
ture below the melting point of the powder.

3.1.4 fill stem, n—the part of the compact used to fill the can.
It is not usually integral to the part produced.

3.1.5 hot isostatic-pressing, n—a process for simultaneously
heating and forming a compact in which the powder is
contained in a sealed formable enclosure usually made from
metal and the so-contained powder is subjected to equal
pressure from all directions at a temperature high enough to
permit plastic deformation and consolidation of the powder
particles to take place.

3.1.6 lot, n—a number of parts made from a single powder
blend following the same manufacturing practice.

3.1.7 part, n—a single item coming from a compact, either
prior to or after machining.

3.1.8 powder blend, n—a homogeneous mixture of powder
from one or more heats of the same grade.

3.1.9 rough part, n—the part prior to final machining.

4. Ordering Information

4.1 It is the responsibility of the purchaser to specify in the
purchase order all requirements that are necessary for material
ordered under this specification. Such requirements may
include, but are not limited to, the following:

SA-988/SA-988M

4.1.1 Quantity (weight or number of parts),

4.1.2 Name of material or UNS number,

4.1.3 ASTM designation and year of issue,

4.1.4 Dimensions (tolerances and surface finishes should be
included),

4.1.5 Microstructure examination if required (5.1.4),

4.1.6 Inspection (15.1),

4.1.7 Whether rough part or finished machined part (8.2.2),

4.1.8 Supplementary requirements, if any,

4.1.9 Additional requirements (See 7.2 and 17.1), and

4.1.10 Requirement, if any, that the manufacturer shall
submit drawings for approval showing the shape of the rough
part before machining and the exact location of test specimen
material (See 9.3).

5. Materials and Manufacture

5.1 Manufacturing Practice:

5.1.1 Compacts shall be manufactured by placing a single
powder blend into a can, evacuating the can, and sealing it. The
can material shall be selected to ensure that it has no deleteri-
ous effect on the final product. The entire assembly shall be
heated and placed under sufficient pressure for a sufficient
period of time to ensure that the final consolidated part meets
the density requirements of 8.1.1.1. One or more parts shall be
machined from a single compact.

5.1.2 The powder shall be prealloyed and made by a melting
method capable of producing the specified chemical
composition, such as but not limited to, air or vacuum
induction melting, followed by gas atomization.

5.1.3 When powder from more than one heat of the same
grade is used to make a blend, the heats shall be mixed
thoroughly to ensure homogeneity.

5.1.4 The compact shall be sectioned and the microstructure
examined to check for porosity and other internal imperfec-
tions. It shall meet the requirements of 8.1.2. The sample shall
be taken from the fill stem or from a location in a part as agreed
upon by the manufacturer and purchaser.

5.1.5 Unless otherwise specified in the purchase order, the
manufacturer shall remove the can material from the surfaces
of the consolidated compacts by chemical or mechanical
methods such as by pickling or machining. This removal shall
be done before or after heat treatment at the option of the
manufacturer (See Note 1).

Nore 1—Often, it is advantageous to leave the can material in place
until after heat treatment or further thermal processing of the consolidated
compact.

5.1.6 Supplementary Requirements S19, $20, S21, and $22
are mandatory.

6. Chemical Composition

6.1 The steel, both as a blend and as a part, shall conform to
the requirements for chemical composition prescribed in Table
1, Test Methods, Practices, and Terminology of A751 shall
apply.

6.1.1 A representative sample of each blend of powder shall
be analyzed by the manufacturer to determine the percentage of
elements prescribed in Table 1. The blend shall conform to the
chemical composition requirements prescribed in Table 1.

1457

File: sectionII_partA_data_digitized/note_ocr/page-1515.txt
ASME BPVC.ILA-2025

6.1.2 When required by the purchaser, the chemical com-
position of a sample from one part from each lot of parts shall
be determined by the manufacturer. The composition of the
sample shall conform to the chemical requirements prescribed
in Table 1.

6.2 Addition of lead, selenium, or other unspecified ele-
ments for the purpose of improving the machinability of the
compact shall not be permitted.

6.3 The steel shall not contain an unspecified element other
than nitrogen, for the ordered grade, to the extent that the steel
conforms to the requirements of another grade for which that
element is a specified element having a required minimum
content.

7. Heat Treatment

7.1 Except as provided in 7.2, the final heat treatment of all
parts shall be in compliance with the requirements of Table 2.
After hot isostatic-pressing and prior to final heat treatment, the
compacts are permitted to be annealed, at the option of the
producer, either as a part of the consolidation process or as a
separate operation.

7.2 When agreed upon by the purchaser, liquid quenching
may be applied to the martensitic stainless steels in place of the
furnace cool or air cool specified in Table 2, provided that such
quenching is followed by tempering in the temperature ranges
as required in Table 2. Martensitic parts that are liquid
quenched and tempered shall be marked “QT.”

7.3 The final heat treatment shall be performed before or
after machining at the option of the producer.

7.4 See Section $16 if a particular heat treatment method is
specified by the purchaser in the purchase order.

8. Structural Integrity Requirements

8.1 Microporosity—The parts shall be free of microporosity
as demonstrated by measurement of density as provided in
8.1.1 or by microstructural examination as provided in 8.1.2.

8.1.1 Density Measurement:

8.1.1.1 The density measurement shall be used for accep-
tance of material but not for rejection of material. The
measured density for each production lot shall exceed 99 % of
the density typical of that grade when wrought and in the same
heat treated condition as the sample. A production lot that fails
to meet this acceptance criterion is permitted to be tested at the
option of the producer, for microporosity in accordance with
the microstructural examination as provided in 8.1.2.

8.1.1.2 Density shall be determined for one sample from
each production lot by measuring the difference in mass of the
sample when weighed in air and when weighed in water and
multiplying this difference by the density of water (Archi-
mede’s principle). The equipment used shall be capable of
determining density within +0.004 Ib/in.? [0.10 g/cm’].
Alternatively, at the option of the producer, it is permitted to
use Test Method B311 to determine the density.

8.1.1.3 At the option of the producer, the density shall be
compared to the room temperature density typical of wrought
steels of the same class of grades, 0.28 Ib/in.> [7.8 g/cm*] for
age-hardening, martensitic, and austenitic-ferritic grades, and

SA-988/SA-988M

0.29 Ib/in.? [8.0 g/cm] for austenitic grades, or to the density
of a wrought reference sample of the same grade heat treated
in accordance with the requirements of Table 2 (See Note 2).

Nore 2—The actual density of stainless steel varies slightly with
composition and heat treatment. For this reason, small differences in the
measured density from the typical density for a class of grades may be the
result of differences in alloy content, heat treatment, or microporosity.
When density values are measured that are less than the density typical of
aclass of grades, it is appropriate to examine the sample for microporosity
by the more specific metallographic examination procedures.

8.1.2 Microstructural Examination:

8.1.2.1 The microstructure shall be examined at 20-50x,
100-200x, and 1000-2000x and shall be reasonably uniform
and shall be free of voids, laps, cracks, and porosity.

8.1.2.2 One sample from each production lot shall be
examined. The sample shall be taken after hot-isostatic press-
ing or after final heat treatment. The sample shall be taken from
the component, stem, protrusion, or test part made from a
single powder blend consolidated in the same hot isostatic
press using the same pressure, temperature, and time param-
eters and heat-treated in the same final heat-treatment charge.
The microstructure shall meet the requirements of 8.1.2.1.

8.1.2.3 If the sample fails to meet the requirements for
acceptance, each part in the lot is permitted to be retested and
those that pass shall be accepted.

8.2 Hydrostatic Tests—After they have been machined,
pressure-containing parts shall be tested to the hydrostatic shell
test pressures prescribed in ASME B16.5 for the applicable
steel rating for which the part is designed and shall show no
leaks. Parts ordered under these specifications for working
pressures other than those listed in the ASME B16.5 ratings
shall be tested to such pressures as may be agreed upon
between the manufacturer and purchaser.

8.2.1 No hydrostatic test is required for weld neck or other
flanges.

8.2.2 The compact manufacturer is not required to perform
pressure tests on rough parts that are to be finish machined by
others. The fabricator of the finished part is not required to
pressure test parts that are designed to be pressure containing
only after assembly by welding into a larger structure. The
manufacturer of the compacts, however, shall be responsible,
as required in 16.1 for the satisfactory performance of the parts
under the final test required in 8.2.

8.3 Ultrasonic Tests—When specified in the order,
austenitic-ferritic stainless steel parts made from $32505 shall
be ultrasonic tested according to the procedures described in
Section S7.

9. Mechanical Properties

9.1 The material shall conform to the requirements for
mechanical properties prescribed in Table 3 at room tempera-
ture.

9.2 Sample shall be from the component, stem, protrusion,
or test part made from a single powder blend consolidated in
the same hot isostatic press using the same pressure,
temperature, and time parameters and heat-treated in the same
final heat-treatment charge. If repair welding is required (See

1461

File: sectionII_partA_data_digitized/note_ocr/page-1520.txt
SA-988/SA-988M

16. Rejection

16.1 Each part that develops defects during shop working
operations or in service shall be rejected and the manufacturer
notified.

16.2 Samples representing material rejected by the pur-
chaser shall be preserved until disposition of the claim has been
agreed upon between the manufacturer and the purchaser.

17. Certification

17.1 In addition to the certification requirements of Speci-
fication A961/A961M, test reports shall be furnished to the
purchaser or his representative. Test reports shall provide the
following as applicable:

17.1.1 Type of heat treatment, Section 7 (Table 2).

17.1.2 Chemical analysis results, Section 6 (Table 1), re-
ported results shall be to the same number of significant figures
as the limits specified in Table 1 for that element.

17.1.3 Product analysis results, Section 11 (Table 4),

17.1.4 Tensile property results, Section 9 (Table 3), report
the yield strength and tensile strength, in ksi [MPa], elongation
and reduction in area, in percent,

17.1.5 Hardness results, 9.6 (Table 3)

17.1.6 Structural integrity test results, Section 8, and

17.1.7 Any supplementary testing required by the purchase
order.

18. Product Marking

18.1 In addition to marking requirements of Specification
A961/A961M, the following additional marking requirements
shall apply:

ASME BPVC.II.A-2025

18.1.1 Quenched and tempered martensitic stainless steel
parts shall be marked with the letters QT following the
specification designation.

18.1.2 Hot isostatically-pressed parts repaired by welding
shall be marked with the letter “W” following the specification
designation.

18.1.3 Hot isostatically-pressed parts meeting all require-
ments for more than one class or grade are permitted, at the
option of the producer, to be marked with more than one class
or grade designation, such as $30400/S30409, S30400/S30403,
etc.

18.2 Bar Coding—In addition to the requirements in 18.1,
bar coding is acceptable as a supplemental identification
method. The purchaser is permitted to specify in the order that
a specific bar coding system be used. The bar coding system, if
applied at the discretion of the supplier, should be consistent
with one of the published industry standards for bar coding. If
used on small parts, the bar code may be applied to the box or
a substantially applied tag.

19. Keywords

19.1 age-hardening stainless steel; austenitic stainless
steels; austenitic-ferritic stainless steel; gas-atomized powder;
hot isostatically-pressed stainless steel parts; martensitic stain-
less steel; pipe fittings, steel; piping applications; pressure
containing parts; stainless steel fittings; stainless steel flanges;
steel valves; temperature service applications, elevated; tem-
perature service applications, high

SUPPLEMENTARY REQUIREMENTS

The following supplementary requirements shall apply only when specified by the purchaser in the

contract or order.

S1. Macroetch Test

$1.1 A sample part shall be sectioned and etched to show
internal imperfections. The test shall be conducted according to
Test Method E340. Details of the test shall be agreed upon
between the manufacturer and the purchaser.

$2. Product Analysis

$2.1 A product analysis in accordance with Section 11 shall
be made from one randomly selected part representing each
size and type (See Note 3) of part on the order. If the analysis
fails to comply, each part in that lot, at the option of the
manufacturer, shall be checked and accepted if the analysis for
the part complies with the requirements, or the lot shall be
rejected. All results shall be reported to the purchaser.

S3. Tension Tests

§3.1 In addition to the requirements of Section 9, one
tension specimen shall be obtained from a representative part
from each production lot at a location agreed upon between the

manufacturer and the purchaser. The results of the test shall
comply with Table 3 and shall be reported to the purchaser.

S4. Magnetic Particle Examination

$4.1 All accessible surfaces of a finished martensitic, age
hardening, or austenitic-ferritic stainless steel part, shall be
examined by a magnetic-particle method. The method shall be
in accordance with Test Method A275/A275M. Acceptance
limits shall be agreed upon between the manufacturer and
purchaser.

S5. Liquid Penetrant Examination

$5.1 All accessible surfaces shall be examined by a liquid
penetrant method in accordance with Test Method E165/
E165M. Acceptance limits shall be agreed upon between the
manufacturer and the purchaser.

S6. Hydrostatic Testing

S6.1 A hydrostatic test at a pressure agreed upon between
the manufacturer and the purchaser shall be applied by the
manufacturer.

1466

File: sectionII_partA_data_digitized/note_ocr/page-1525.txt
ASME BPVC.II.A-2025

3.1.1 can, n—the container used to encapsulate the powder
during the pressure consolidation process that is removed
partially or fully from the final part.

3.1.2 compact, n—the consolidated powder from one can
that may be used to make one or more parts.

3.1.3 consolidation, n—the bonding of adjacent powder
particles in a compact under pressure by heating to a tempera-
ture below the melting point of the powder.

3.1.4 fill stem, n—the part of the compact used to fill the can
that is not usually integral to the part produced.

3.1.5 hot isostatic-pressing, n—a process for simultaneously
heating and forming a compact in which the powder is
contained in a sealed formable enclosure, usually made from
metal, and the so-contained powder is subjected to equal
pressure from all directions at a temperature high enough to
permit plastic deformation and consolidation of the powder
particles to take place.

3.1.6 lot, n—a number of parts produced from a single
powder blend following the same manufacturing conditions.

3.1.7 part, n—a single item coming from a compact, either
prior to or after machining.

3.1.8 powder blend, n—a homogeneous mixture of powder
from one or more heats of the same grade.

3.1.9 rough part, n—the part prior to final machining.

4. Ordering Information

4.1 It is the responsibility of the purchaser to specify in the
purchase order all requirements that are necessary for material
ordered under this specification. Such requirements may
include, but are not limited to, the following:

4.1.1 Quantity (weight or number of parts).

4.1.2 Name of material or UNS number.

4.1.3 ASTM designation and year of issue.

4.1.4 Dimensions (tolerances and surface finishes).

4.1.5 Microstructure examination, if required (5.1.5).

4.1.6 Inspection (14.1).

4.1.7 Whether rough part or finished machined part (8.2.2).

4.1.8 Supplementary requirements, if any.

4.1.9 Additional requirements (see 7.2.1 and 16.1).

4.1.10 Requirement, if any, that the manufacturer shall
submit drawings for approval showing the shape of the rough
part before machining and the exact location of test specimen
material (see 9.3.1).

5. Materials and Manufacture

5.1 Manufacturing Practice:

5.1.1 Powder should be protected during storage to prevent
the detrimental pick-up of oxygen and other contaminants.

5.1.2 Compacts shall be manufactured by placing a single
powder blend into a can, evacuating the can, and sealing it. The
can material shall be selected to ensure that it has no deleteri-
ous effect on the final product. The entire assembly shall be
heated and placed under sufficient pressure for a sufficient
period of time to ensure that the final consolidated part meets
the density requirements of 8.1.2.1. One or more parts shall be
machined from a single compact.

SA-989/SA-989M

5.1.3 The powder shall be prealloyed and made by a melting
method capable of producing the specified chemical
composition, such as but not limited to air or vacuum induction
melting, followed by gas atomization.

5.1.4 When powder from more than one heat is used to
make a blend, the heats shall be mixed thoroughly to ensure
homogeneity.

5.1.5 The compact shall be sectioned and the microstructure
examined to check for porosity and other internal imperfec-
tions and shall meet the requirements of 8.1.3. The sample shall
be taken from the fill stem or from a location in a part as agreed
upon by the manufacturer and purchaser.

5.1.6 Unless otherwise specified in the purchase order, the
manufacturer shall remove the can material from the surfaces
of the consolidated compacts by chemical or mechanical
methods, such as by pickling or machining. This removal shall
be done before or after heat treatment at the option of the
manufacturer (see Note 1).

Note 1—Often, it is advantageous to leave the can material in place
until after heat treatment or further thermal processing of the consolidated
compact.

5.1.7 Supplementary Requirements $2, S4, $5, and S14 are
mandatory.

6. Chemical Composition

6.1 The steel both as a blend and as a part shall conform to
the requirements for chemical composition prescribed in Table
1. Test Methods, Practices, and Terminology A751 shall apply.

6.1.1 A representative sample of each blend of powder shall
be analyzed by the manufacturer to determine the percentage of
elements prescribed in Table 1. The blend shall conform to the
chemical composition requirements prescribed in Table 1.

6.1.2 When required by the purchaser, the chemical com-
position of a sample from one part from each lot of parts shall
be determined by the manufacturer. The composition of the
sample shall conform to the chemical composition require-
ments prescribed in Table 1.

6.2 Addition of lead, selenium, or other unspecified ele-
ments for the purpose of improving the machinability of the
compact shall not be permitted.

6.3 The steel shall not contain an unspecified element, for
the ordered grade, to the extent that the steel conforms to the
requirements of another grade for which that element is a
specified element having a required minimum content.

7. Heat Treatment

7.1 After hot isostatic-pressing, the compacts shall be an-
nealed prior to heat treating in accordance with the require-
ments of Table 2. At the option of the producer, this anneal
shall be a separate operation following powder consolidation or
shall be a part of the consolidation process.

7.2. The alloy steels shall be heat treated in accordance with
the requirements of 7.1 and Table 2.

7.2.1 Liquid Quenching—When agreed to by the purchaser,
liquid quenching followed by tempering shall be permitted
provided the temperatures in Table 2 for each grade are
utilized.

7.2.1.1 Marking—Parts that are liquid quenched and tem-
pered shall be marked “QT”.

1471

File: sectionII_partA_data_digitized/note_ocr/page-1526.txt
SA-989/SA-989M

ASME BPVC.ILA-2025

TABLE 1 Chemical Requirements

Composition, %

UNS Niobium?
Designation Grade Carbon Manganese Phosphorus, Sulfur, Silicon Nickel Chromium Molybdenum plus Tantalum, Titanium
max max Tantalum max
Alloy Steels

K90941 9 % chromium 0.15 max 0.30-0.60 0.030 0.030 0.50-1.00 ++. 8,0-10.0 0.90-1.10 ee see

K90901 9% chromium, 1% 0.08-0.12 0.30-0.60 0.020 0.010 0.20-0.50 0.40 max 8.0-9.5 0.85-1.05 Other Elements
molybdenum, 0.2 % Nb® 0.06-0.10
vanadium plus N 0.03-0.07
niobium? and Al 0.04 max
nitrogen V 0.18-0.25

K31545 chromium-molybdenum 0.05-0.15 0.30-0.60 0.040 0.040 0.50 max 2.7-3.3 0.80-1.06

K21590 chromium-molybdenum 0.05-0.15 0.30-0.60 0.040 0.040 0.50 max 2.00-2.50 0.87-1.13

Class 1

K21590 chromium-molybdenum 0.05-0.15 0.30-0.60 0.040 0.040 0.50 max 2.00-2.50 0.87-1.13

Class 3

A Maximum, unless otherwise specified.

®Niobium and columbium are interchangeable names for the same element and both names are acceptable for use in A01.22 specifications.

TABLE 2 Heat Treating Requirements

Austenitizing/Solutioning

Quenching, Cool Tempering Temperature,

UNS No. Heat Treat Type Temperature, °F [°C}* Cooling Media to Below °F [°C] min °F [°C]
Alloy Steels
K90941 anneal 1750 [955] furnace cool Ld id
normalize and temper 1750 [955] air cool 8 1250 [675]
kK90901 normalize and temper 1900-2000 [1040-1095] air cool bd 1350 [730]
K31545 anneal 1750 [955] furnace cool 5 5
K21590 Class 1, 3 anneal 1650 [900] furnace cool S 6
normalize and temper 1650 [900] air cool 6 1250 [675]

4 Minimum unless temperature range is listed.
® Not applicable.

7.3 See Supplementary Requirement S12 if a particular heat
treatment method is specified by the purchaser in the purchase
order.

74 Time of Heat Treatment—Heat treatment of the hot
isostatically-pressed parts shall be performed before or after
machining at the option of the manufacturer.

8. Structural Integrity Requirements

8.1 Microporosity:

8.1.1 The parts shall be free of microporosity as demon-
strated by measurement of density as provided in 8.1.2 or by
microstructural examination as provided in 8.1.3.

8.1.2 Density Measurement:

8.1.2.1 The density measurement shall be used for accep-
tance of material but not for rejection of material. The
measured density for each production lot shall exceed 99 % of
the density typical of that grade when wrought and in the same
heat treated condition as the sample. A production lot that fails
to meet this acceptance criterion is permitted, at the option of
the producer, to be tested for microporosity in accordance with
the microstructural examination as provided in 8.1.3.

8.1.2.2 Density shall be determined for one sample from
each production lot by measuring the difference in weight of
the sample when weighed in air and when weighed in water
and multiplying this difference by the density of water (Archi-
mede’s principle). The equipment used shall be capable of

determining density within +0.004 Ib/in.? [0.10 g/cm*].
Alternatively, at the option of the producer, it is permitted to
use Test Method B311 to determine the density.

8.1.2.3 At the option of the producer, the density shall be
compared to the room temperature density typical of wrought
alloy steels or to the density of a wrought reference sample of
the same grade heat treated in accordance with the require-
ments of Table 2 (see Note 2). The typical density for alloy
steel in the annealed condition at room temperature is 0.28
Ib/in.? [7.8 g/cm*].

Note 2—The actual density of alloy steel varies slightly with compo-
sition and heat treatment. For this reason, small differences in the
measured density from the typical density for a given grade of steel may
be the result of differences in alloy content, heat treatment, or micropo-
rosity. When density values are measured that are less than the density
typical of a given grade of steel, it is appropriate to examine the sample
for microporosity by the more specific metallographic examination
procedures.

8.1.3 Microstructural Examination:

8.1.3.1 The microstructure shall be examined at 20-50x,
100-200x, and 1000-2000x and shall be reasonably uniform
and shall be free of voids, laps, cracks, and porosity.

8.1.3.2 One sample from each production lot shall be
examined. The sample shall be taken from the component,
stem, protrusion, or test part made from a single powder blend
consolidated in the same hot isostatic press using the same
pressure, temperature, and time parameters and heat-treated in

1472

File: sectionII_partA_data_digitized/note_ocr/page-1543.txt
ASME BPVC.ILA-2025

10.1.1 Minimum Wall—If the wall thickness of the pipe is
specified as minimum wall in the purchase order, there shall be
no variation under the specified wall thickness.

10.2 Forged and Bored—The wall thickness shall not vary
over that specified by more than ¥ in. [3.2 mm]. There shall be
no variation under the specified wall thickness.

10.3 Cast—The wall thickness shall not vary over that
specified by more than Yio in. [1.6 mm]. There shall be no
variation under the specified wall thickness.

11. Permissible Variations in Inside Diameter

11.1 Forged and Bored, and Cast—The inside diameter
shall not vary under that specified by more than Ye in. [1.6
mm]. There shall be no variation over the specified inside
diameter.

12. Permissible Variation in Outside Diameter

12.1 Variations in outside diameter, unless otherwise agreed
upon, shall not exceed the limits given in Table 1. The
tolerances for outside diameter include ovality, except as
provided for in 12.2 and 12.2.1. (See Note 2.)

12.2 For thin-wall pipe, defined as pipe having a wall
thickness of 3 % or less of the specified outside diameter, the
diameter tolerance of Table 1 is applicable only to the mean of
the extreme (maximum and minimum) outside diameter read-
ings in any one cross-section.

12.2.1 For thin-wall pipe, the difference in extreme outside
readings (ovality) in any one cross-section shall not exceed
1.5 % of the specified outside diameter.

Nore 2—Thin-wall pipe usually develops significant ovality (out-of-
roundness) during final annealing, straightening, or both. The diameter

tolerances given in Table | are usually not sufficient to provide for
additional ovality expected in thin-wall pipe.

13. Permissible Variations in Length

13.1 Seamless and Welded (No Filler Metal Added)—\f
specific cut lengths of 24 ft [7.3 m] or less are ordered, no
length of pipe shall be under the length specified or more than
Y% in. [6 mm] over that specified.

13.1.1 Permissible variations in length for lengths greater
than 24 ft [7.3 m] shall be subject to agreement between the
manufacturer and purchaser.

13.2 Forged and Bored, Cast, and Cast Cold-Wrought—If
specific cut lengths are ordered, no length of pipe shall be
under the length specified or more than ¥% in. [3 mm] over that
specified.

SA-999/SA-999M

13.3 For pipe ordered to random lengths, the lengths and
variations shall be agreed upon between the manufacturer and
purchaser.

13.4 No girth welds are permitted unless agreed upon by the
manufacturer and purchaser.

14. Mass per Unit Length

14.1 A system of standard pipe sizes has been approved by
the American National Standards Institute as ANSI B36.10 and
B36.19. The standard sizes do not prohibit the production and
use of other sizes of pipe produced to the various product
specifications referenced in 1.1. (See Note 3.)

14.2 For nonstandard sizes of pipe, the calculated mass per
unit length shall be determined using the following equation:

M=C(D — tt qd)
where:
C = 10.69 [0.0246615],
M = mass per unit length, 1b,,/ft [kg/m],
D_ = specified or calculated (from specified inside diameter

and wall thickness) outside diameter, in. [mm], and
t = specified wall thickness, in. (to 3 decimal places) [mm
to 2 decimal places].

14.3 When minimum wall thickness is specified in the
purchase order, the calculated mass per unit length shall be
determined using Eq 1, obtaining from Table X1.1 the nominal
wall thickness, ft, corresponding to that minimum wall.

Nore 3—The mass per unit length values given in the American
National Standards and the calculated masses per unit length determined
using Eq 1 are based upon carbon steel pipe. The mass per unit length of
pipe made of ferritic stainless steels may be up to about 5 % less, and that
made of austenitic stainless steel up to about 2 % greater, than the values
given.

15. Ends
15.1 Unless otherwise specified, the pipe shall be furnished

with plain ends. All burrs at the ends of the pipe shall be
removed.

16. Straightness
16.1 The finished pipe shall be reasonably straight.

16.2 For metal-arc welded pipe, the maximum deviation
from a 10-ft [3.0-m] straightedge placed so that both ends are
in contact with the pipe shall be ¥ in. [3.2 mm]. For metal-arc
welded pipe with lengths shorter than 10 ft [3.0 ml], this
maximum deviation shall be prorated with respect to the ratio
of the actual length to 10 ft [3.0 ml].

TABLE 1 Permissible Variations in Outside Diameter

NPS Permissible Variations in Outside Diameter DN Designator Permissible Variations in Outside
Designator Diameter
Over Under Over Under
in. in. {mm] [mm]
Ya —1%, incl Yea (0.015) Yee (0.031) [6-40], incl [0.4] [0.8]
Over 1¥% to 4, ine! Ye (0.031) Yee (0.031) Over [40 to 100] [0.8] [0.8]
Over 4 to 8, incl Ye (0.062) Yeo (0.031) Over [100 to 200] [1.6] 0.8]
Over 8 to 18, incl %e (0.093) Yee (0.031) Over [200 to 450) [2.4] {0.8}
Over 18 to 26, incl Ya (0.125) Yee (0.031) Over [450 to 650) [3.2] [0.8]
Over 26 to 34, incl "2 (0.156) Yee (0.031) Over [650 to 850] (4.0) [0.8]
Over 34 to 48, incl %e (0.187) Yo (0.031) Over [850 to 1200] [4.8] [0.8]

1489
