Repository: Demigodofa/ASMEPurchaseOrderHelper

# ASMEPurchaseOrderHelper

PC UI tool to help purchasing agents generate correct ASME purchase orders. The active desktop flow reads normalized ASME JSONL data, applies policy rules, and generates copy-ready/exportable PO content.

## Source of truth (for agents/bots)
This README is the source of truth for rules, orientation, and guidance. The owner may use loose or exact language; if there is any ambiguity, confirm intent. Example: if they say "ordering requirements," confirm they mean "Ordering Information" (the official section name used in the PDFs).

File: sectionII_partA_data_digitized/note_ocr/page-1582.txt
SA-1016/SA-1016M

5.1.12 Special requirements or any
requirements, or both.

supplementary

6. Chemical Composition

6.1 Chemical Analysis—Samples for chemical analysis, and
method of analysis, shall be in accordance with Test Methods,
Practices, and Terminology A751.

6.2 Heat Analysis—An analysis of each heat of steel shall be
made by the steel manufacturer to determine the percentages of
the elements specified. If secondary melting processes are
employed, the heat analysis shall be obtained from one
remelted ingot or the product of one remelted ingot of each
primary melt. The chemical composition thus determined, or
that determined from a product analysis made by the tubular
product manufacturer, shall conform to the requirements speci-
fied in the product specification.

6.2.1 For steels ordered under product specifications refer-
encing this specification of general requirements, the steel shall
not contain an unspecified element, other than nitrogen for
stainless steels, for the ordered grade to the extent that the steel
conforms to the requirements of another grade for which that
element is a specified element having a required minimum
content. For this requirement, a grade is defined as an alloy
described individually and identified by its own UNS designa-
tion in a table of chemical requirements within any specifica-
tion listed within the scope as being covered by this specifi-
cation.

6.3 Product Analysis—Product analysis requirements and

options, if any, shall be as contained in the product specifica-
tion.

7. Tensile Properties

7.1 The material shall conform to the tensile property
requirements prescribed in the individual product specification.

7.2 The yield strength, when specified, shall be determined
corresponding to a permanent offset of 0.2 % of the gauge
length or to a total extension of 0.5 % of the gauge length under
load.

7.3 If the percentage of elongation of any test specimen is
less than that specified and any part of the fracture is more than
¥% in. [19.0 mm] from the center of the gauge length, as
indicated by scribe marks on the specimen before testing, a
retest shall be allowed.

8. Standard Mass per Unit Length

8.1 The calculated mass per foot, based upon a specified
minimum wall thickness, shall be determined by the following
equation (see Note 1):

W=C(D-1)t qd)
where.
C = 10.69 [0.0246615],
W = mass per unit length, lb/ft [kg/m],
D_ = specified outside diameter, in. [mm], and
t = specified minimum wall thickness, in. [mm].

Nore 1—The calculated masses given by Eq | are based on the masses
for carbon steel tubing. The mass of tubing made of ferritic stainless steels

ASME BPVC.IL.A-2025

may be up to about 5 % less, and that made of austenitic stainless steel up
to about 2 % greater than the values given. Mass of ferritic/austenitic
(duplex) stainless steel will be intermediate to the mass of fully austenitic
and fully ferritic stainless steel tubing.

8.2 The permitted variations from the calculated mass per
foot [kilogram per metre] shall be as prescribed in Table 1.

9. Permitted Variations in Wall Thickness

9.1 Variations from the specified minimum wall thickness
shall not exceed the amounts prescribed in-Table 2.

9.2 For tubes 2 in. [50 mm] and over in outside diameter and
0.220 in. [5.6 mm] and over in thickness, the variation in wall
thickness in any one cross section of any one tube shall not
exceed the following percentage of the actual mean wall at the
section. The actual mean wall is defined as the average of the
thickest and thinnest wall in that section.

Seamless tubes +10 %
Welded tubes +5 %

9.3 When cold-finished tubes as ordered require wall thick-
nesses ¥% in. [19.1 mm] or over, or an inside diameter 60 % or
less of the outside diameter, the permitted variations in wall
thickness for hot-finished tubes shall apply.

10. Permitted Variations in Outside Diameter

10.1 Except as provided in 10.2.1, 10.3, and 25.10.4,
variations from the specified outside diameter shall not exceed
the amounts prescribed in Table 3.

10.2 Thin-wall tubes usually develop significant ovality
(out-of-roundness) during final annealing, or straightening, or
both. Thin-wall tubes are defined as those with a specified wall
3 % or less than the specified OD, or with a wall specified as
0.020 in. [0.5 mm] or less.

10.2.1 1 The diameter tolerances of Table 3 are not suffi-
cient to provide for additional ovality expected in thin-wall

tubes, and, for such tubes, are applicable only to the mean of

the extreme (maximum and minimum) outside diameter read-
ings in any one cross section. However, for thin wall tubes the
difference in extreme outside diameter readings (ovality) in any
one cross section shall not exceed the following ovality
allowances:

Outside Diameter, in. [mm] Ovality Allowance

1 [25.4] and under 0.020 [0.5]
Over 1 [25.4] 2.0 % of specified outside
diameter

TABLE 1 Permitted Variations in Mass Per Foot*

Method of Permitted Variation in Mass
Manufacture per Foot, %
Over Under

Seamless, hot-finished 16 0
Seamless, cold-finished

1% in. [38 mm] and under OD 12 0

Over 1% in. [38 mm] OD 13 0
Welded 10 0

4 These permitted variations in mass apply to lots of 50 tubes or more in sizes 4
in. [101.6 mm] and under in outside diameter, and to lots of 20 tubes or more in
sizes over 4 in. [101.6 mm] in outside diameter.

1528

File: sectionII_partA_data_digitized/note_ocr/page-1583.txt
ASME BPVC.ILA-2025

TABLE 2 Permitted Variations in Wall Thickness
Wall Thickness, %

Outside 0.095 Over 0.095 Over 0.150 Over
Diameter [2.4] to 0.150 to 0.180 0.180
in. and [2.4 to [3.8 to (a. 6]
[mm] Under 3.8], incl 4.6}, incl “

Over Under Over Under Over Under __ Over __ Under.
Seamless, Hot-Finished Tubes

4 [100] 40 () 35 i} 33 te) 28 te)
and
under
Over4 ee 35 0 33 0 28 0
[100]
Seamless, Cold-Finished Tubes
Over __ Under
1% [38.1] and under 20 0
Over 1% [38.1] 22 oO
Welded Tubes
All sizes 18 0

AThese permitted variations in wall thickness apply only to tubes, except
internal-upset tubes, as rolled or cold-finished, and before swaging, expanding,
bending, polishing, or other fabricating operations.

TABLE 3 Permitted Variations in Outside Diameter*

Specified Outside Diameter, Permitted Variations, in. [mm]
in. [mm] Over Under

Hot-Finished Seamless Tubes.

4 [100] or under Vea [0.4] Yeo [0.8]
Over 4 to 7% [100 to 200}, incl Vea [0.4] Yea [1.2]
Over 7% to 9 [200 to 225], incl Yea [0.4] Ye [1.6]
Welded Tubes and Cold-Finished Seamless Tubes

Under 1 [25] 0.004 [0.1] 0.004 [0.11]
1 to 1% [25 to 40}, incl 0.006 [0.15] 0.006 [0.15]
Over 1¥ to 2 [40 to 50], excl 0.008 [0.2] 0.008 [0.2]
2 to 2% [50 to 65], excl 0.010 [0.25] 0.010 [0.25]
2% to 3 [65 to 75], excl 0.012 [0.3] 0.012 [0.3]
3 to 4 [75 to 100], incl 0.015 [0.38] 0.015 [0.38]
Over 4 to 7% [100 to 200], incl 0.015 [0.38] 0.025 [0.64]
Over 7 to 9 [200 to 225], incl 0.015 [0.38] 0.045 [1.14]

Aexcept as provided in 10.2 and 10.3, these permitted variations include
out-of-roundness. These permitted variations in outside diameter apply to hot-
finished seamless, welded and cold-finished seamless tubes before other fabri-
cating operations such as upsetting, swaging, expanding, bending, or polishing.

10.3 For cold-finished seamless austenitic and ferritic/
austenitic tubes, an ovality allowance is necessary for all sizes
less than 2 in. [50.8 mm] outside diameter, because they are
likely to become out of round during their final heat treatment.
For such tubes, the maximum and minimum outside diameter
at any cross section shall not deviate from the nominal
diameter by more than +0.010 in. [+0.25 mm]. However, the
mean diameter at that cross section must still be within the
given permitted variation given in Table 3. In the event of
conflict between the provisions of 10.2.1 and those of 10.3, the
larger value of ovality tolerance shall apply.

10.4 When the specified wall is 2 % or less of the specified
OD, the method of measurement is per agreement between
purchaser and manufacturer (see Note 2).

Nore 2—Very thin wall tubing may not be stiff enough for the outside
diameter to be accurately measured with a point contact method, such as
with the use of a micrometer or caliper. When very thin walls are
specified, “go” — “no go” ring gauges are commonly used to measure
diameters of 114 in. [38.1 mm] or less. A 0.002 in. [0.05 mm] additional
tolerance is usually added on the “go” ring gauge to allow clearance for
sliding. On larger diameters, measurement is commonly performed with a
pi tape. Other methods, such as optical methods, may also be considered.

SA-1016/SA-1016M

11. Permitted Variations in Length

11.1 Variations from the specified length shall not exceed
the amounts prescribed in Table 4.

12. Permitted Variations in Height of Flash on Electric-
Resistance- Welded Tubes

12.1 For tubes over 2 in. [50.8 mm] in outside diameter, or
over 0.135 in. [3.44 mm] in wall thickness, the flash on the
inside of the tubes shall be mechanically removed by cutting to
a maximum height of 0.010 in. [0.25 mm] at any point on the
tube.

12.2 For tubes 2 in. [50.8 mm] and under in outside
diameter and 0.135 in. [3.44 mm] and under in wall thickness,
the flash on the inside of the tube shall be mechanically
removed by cutting to a maximum height of 0.006 in. [0.15
mum] at any point on the tube.

13. Straightness and Finish

13.1 Finished tubes shall be reasonably straight and have
smooth ends free of burrs. They shall have a workmanlike
finish. It is permitted to remove surface imperfections by
grinding, provided that a smooth curved surface is maintained,
and the wall thickness is not decreased to less than that
permitted by this or the product specification, or the purchase
order. The outside diameter at the point of grinding may be
reduced by the amount so removed.

14, Repair by Welding

14.1 Repair welding of base metal defects in tubing is
permitted only with the approval of the purchaser and with the
further understanding that the tube shall be marked “WR” and
the composition of the deposited filler metal shall be suitable
for the composition being welded. Defects shall be thoroughly
chipped or ground out before welding and each repaired length
shall be reheat treated or stress relieved as required by the
applicable specification. Each length of repaired tube shall be
examined by a nondestructive test as required by the product
specification.

14.2 Repair welding shall be performed using procedures
and welders or welding operators that have been qualified in
accordance with ASME Boiler and Pressure Vessel Code,
Section IX.

TABLE 4 Permitted Variations in Length’

Specified
Method of Outside Cut Length, in. [mm]
Manufacture Diameter, in. Over Under
[mm]
Seamless, hot-finished All sizes %e [5] 0 [0]
Seamless, cold-finished Under 2 [50.8] Ye [3] 0 [0}
2 [50.8] or over %e [5] 0 [0]
Welded Under 2 [50.8] Ya [3] 0 (0
2 [50.8] or over %e [5] 0 [0]

4 These permitted variations in length apply to tubes before bending. They apply
to cut lengths up to and including 24 ft [7.3 m]. For lengths greater than 24 ft [7.3
ml], the above over-tolerances shall be increased by ‘% in. [3 mm] for each 10 ft [3
m] or fraction thereof over 24 ft or % in. [13 mm], whichever is the lesser.

1529

File: sectionII_partA_data_digitized/note_ocr/page-1586.txt
SA-1016/SA-1016M

very tight, through-the-wall defects or defects that extend an
appreciable distance into the wall without complete penetra-
tion.

25.2.6 A purchaser interested in ascertaining the nature
(type, size, location, and orientation) of discontinuities that can
be detected in the specific application of these examinations
should discuss this with the manufacturer of the tubular
products.

25.3 Time of Examination—Nondestructive examination for
specification acceptance shall be performed after all deforma-
tion processing, heat treating, welding, and straightening op-
erations. This requirement does not preclude additional testing
at earlier stages in the processing.

25.4 Surface Condition:

25.4.1 All surfaces shall be free of scale, dirt, grease, paint,
or other foreign material that could interfere with interpretation
of test results. The methods used for cleaning and preparing the
surfaces for examination shall not be detrimental to the base
metal or the surface finish.

25.4.2 Excessive surface roughness or deep scratches can
produce signals that interfere with the test.

25.5 Extent of Examination:

25.5.1 The relative motion of the tube and the transducer(s),
coil(s), or sensor(s) shall be such that the entire tube surface is
scanned, except for end effects as noted in 25.5.2.

25.5.2 The existence of end effects is recognized, and the
extent of such effects shall be determined by the manufacturer,
and, if requested, shall be reported to the purchaser. Other
nondestructive tests may be applied to the end areas, subject to
agreement between the purchaser and the manufacturer.

25.6 Operator Qualifications:

25.6.1 The test unit operator shall be certified in accordance
with SNT-TC-1A, or an equivalent documented standard
agreeable to both purchaser and manufacturer.

25.7 Test Conditions:

25.7.1 For examination by the ultrasonic method, the mini-
mum nominal transducer frequency shall be 2.0 MHz, and the
maximum transducer size shall be 1.5 in. [38 mm].

25.7.2 For eddy current testing, the excitation coil fre-
quency shall be chosen to ensure adequate penetration, yet
provide good signal-to-noise ratio.

25.7.2.1 The maximum coil frequency shall be:

Specified Wall Thickness, in. [mm] Maximum Frequency, kHz

<0.050 in. [1.25] 100
0.050 to 0.150 [1.25 to 3.80] 50
>0.150 [3.80] 10

25.8 Reference Standards:

25.8.1 Reference standards of convenient length shall be
prepared from a length of tube of the same grade, specified size
(outside diameter and wall thickness), surface finish, and heat
treatment condition as the tubing to be examined.

25.8.2 For eddy current testing, the reference standard shall
contain, at the option of the manufacturer, any one of the
following discontinuities:

25.8.2.1 Drilled Hole—The reference standard shall contain
three or more holes, equally spaced circumferentially around

ASME BPVC.II.A-2025

the tube and longitudinally separated by a sufficient distance to
allow distinct identification of the signal from each hole. The
holes shall be drilled radially and completely through the tube
wall, with care being taken to avoid distortion of the tube while
drilling. The holes shall not be larger than 0.031 in. [0.8 mm]
in diameter. As an alternative, the producer may choose to drill
one hole and run the calibration standard through the test coil
three times, rotating the tube approximately 120° each time.
More passes with smaller angular increments may be used,
provided testing of the full 360° of the coil is obtained. For
welded tubing, if the weld is visible, one of the multiple holes
or the single hole shall be drilled in the weld.

25.8.2.2 Transverse Tangential Notch—Using a round tool
or file with a % in. [6.4 mm] diameter, a notch shall be milled
or filed tangential to the surface and transverse to the longitu-
dinal axis of the tube. Said notch shall have a depth not
exceeding 12.5 % of the specified wall thickness of the tube or
0.004 in. [0.1 mm], whichever is greater.

25.8.2.3 Longitudinal Notch—A notch 0.031 in. (0.8 mm) or
less in width shall be machined in a radial plane parallel to the
tube axis on the outside surface of the tube, to have a depth not
exceeding 12.5 % of the specified wall thickness of the tube or
0.004 in. (0.1 mm), whichever is greater. The length of the
notch shall be compatible with the testing method.

25.8.2.4 When minimum wall tubing is specified, the notch
depth shall be based on the calculated average wall thickness
from Table 2 (see Note 3).

25.8.3 For ultrasonic testing, the reference ID and OD
notches shall be any one of the three common notch shapes
shown in Practice E213, at the option of the manufacturer. The
depth of the notches shall not exceed 12.5 % of the specified
average wall thickness of the tube or 0.004 in. [0.1 mm],
whichever is greater. When minimum tubing is specified, the
notch depth shall be based on the calculated average wall
thickness from Table 2 (see Note 3). The width of the notch
shall not exceed two times the depth. For welded tubing, the
notches shall be placed in the weld, if the weld is visible. When
the notch is placed in the weld, the notch depth shall be
measured from the surface of the weld.

Nore 3—To calculate the average wall thickness when minimum wall
tubing is specified, the calculated average wall shall be the specified
minimum wall plus 2 of the Permitted Maximum Variation in Wall
Thickness cited in Table 2. For example, when a cold finished, 1 by 0.083
in. [25 by 2 mm] minimum wall seamless tube is specified, the calculated
average thickness will be 0.091 in. (0.083 in. + 4 (20 %)) [2.2 mm (2 mm
+ % (20 %))].

25.8.4 For flux leakage testing, the longitudinal reference
notches shall be straight-sided notches machined in a radial
plane parallel to the tube axis on the inside and outside surfaces
of the tube. Notch depth shall not exceed 12.5% of the
specified wall thickness or 0.004 in. [0.1 mm], whichever is
greater. Notch length shall not exceed 1 in. [25.4 mm], and the
width shall not exceed the depth. Outside and inside notches
shall have sufficient separation to allow distinct identification
of the signal from each notch.

25.8.5 When minimum wall tubing is specified, the notch
depth shall be based on the calculated average wall thickness
from Table 2 (see Note 3).

1532

File: sectionII_partA_data_digitized/note_ocr/page-1608.txt
SA-1091/SA-1091M (ASTM A1091/A1091M)

Ally Designation: A1091/A1091M — 24

INTERNATIONAL

Standard Specification for

ASME BPVC.II.A-2025

Steel Castings, Creep-Strength Enhanced Ferritic Alloy, for
Pressure-Containing Parts, Suitable for High-Temperature

Service’

This standard is issued under the fixed designation A1091/A1091M; the number immediately following the designation indicates the
year of original adoption or, in the case of revision, the year of last revision. A number in parentheses indicates the year of last
reapproval. A superscript epsilon (e) indicates an editorial change since the last revision or reapproval.

1. Scope*

1.1 This specification covers creep-strength enhanced alloy
steel castings for valves, flanges, fittings, and other pressure-
containing parts intended primarily for high-temperature ser-
vice (see Note 1). However, they are not restricted to such
applications and the castings may be used for other applica-
tions for which the attributes of the material, as defined by this
specification, are suitable.

1.2 Two grades of martensitic alloy steel, Grade C91 (UNS
No. J84090) and Grade C933 (UNS No. J84093), are covered.
Grade C91 is provided in two classes, differentiated by the type
of heat treatment after welding. Both grades, and similar steels,
are characterized by a predominantly tempered martensitic or
tempered bainitic microstructure that is stabilized by the
precipitation of temper-resistant particles at various precipitate
nucleation sites in the microstructure. Such steels are designed
to have creep-rupture strengths significantly superior to those
of alloys of nominally similar compositions, but in which the
precipitates or nucleation sites are absent. Since this crucial
difference cannot be revealed by room temperature mechanical
property tests, these alloys require tighter controls on manu-
facturing and processing.

Nore 1—The grades covered by this specification represent materials
that are generally suitable for assembly with other castings or wrought
steel parts by fusion welding. It is not intended to imply that these grades
possess equal degrees of weldability; therefore, it is the responsibility of
the purchaser to establish a suitable welding technique. Since these grades
possess varying degrees of suitability for high-temperature service, it is
also the responsibility of the purchaser to determine which grade shall be
furnished, due consideration being given to the requirements of the
applicable construction codes.

1.3 The values stated in either SI units or inch-pound units
are to be regarded separately as standard. The values stated in
each system may not be exact equivalents; therefore, each

' This specification is under the jurisdiction of ASTM Committee AO1 on Steel,
Stainless Steel and Related Alloys and is the direct responsibility of Subcommittee
AO01.18 on Castings.

Current edition approved July 1, 2024. Published July 2024. Originally approved
in 2016. Last previous edition approved in 2021 as A1091/A1091M — 21. DOL:
10.1520/A1091_A1091M-24.

system shall be used independently of the other. Combining
values from the two systems may result in nonconformance
with the standard.

1.4 This international standard was developed in accor-
dance with internationally recognized principles on standard-
ization established in the Decision on Principles for the
Development of International Standards, Guides and Recom-
mendations issued by the World Trade Organization Technical
Barriers to Trade (TBT) Committee.

2. Referenced Documents

2.1 ASTM Standards:?

A703/A703M Specification for Steel Castings, General
Requirements, for Pressure-Containing Parts

A802/A802M Practice for Steel Castings, Surface Accep-
tance Standards, Visual Examination

A985/A985M Specification for Steel Investment Castings
General Requirements, for Pressure-Containing Parts

A999/A999M Specification for General Requirements for
Alloy and Stainless Steel Pipe

2.2. ANSI Standard:?

ANSI B46.1 Surface Texture

2.3 ASME Boiler and Pressure Vessel Code:*

ASME Boiler and Pressure Vessel Code Section I

ASME Boiler and Pressure Vessel Code Section II

ASME Boiler and Pressure Vessel Code Section IV

ASME Boiler and Pressure Vessel Code Section VII

ASME Boiler and Pressure Vessel Code Section IX

ASME Boiler and Pressure Vessel Code Section XII

2.4 Other ASME Codes:*

B16.34 Valves Flanged, Threaded and Welding End

B31.1 Power Piping

? For referenced ASTM standards, visit the ASTM website, www.astm.org, or
contact ASTM Customer Service at www.astm.org/contact. For Annual Book of
ASTM Standards volume information, refer to the standard’s Document Summary
page on the ASTM website.

3 Available from American National Standards Institute (ANSI), 25 W. 43rd St.,
4th Floor, New York, NY 10036, http://www.ansi.org.

4 Available from American Society of Mechanical Engineers (ASME), ASME.
International Headquarters, Two Park Ave., New York, NY 10016-5990, http://
www.asme.org.

*A Summary of Changes section appears at the end of this standard

1554

File: sectionII_partA_data_digitized/note_ocr/page-1610.txt
SA-1091/SA-1091M (ASTM A1091/A1091M)

6. Chemical Composition

6.1 The steel shall conform to the requirements specified in
Table 1 (see Note 2).

Note 2—The role of alloying elements in the development of Grade
C91 has been extensively investigated. V and Cb (Nb) contribute to
precipitation strengthening by forming fine and coherent precipitation of
M(C, N)X carbo-nitrides in the ferrite matrix. V also precipitates as VN
during tempering or during creep. The two elements are more effective in
combination. Therefore, the addition of strong nitride-forming elements,
those with a stronger affinity for nitrogen than Cb (Nb) and V, as
de-oxidation agents interferes with these high-temperature strengthening
mechanisms.° Grade C933 also requires V and Nb to contribute to
precipitation strengthening along with a strong dependence on Boron and
Nitrogen levels. Consequently, the addition of strong nitride-forming
elements with stronger affinity for nitrogen than Nb, V, and B must also be
avoided.

7. Mechanical Properties

7.1 Tensile Testing:

7.1.1 One tension test shall be made from each heat per heat
treatment lot. Test results shall conform to the tensile require-
ments specified in Table 2.

7.1.2 If a specimen is machined improperly or if flaws are
revealed by machining or during testing, the specimen may be
discarded and another substituted from the same heat.

7.1.3 Except as permitted by 7.1.4, and except for invest-
ment castings, test coupons from which tension test specimens
are prepared shall be removed from heat-treated casting
prolongations.

7.1.4 When agreed upon between the manufacturer and the
purchaser, test coupons from which test specimens are pre-
pared shall be cast as separate blocks from the same heat as the
casting represented. The test blocks shall be heat treated in the
same manner as the casting represented.

6 Viswanathan, R. and Bakker, W. T., Materials for Ultra Supercritical Fossil
Power Plants, EPRI, Palo Alto, CA, 2000. TR-114750.

TABLE 1 Chemical Composition Requirements“?

Weight %

Element Grade C91 Grade C933
J84090 NO7130

Carbon 0.08-0.12 0.09-0.13
Manganese 0.30-0.60 0.30-0.75
Phosphorus 0.025 0.025
Sulfur 0.010 0.012
Silicon 0.20-0.50 0.60
Nickel 0.40 0.40
Chromium 8.0-9.5 8.0-9.5
Molybdenum 0.85-1.05 0.30
Niobium 0.060-0.10 0.05-0.10
Nitrogen 0.030-0.070 0.010-0.020
Vanadium 0.18-0.25 0.18-0.25
Aluminum 0.02 0.02
Titanium 0.01 0.01
Zirconium 0.01 0.01
Cobalt 2.75-3.50
Tungsten 2.25-3.00
Boron 0.007-0.019

A All values are maximums unless a range is provided.
® where ellipses (...) appear in this table, there is no requirement, and the element
need not be analyzed for or reported.

ASME BPVC.ILA-2025

TABLE 2 Tensile Requirements“

Tensile Yield Elongation in

Grade Reduction of
Strength, Strength? 2 in. [50 mm,],
(UNS Number) ksi [MPa] ksi MPa %C Area, %
cat 85-110
(ve4os0) [85-760] «9 [415] 18 45
C933 100-125
No7130 [80-860] 90 [550] 16 3s

4 All values are minimums unless a range is provided.

Determined by 0.2 % offset method.

© When ICI test bars are used in tensile testing as provided for in Specification
A703/A703M or A985/A985M for investment castings, the gauge length to reduced
section diameter ratio shall be 4 to 1.

7.2. Hardness Testing—Each casting shall be tested in ac-
cordance with Supplementary Requirement S13 of Specifica-
tion A703/A703M or A985/A985M for investment castings
and shall have a Brinell hardness of 185 to 248 HBW for Grade
C91 castings, or 195 to 270 HBW for Grade C933.

8. Quality

8.1 All accessible surfaces of the castings shall be examined
visually and shall be free of adhering sand, scale, cracks, and
hot tears. Other surface discontinuities shall meet the visual
acceptance standards specified in the order. Practice A802/
A802M or other visual standards may be used to define
acceptable surface discontinuities and finish. Unacceptable
visual surface discontinuities shall be removed and their
removal verified by visual examination of the resultant cavi-
ties. When methods involving high temperatures are used in
the removal of discontinuities, castings shall be preheated to at
least 400 °F [200 °C].

8.2 Except for centrifugally cast pipe, hollow castings larger
than NPS 4 [DN 100] and whose internal surfaces are not
accessible to the visual examination in 8.1 shall be examined
by the ultrasonic examination prescribed in Supplementary
Requirement S7 of Specification A703/A703M; or for invest-
ment castings, Supplementary Requirement S7 of Specification
A985/A985M.

8.2.1 Castings producing a signal equal to or greater than
the lowest signal produced by the referenced discontinuities
shall be considered to contain defects, and they shall be
identified and separated from the acceptable castings. The area
producing the signal may be re-examined.

8.2.2 Castings containing defects shall be rejected if the test
signals were produced by imperfections that cannot be identi-
fied or were produced by cracks or crack-like imperfections.

8.2.3 Castings containing defects may be repaired. To be
accepted, a repaired casting shall pass the ultrasonic examina-
tion and shall meet the minimum wall thickness requirements
of the purchase order.

8.3 Each length of centrifugally cast pipe shall be ultrasoni-
cally examined in accordance with Specification A999/
A999M.

8.4 When additional inspection is desired, Supplementary
Requirements $4, S5, S6, and S10 of Specification A703/
A703M; or, for investment castings, Specification A985/
A985M, may be ordered.

1556

File: sectionII_partA_data_digitized/note_ocr/page-1666.txt
(25)

ASME BPVC.II.A-2025

Table II-200-1

Ferrous Material Specifications Acceptable for BPVC Construction (Including Acceptable ASTM

Editions)
Latest
ASME Material Adopted All Acceptable Editions
Specification [Note (1)] Description [Note (2)] [Note (3)], [Note (4)]
SA-6/SA-6M 21 Identical 88c through 21
General Requirements, Rolled Products
SA-20/SA-20M 20 Identical except for revision in para. 11.5.3. 88 through 20
General Requirements, Plates
SA-29/SA-29M 20 Identical 88 through 20
General Requirements, Bars
SA-31 14 Identical except that 3.1.7 has been deleted, Note 1 has been revised for ASME 00 through 14
and certification is mandatory in 14.
SA-36/SA-36M 19 Identical 88 through 19
SA-47/SA-47M 99(2018) Identical except for the deletion of welded repair references in 11.2 and 11.3 84 through 99(2018)*
and mandatory certification in 14.1.
SA-53/SA-53M 20 Identical 10 through 20
SA-105/SA-105M 21 Identical except for addition of Footnote A call out next to vanadium 87a through 21
composition limit in Table 1 and deletion of [mm] from the thickness
variable (T) in Table 3 Note minimum elongation formula.
SA-106/SA-106M 19a Identical 88a through 19a
SA-134/SA-134M 19 Identical. For products ordered to Section III, Division 1, Supplementary 85 through 19
Requirement S1 is mandatory.
SA-135/SA-135M 21 Identical except certification has been made mandatory. The 06, 09, and 09 88 through 21
(2014) ASTM editions are acceptable provided the minimum metric
hydrostatic pressure is 17200 kPa.
SA-178/SA-178M 19 Identical 02 through 19
SA-179/SA-179M 19 Identical 88a through 19
SA-181/SA-181M 06 Identical 87 through 06
SA-182/SA-182M 23 Identical except for the inclusion of Grade F12 in para. 7.2.1, the removal of 87a through 23
reduced strength levels for thicker sections of Grade F53 in Table 3, the
removal of Grade F53 Classes in Table 3, the removal of Note (G) in Table 3,
the increase of minimum yield strength for Grade F60 in Table 3 and
editorial correction of Supplementary Requirement S13 title. For Grade F91
Type 2, Supplementary Requirement S13 is mandatory.
(a) S32202 (F66) heat treatment range shall be 1,870°F to 1,975°F (1020°C
to 1080°C) for ASTM editions prior to 09a
(b) $32205 (F60) min YS in Table 3 shall be 70 (485) in all ASTM editions
(c) $30815 (F45) and $32228 (F56) direct or indirect in-process heat
treatment is prohibited for ASTM editions prior to 07
(d) K90901 (F91), other acceptable editions are limited to 18
(e) K91061 (F911), other acceptable editions are limited to 05 or later
(f) Para. 7.3.1 is required for Grade F316Ti for ASTM editions prior to -22a
(g) Paras. 6.4.1, 6.4.2, and 6.4.3 regarding parts machined from bar are
required for ASTM editions prior to -22
SA-192/SA-192M 17 Identical 88 through 17
SA-193/SA-193M 20 Identical 14 through 20
SA-194/SA-194M 22 Identical 14 through 22
SA-203/SA-203M 17 Identical 82 through 17
SA-204/SA-204M 17 Identical 88 through 17

1612
