Repository: Demigodofa/ASMEPurchaseOrderHelper

# ASMEPurchaseOrderHelper

PC UI tool to help purchasing agents generate correct ASME purchase orders. The active desktop flow reads normalized ASME JSONL data, applies policy rules, and generates copy-ready/exportable PO content.

## Source of truth (for agents/bots)
This README is the source of truth for rules, orientation, and guidance. The owner may use loose or exact language; if there is any ambiguity, confirm intent. Example: if they say "ordering requirements," confirm they mean "Ordering Information" (the official section name used in the PDFs).

File: sectionII_partA_data_digitized/pages/page-0056.json
{
  "sourcePdf": "2025 OCR SECT II PART A BEGINNING TO SA-450.pdf",
  "sourcePageNumber": 56,
  "globalPageIndex": 56,
  "width": 635.64,
  "height": 810.6,
  "text": "SA-6/SA-6M ASME BPVC.II.A-2025 \nSpecification for \nGeneral Requirements for Rolled Structural Steel Bars, \nPlates, Shapes, and Sheet Piling \n1. Scope \n1. 1 This general requirements specification covers a group \nof common requirements that, unless otherwise specified in the \napplicable product specification, apply to rolled structural steel \nbars, plates, shapes, and sheet piling covered by each of the \nfollowing product specifications issued by ASTM: \nASTM \nDesignation \nA36/A36M \nA131/A131M \nA242/A242M \nA283/A283M \nA328/A328M \nA514/A514M \nA529/A529M \nA572/A572M \nA573/A573M \nA588/A588M \nA633/A633M \nA656/A656M \nA690/A690M \nA709/A709M \nA710/A710M \nA769/A769M \nA786/A786M \nTitle of Specification \nCarbon Structural Steel \nStructural Steel for Ships \nHigh-Strength Low-Alloy Structural Steel \nLow and Intermediate Tensile Strength Carbon Steel Plates \nSteel Sheet Piling \nHigh-Yield-Strength, Quenched and Tempered Alloy Steel \nPlate, Suitable for Welding \nHigh-Strength Carbon-Manganese Steel of Structural Qual\u00ad\nity \nHigh-Strength Low-Alloy Columbium-Vanadium Structural \nSteel \nStructural Carbon Steel Plates \nHigh-Strength Low-Alloy Structural Steel, up to 50 ksi (345 \nMPa] Minimum Yield Point, with Atmospheric Corrosion \nResistance \nNormalized High-Strength Low-Alloy Structural Steel Plates \nHot-Rolled Structural Steel, High-Strength Low-Alloy Plate \nwith Improved Formability \nHigh-Strength Low-Alloy Nickel, Copper, Phosphorus Steel \nH-Piles and Sheet Piling with Atmospheric Corrosion Re\u00ad\nsistance for Use in Marine Environments \nStructural Steel for Bridges \nPrecipitation-Strengthened Low-Carbon Nickel-Copper\u00ad\nChromium-Molybdenum-Columbium Alloy Structural Steel \nPlates \u2022 \nCarbon and High-Strength Electric Resistance Forge\u00ad\nWelded Steel Structural Shapes \nHot-Rolled Carbon, Low-Alloy, High-Strength Low-Alloy, and \nAlloy Steel Floor Plates \n4 \nA827/A827M \nA829/A829M \nA830/A830M \nA857/A857M \nA871/A871M \nA913/A913M \nA945/A945M \nA950/A950M \nPlates, Carbon Steel, for Forging and Similar Applications \nAlloy Structural Steel Plates \nPlates, Carbon Steel, Structural Quality, Furnished to \nChemical Composition Requirements \nSteel Sheet Piling, Cold Formed, Light Gage \nHigh-Strength Low-Alloy Structural Steel Plate With Atmo\u00ad\nspheric Corrosion Resistance \nHigh-Strength Low-Alloy Steel Shapes of Structural Quality, \nProduced by Quenching and Self-Tempering Process \n(QST) \nHigh-Strength Low-Alloy Structural Steel Plate with Low \nCarbon and Restricted Sulfur for Improved Weldability, \nFormability, and Toughness \nFusion-Bonded Epoxy-Coated Structural Steel H-Piles and \nSheet Piling \nA992/A992M Structural Steel Shapes \nA 1043/A 1043M Structural Steel with Low Yield to Tensile Ratio for Use in \nBuildings \nA 1066/A 1066M High-Strength Low-Alloy Structural Steel Plate Produced by \nThermo-Mechanical Controlled Process (TMCP) \n1.2 Annex Al lists permitted variations in dimensions and \nmass (Note 1) in SI units. The values listed are not exact \nconversions of the values in Tables 1 to 31 inclusive but are, \ninstead, rounded or rationalized values. Conformance to Annex \nAl is mandatory when the \"M\" specification designation is \nused. \nNorn 1-The term \"weight\" is used when inch-pound units are the \nstandard; however, under SI, the preferred term is \"mass.\" \n1.3 Annex A2 lists the dimensions of some shape profiles. \n1.4 Appendix Xl providesjnformation on coil as a source \nof structural products. \n1.5 Appendix X2 provides information on the variability of \ntensile properties in plates and structural shapes. \n1.6 Appendix X3 provides information on weldability. \n1.7 Appendix X4 provides information on cold bending of \nplates, including suggested minimum inside radii for cold \nbending. \n1.8 This general requirements specification also covers a \ngroup of supplementary requirements that are applicable to \nseveral of the above product specifications as indicated therein. \nSuch requirements are provided for use where additional \ntesting or additional restrictions are required by the purchaser, \nand apply only where specified individually in the purchase \norder. ",
  "words": [],
  "tableCount": 0,
  "noteCount": 0,
  "tabulaTablesPath": "tables_tabula/page-0056.json",
  "tabulaTablesCsv": "tables_tabula/page-0056.csv",
  "tabulaTableCount": 3,
  "bestTextPath": "best_text/pages/page-0056.txt",
  "bestTextSource": "pass1",
  "bestTextLength": 4098,
  "bestTextAlphaRatio": 0.7582,
  "noteOcrPath": "note_ocr/page-0056.txt",
  "noteOcrCount": 0,
  "noteOcrNotes": [],
  "noteOcrHighDpiPath": "note_ocr_highdpi/page-0056.txt",
  "noteOcrHighDpiCount": 1,
  "noteOcrHighDpiNotes": [
    "Note 1\u2014The term \u201cweight\u201d is used when inch-pound units are the"
  ]
}

File: sectionII_partA_data_digitized/pages/page-0057.json
{
  "sourcePdf": "2025 OCR SECT II PART A BEGINNING TO SA-450.pdf",
  "sourcePageNumber": 57,
  "globalPageIndex": 57,
  "width": 615.48,
  "height": 794.4,
  "text": "ASME BPVC.II.A-2025 SA-6/SA-6M \n1.9 In case of any conflict in requirements, the requirements \nof the applicable product specification prevail over those of this \ngeneral requirements specification. \n1.10 Additional requirements that are specified in the pur\u00ad\nchase order and accepted by the supplier are permitted, \nprovided that such requirements do not negate any of the \nrequirements of this general requirements specification or the \napplicable product specification. \n1.11 For purposes of determining conformance with this \ngeneral requirements specification and the applicable product \nspecification, values are to be rounded to the nearest unit in the \nright-hand place of figures used in expressing the limiting \nvalues in accordance with the rounding method of Practice \nE29. \n1.12 The text of this general requirements specification \ncontains notes or footnotes, or both, that provide explanatory \nmaterial. Such notes and footnotes, excluding those in tables \nand figures, do not contain any mandatory requirements. \n1.13 The values stated in either inch-pound units or SI units \nare to be regarded separately as standard. Within the text, the \nSI units are shown in brackets. The values stated in each \nsystem may not be exact equivalents; therefore, each system \nshall be used independently of the other. Combining values \nfrom the two systems may result in non-conformance with this \nspecification. \n1.14 This general requirements specification and the appli\u00ad\ncable product specification are expressed in both inch-pound \nunits and SI units; however, unless the order specifies the \napplicable \"M\" specification designation (SI units), the struc\u00ad\ntural product is furnished to inch-pound units. \n1.15 This standard does not purport to address all of the \nsafety concerns, if any, associated with its use. It is the \nresponsibility of the user of this standard to establish appro\u00ad\npriate safety, health, and environmental practices and deter\u00ad\nmine the applicability of regulatory limitations prior to use. \n1.16 This international standard was developed in accor\u00ad\ndance with internationally recognized principles on standard\u00ad\nization established in the Decision on Principles for the \nDevelopment of International Standards, Guides and Recom\u00ad\nmendations issued by the World Trade Organization Technical \nBarriers to Trade (TBT) Committee. \n2. Referenced Documents \n2.1 ASTM Standards: \nA131/A131M Specification for Structural Steel for Ships \nA370 Test Methods and Definitions for Mechanical Testing \nof Steel Products \nA673/ A673M Specification for Sampling Procedure for Im\u00ad\npact Testing of Structural Steel \nA 700 Guide for Packaging, Marking, and Loading Methods \nfor Steel Products for Shipment \nA751 Test Methods and Practices for Chemical Analysis of \nSteel Products \nA829/A829M Specification for Alloy Structural Steel Plates \nA941 Terminology Relating to Steel, Stainless Steel, Related \nAlloys, and Ferroalloys \n5 \nE29 Practice for Using Significant Digits in Test Data to \nDetermine Conformance with Specifications \nEll2 Test Methods for Determining Average Grain Size \nE208 Test Method for Conducting Drop-Weight Test to \nDetermine Nil-Ductility Transition Temperature of Fer\u00ad\nritic Steels \n2.2 American Welding Society Standards: \nA5.1/A5.1M Mild Steel Covered Arc-Welding Electrodes \nA5.5/A5.5M Low-Alloy Steel Covered Arc-Welding Elec-\ntrodes \nA5.17/A5.17M Specification For Carbon Steel Electrodes \nAnd Fluxes For Submerged Arc Welding \nAS .18/ AS .18M Specification For Carbon Steel Electrodes \nAnd Rods For Gas Shielded Arc Welding \nA5.20/A5.20M Carbon Steel Electrodes For Flux Cored Arc \nWelding \nA5.23/A5.23M Low Alloy Steel Electrodes And Fluxes For \nSubmerged Arc Welding \nA5.28/A5.28M Specification For Low-Alloy Steel Elec\u00ad\ntrodes And Rods For Gas Shielded Arc Welding \nA5.29/A5.29M Specification for Low-Alloy Steel Elec-\ntrodes for Flux Cored Arc Welding \nDl.1/Dl.lM Structural Welding Code Steel \n2.3 U.S. Military Standards: \nMIL-STD-129 Marking for Shipment and Storage \nMIL-STD-163 Steel Mill Products Preparation for Ship-\nment and Storage \n2.4 U.S. Federal Standard: \nFed. Std. No. 123 Marking for Shipments (Civil Agencies) \n2.5 American Society of Mechanical Engineers Code: \nASME Boiler and Pressure Vessel Code, Section IX \n3. Terminology \n3.1 Definitions of Terms Specific to This Standard: \n3.1.1 Plates (other than floor plates)-Flat, hot-rolled steel, \nordered to thickness or weight [mass] and typically width and \nlength, commonly classified as follows: \n3.1.1.1 When Ordered to Thickness: \n(1) Over 8 in. [200 mm] in width and 0.230 in. [6 mm] or \nover in thickness. \n(2) Over 48 in. [1200 mm] in width and 0.180 in. [4.5 mm] \nor over in thickness. \n3.1.1.2 When Ordered to Weight [Mass]: \n(1) Over 8 in. [200 mm] in width and 9.392 lb/ft 2 [47.10 \nkg/m 2 ] or heavier. \n(2) Over 48 in. [1200 mm] in width and 7.350 lb/ft 2 [35.32 \nkg/2n 2 ] or heavier. \n3.1.1.3 Discussion-Steel products are available in various \nthickness, width, and length combinations depending upon \nequipment and processing capabilities of various manufactur\u00ad\ners and processors. Historic limitations of a product based upon ",
  "words": [],
  "tableCount": 0,
  "noteCount": 0,
  "bestTextPath": "best_text/pages/page-0057.txt",
  "bestTextSource": "pass1",
  "bestTextLength": 5157,
  "bestTextAlphaRatio": 0.7555
}

File: sectionII_partA_data_digitized/pages/page-0061.json
{
  "sourcePdf": "2025 OCR SECT II PART A BEGINNING TO SA-450.pdf",
  "sourcePageNumber": 61,
  "globalPageIndex": 61,
  "width": 613.92,
  "height": 793.2,
  "text": ",--\nASME BPVC.II.A-2025 SA-6/SA-6M \nTABLE A Permitted Variations in Product Analysis \nNoTE 1-Where \" ... \" appears in this table, there is no requirement. \nPermitted \nUpper Limit, or Variations, % \nElement Maximum Specified Under Over \nValue,% Minimum Maximum \nLimit Limit \nCarbon to 0.15 incl 0.02 0.03 \nover 0.15 to 0.40 incl 0.03 0.04 \nover 0.40 to 0.75 Incl 0.04 0.05 \nover 0.75 0.04 0.06 \nManganeseA to 0.60 incl 0.05 0.06 \nover 0.60 to 0.90 incl 0.06 0.08 \nover 0.90 to 1.20 incl 0.08 0.10 \nover 1.20 to 1.35 incl 0.09 0.11 \nover 1.35 to 1.65 incl 0.09 0.12 \nover 1.65 to 1.95 incl 0.11 0.14 \nover 1.95 0.12 0.16 \nPhosphorus to 0.04 incl 0.010 \nover 0.04 to 0.15 incl B \nSulfur to 0.06 incl 0.010 \nover 0.06 B B \nSilicon to 0.30 incl 0.02 0.03 \nover 0.30 to 0.40 incl 0.05 0.05 \nover 0.40 to 2.20 incl 0.06 0.06 \nNickel to 1.00 incl 0.03 0.03 \nover 1 .00 to 2.00 incl 0.05 0.05 \nover 2.00 to 3. 75 incl 0.07 0.07 \nover 3.75 to 5.30 incl 0.08 0.08 \nover 5.30 0.10 0.10 \nChromium to 0.90 incl 0.04 0.04 \nover 0.90 to 2.00 incl 0.06 0.06 \nover 2.00 to 10.00 incl 0.10 0.10 \nover 10.00 to 15.00 incl 0.15 0.15 \nMolybdenum to 0.20 incl O.Q1 0.01 \nover 0.20 to 0.40 incl 0.03 0.03 \nover 0.40 to 1.15 incl 0.04 0.04 \nCopper 0.20 minimum only 0.02 \nto 1.00 incl 0.03 0.03 \nover 1.00 to 2.00 incl 0.05 0.05 \nTitanium to 0.15 incl 0.01\u00b0 0.01 \nVanadium to 0.10 incl 0.01\u00b0 0.01 \nover 0.1 O to 0.25 incl 0.02 0.02 \nover 0.25 0.02 0.03 \nminimum only specified O.Q1 \nBoron any B B \nColumbium to 0.10 incl 0.01\u00b0 0.01 \n(Niobium) 0 \nZirconium to 0.15 incl 0.03 0.03 \nNitrogen to 0.030 incl 0.005 0.005 \nA Permitted variations in manganese content for bars and bar size shapes shall be: \nto 0.90 incl \u00b10.03; over 0.90 to 2.20 incl \u00b10.06. \n8 Product analysis not applicable. \n0 0.005, if the minimum of the range is 0.01 %. \n\u00b0 Columbium and niobium are interchangeable names for the same element. \n9 \nIndex to Tables of Permitted Variations \nDimension \nCamber \nPlates, Carbon Steel; Sheared and Gas-Cut \nPlates, Carbon Steel; Universal Mill \nPlates, Other than Carbon Steel; Sheared, \nGas-Cut and Universal Mill \nShapes, Rolled; S, M, C, MC, and L \nShapes, Rolled; W and HP \nShapes, Split; L and T \nCross Section of Shapes and Bars \nFlats \nHexagons \nRounds and Squares \nShapes, Rolled; L, Bulb Angles, and Z \nShapes, Rolled; W, HP, S, M, C, and MC \nShapes, Rolled; T \nShapes, Split; L and T \nDiameter \nPlates, Sheared \nPlates, Other than Alloy Steel, Gas-Cut \nPlates, Alloy Steel, Gas-Cut \nRounds \nEnd Out-of-Square \nShapes, Other than W \nShapes, W \nShapes, Milled, Other than W \nFlatness \nPlates, Carbon Steel \nPlates, Other than Carbon Steel \nPlates, Restrictive-Carbon Steel \nPlates, Restrictive-Other than Carbon Steel \nLength \nBars \nBars, Recut \nPlates, Sheared and Universal Mill \nPlates, Other than Alloy Steel, Gas-Cut \nPlates, Alloy Steel, Gas-Cut \nPlates, Mill Edge \nShapes, Rolled; Other than W \nShapes, Rolled; W and HP \nShapes, Split; L and T \nShapes, Milled \nStraightness \nBars \nShapes, Other than W \nSweep \nShapes, W and HP \nThickness \nFlats \nPlates, Ordered to Thickness \nWaviness \nPlates\u00b7 \nWeight [Mass] \nPlates, Ordered to Weight [Mass] \nWidth \nTable \nInch-Pound SI Units Units \n12 A1.12 \n11 A1.11 \n11 A1.11 \n21 A1.21 \n24 A1.24 \n25 A1.25 \n26 A1.26 \n28 A1.28 \n27 A1.27 \n17 A1.17 \n16 A1.16 \n18 A1.18 \n25 A1.25 \n6 A1.6 \n7 A1.7 \n10 A1.10 \n27 A1.27 \n20 A1.20 \n22 A1.22 \n23 A1.23 \n13 A1.13 \n14 A1.14 \nS27.1 S27.2 \nS27.3 S27.4 \n30 A1.30 \n31 A1.31 \n3 A1.3 \n9 A1.9 \n8 A1.8 \n4 A1.4 \n19 A1.19 \n22 A1.22 \n25 A1.25 \n23 A1.23 \n29 A1.29 \n21 A1.21 \n24 A1.24 \n26 A1.26 \n1 A1.1 \n15 A1.15 \n2 A1.2 \nFlats 26 A 1.26 \nPlates, Sheared 3 A 1.3 \nPlates, Universal Mill 5 A1.5 \nPlates, Other than Alloy Steel, Gas-Cut 9 A 1.9 \nPlates, Alloy Steel, Gas-Cut 8 A 1.8 \nPlates, Mill Edge 4 A 1.4 \n8.3.2.4 Contents for the combination of two or more auste\u00ad\nnitic grain refining elements that exceed the applicable mini\u00ad\nmum values agreed to by the purchaser as being sufficient for \naustenitic grain size testing to be waived: \n9. Quality \n9 .1 General-Structural products shall be free of injurious \ndefects and shall have a workmanlike finish. ",
  "words": [],
  "tableCount": 0,
  "noteCount": 0,
  "tabulaTablesPath": "tables_tabula/page-0061.json",
  "tabulaTablesCsv": "tables_tabula/page-0061.csv",
  "tabulaTableCount": 1,
  "bestTextPath": "best_text\\pages\\page-0061.txt",
  "bestTextSource": "full_ocr_highdpi",
  "bestTextLength": 3825,
  "bestTextAlphaRatio": 0.563
}

File: sectionII_partA_data_digitized/pages/page-0063.json
{
  "sourcePdf": "2025 OCR SECT II PART A BEGINNING TO SA-450.pdf",
  "sourcePageNumber": 63,
  "globalPageIndex": 63,
  "width": 624.84,
  "height": 801.72,
  "text": "ASME BPVC.II.A-2025 SA-6/SA-6M \nA5.20/A5.20M, A5.23/A5.23M, A5.28/A5.28M, or A5.29/ \nA5.29M, whichever is applicable. For SMAW, low hydrogen \nelectrodes shall be used. \n9.5.1.3 Electrodes and electrode-flux combinations shall be \nselected so that the tensile strength of the deposited weld metal \n(after any required heat treatment) is consistent with the tensile \nstrength specified for the base metal being repaired. \n9.5.1.4 Welding electrodes and flux materials shall be dry \nand protected from moisture during storage and use. \n9.5.1.5 Prior to repair welding, the surface to be welded \nshall be inspected to verify that the imperfections intended to \nbe removed have been removed completely. Surfaces to be \nwelded and smiaces adjacent to the weld shall be dry and free \nof scale, slag, mst, moisture, grease, and other foreign material \nthat would prevent proper welding. \n9.5.1.6 Welders and welding operators shall be qualified in \naccordance with the requirements of AWS Dl.1/Dl.lM or \nASME Boiler and Pressure Vessel Code, Section IX, except \nthat any complete joint penetration groove weld qualification \nalso qualifies the welder or welding operator to do repair \nwelding. \n9.5.1.7 Repair welding of structural products shall be in \naccordance with a welding procedure specification (WPS) that \nis in accordance with the requirements of AWS Dl.1/Dl.lM or \nASME Boiler and Pressure Vessel Code, Section IX, with the \nfollowing exceptions or clarifications: \n( 1) The WPS shall be qualified by testing a complete joint \npenetration groove weld or a surface groove weld. \n(2) The geometry of the surface groove weld need not be \ndescribed in other than a general way. \n(3) An AWS Dl.1/Dl.lM prequalified complete joint \npenetration groove weld WPS is acceptable. \n( 4) Any material not listed in the prequalified base \nmetal-filler metal combinations of AWS Dl.1/Dl.lM also is \nconsidered to be prequalified if its chemical composition and \nmechanical properties are comparable to those for one of the \nprequalified base metals listed in AWS Dl.1/Dl.lM. \n9.5.1.8 When so specified in the purchase order, the WPS \nshall include qualification by Charpy V-notch testing, with the \ntest locations, test conditions, and the acceptance criteria \nmeeting the requirements specified for repair welding in the \npurchase order. \n9.5.1.9 When so specified in the purchase order, the welding \nprocedure specification shall be subject to approval by the \npurchaser prior to repair welding. \n9.5.2 Structural Products with a Specified Minimum Tensile \nStrength of 100 ksi [690 MPa] or Higher-Repair welding of \nstructural products with a specified minimum tensile strength \nof 100 ksi [690 MPa] or higher shall be subject to the following \nadditional requirements: \n9.5.2.1 When so specified in the purchase order, prior \napproval for repair by welding shall be obtained from the \npurchaser. \n9.5.2.2 The surface to be welded shall be inspected using a \nmagnetic particle method or a liquid penetrant method to verify \nthat the imperfections intended to be removed have been \ncompletely removed. When magnetic particle inspection is \n11 \nemployed, the surface shall be inspected both parallel and \nperpendicular to the length of the area to be repaired. \n9.5.2.3 When weld repairs are to be post-weld heat-treated, \nspecial care shall be exercised in the selection of electrodes to \navoid those compositions that embrittle as a result of such heat \ntreatment. \n9.5.2.4 Repairs on structural products that are subsequently \nheat-treated at the mill shall be inspected after heat treatment; \nrepairs on structural products that are not subsequently heat\u00ad\ntreated at the mill shall be inspected no sooner than 48 h after \nwelding. Such inspection shall use a magnetic particle method \nor a liquid penetrant method; where magnetic particle inspec\u00ad\ntion is involved, such inspection shall be both parallel to and \nperpendicular to the length of the repair. \n9.5.2.5 The location of the weld repairs shall be marked on \nthe finished piece. \u2022 \n9.5.3 Repair Quality-The welds and adjacent heat-affected \nzone shall be sound and free of cracks, the weld metal being \nthoroughly fused to all surfaces and edges without undercutting \nor overlap. Any visible cracks, porosity, lack of fusion, or \nundercut in any layer shall be removed prior to deposition of \nthe succeeding layer. Weld metal shall project at least 1/J6 in. (2 \nmm) above the rolled surface after welding, and the projecting \nmetal shall be removed by chipping or grinding, or both, to \nmake it flush with the rolled smiace, and to produce a \nworkmanlike finish. \n9.5.4 Inspection of Repair-The manufacturer or processor \nshall maintain an inspection program to inspect the work to see \nthat: \n9.5.4.1 Imperfections have been completely removed. \n9.5.4.2 The limitations specified above have not been ex\u00ad\nceeded. \n9.5.4.3 Established welding procedures have been followed, \nand \n9.5.4.4 Any weld deposit is of acceptable quality as defined \nabove. \n10. Test Methods \n10.1 All tests shall be conducted in accordance with Test \nMethods and Definitions A370. \n10.2 Yield strength shall be determined either by the 0.2 % \noffset method or by the 0.5 % extension under load method, \nunless otherwise stated in the material specification. \n10.3 Rounding Procedures-For purposes of determining \nconformance with the specification, a calculated value shall be \nrounded to the nearest 1 ksi [5 MPa] tensile and yield strength, \nand to the nearest unit in the right-hand place of figures used in \nexpressing the limiting value for other values in accordance \nwith the rounding method given in Practice E29. \n10.4 For full-section test specimens of angles, the cross\u00ad\nsectional area used for calculating the yield and tensile \nstrengths shall be a theoretical area calculated on the basis of \nthe weight of the test specimen (see 12.1). \n11. Tension Tests \n11.1 Condition-Test specimens for non-heat-treated struc\u00ad\ntural products shall be taken from test coupons that are \nrepresentative of the structural products in their delivered ",
  "words": [],
  "tableCount": 0,
  "noteCount": 0,
  "bestTextPath": "best_text/pages/page-0063.txt",
  "bestTextSource": "pass1",
  "bestTextLength": 6074,
  "bestTextAlphaRatio": 0.7664
}

File: sectionII_partA_data_digitized/pages/page-0065.json
{
  "sourcePdf": "2025 OCR SECT II PART A BEGINNING TO SA-450.pdf",
  "sourcePageNumber": 65,
  "globalPageIndex": 65,
  "width": 617.04,
  "height": 795.6,
  "text": "ASME BPVC.II.A-2025 SA-6/SA-6M \nTABLE B Minimum Number of Tension Tests Required \nThicknessA Range \nRolled for the Heat \nUnder % in. [10 mm] \n% to 2 In. [10 to 50 mm], incl \nOver 2 in. [50 mm] \nThicknessA Difference \nBetween Pieces or \nPlates-as-rolled in the \nThicknessA Range \n1/to in. [2 mm] or less \nMore than 1/,e in. [2 mm] \nLess than% in. [10 mm] \n% in. [10 mm] or more \nLess than 1 in. [25 mm] \n1 in. [25 mm] or more \nMinimum Number of Tension \nTests Required \nTwo 8 tests per heat, taken from different pieces or plates-as-rolled having \nany thicknessA in the thicknessA range \nTwo 8 tests P.er heat, one taken from the minimum thicknessA in the \nthickness\" range and one taken from the maximum thicknessA in the \nthicknessA range \nTwo 8 tests per heat, taken from different pieces or plates-as-rolled having \nany thicknessA in the thicknessA range \nTwo 8 tests P.er heat, one taken from the minimum thicknessA in the \nthickness\" range and one taken from the maximum thicknessA in the \nthicknessA range \nTwo 8 tests per heat, taken from different pieces or plates-as-rolled having \nany thicknessA in the thicknessA range \nTwo 8 tests P.er heat, one taken from the minimum thicknessA in the \nthickness\" range and one taken from the maximum thicknessA in the \nthicknessA range \nA Thickness means the specified thickness, diameter, or comparable dimension, whichever is appropriate for the specific structural product rolled. \n8 One test, if only one piece or plate-as-rolled is to be qualified. \nTABLE C Minimum Number of Coils Required to be Tension Tested \nNoTE 1-See 11.4.2.2 and 11.4.2.3 for the number of tests to be taken per coil. \nThicknessA Difference Between Coils in the Heat Minimum Number of Coils Required to be Tension Tested \nLess than 1/10 in. [2 mm] \n1/,a in. [2 mm] or more \nTwo 8 coils per heat, at any thicknessA in the heat \nTwo 8 coils per heat, one at the minimum thicknessA in the heat and one at the maximum thicknessA in \nthe heat \nA Thickness means the specified thickness, diameter, or comparable dimension, whichever is appropriate for the specific structural product rolled. \n8 One coil, if the product of only one coil is to be qualified. \n11.4.4.1 As given in Table B, or \n11.4.4.2 One taken from the minimum thickness in the heat, \nwhere thickness means the specified thickness, diameter, or \ncomparable dimension, whichever is appropriate for the appli\u00ad\ncable structural product rolled. \n11.5 Preparation: \n11.5.1 Plates: \n11.5.1.1 Tension test specimens for plates \u00be in. [20 mm] \nand under in thickness shall be the full thickness of the plates. \nThe test specimens shall conform to the requirements shown in \nFig. 3 of Test Methods and Definitions A370 for either the \n1 \u00bd-in. [40-mm] wide test specimen or the \u00bd-in. [12.5-mm] \nwide test specimen. \n11.5.1.2 For plates up to 4 in. [100 mm] inclusive, in \nthickness, the use of 1 \u00bd-in. [40-mm] wide test specimens, full \nthickness of the plate and conforming to the requirements \nshown in Fig. 3 of Test Methods and Definitions A370, shall be \nsubject to the limitation that adequate testing machine capacity \nis available. \n11.5.1.3 For plates over\u00be in. [20 mm] in thickness, except \nas permitted in 11.5.1.2, tension test specimens shall conform \nto the requirements shown in Fig. 4 of Test Methods and \nDefinitions A370 for the 0.500-in. [12.5-mm] diameter test \nspecimen. The axis of such test specimens shall be located \nmidway between the center of thickness and the top or bottom \nsurface of the plate. \n11.5.2 Shapes: \n11.5.2.1 Except where angles are tested in full section, \ntension test specimens for shapes\u00be in. [20 mm] and under in \nthickness shall be the full thickness of the shape. Such test \nspecimen shall conform to the requirements shown in Fig. 3 of \n13 \nTest Methods and Definitions A370 for either the 1 \u00bd-in. \n[40-mm] wide test specimen or the \u00bd-in. [12.5-mm] wide test \nspecimen. \n11.5.2.2 For shapes up to 5 in. [125 mm] inclusive, in \nthickness, the use of 1 \u00bd-in. [40-mm] wide test specimens, full \nthickness of the shape and conforming to the requirements \nshown in Fig. 3 of Test Methods and Definitions A370, shall be \nsubject to the limitation that adequate testing machine capacity \nis available. \n11.5.2.3 For shapes over\u00be in. [20 mm] in thickness, except \nas permitted in 11.5.2.2, tension test specimens shall conform \nto the requirements shown in Fig. 4 of Test Methods and \nDefinitions A370 for the 0.500-in. [12.5-mm] diameter test \nspecimens. The axis of such test specimens shall be located \nmidway between the center of thickness and the top or bottom \nsurface of the shape. \n11.5.3 Bars: \n11.5.3.1 Except as otherwise provided below, test speci\u00ad\nmens for bars shall be in accordance with Annex Al of Test \nMethods and Definitions A370. \n11.5.3.2 Except as provided in 11.5.3.5, test specimens for \nbars \u00be in. [20 mm] and under in thickness shall conform to the \nrequirements shown in Fig. 3 of Test Methods and Definitions \nA370 for either the 1 \u00bd-in. [40-mm] wide test specimen or the \n\u00bd-in. [12.5-mm] wide specimen. \n11.5.3.3 Except as provided in 11.5.3.4 and 11.5.3.5, test \nspecimens for bars over\u00be in. [20 mm] in thickness or diameter \nshall conform either to the requirements for the 1 \u00bd-in. \n[40-mm] or \u00bd-in. [12.5-mm] wide test specimen shown in Fig. \n3 of Test Methods and Definitions A370, or to the requirements \nfor the 0.500-in. [12.5-mm] diameter test specimen shown in \nFig. 4 of Test Methods and Definitions A370. ",
  "words": [],
  "tableCount": 0,
  "noteCount": 0,
  "tabulaTablesPath": "tables_tabula/page-0065.json",
  "tabulaTablesCsv": "tables_tabula/page-0065.csv",
  "tabulaTableCount": 0,
  "bestTextPath": "best_text/pages/page-0065.txt",
  "bestTextSource": "pass1",
  "bestTextLength": 5467,
  "bestTextAlphaRatio": 0.7081
}

File: sectionII_partA_data_digitized/pages/page-0068.json
{
  "sourcePdf": "2025 OCR SECT II PART A BEGINNING TO SA-450.pdf",
  "sourcePageNumber": 68,
  "globalPageIndex": 68,
  "width": 626.4,
  "height": 803.04,
  "text": "SA-6/SA-6M ASME BPVC.II.A-2025 \nCoil.\" Both test results shall be reported for each qualifying \ncoil, and the location within the coil for each test shall be \nstated. \n14.4 For structural products produced from coil, both the \nmanufacturer and the processor shall be identified on the test \nreport. \n14.5 When full-section test specimens have been used for \nthe qualification of angles, that information shall be stated on \nthe test report. \n14.6 A signature is not required on the test report; however, \nthe document shall clearly identify the organization submitting \nthe report. Notwithstanding the absence of a signature, the \norganization submitting the report is responsible for the content \nof the report. \n14.7 For structural products finished by other than the \noriginal manufacturer, the supplier of the structural product \nshall also provide the purchaser with a copy of the original \nmanufacturer's test report. \n14.8 A test report, certificate of inspection, or similar \ndocument printed from or used in electronic form from an \nelectronic data interchange (EDI) transmission shall be re\u00ad\ngarded as having the same validity as a counterpart printed in \nthe certifier's facility. The content of the EDI transmitted \ndocument shall meet the requirements of the applicable product \nspecification and shall conform to any existing EDI agreement \nbetween the purchaser and the supplier. Notwithstanding the \nabsence of a signature, the organization submitting the EDI \ntransmission shall be responsible for the content of the repmt. \nNoTE 9-The industry definition as invoked here is: EDI is the \ncomputer to computer exchange of business information in a standard \nformat such as ANSI ASC Xl2. \n15. Inspection and Testing \n15.1 The inspector representing the purchaser shall have \nfree entry, at all times, while work on the contract of the \npurchaser is being performed, to all parts of the manufacturer's \nworks that concern the manufacture of the structural product \nordered. The manufacturer shall afford the inspector all rea\u00ad\nsonable facilities to be satisfied that the structural product is \nbeing furnished in accordance with this general requirements \nspecification, the applicable product specification, and the \npurchase order. All tests (except product analysis) and inspec\u00ad\ntion shall be made at the place of manufacture prior to \nshipment, unless otherwise specified, and shall be conducted so \nas not to interfere with the operation of the manufacturer's \nworks. \n15.2 Where structural products are produced from coil, 15.1 \nshall apply to the processor instead of the manufacturer, and \nthe place of process shall apply instead of the place of \nmanufacture. Where structural products are produced from coil \nand the processor is different from the manufacturer, the \ninspector representing the purchaser shall have free entry at all \ntimes while work on the contract of the purchaser is being \nperformed to all parts of the manufacturer's works that concern \nthe manufacture of the structural product ordered. \n16 \n16. Retreatment \n16.1 If any heat-treated structural product fails to meet the \nmechanical property requirements of the applicable product \nspecification, the manufacturer or the processor shall have the \noption of heat treating the structural product again. All me\u00ad\nchanical property tests shall be repeated and the structural \nproduct shall be reexamined for surface defects when it is \nresubmitted for inspection. \n17. Rejection \n17 .1 Any rejection based upon product analysis made in \naccordance with the applicable product specification shall be \nreported to the supplier and samples that represent the rejected \nstructural product shall be preserved for two weeks from the \ndate of notification of such rejection. In case of dissatisfaction \nwith the results of the tests, the supplier shall have the option \nof making claim for a rehearing within that time. \n17.2 The purchaser shall have the option of rejecting struc\u00ad\ntural product that exhibits injurious defects subsequent to its \nacceptance at the manufacturer's or processor's works, and so \nnotifying the manufacturer or processor. \n18. Identification of Structural Products \n18.1 Required Plate Markings: \n18.1.1 Except as allowed by 18.1.4.2 and 18.6, plates shall \nbe legibly marked with the following: applicable ASTM \ndesignation (see 1.1) (year-date not required); \"G\" or \"MT\" if \napplicable (see 18.1.2); applicable grade; heat number; size and \nthickness; and name, brand, or trademark of the manufacturer \n(for plates produced from an as-rolled structural product) or the \nprocessor (for plates produced from coil). \n18.1.2 Plates that are required to be heat treated, but have \nnot been so heat treated, shall be marked, by the manufacturer \nor processor, with the letter \"G\" (denoting green) following the \nrequired ASTM designation mark, except that \"G\" marking is \nnot necessary if such plates are for shipment, for the purpose of \nobtaining the required heat treatment, to an organization under \nthe manufacturer's control. Such plates shall have been quali\u00ad\nfied for shipment on the basis of test specimens that have been \nso heat treated. Plates that are required to be heat treated, and \nhave been so heat treated, shall be marked, by the party that \nperformed the heat treatment, with the letter \"MT\" (denoting \nmaterial treated) following the required ASTM designation \nmark. \n18.1.3 Except as allowed by 18.1.4.2 and 18.6, the required \nmarkings for plates shall be by steel die stamping, paint \nmarking, or by means of permanently affixed, colorfast, \nweather-resistant labels or tags. It shall be the responsibility of \nthe supplier that all required markings be intact and fully \nlegible upon receipt by the purchaser. \n18.1.4 Location of Markings: \n18.1.4.1 The required markings for plates shall be in at least \none place on each finished plate. \n18.1.4.2 For secured lifts of all sizes of plates 3/s in. [10 mm] \n(or 5 /16 in. [8 mm] for material specified for bridge construction \nend use) or under in thickness, and for secured lifts of all \nthicknesses of plates 36 in. [900 mm] or under in width, the \nmanufacturer or processor shall have the option of placing such ",
  "words": [],
  "tableCount": 0,
  "noteCount": 0,
  "bestTextPath": "best_text/pages/page-0068.txt",
  "bestTextSource": "pass1",
  "bestTextLength": 6201,
  "bestTextAlphaRatio": 0.7802
}

File: sectionII_partA_data_digitized/pages/page-0069.json
{
  "sourcePdf": "2025 OCR SECT II PART A BEGINNING TO SA-450.pdf",
  "sourcePageNumber": 69,
  "globalPageIndex": 69,
  "width": 629.4,
  "height": 805.44,
  "text": "ASME BPVC.II.A-2025 SA-6/SA-6M \nmarkings on only the top piece of each lift, or of showing such \nmarkings on a substantial tag attached to each lift, unless \notherwise specified. \n18.2 Shapes: \n18.2.1 Except as allowed by 18.2.2 and 18.6, shapes shall be \nmarked with the heat number, size of section, length, and mill \nidentification marks on each piece. Shapes with the greatest \ncross-sectional dimension greater than 6 in. [150 mm] shall \nhave the manufacturer's name, brand, or trademark shown in \nraised letters at intervals along the length. In addition, shapes \nshall be identified with the ASTM designation (year-date not \nrequired) and grade, either by marking each piece individually, \nby permanently affixing a colorfast, weather-resistant label or \ntag, or, if bundled, by attaching a substantial tag to the bundle. \n18.2.2 Bundling for shipment of small shapes with the \ngreatest cross-sectional dimension not greater than 6 in. [150 \nmm] is permissible. Each lift or bundle shall be marked or \nsubstantially tagged showing the identification information \nlisted in 18.2.1. \n18.2.3 It shall be permissible for the manufacturer to make \na full size bundle at the end of a heat by adding product from \na consecutively rolled heat of the same nominal chemical \ncomposition. The manufacturer shall identify a bundle consist\u00ad\ning of product from two heats with the number of the first heat \nrolled or identify both heats. The manufacturer shall maintain \nrecords of the heats contained in each bundle. \n18.3 Steel Sheet Piling-Steel sheet piling shall be marked \nwith the heat number, size of section, length, and mill identi\u00ad\nfication marks on each piece, either by marking, or by \npermanently affixing colorfast, weather-resistant label or tag. \nThe manufacturer's name, brand, or trademark shall be shown \nin raised letters at intervals along the length. \n18.4 Bars-Bars of all sizes, when loaded for shipment, \nshall be properly identified with the name or brand of \nmanufacturer, purchaser's name and order number, the ASTM \ndesignation number (year-date not required), grade number \nwhere appropriate, size and length, weight [mass] of lift, and \nthe heat number for identification. Unless otherwise specified, \nthe method of marking is at the manufacturer's option and shall \nbe made by hot stamping, cold stamping, painting, or marking \ntags attached to the lifts of bars. Bars are not required to be \ndie-stamped. \n18.4.1 It shall be permissible for the manufacturer to make \na full size bundle at the end of a heat by adding product from \na consecutively rolled heat of the same nominal chemical \ncomposition. The manufacturer shall identify a bundle consist\u00ad\ning of product from two heats with the number of the first heat \nrolled or identify both heats. The manufacturer shall maintain \nrecords of the heats contained in each bundle. \n17 \n18.5 Bar Coding-In addition to the requirements of 18.1 -\n18.4 inclusive, the manufacturer or processor shall have the \noption of using bar coding as a supplementary identification \nmethod. \nNoTE 10-Bar coding should be consistent with AIAG Standards. \n18.6 Subdivided Material: \n18.6.1 Except as allowed by 18.6.2, pieces separated from \na master structural product by an organization other than the \noriginal manufacturer shall be identified with the ASTM \ndesignation (year-date not required), grade, heat number, and \nthe heat treatment identification, if applicable, along with the \ntrademark, brand, or name of the organization subdividing the \nstructural product. The identification methods shall be in \naccordance with the requirements of 18.1 - 18.4 inclusive, \nexcept that the raised letters method for shapes and steel sheet \npiling is not required. If the original manufacturer's identifi\u00ad\ncation remains intact, the structural product need not be \nadditionally identified by the organization supplying the struc\u00ad\ntural product. \n18.6.2 It shall be permissible for pieces from the same heat \nof structural product to be bundled or placed in secured lifts, \nwith the identification specified in 18.6.1 placed on the top \npiece of each lift or shown on a substantial tag attached to each \nbundle or lift. \n19. Packaging, Marking, and Loading for Shipment \n19.1 Packaging, marking, and loading for shipment shall be \nin accordance with Practices A 700. \n19.2 When Level A is specified, and when specified in the \ncontract or order, and for direct procurement by or direct \nshipment to the U.S. government, preservation, packaging, and \npacking shall be in accordance with the Level A requirements \nof MIL-STD-163. \n19.3 When specified in the contract or order, and for direct \nprocurement by or direct shipment to the U.S. government, \nmarking for shipment, in addition to requirements specified in \nthe contract or order, shall be in accordance with MIL-STD-\n129 for military agencies and with Fed. Std. No. 123 for civil \nagencies. \n20. Keywords \n20.1 bars; general requirements; plates; rolled; shapes; sheet \npiling; structural steel ",
  "words": [],
  "tableCount": 0,
  "noteCount": 0,
  "bestTextPath": "best_text/pages/page-0069.txt",
  "bestTextSource": "pass1",
  "bestTextLength": 5007,
  "bestTextAlphaRatio": 0.7683
}
