Repository: Demigodofa/ASMEPurchaseOrderHelper

# ASMEPurchaseOrderHelper

PC UI tool to help purchasing agents generate correct ASME purchase orders. The active desktop flow reads normalized ASME JSONL data, applies policy rules, and generates copy-ready/exportable PO content.

## Source of truth (for agents/bots)
This README is the source of truth for rules, orientation, and guidance. The owner may use loose or exact language; if there is any ambiguity, confirm intent. Example: if they say "ordering requirements," confirm they mean "Ordering Information" (the official section name used in the PDFs).

File: sectionII_partA_data_digitized/pages/page-0227.json
{
  "sourcePdf": "2025 OCR SECT II PART A BEGINNING TO SA-450.pdf",
  "sourcePageNumber": 227,
  "globalPageIndex": 227,
  "width": 613.92,
  "height": 793.2,
  "text": "ASME BPVC.II.A-2025 SA-106/SA-106M \n19.1.1 NPS l\u00bd [DN 40] and Smaller-All walls shall be \neither plain-end square cut, or plain-end beveled at the option \nof the manufacturer. \n19.1.2 NPS 2 [DN 50] and Larger-Walls through extra \nstrong weights, shall be plain-end-beveled. \n19.1.3 NPS 2 [DN 50] and Larger-Walls over extra strong \nweights, shall be plain-end square cut. \n19.2 Plain-end beveled pipe shall be plain-end pipe having \na bevel angle of 30\u00b0, + 5\u00b0 or - 0\u00b0, as measured from a line \ndrawn perpendicular to the axis of the pipe with a root face of \n1/16 \u00b1 1/32 in. [1.6 \u00b1 0.8 mm]. Other bevel angles may be \nspecified by agreement between the purchaser and the manu\u00ad\nfacturer. \n20. Sampling \n20.1 For product analysis (see 9.1) and tensile tests (see \n21.1), a lot is the number of lengths of the same size and wall \nthickness from any one heat of steel; of 400 lengths or fraction \nthereof, of each size up to, but not including, NPS 6 [DN 150]; \nand of 200 lengths or fraction thereof of each size NPS 6 [DN \n150] and over. \n20.2 For bend tests (see 21.2), a lot is the number of lengths \nof the same size and wall thickness from any one heat of steel, \nof 400 lengths or fraction thereof, of each size. \n20.3 For flattening tests, a lot is the number of lengths of the \nsame size and wall thickness from any one heat of steel, of 400 \nlengths or fraction thereof of each size over NPS 2 [DN 50], up \nto but not including NPS 6 [DN 150], and of 200 lengths or \nfraction thereof, of each size NPS 6 [DN 150] and over. \n21. Number of Tests \n21.1 The tensile requirements specified in Section 10 shall \nbe determined on one length of pipe from each lot (see 20.1). \n21.2 For pipe NPS 2 [DN 50] and under, the bend test \nspecified in 11.1 shall be made on one pipe from each lot ( see \n20.2). The bend test, where used as required by 11.2, shall be \nmade on one end of 5 % of the pipe from each lot. For small \nlots, at least one pipe shall be tested. \n21.3 If any test specimen shows flaws or defective \nmachining, it shall be permissible to discard it and substitute \nanother test specimen. \n22. Retests \n22.1 If the percentage of\u00b7 elongation of any tension test \nspecimen is less than that given in Table 1 and any part of the \nfracture is more than \u00be in. [19 mm] from the center of the \ngauge length of a 2-in. [50-mm] specimen as indicated by \nscribe scratches marked on the specimen before testing, a retest \nshall be allowed. If a specimen breaks in an inside or outside \nsurface flaw, a retest shall be allowed. \n23. Test Specimens and Test Methods \n23.1 On NPS 8 [DN 200] and larger, specimens cut either \nlongitudinally or transversely shall be acceptable for the \ntension test. On sizes smaller than NPS 8 [DN 200], the \nlongitudinal test only shall be used. \n23.2 When round tension test specimens are used for pipe \nwall thicknesses over 1.0 in. [25.4 mm], the mid-length of the \nlongitudinal axis of such test specimens shall be from a \nlocation midway between the inside and outside surfaces of the \npipe. \n23 .3 Test specimens for the bend test specified in Section 11 \nand for the flattening tests shall consist of sections cut from a \npipe. Specimens for flattening tests shall be smooth on the ends \nand free from burrs, except when made on crop ends. \n23.4 Test specimens for the bend test specified in 11.2 shall \nbe cut from one end of the pipe and, unless otherwise specified, \nshall be taken in a transverse direction. One test specimen shall \nbe taken as close to the outer surface as possible and another \nfrom as close to the inner surface as possible. The specimens \nshall be either\u00bd by\u00bd in. [12.5 by 12.5 mm] in section or 1 by \n\u00bd in. [25 by 12.5 mm] in section with the corners rounded to \na radius not over 1/16 in. [1.6 mm] and need not exceed 6 in. \n[150 mm] in length. The side of the samples placed in tension \nduring the bend shall be the side closest to the inner and outer \nsurface of the pipe respectively. \n23.5 All routine check tests shall be made at room tempera\u00ad\nture. \n23.6 All tests shall be performed after the heat treatments \npermitted by 5.1 or required by 5.2. \n24. Certification \n24.1 In the required test report(s), in addition to the require\u00ad\nments of Specification A530/A530M, the producer or supplier \nshall furnish to the purchaser a chemical analysis report for the \nelements specified in Table 1. \n25. Product Marking \n25.1 In addition to the marking prescribed in Specification \nA530/A530M, the marking shall include heat number, the \ninformation as per Table 4, an additional symbol \"S\" if one or \nmore of the supplementary requirements apply; the length, OD \n1 %, if ordered as special outside diameter tolerance pipe; ID \n1 %, if ordered as special inside diameter tolerance pipe; the \nschedule number, weight class, or nominal wall thickness; and, \nfor sizes larger than NPS 4 [DN 100], the weight. Length shall \nbe marked in feet and tenths of a foot [metres to two decimal \nplaces], depending on the units to which the material was \nordered, or other marking subject to agreement. For sizes NPS \n1 \u00bd, 1 \u00bc, 1, and\u00be [DN 40, 32, 25, and 20], each length shall \nbe marked as prescribed in Specification A530/A530M. These \nsizes shall be bundled in accordance with standard mill practice \nand the total bundle footage marked on the bundle tag; \nindividual lengths of pipe need not be marked with footage. \nFor sizes less than NPS % [DN 20], all the required markings \nshall be on the bundle tag or on each length of pipe and shall \nTABLE 4 Marking \nHydro NDE Marking \nYes No Test Pressure \nNo Yes NDE \nNo No NH \nYes Yes Test Pressure/NOE \n175 ",
  "words": [],
  "tableCount": 0,
  "noteCount": 0,
  "tabulaTablesPath": "tables_tabula/page-0227.json",
  "tabulaTablesCsv": "tables_tabula/page-0227.csv",
  "tabulaTableCount": 2,
  "bestTextPath": "best_text/pages/page-0227.txt",
  "bestTextSource": "pass1",
  "bestTextLength": 5612,
  "bestTextAlphaRatio": 0.7113
}

File: sectionII_partA_data_digitized/pages/page-0228.json
{
  "sourcePdf": "2025 OCR SECT II PART A BEGINNING TO SA-450.pdf",
  "sourcePageNumber": 228,
  "globalPageIndex": 228,
  "width": 615.48,
  "height": 794.4,
  "text": "SA-106/SA-106M ASME BPVC.II.A-2025 \ninclude the total footage; individual lengths of pipe need not be \nmarked with footage. If not marked on the bundle tag, all \nrequired marking shall be on each length. \n25.2 When pipe sections are cut into shorter lengths by a \nsubsequent processor for resale as material, the processor shall \ntransfer complete identifying information, including the name \nor brand of the manufacturer to each unmarked cut length, or \nto metal tags securely attached to bundles of unmarked small \ndiameter pipe. The same material designation shall be included \nwith the information transferred, and the processor's name, \ntrademark, or brand shall be added. \n25.3 Bar Coding-In addition to the requirements in 25.1 \nand 25.2, bar coding is acceptable as a supplementary identi\u00ad\nfication method. The purchaser may specify in the order a \nspecific bar coding system to be used. \n26. Government Procurement \n26.1 When specified in the contract, material shall be \npreserved, packaged, and packed in accordance with the \nrequirements of MIL-STD-163. The applicable levels shall be \nas specified in the contract. Marking for the shipment of such \nmaterial shall be in accordance with Fed. Std. No. 123 for civil \nagencies and MIL-STD-129 or Fed. Std. No. 183 if continuous \nmarking is required for military agencies. \n26.2 Inspection-Unless otherwise specified in the contract, \nthe producer is responsible for the performance of all inspec\u00ad\ntion and test requirements specified herein. Except as otherwise \nspecified in the contract, the producer shall use his own, or any \nother suitable facilities for the performance of the inspection \nand test requirements specified herein, unless disapproved by \nthe purchaser. The purchaser shall have the right to perform \nany of the inspections and tests set forth in this specification \nwhere such inspections are deemed necessary to ensure that the \nmaterial conforms to the prescribed requirements. \n27. Keywords \n27 .1 carbon steel pipe; seamless steel pipe; steel pipe \nSUPPLEMENTARY REQUIREMENTS \nOne or more of the following supplementary requirements shall apply only when specified in the \npurchase order. The purchaser may specify a different frequency of test or analysis than is provided \nin the supplementary requirement. Subject to agreement between the purchaser and manufacturer, \nretest and retreatment provisions of these supplementary requirements may also be modified. \nSl. Product Analysis \nS 1.1 Product analysis shall be made on each length of pipe. \nIndividual lengths failing to conform to the chemical compo\u00ad\nsition requirements shall be rejected. \nS2. Transverse Tension Test \nS2. l A transverse tension test shall be made on a specimen \nfrom one end or both ends of each pipe NPS 8 [DN 200] and \nover. If this supplementary requirement is specified, the num\u00ad\nber of tests per pipe shall also be specified. If a specimen from \nany length fails to meet the required tensile properties (tensile, \nyield, and elongation), that length shall be rejected subject to \nretreatrnent in accordance with Specification A530/ A530M and \nsatisfactory retest. \nS3. Flattening Test, Standard \nS3 .1 For pipe over NPS 2 [DN 50], a section of pipe not less \nthan 2\u00bd in. [63.5 mm] in length shall be flattened cold between \nparallel plates until the opposite walls of the pipe meet. \nFlattening tests shall be in accordance with Specification \nA530/A530M, except that in the formula used to calculate the \n\"H\" value, the following \"e\" constants shall be used: \n0.08 for Grade A \n0.07 for Grades B and C \nS3.2 When low D-to-t ratio tubulars are tested, because the \nstrain imposed due to geometry is umeasonably high on the \ninside smface at the six and twelve o'clock locations, cracks at \nthese locations shall not be cause for rejection if the D-to-t ratio \nis less than ten. \n176 \nS3.3 The flattening test shall be made on one length of pipe \nfrom each lot of 400 lengths or fraction thereof of each size \nover NPS 2 [DN 50], up to but not including NPS 6 [DN 150], \nand from each lot of 200 lengths or fraction thereof, of each \nsize NPS 6 [DN 150] and over. \nS3.4 Should a crop end of a finished pipe fail in the \nflattening test, one retest is permitted to be made from the \nfailed end. Pipe shall be normalized either before or after the \nfirst test, but pipe shall be subjected to only two normalizing \ntreatments. \nS4. Flattening Test, Enhanced \nS4.l The flattening test of Specification A530/A530M shall \nbe made on a specimen from one end or both ends of each pipe. \nCrop ends may be used. If this supplementary requirement is \nspecified, the number of tests per pipe shall also be specified. \nIf a specimen from any length fails because of lack of ductility \nprior to satisfactory completion of the first step of the flattening \ntest requirement, that pipe shall be rejected subject to retreat\u00ad\nment in accordance with Specification A530/A530M and \nsatisfactory retest. If a specimen from any length of pipe fails \nbecause of a lack of soundness, that length shall be rejected, \nunless subsequent retesting indicates that the remaining length \nis sound. \nSS. Metal Structure and Etching Test \nS5 .1 The steel shall be homogeneous as shown by etching \ntests conducted in accordance with the appropriate sections of \nMethod E381. Etching tests shall be made on a cross section \nfrom one end or both ends of each pipe and shall show sound ",
  "words": [],
  "tableCount": 0,
  "noteCount": 0,
  "bestTextPath": "best_text/pages/page-0228.txt",
  "bestTextSource": "pass1",
  "bestTextLength": 5414,
  "bestTextAlphaRatio": 0.7702
}

File: sectionII_partA_data_digitized/pages/page-0229.json
{
  "sourcePdf": "2025 OCR SECT II PART A BEGINNING TO SA-450.pdf",
  "sourcePageNumber": 229,
  "globalPageIndex": 229,
  "width": 613.92,
  "height": 793.2,
  "text": "ASME BPVC.II.A-2025 SA-106/SA-106M \nand reasonably uniform material free from injurious \nlaminations, cracks, and similar objectionable defects. If this \nsupplementary requirement is specified, the number of tests per \npipe required shall also be specified. If a specimen from any \nlength shows objectionable defects, the length shall be rejected, \nsubject to removal of the defective end and subsequent retests \nindicating the remainder of the length to be sound and \nreasonably uniform material. \nS6. Carbon Equivalent \nS6.1 The steel shall conform to a carbon equivalent (CE) of \n0.50 maximum as determined by the following formula: \n%Mn %Cr+%Mo+%V %Ni+%Cu \nCE= o/oC+-6-+ 5 + 15 \nS6.2 A lower CE maximum may be agreed upon between \nthe purchaser and the producer. \nS6.3 The CE shall be reported on the test report. \nS7. Heat Treated Test Specimens \nS7 .1 At the request of the purchaser, one tensile test shall be \nperformed by the manufacturer on a test specimen from each \nheat of steel furnished which has been either stress relieved at \n1250\u00b0F or normalized at 1650\u00b0F, as specified by the purchaser. \nOther stress relief or annealing temperatures, as appropriate to \nthe analysis, may be specified by agreement between the \npurchaser and the manufacturer. The results of this test shall \nmeet the requirements of Table 1. \nS8. Internal Cleanliness-Government Orders \nS8.1 The internal surface of hot finished ferritic steel pipe \nand tube shall be manufactured to a free of scale condition \nequivalent to the visual standard listed in SSPC-SP6. Cleaning \nshall be performed in accordance with a written procedure that \nhas been shown to be effective. This procedure shall be \navailable for audit. \nS9. Requirements for Carbon Steel Pipe for Hydrofluoric \nAcid Alkylation Service \nS9.1 The carbon equivalent (CE), based upon heat analysis, \nshall not exceed 0.43 % if the specified wall thickness is equal \nto or less than 1 in. [25.4 mm] or 0.45 % if the specified wall \nthickness is greater than 1 in. [25.4 mm]. \nS9.2 The carbon equivalent (CE) shall be determined using \nthe following formula: \nCE = C + Mn/6 + (Cr+ Mo + V)/5 + (Ni + Cu)/15 \nS9.3 Based upon heat analysis in mass percent, the vana\u00ad\ndium content shall not exceed 0.02 %, the niobium content \nshall not exceed 0.02 %, and the sum of the vanadium and \nniobium contents shall not exceed 0.03 %. \nS9.4 Based upon heat analysis in mass percent, the sum of \nthe nickel and copper contents shall not exceed 0.15 %. \nS9.5 Based upon heat analysis in mass percent, the carbon \ncontent shall not be less than 0.18 %. \nS9.6 Welding consumables of repair welds shall be of low \nhydrogen type. E60:XX electrodes shall not be used and the \nresultant weld chemical composition shall meet the chemical \ncomposition requirements specified for the pipe. \nS9.7 The designation \"HF\" shall be stamped or marked on \neach pipe to signify that the pipe complies with this supple\u00ad\nmentary requirement. \n177 ",
  "words": [],
  "tableCount": 0,
  "noteCount": 0,
  "tabulaTablesPath": "tables_tabula/page-0229.json",
  "tabulaTablesCsv": "tables_tabula/page-0229.csv",
  "tabulaTableCount": 1,
  "bestTextPath": "best_text/pages/page-0229.txt",
  "bestTextSource": "pass1",
  "bestTextLength": 2958,
  "bestTextAlphaRatio": 0.7444
}

File: sectionII_partA_data_digitized/pages/page-0231.json
{
  "sourcePdf": "2025 OCR SECT II PART A BEGINNING TO SA-450.pdf",
  "sourcePageNumber": 231,
  "globalPageIndex": 231,
  "width": 613.92,
  "height": 793.2,
  "text": "ASME BPVC.II.A-2025 SA-134/SA-134M \nSPECIFICATION FOR PIPE, STEEL, ELECTRIC-FUSION \n(ARC)-WELDED (SIZES NPS 16 AND OVER) \nSA-134/SA-134M cO \nINTERNATIONAL \nStandards Worldwide \n(Identical with ASTM Specification A134/A134M-19. For products ordered to Section III, Division 1, Supplementary \nRequirement Sl is mandatory.) \n179 ",
  "words": [],
  "tableCount": 0,
  "noteCount": 0,
  "bestTextPath": "best_text/pages/page-0231.txt",
  "bestTextSource": "pass1",
  "bestTextLength": 326,
  "bestTextAlphaRatio": 0.6902
}

File: sectionII_partA_data_digitized/pages/page-0237.json
{
  "sourcePdf": "2025 OCR SECT II PART A BEGINNING TO SA-450.pdf",
  "sourcePageNumber": 237,
  "globalPageIndex": 237,
  "width": 612.48,
  "height": 792.0,
  "text": "ASME BPVC.II.A-2025 SA-135/SA-135M (ASTM A135/A135M) \nSPECIFICATION FOR ELECTRIC-RESISTANCE-WELDED \nSTEEL PIPE \nSA-135/SA-135M cO \n/NTIIRNATIONAL \nStandards Worldwide \n(Identical with ASTM Specification A135/A135M-21 except certification has been made mandatory.) \nASME SA-135/SA-135M replaces paras. 4.1.11 and 19.1 of ASTM A135/A135M with the following: \n4.1.11 DELETED \n19.1 The producer or supplier shall furnish to the purchaser a certificate of compliance stating that the pipe has been \nmanufactured, sampled, tested, and inspected in accordance with this specification (including the year of issue) and has \nbeen found to meet the requirements. A report of the test results shall be furnished. \n185 \n(25) ",
  "words": [],
  "tableCount": 0,
  "noteCount": 0,
  "bestTextPath": "best_text/pages/page-0237.txt",
  "bestTextSource": "pass1",
  "bestTextLength": 713,
  "bestTextAlphaRatio": 0.7055
}

File: sectionII_partA_data_digitized/pages/page-0239.json
{
  "sourcePdf": "2025 OCR SECT II PART A BEGINNING TO SA-450.pdf",
  "sourcePageNumber": 239,
  "globalPageIndex": 239,
  "width": 613.92,
  "height": 793.2,
  "text": "ASME BPVC.II.A-2025 SA-135/SA-135M (ASTM A135/A135M) \nTABLE 1 Tensile Requirements \nTensile strength, min, ksi [MPa] \nYield strength, min, ksi [MPa] \nGrade A \n48 [330] \n30 [205] \nGrade B \n60 [415] \n35 [240] \nElongation in 2 in. or [50 mm], min, %: . . . . \nFor pipe having a specified wall thickness of '\u00bdsin. [7.9 mm] or more, 1f tested using a longitudinal \nstrip test specimen. \n35 30 \nFor pipe having a specified wall thickness of less than 6 /,s in. [7.9 mm], if tested using a longitudinal \nstrip test specimen. \nA B \nFor pipe of any size, if tested using a full-size longitudinal test specimen. 35 30 \nA The minimum elongation shall be determined by the following equation, with the calculated value rounded to the nearest percent: \nE= 561+16.5 \n[ E = 2.2t+ 16.5] \nwhere: \nE = elongation in 2 in. or [50 mm], minimum, %, and \nt = specified wall thickness, in. [mm]. \n8The minimum elongation shall be determined by the following equation, with the calculated value rounded to the nearest percent: \n\u00a3= 481+14 \n[\u00a3= 1.91+14] \nwhere: \nE elongation in 2 in. or [50 mm], minimum, %, and \nspecified wall thickness, in. [mm]. \n3. Terminology \n3.1 For definitions of terms relating to steel manufacturing \nand properties, refer to Tenninology A941. \n3.2 For definitions of terms relating to mechanical testing, \nrefer to Tenninology E6. \n3.3 Definitions of Terms Specific to This Standard: \n3.3.1 burr, n-a rough or sharp edge left on pipe ends by \ncutting or sawing. \n3.3.2 lot, n-all pipe of the same size, wall thickness and \nrolled length that is produced from the same heat of steel and \nsubject to the same heat treatment. \n3.3.3 black thread, n-a thread crease exhibiting the original \npipe surface after machining. \n0 \n4. Ordering Information \n4.1 Orders for material under this specification should \ninclude the following, as required, to describe the desired \nmaterial adequately: \n4.1.1 Quantity (feet, metres, or number of lengths), \n4.1.2 Name of product (electric-resistance-welded pipe), \n4.1.3 Specification designation and year of issue, \n4.1.4 Grade (see Table 1), \n4.1.5 Size (nominal size, NPS [DN], or outside diameter; \nand nominal wall thickness), \n4.1.6 Length (specific or random, see 12.4), \n4.1.7 End finish (plain or threaded, see 13.2), \n4.1.7.1 Threaded and coupled, if specified, \n4.1.7.2 Threads only, if specified, \n4.1.7.3 Plain end, if specified, \n4.1.8 Alternative electric test (see Section 11), \n4.1.9 Tension test specimen (see Section 15), \n4.1.10 Heat analysis, if required (see 6.1), \n4.1.11 Certificate of compliance, if required (see Section \n19), and \n4.1.12 Special requirements. \n5. Manufacture \n5.1 The steel shall be made by either or both of the \nfollowing processes: basic-oxygen or electric-furnace. \n5.2 Steel may be cast in ingots or may be strand cast. When \nsteels of different grades are sequentially strand cast, identifi\u00ad\ncation of the resultant transition material is required. The \nproducer shall remove the transition material by any estab\u00ad\nlished procedure that positively separates the grades. \n5.3 The pipe shall be manufactured from flat rolled steel in \nindividual lengths or in continuous length by electric-resistance \nor electric-induction welding without the addition of extrane\u00ad\nous material. \n187 \n5.4 The weld seam of electric-resistance welded pipe to \nGrade B pipe shall be heat treated after welding to a minimum \ntemperature of 1000 \u00b0F [540 \u00b0C] or processed in such a manner \nthat no untempered martensite remains. \n6. Chemical Composition \n6.1 The steel shall conform to the requirements prescribed \nin Table 2, based on the heat analysis. When specified in the \nElement \nCarbon \nManganese \nPhosphorus \nSulfur \nTABLE 2 Chemical Requirements \nComposition, max, % \nGrade A Grade B \n0.25 0.30 \n0.95 1.20 \n0.035 0.035 \n0.035 0.035 ",
  "words": [],
  "tableCount": 0,
  "noteCount": 0,
  "tabulaTablesPath": "tables_tabula/page-0239.json",
  "tabulaTablesCsv": "tables_tabula/page-0239.csv",
  "tabulaTableCount": 2,
  "bestTextPath": "best_text/pages/page-0239.txt",
  "bestTextSource": "pass1",
  "bestTextLength": 3803,
  "bestTextAlphaRatio": 0.6905
}

File: sectionII_partA_data_digitized/pages/page-0240.json
{
  "sourcePdf": "2025 OCR SECT II PART A BEGINNING TO SA-450.pdf",
  "sourcePageNumber": 240,
  "globalPageIndex": 240,
  "width": 612.48,
  "height": 792.0,
  "text": "SA-135/SA-135M (ASTM A135/ A135M) ASME BPVC.II.A-2025 \norder, the heat analyses shall be reported to the purchaser or a \nrepresentative of the purchaser. \n7. Product Analysis \n7 .1 An analysis may be made by the purchaser on samples \nof pipe selected at random and shall conform to the require\u00ad\nments specified in Table 2. Methods and practices relating to \nchemical analysis shall be in accordance with Test Method, \nPractices, and Terminology A751. \n8. Mechanical Properties Requirements \n8.1 Tensile Properties: \n8.1.1 The material shall conform to the requirements as to \ntensile properties prescribed in Table 1. \n8.1.2 The yield strength shall be determined by the offset \nmethod utilizing 0.2 % of the gauge length or by the total \nextension under load method using 0.5 % of the gauge length. \n8.1.3 Longitudinal test specimens shall be full-size longitu\u00ad\ndinal test specimens (see Figure A2.1 of Test Methods and \nDefinitions A370) or longitudinal strip test specimens (see \nSpecimen No. 4 in Fig. A2.3 of Test Methods and Definitions \nA370). \n8.2 The test specimen taken across the weld shall show a \ntensile strength not less than the minimum tensile strength \nspecified for the grade of pipe ordered. This test will not be \nrequired for pipe under NPS 8 [DN 200]. \n9. Flattening Test \n9.1 A specimen at least 4 in. [100 mm] in length shall be \nflattened cold between parallel plates in three steps with the \nweld located either 0\u00b0 or 90\u00b0 from the line of direction of force \nas required in 9.2. During the first step, which is a test for \nductility of the weld, no cracks or breaks on the inside or \noutside surfaces shall occur before the distance between the \nplates is less than two thirds of the original outside diameter of \nthe pipe. As a second step, the flattening shall be continued. \nDuring the second step, which is a test for ductility exclusive \nof the weld, no cracks or breaks on the inside or outside \nsurfaces shall occur before the distance between the plates is \nless than one third of the original outside diameter of the pipe \nbut is not less than five times the wall thickness of the pipe. \nDuring the third step, which is a test for soundness, the \nflattening shall be continued until the specimen breaks or the \nopposite walls of the pipe meet. Evidence of laminated or \nunsound material or of incomplete weld that is revealed during \nthe entire flattening test shall be cause for rejection. \n9 .2 For pipe produced in single lengths, the flattening test \nspecified in 9 .1 shall be made on both crop ends cut from each \niength of pipe. The tests from each end shall be made \nalternately with the weld at 0\u00b0 and at 90\u00b0 from the line of \ndirection of force. For pipe produced in multiple lengths, the \nflattening test shall be made on crop ends representing the front \nand back of each coil with the weld at 90\u00b0 from the line of \ndirection of force, and on two intermediate rings representing \neach coil with the weld 0\u00b0 from the line of direction of force. \n188 \n9 .3 Surface imperfections in the test specimen before \nflattening, but revealed during the first step of the flattening \ntest, shall be judged in accordance with the finish requirements \nin Section 13. \n9 .4 Superficial cracks as a result of surface imperfections \nshall not be cause for rejection. \n10. Hydrostatic Test \n10.1 Except as provided for in 10.3, each length of pipe \nshall be hydrostatically tested at the mill, without leakage \nthrough the wall, to a pressure calculated from the following \nequation: \nP = 2St/D \nwhere: \nP = minimum hydrostatic test pressure, psi, [kPa]. The test \npressure need not exceed 2500 psi [17 200 kPa], \nS = allowable fiber stress 18 000 psi [124 000 kPa] for \nGrade A and 21 000 psi [145 000 kPa] for Grade B. \nThis does not prohibit testing at higher pressure at the \nmanufacturer's option, \nt = specified wall thickness, in. [mm], and \nD = specified outside diameter, in. [mm]. \nPlain end pipe may be tested at the discretion of the \nmanufacturer in single lengths or in multiple lengths. \n10.2 The hydrostatic pressure shall be maintained for not \nless than 5 s. \n10.3 When specified in the order, pipe may be furnished \nwithout hydrostatic testing, and each length so furnished shall \ninclude with the mandatory marking the letters \"NH.\" \nNam 3-This provision is not intended to apply to light wall (Schedule \n10) pipe listed in Table Xl.1. \n10.4 When certification is required by the purchaser and the \nhydrostatic test has been omitted, the certification shall clearly \nstate \"Not Hydrostatically Tested.\" The specification number \nand material grade, as shown on the certification, shall be \nfollowed by the letters \"NH.\" \n11. Nondestructive Examination Reqnirements \n11.1 As an alternate to the hydrostatic test, and when \naccepted by the purchaser, each pipe shall be tested with a \nnondestructive electric test. Except for pipe produced on a \nhot-stretch reducing mill, the weld seam of each length of pipe \nshall be tested with a nondestructive test in accordance with \nPractices E213, E273, E309, or E570. Each length of pipe \nproduced on a hot-stretch-reducing mill shall be tested with a \nnondestructive electric test that inspects the full volume of the \npipe in accordance with Practices E213, E309, or E570. \n11.2 Recognized methods for meeting this test are electro\u00ad\nmagnetic (eddy current) or ultrasonic. \n11.3 The following information is for the benefit of the user \nof this specification: \n11.3.1 The ultrasonic examination referred to in this speci\u00ad\nfication is intended to detect longitudinal imperfections having \na reflective area similar to or larger than the reference notch. ",
  "words": [],
  "tableCount": 0,
  "noteCount": 0,
  "tabulaTablesPath": "tables_tabula/page-0240.json",
  "tabulaTablesCsv": "tables_tabula/page-0240.csv",
  "tabulaTableCount": 0,
  "bestTextPath": "best_text/pages/page-0240.txt",
  "bestTextSource": "pass1",
  "bestTextLength": 5645,
  "bestTextAlphaRatio": 0.7525
}

File: sectionII_partA_data_digitized/pages/page-0242.json
{
  "sourcePdf": "2025 OCR SECT II PART A BEGINNING TO SA-450.pdf",
  "sourcePageNumber": 242,
  "globalPageIndex": 242,
  "width": 613.92,
  "height": 793.2,
  "text": "SA-135/SA-135M (ASTM A135/A135M) ASME BPVC.II.A-2025 \n(Note 6) and cut so as to make a tight joint when the pipe is \ntested at the mill to the specified internal hydrostatic pressure. \nThe variation from the standard, when tested with the standard \nworking gauge, shall not exceed one and one-half turns either \nway. Pipe shall not be rounded by hammering in order to get a \nfull thread. There shall be not more than two black threads for \n\u00be-in. [19.0-mm] taper among the perfect threads. Black \nthreads should not be confused with imperfect threads, such as \nthose torn, shaven, or broken. \nNara 6-A complete description of the American National Standard \nPipe Threads applicable to pipe, valves, and fittings is contained in ASME \nB1.20.1; also \"Screw-Thread Standards for Federal Services, 1942,\" \nNational Bureau of Standards Handbook H 28, January, 1942, the perti\u00ad\nnent data in both sources being identical. \n13.3 Couplings-Each length of threaded pipe shall be \nprovided with one coupling manufactured in accordance with \nSpecification A865/ A865M except that the coupling may be \nwrought iron (Note 7). Threads shall be cut so as to make a \ntight joint. Taper-tapped couplings shall be furnished on all \nweights (masses) of threaded pipe NPS 2\u00bd [DN 65] and larger. \nNoTE 7-For sizes NPS 2 [DN 50] and smaller, it is commercial \npractice to furnish straight-tapped couplings for standard-weight (mass) \n(Schedule 40) pipe and taper-tapped couplings for extra-strong (Schedule \n80) and double-extra-strong pipe. If taper-tapped couplings are required \nfor sizes NPS 2 [DN 50] and smaller on standard weight (mass) (Schedule \n40) pipe, line pipe in accordance with Specification 5L of the American \nPetroleum Institute should be ordered, thread lengths to be in accordance \nwith ASME B 1.20.1. Taper-tapped couplings for sizes NPS 2 [DN 50] and \nsmaller in standard weight (mass) may be used on mill-threaded standard \nweight (mass) type of the same size. \n13.4 Protective Coating: \n13.4.1 After the pipe has been subjected to the hydrostatic \ntest, and if required by the purchaser, it shall be thoroughly \ncleaned of all dirt, oil, grease, loose scale, and rust; then dried, \nand given a protective coating of the kind and in the manner \nspecified by the purchaser. Pipe furnished to Schedule 10 shall \nbe normally shipped with a light coating of processing oil. If so \nspecified, the pipe can be given a mill coating or a special \ncoating. \n14. Weld Repair \n14.1 Welding Repair: \n14.2 Defects in the pipe wall, provided their depth does not \nexceed one third the specified wall thickness, shall be repaired \nby electric welding. Defects in the welds such as sweats or \nleaks, unless otherwise specified, shall be repaired or the piece \nrejected at the option of the manufacturer. Repairs of this \nnature shall be made by completely removing the defect, \ncleaning the cavity, and then electric welding. \n14.3 All repaired pipe shall be retested hydrostatically in \naccordance with Section 10. \n15. Sampling \n15.1 Chemical Analysis: \n15.1.1 Samples for chemical analysis shall be taken in \naccordance with Test Method, Practices, and Terminology \nA751. The number of samples shall be determined as follows: \nNPS \nUnder 6 [DN 150] \n6 [DN 150] to 20 [DN \n500], incl \nOver 20 [DN 500] to \n30 [DN 750], incl \n15.2 Tension Test: \nNumbers of Samples Selected \n2 from each lot of 400 pipes or fraction \nthereof \n2 from each lot of 200 pipes or fraction \nthereof \n2 from each lot of 100 pipes or fraction \nthereof \n15.2.1 One longitudinal tension test shall be made on one \nlength (Note 8) from each lot of 400 lengths or fraction thereof \nof each size under NPS 8 [DN 200] and one transverse body \nand one transverse weld tension test on one length from each \nlot of 200 lengths or fraction thereof of each size NPS 8 to NPS \n20 [DN 200 to DN 500] and on one length from each lot of 100 \nlengths or fraction thereof of each size over NPS 20 to NPS 30 \n[DN 500 to DN 750]. When taken from the skelp, the number \nof tests shall be determined in the same manner as when taken \nfrom the finished pipe. \nNoTE 8-Length is defined as the length as ordered, except that in the \ncase of orders for cut lengths shorter than double random, which is defined \nas the length as rolled, prior to cutting to the required short lengths. \n15.3 Flattening Test: \n15 .3 .1 When pipe is produced in single length, the flattening \ntest specified in 9.1 shall be made on both crop ends cut from \neach length of pipe. When pipe is produced in multiple lengths, \nflattening tests are required on the crop ends from the front and \nback ends of each coil and on two intermediate rings repre\u00ad\nsenting each coil. \n15.4 Hydrostatic Test: \n15.4.1 Each length of pipe shall be subjected to the hydro\u00ad\nstatic test specified in Section 10. \n16. Test, Retest, and Resampling \n16.1 Chemical Analysis: \n190 \n16.1.1 If the results of the analysis of either length of pipe \ndoes not conform to the requirements specified in Section 7, \nanalyses of two additional lengths from the same lot shall be \nmade, each of which shall conform to the requirements \nspecified. \n16.2 Tension Test: \n16.2.1 The test specimens and the tests required by this \nspecification shall conform to those described in Test Methods \nand Definitions A370, except that all specimens shall be tested \nat room temperature. \n16.2.2 The longitudinal tension test specimen shall be taken \nfrom the end of the pipe, or by agreement between the \nmanufacturer and the purchaser may be taken from the skelp, \nat a point approximately 90\u00b0 from the weld, and shall not be \nflattened between gauge marks. The sides of each specimen \nshall be parallel between gauge marks. At the manufacturer \noption, the tension test may be made on full section of pipe. \n16.2.3 Transverse weld test specimens shall be taken with \nthe weld at the center of the specimen. Transverse body test \nspecimens shall be taken opposite to the weld. All transverse \ntest specimens shall be approximately 1 \u00bd in. [38 mm] wide in \nthe gauge length and shall represent the full wall thickness of \nthe pipe from which the specimen was cut. ",
  "words": [],
  "tableCount": 0,
  "noteCount": 0,
  "bestTextPath": "best_text/pages/page-0242.txt",
  "bestTextSource": "pass1",
  "bestTextLength": 6131,
  "bestTextAlphaRatio": 0.7398,
  "noteOcrPath": "note_ocr/page-0242.txt",
  "noteOcrCount": 0,
  "noteOcrNotes": [],
  "noteOcrHighDpiPath": "note_ocr_highdpi/page-0242.txt",
  "noteOcrHighDpiCount": 1,
  "noteOcrHighDpiNotes": [
    "Note 7\u2014For sizes NPS 2 [DN 50] and smaller, it is commercial"
  ]
}

File: sectionII_partA_data_digitized/pages/page-0244.json
{
  "sourcePdf": "2025 OCR SECT II PART A BEGINNING TO SA-450.pdf",
  "sourcePageNumber": 244,
  "globalPageIndex": 244,
  "width": 613.92,
  "height": 793.2,
  "text": "SA-135/SA-135M (ASTM A135/A135M) ASME BPVC.II.A-2025 \nAPPENDIX \n(Nonmandatory Infonnation) \nXl. ADDITIONAL DATA \nXl.1 Additional data on dimensions nominal weights \n(masses) and test pressures is provided in Table Xl.l. \nXl.2 Additional data on wall thicknesses are provided in \nTable Xl.2. \nTABLE X1.1 Dimensions, Nominal Weights (Masses), and Test Pressures for Light Wall Steel Pipe \nSchedule 10 Test Pressure, psi [MPa]A \nDN Outside Specified Weight \nNPS Diameter, in. Wall (Mass) Per Grade A Grade B [mm] ThicknessA Unit Length \nin.[mm] lb/ft [kg/m] \n% 20 1.050 [26.7] 0.083 [2.11] 0.86 [1.28] 2500 2500 \n[17 200] [17 200] \n25 1.315 [33.4] 0.109 [2.77] 1.41 [2.09] 2500 2500 \n[17 200] [17 200] \n1\u00bc 32 1.660 [42.2] 0.109 [2.77] 1.81 [2.69] 2400 2500 \n[16 500] [17 200] \n1\u00bd 40 1.900 [48.3] 0.109 [2.77] 2.09 [3.11] 2100 2400 \n[14 500] [16 500] \n2 50 2.375 [60.3] 0.109 [2.77] 2.64 [3.93] 1700 1900 \n[11 700] [13 100] \n2\u00bd 65 2.875 [73.0] 0.120 [3.05] 3.53 [5.26] 1500 1700 \n[10 300] [11 700] \n3 80 3.500 [88.9] 0.120 [3.05] 4.34 [6.46] 1200 1400 \n[8 200] [9 600] \n3\u00bd 90 4.000 [101.6] 0.120 [3.05] 4.98 [7.41] 1000 1200 \n[6 900] [8 200] \n4 100 4.500 [114.3] 0.120 [3.05] 5.62 [8.37] 900 [6 200] 1100 \n[7 600] \n5 125 5.563 [141.3] 0.134 [3.40] 7.78 [11.58] 850 [5 900] 1000 \n[6 900] \nA The test pressures are calculated by the following equation (but need not exceed 2500 psi or [17 200 KPal): \nP= 2St/D \nwhere: \nP pressure, psi [kPa], \nS fiber stress 60 % of the specified minimum yield strength, psi [kPa], \nt specified wall thickness, in. [mm], and \nD specified outside diameter, in. [mm]. \n192 ",
  "words": [],
  "tableCount": 0,
  "noteCount": 0,
  "tabulaTablesPath": "tables_tabula/page-0244.json",
  "tabulaTablesCsv": "tables_tabula/page-0244.csv",
  "tabulaTableCount": 1,
  "bestTextPath": "best_text/pages/page-0244.txt",
  "bestTextSource": "pass1",
  "bestTextLength": 1598,
  "bestTextAlphaRatio": 0.383
}

File: sectionII_partA_data_digitized/pages/page-0245.json
{
  "sourcePdf": "2025 OCR SECT II PART A BEGINNING TO SA-450.pdf",
  "sourcePageNumber": 245,
  "globalPageIndex": 245,
  "width": 612.48,
  "height": 792.0,
  "text": "ASME BPVC.II.A-2025 SA-135/SA-135M (ASTM A135/A135M) \nTABLE X1.2 Minimum Permissible Wall Thickness on Inspection \nNorn 1-The following equation, upon which this table is based, is used to derive the minimum permissible wall thickness values from the specified \nwall thickness values, with the calculated values rounded to three decimal places in accordance with the rounding method of Practice E29: \ntm= tX0.875 \nwhere: \ntm = minimum permissible wall thickness, in. [mm], and \nt = specified wall thickness, in. [mm]. \nNorn 2-This table is a master table covering wall thicknesses available in the purchase of different classifications of pipe, but it is not meant to imply \nthat all of the walls listed therein are obtainable under this specification. \nSpecified Wall Minimum Permissible Specified Wall Minimum Permissible Specified Wall Minimum Permissible \nThickness (ij, Wall Thickness (Im), Thickness (ij, Wall Thickness (t,n), Thickness (ij, Wall Thickness (tm), \nin.[mm] in.[mm] in. [mm] in. [mm] in. [mm] in.[mm] \n0.068 [1.73] 0.060 [1.52] 0.294 [7.47] 0.257 [6.53] 0.750 [19.05] 0.656 [16.66] \n0.088 [2.24] 0.077 [1.96] 0.300 [7.62] 0.262 [6.65] 0.812 [20.62] 0.710 [18.03] \n0.091 [2.31] 0.080 [2.03] 0.307 [7.80] 0.269 [6.83] 0.844 [21.44] 0.738 [18.75] \n0.095 [2.41] 0.083 [2.11] 0.308 [7.82] 0.270 [6.86] 0.864 [21.94] 0.756 [19.20] \n0.113 [2.87] 0.099 [2.51] 0.312 [7.92] 0.273 [6.93] 0.875 [22.22] 0. 766 [19.46] \n0.119 [3.02] 0.104 [2.64] 0.318 [8.08] 0.278 [7.06] 0.906 [23.01] 0.793 [20.14] \n0.125 [3.18] 0.109 [2.77] 0.322 [8.18] 0.282 [7.16] 0.937 [23.82] 0.820 [20.85] \n0.126 [3.20] 0.110 [2.79] 0.330 [8.38] 0.289 [7.34] 0.968 [24.59] 0.847 [21.51] \n0.133 [3.38] 0.116 [2.95] 0.337 [8.56] 0.295 [7.49] 1.000 [25.40] 0.875 [22.22] \n0.140 [3.56] 0.122 [3.10] 0.343 [8.71] 0.300 [7.62] 1.031 [26.19] 0.902 [22.91] \n0. 145 [3.68] 0.127 [3.23] 0.344 [8.74] 0.301 [7.65] 1.062 [26.97] 0.929 [23.60] \n0.147 [3.73] 0.129 [3.28] 0.358 [9.09] 0.313 [7.95] 1.094 [27.79] 0.957 [24.31] \n0.154 [3.91] 0.135 [3.43] 0.365 [9.27] 0.319 [8.10] 1.125 [28.58] 0.984 [24.99] \n0.156 [3.96] 0.136 [3.45] 0.375 [9.52] 0.328 [8.33] 1.156 [29.36] 1.012 [25.70] \n0.179 [4.55] 0.157 [3.99] 0.382 [9.70] 0.334 [8.48] 1.219 [30.96] 1.066 [27.08] \n0.187 [4.75] 0.164 [4.17] o.400 [10.16] 0.350 [8.89] 1.250 [31.75] 1.094 [27.79] \n0.188 [4. 78] 0.164 [4.17] 0.406 [10.31] 0.355 [9.02] 1.281 [32.54] 1.121 [28.47] \n0.191 [4.85] 0.167 [4.24] 0.432 [10.97] 0.378 [9.60] 1.312 [33.32] 1.148 [29.16] \n0.200 [5.08] 0.175 [4.44] 0.436 [11.07] 1.343 [34.11] 1.175 [29.85] \n0.203 [5.16] 0.178 [4.52] 0.437 [11.10] 0.382 [9.70] 1.375 [34.92] 1.203 [30.56] \n0.216 [5.49] 0.189 [4.80] 0.438 [11.13] 0.383 [9.73] 1.406 [35.71] 1.230 [31.24] \n0.218 [5.54] 0.191 [4.85] 0.500 [12.70] 0.438 [11.13] 1.437 [36.53] 1.258 [31.95] \n0.219 [5.56] 0.192 [4.88] 0.531 [13.49] 0.465 [11.81] 1.500 [38.1 OJ 1.312 [33.32] \n0.226 [5.74] 0.198 [5.03] 0.552 [14.02] 0.483 [12.27] 1.531 [38.89] 1.340 [34.04] \n0.237 [6.02] 0.207 [5.26] 0.562 [14.27] 0.492 [12.50] 1.562 [39.67] 1.367 [34.72] \n0.250 [6.35] 0.219 [5.56] 0.593 [15.06] 0.520 [13.21] 1.594 [40.69] 1.394 [35.43] \n0.258 [6.55] 0.226 [5.74] 0.600 [15.24] 0.525 [13.34] 1.750 [44.45] 1.531 [38.89] \n0.276 [7.01] 0.242 [6.15] 0.625 [15.88] 0.547 [13.89] 1.781 [45.24] 1.558 [39.57] \n0.277 [7.04] 0.242 [6.15] 0.656 [16.66] 0.57 4 [14.58] 1.812 [46.02] 1.586 [40.28] \n0.279 [7.09] 0.244 [6.20] \n0.280 [7.11] 0.245 [6.22] 0.687 [17.48] 0.602 [15.29] 2.062 [52.37] 1.804 [45.82] \n0.281 [7.14] 0.246 [6.25] 0.719 [18.26] 0.629 [15.96] 2.343 [59.54] 2.050 [52.10] \nSUMMARY OF CHANGES \nCommittee A0l has identified the location of selected changes to this standard since the last issue \n(Al35/Al35M - 20) that may impact the use of this standard. (Approved March 1, 2021.) \n( 1) Identified Chemical Analysis as Test Method, Practices, and \nTerminology A751 in 15.1.1. \n(2) Removed references to cancelled Federal Standard No. \n183. \nCommittee AOl has identified the location of selected changes to this specification since the last issue \n(Al35/A135M - 19) that may impact the use of this standard. (Approved Nov. 15, 2020.) \n''-\" (1) Corrected the formula under Note 1 in Table Xl.2. \n193 ",
  "words": [],
  "tableCount": 0,
  "noteCount": 2,
  "tabulaTablesPath": "tables_tabula/page-0245.json",
  "tabulaTablesCsv": "tables_tabula/page-0245.csv",
  "tabulaTableCount": 1,
  "bestTextPath": "best_text/pages/page-0245.txt",
  "bestTextSource": "pass1",
  "bestTextLength": 4202,
  "bestTextAlphaRatio": 0.2861,
  "noteOcrPath": "note_ocr/page-0245.txt",
  "noteOcrCount": 0,
  "noteOcrNotes": [],
  "noteOcrHighDpiPath": "note_ocr_highdpi/page-0245.txt",
  "noteOcrHighDpiCount": 0,
  "noteOcrHighDpiNotes": []
}
