Repository: Demigodofa/ASMEPurchaseOrderHelper

# ASMEPurchaseOrderHelper

PC UI tool to help purchasing agents generate correct ASME purchase orders. The active desktop flow reads normalized ASME JSONL data, applies policy rules, and generates copy-ready/exportable PO content.

## Source of truth (for agents/bots)
This README is the source of truth for rules, orientation, and guidance. The owner may use loose or exact language; if there is any ambiguity, confirm intent. Example: if they say "ordering requirements," confirm they mean "Ordering Information" (the official section name used in the PDFs).

File: sectionII_partA_data_digitized/pages/page-0246.json
{
  "sourcePdf": "2025 OCR SECT II PART A BEGINNING TO SA-450.pdf",
  "sourcePageNumber": 246,
  "globalPageIndex": 246,
  "width": 613.92,
  "height": 793.2,
  "text": "SA-135/SA-135M (ASTM A135/A135M) ASME BPVC.II.A-2025 \nASTM International takes no position respecting the validity of any patent rights asserted in connection with any item mentioned \nin this standard. Users of this standard are expressly advised that determination of the validity of any such patent rights, and the risk \nof infringement of such rights, are entirely their own responsibility. \nThis standard is subject to revision at any time by the responsible technical committee and must be reviewed eve/)/ five years and \nif not revised, either reapproved or withdrawn. Your comments are invited either for revision of this standard or for additional standards \nand should be addressed to ASTM International Headquarters. Your comments will receive careful consideration at a meeting of the \nresponsible technical committee, which you may attend. If you feel that your comments have not received a fair hearing you should \nmake your views known to the ASTM Committee on Standards, at the address shown below. \nThis standard is copyrighted by ASTM International, 100 Barr Harbor Drive, PO Box C700, West Conshohocken, PA 19428-2959, \nUnited States. Individual reprints (single or multiple copies) of this standard may be obtained by contacting ASTM at the above \naddress or at 610-832-9585 (phone), 610-832-9555 (fax), or service@astm.org (e-mail); or through the ASTM website \n(www.astm.org). Permission rights to photocopy the standard may also be secured from the Copyright Clearance Center, 222 \nRosewood Drive, Danvers, MA 01923, Tel: (978) 646-2600; http://www.copyright.com/ \n194 ",
  "words": [],
  "tableCount": 0,
  "noteCount": 0,
  "bestTextPath": "best_text/pages/page-0246.txt",
  "bestTextSource": "pass1",
  "bestTextLength": 1591,
  "bestTextAlphaRatio": 0.7555
}

File: sectionII_partA_data_digitized/pages/page-0247.json
{
  "sourcePdf": "2025 OCR SECT II PART A BEGINNING TO SA-450.pdf",
  "sourcePageNumber": 247,
  "globalPageIndex": 247,
  "width": 612.48,
  "height": 792.0,
  "text": "ASME BPVC.II.A-2025 SA-178/SA-178M (ASTM A178/A178M) \nSPECIFICATION FOR ELECTRIC-RESISTANCE-WELDED \nCARBON STEEL AND CARBON-MANGANESE STEEL \nBOILER AND SUPERHEATER TUBES \nSA-178/SA-178M \n(Identical with ASTM Specification A178/A178M-19.) \n195 \ncD \nINTIIRNATIONAL \nStandards Worldwide \n(25) ",
  "words": [],
  "tableCount": 0,
  "noteCount": 0,
  "ocrTextPath": "ocr/page-0247.txt",
  "ocrTextLength": 276,
  "ocrApplied": true,
  "bestTextPath": "best_text/pages/page-0247.txt",
  "bestTextSource": "ocr",
  "bestTextLength": 276,
  "bestTextAlphaRatio": 0.6594
}

File: sectionII_partA_data_digitized/pages/page-0248.json
{
  "sourcePdf": "2025 OCR SECT II PART A BEGINNING TO SA-450.pdf",
  "sourcePageNumber": 248,
  "globalPageIndex": 248,
  "width": 613.92,
  "height": 793.2,
  "text": "SA-178/SA-178M (ASTM A178/A178M) ASME BPVC.II.A-2025 \na Designation: A178/A178M -19 \n~u 11 \nINTIIRNATIONAL \nStandard Specification for \nElectric-Resistance-Welded Carbon Steel and Carbon\u00ad\nManganese Steel Boiler and Superheater Tubes 1 \nThis standard is issued under the fixed designation Al 78/ Al 78M; the number immediately following the designation indicates the year \nof original adoption or, in the case of revision, the year of last revision. A number in parentheses indicates the year of last reapproval. \nA superscript epsilon (e) indicates an editorial change since the last revision or reapproval. \nThis standard has been approved for use by agencies of the U.S. Department of Defense. \n1. Scope* \n1.1 This specification 2 covers minimum-wall-thickness, \nelectric-resistance-welded tubes made of carbon steel and \ncarbon-manganese steel intended for use as boiler tubes, boiler \nflues, superheater flues, and safe ends. \n1.2 This specification covers Grades A, C, and D with \ndiffering chemical requirements (Section 6 and Table 1), \ndiffering tensile requirements (Section 9 and Table 2), and \ndiffering crush and mechanical testing requirements (Sections \n10 and 11). \nNOTE I-Grades C and D tubes are not suitable for safe-ending for \nforge welding. \n1.3 The tubing sizes and thicknesses usually furnished to \nthis specification are \u00bd to 5 in. [12.7 to 127 mm] in outside \ndiameter and 0.035 to 0.360 in. [0.9 to 9.1 mm], inclusive, in \nminimum wall thickness. Tubing having other dimensions may \nbe furnished, provided such tubes comply with all other \nrequirements of this specification. \n1.4 Mechanical property requirements do not apply to \ntubing smaller than 1/s in. [3.2 mm] in inside diameter or 0.Q15 \nin. [0.4 mm] in thickness. \n1.5 Optional supplementary requirements are provided and \nwhen desired, shall be so stated in the order. \n1.6 The values stated in either inch-pound units or SI units \nare to be regarded separately as standard. Within the text, the \nSI units are shown in brackets. The values stated in each \nsystem are not exact equivalents; therefore, each system must \nbe used independently of the other. Combining values from the \ntwo systems may result in nonconformance with the specifi\u00ad\ncation. The inch-pound units shall apply unless the \"M\" \ndesignation of this specification is specified in the order. \n1 This specification is under the jurisdiction of ASTM Committee A0l on Steel, \nStainless Steel and Related Alloys and is the direct responsibility of Subcommittee \nA0l.09 on Carbon Steel Tubular Products. \nCurrent edition approved Nov. 1, 2019. Published November 2019.\u2022Originally \napproved in 1935. Last previous edition approved in 2012 as Al78/A178M-02 \n(2012). DOI: 10.1520/A0178_A0178M-19. \n2 For ASME Boiler and Pressure Vessel Code applications see related Specifi\u00ad\ncation SA-178 in Section II of that Code. \n1.7 This international standard was developed in accor\u00ad\ndance with internationally recognized principles on standard\u00ad\nization established in the Decision on Principles for the \nDevelopment of International Standards, Guides and Recom\u00ad\nmendations issued by the World Trade Organization Technical \nBarriers to Trade (TBT) Committee. \n2. Referenced Documents \n2.1 ASTM Standards: 3 \nA450/A450M Specification for General Requirements for \nCarbon and Low Alloy Steel Tubes \nE213 Practice for lltrasonic Testing of Metal Pipe and \nTubing \nE273 Practice for Ultrasonic Testing of the Weld Zone of \nWelded Pipe and Tubing \n3. Ordering Information \n3 .1 Orders for material under this specification should \ninclude the following, as required, to describe the desired \nmaterial adequately: \n3.1.1 Quantity (feet, metres, or number of lengths), \n3.1.2 Name of material (electric-resistance-welded tubes), \n3.1.3 Grade (A, C, or D, see Table 1), \n3.1.4 Size (outside diameter and minimum wall thickness), \n3.1.5 Length (specific or random), \n3.1.6 Optional requirements (product analysis, Section 7; \ncrush test, Section 10; hydrostatic or nondestructive electric \ntest, 11.6), \n3.1.7 Test report required (Certification Section of Specifi\u00ad\ncation A450/ A450M), \n3 .1. 8 Specification designation, \n3.1.9 Individual supplementary requirements, if required, \nand \n3.1.10 Special requirements. \n3 For referenced ASTM standards, visit the ASTM website, www.astm.org, or \ncontact ASTM Customer Service at service@astm.org. For Annual Book of ASTM \nStandards volume information, refer to the standard's Document Summary page on \nthe ASTM website. \n* A Summary of Changes section appears at the end of this standard \n196 ",
  "words": [],
  "tableCount": 0,
  "noteCount": 1,
  "tabulaTablesPath": "tables_tabula/page-0248.json",
  "tabulaTablesCsv": "tables_tabula/page-0248.csv",
  "tabulaTableCount": 1,
  "bestTextPath": "best_text/pages/page-0248.txt",
  "bestTextSource": "pass1",
  "bestTextLength": 4567,
  "bestTextAlphaRatio": 0.7445
}

File: sectionII_partA_data_digitized/pages/page-0249.json
{
  "sourcePdf": "2025 OCR SECT II PART A BEGINNING TO SA-450.pdf",
  "sourcePageNumber": 249,
  "globalPageIndex": 249,
  "width": 613.92,
  "height": 793.2,
  "text": "ASME BPVC.II.A-2025 SA-178/SA-178M (ASTM A178/A178M) \nTABLE 1 Chemical Requirements \nElement \nCarbon \nManganese \nPhosphorus, max \nSulfur, max \nSIiicon \nGrade A, \nLow-Carbon \nSteel \n0.06-0.18 \n0.27--0.63 \n0.035 \n0.035 \nComposition, % \nGrade C, \nMedium\u00ad\nCarbon Steel \n0.35 max \n0.80 max \n0.035 \n0.035 \nTABLE 2 Tensile Requirements \nTensile stn1ngth, min, ksi [MPa] \nYield strength, min, ksi [MPa] \nElongation in 2 in. or 50 mm, min, % \nFor longitudinal strip tests a deduction for \neach \u00bc2-in. [0.8 mm] decrease In wall \nthickness below o/10 in. [8 mm] from the \nbasic minimum elongation of the \nfollowing percentage points shall be \nmade. \nGrade C \n60 [415] \n37 [255] \n30 \n1.5cr \nA See Table 3 for the computed minimum values. \n4. Manufacture \n4.1 The steel for Grade D shall be killed. \nGrade D, Carbon\u00ad\nMan\u00ad\nganese Steel \n0.27 max \n1.00-1.50 \n0.030 \n0.015 \n0.10 min \nGrade D \n70 [485] \n40 [275] \n30 \n1,50A \n4.2 Tubes shall be made by electric-resistance welding. \n5. Heat Treatment \n5.1 After welding, all tubes shall be heat treated at a \ntemperature of 1650\u00b0F [900\u00b0C] or higher and followed by \ncooling in air or in the cooling chamber of a controlled\u00ad\natmosphere furnace. Cold-drawn tubes shall be heat treated \nafter the final cold-draw pass at a temperature of 1200\u00b0F \n[650\u00b0C] or higher. \n6. Chemical Composition \n6.1 The steel shall conform to the requirements as to \nchemical composition prescribed in Table 1. \n6.2 When a grade is ordered under this specification, sup\u00ad\nplying an alloy grade that specifically requires the addition of \nany element other than those listed in Table 1 is not permitted. \n7. Product Analysis \n7.1 When requested on the purchase order, a product analy\u00ad\nsis shall be made by the manufacturer or supplier from one tube \nper 100 pieces for sizes over 3 in. [76.2 mm] and one tube per \n250 pieces for sizes 3 in. [76.2 mm] and under; or when tubes \nare identified by heat, one tube per heat shall be analyzed. The \nchemical composition thus determined shall conform to the \nrequirements specified. \n7 .2 If the original test for product analysis fails, retests of \ntwo additional lengths of flat-rolled stock or tubes shall be \nmade. Both retests, for the elements in question, shall meet the \nrequirements of the specification; otherwise all remaining \nmaterial in the heat or lot (Note 2) shall be rejected or, at the \noption of the producer, each length of flat-rolled stock or tube \nmay be individually tested for acceptance. Lengths of flat-\nrolled stock or tubes which do not meet the requirements of the \nspecifications shall be rejected. \nNOTE 2-A lot consists of 250 tubes for sizes 3 in. [76.2 mm] and under \nand of 100 tubes for sizes over 3 in. [76.2 mm], prior to cutting to length. \n8. General Requirements \n8.1 Material furnished under this specification shall con\u00ad\nform to the applicable requirements of the current edition of \nSpecification A450/A450M unless otherwise provided herein. \n9. Tensile Requirements \n9.1 Grade C and D tubes shall conform to the requirements \nas to tensile properties prescribed in Table 2. \nNom 3-Explanatory Note-For purposes of design the following \ntensile properties may be assumed for Grade A tubes: \nTensile strength, min, ksi [MPa] 47 [325] \nYield Strength, min, ksl [MPa] 26 [180] \nElongation In 2 in. or 50 mm, min, % 35 \n9.2 Table 3 gives the computed minimum elongation values \nfor each 1/32-in. [0.8 mm] decrease in wall thickness. Where the \nwall thickness lies between two values shown above, the \nminimum elongation value shall be determined by the follow\u00ad\ning equation: \nE = 48t+ 15.00[E = l.87t+ 15.00] \nwhere: \nE = elongation in 2 in. or 50 mm,%, and, \n= actual thickness of specimen, in. [mm]. \n10. Crush Test \n10.1 When required by the purchaser, crushing tests shall be \nmade on sections of tube 2\u00bd in. [63 mm] in length which shall \nstand crushing longitudinally without cracking, splitting, or \nopening at the weld, as follows: \nWall Thickness of \nTubes, In. [mm] \nHeight of Crushed Section, in. [mm] \nGrade A Tubes Grade C and D Tubes \n0.135 [3.43] and under % [19] or until outside Crush tests not required \nfolds are in contact \nOver 0.135 [3.43] 1 \u00bc [32] \n10.2 For tubing less than 1 in. [25.4 mm] in outside \ndiameter, the length of the specimen shall be 2\u00bd times the \noutside diameter of the tube. Slight surface checks shall not be \ncause for rejection. \nTABLE 3 Minimum Elongation Values \nWall Thickness Elongation In 2 In. or 50 ----In-. _______ m_m___ mm, min, %A \no/10 (0.312) 8 \n%2 (0.281) 7.2 \n\u00bc (0.250) 6.4 \n7/22 (0.219) 5.6 \n:Y1s (0.188) 4.8 \n%2(0.156) 4 \n1k (0.125) 3.2 \n%2 (0.094) 2.4 \n1/io (0.062) 1.6 \n30 \n29 \n27 \n26 \n24 \n22 \n21 \n20 \n18 \nA Calculated elongation requirements shall be rounded to the nearest whole \nnumber. \n197 ",
  "words": [],
  "tableCount": 0,
  "noteCount": 1,
  "tabulaTablesPath": "tables_tabula/page-0249.json",
  "tabulaTablesCsv": "tables_tabula/page-0249.csv",
  "tabulaTableCount": 2,
  "bestTextPath": "best_text/pages/page-0249.txt",
  "bestTextSource": "pass1",
  "bestTextLength": 4749,
  "bestTextAlphaRatio": 0.665
}

File: sectionII_partA_data_digitized/pages/page-0251.json
{
  "sourcePdf": "2025 OCR SECT II PART A BEGINNING TO SA-450.pdf",
  "sourcePageNumber": 251,
  "globalPageIndex": 251,
  "width": 613.92,
  "height": 793.2,
  "text": "ASME BPVC.II.A-2025 SA-178/SA-178M (ASTM A178/A178M) \nSUMMARY OF CHANGES \nCommittee A0l has identified the location of selected changes to this specification since the last issue, \nAl 78/Al 78M - 02 (2012), that may impact the use of this specification. (Approved Nov. 1, 2019.) \n( 1) Added 1.2 identifying grades; renumbering remaining para\u00ad\ngraphs of section. \n(2) Moved Table 1 Chemical Requirements from Section 3 \nOrdering Information to Section 6 Chemical Composition. \nASTM International takes no position respecting the validity of any patent rights asserted in connection with any item mentioned \nin this standard. Users of this standard are expressly advised that determination of the validity of any such patent rights, and the risk \nof infringement of such rights, are entirely their own responsibility. \nThis standard is subject to revision at any time by the responsible technical committee and must be reviewed every five years and \nif not revised, either reapproved or withdrawn. Your comments are invited either for revision of this standard or for additional standards \nand should be addressed to ASTM International Headquarters. Your comments will receive careful consideration at a meeting of the \nresponsible technical committee, which you may attend. If you feel that your comments have not received a fair hearing you should \nmake your views known to the ASTM Committee on Standards, at the address shown below. \nThis standard is copyrighted by ASTM International, 100 Barr Harbor Drive, PO Box C700, West Conshohocken, PA 19428-2959, \nUnited States. Individual reprints (single or multiple copies) of this standard may be obtained by contacting ASTM at the above \naddress or at 610-832-9585 (phone), 610-832-9555 (fax), or service@astm.org (e-mail); or through the ASTM website \n(www.astm.org). Permission rights to photocopy the standard may also be secured from the Copyright Clearance Center, 222 \nRosewood Drive, Danvers, MA 01923, Tel: (978) 646-2600; http://www.copyright.com/ \n199 ",
  "words": [],
  "tableCount": 0,
  "noteCount": 0,
  "tabulaTablesPath": "tables_tabula/page-0251.json",
  "tabulaTablesCsv": "tables_tabula/page-0251.csv",
  "tabulaTableCount": 0,
  "bestTextPath": "best_text\\pages\\page-0251.txt",
  "bestTextSource": "full_ocr_highdpi",
  "bestTextLength": 2009,
  "bestTextAlphaRatio": 0.751
}

File: sectionII_partA_data_digitized/pages/page-0253.json
{
  "sourcePdf": "2025 OCR SECT II PART A BEGINNING TO SA-450.pdf",
  "sourcePageNumber": 253,
  "globalPageIndex": 253,
  "width": 613.92,
  "height": 793.2,
  "text": "ASME BPVC.II.A-2025 \nSPECIFICATION FOR SEAMLESS COLD-DRAWN \nLOW-CARBON STEEL HEAT-EXCHANGER AND \nCONDENSER TUBES \nSA-179/SA-179M cO \nINTERNATIONAL \nStandards Worldwide \n(Identical with ASTM Specification A179/A179M-19.) \n201 \nSA-179/SA-179M ",
  "words": [],
  "tableCount": 0,
  "noteCount": 0,
  "ocrTextPath": "ocr/page-0253.txt",
  "ocrTextLength": 204,
  "ocrApplied": true,
  "bestTextPath": "best_text/pages/page-0253.txt",
  "bestTextSource": "ocr",
  "bestTextLength": 204,
  "bestTextAlphaRatio": 0.6667
}

File: sectionII_partA_data_digitized/pages/page-0254.json
{
  "sourcePdf": "2025 OCR SECT II PART A BEGINNING TO SA-450.pdf",
  "sourcePageNumber": 254,
  "globalPageIndex": 254,
  "width": 612.48,
  "height": 792.0,
  "text": "SA-179 /SA-179M ASME BPVC.II.A-2025 \nSpecification for \nSeamless Cold-Drawn Low-Carbon Steel Heat-Exchanger \nand Condenser Tubes \n1. Scope \n1. 1 This specification covers minimum-wall-thickness, \nseamless cold-drawn low-carbon steel tubes for tubular heat \nexchangers, condensers, and similar heat transfer apparatus. \n1.2 This specification covers tubes 1/s to 3 in. [3.2 to 76.2 \nmm], inclusive, in outside diameter. \nNoTE I-Tubing smaller in outside diameter and having a thinner wall \nthan indicated in this specification is available. Mechanical property \nrequirements do not apply to tubing smaller than Vs in. [3.2 mm] in outside \ndiameter or with a wall thickness under 0.015 in. [0.4 mm]. \n1.3 The values stated in either inch-pound units or SI units \nare to be regarded separately as standard. Within the text, the \nSI units are shown in brackets. The values stated in each \nsystem are not exact equivalents; therefore, each system must \nbe used independently of the other. Combining values from the \ntwo systems may result in nonconformance with the specifi\u00ad\ncation. The inch-pound units shall apply unless the \"M\" \ndesignation of this specification is specified in the order. \n1.4 This international standard was developed in accor\u00ad\ndance with internationally recognized principles on standard\u00ad\nization established in the Decision on Principles for the \nDevelopment of International Standards, Guides and Recom\u00ad\nmendations issued by the World Trade Organization Technical \nBarriers to Trade (TBT) Committee. \n2. Referenced Documents \n2.1 ASTM Standards: \nA450/A450M Specification for General Requirements for \nCarbon and Low Alloy Steel Tubes \n202 \n3. Ordering Information \n3.1 Orders for material under this specification should \ninclude the following, as required, to describe the desired \nmaterial adequately: \n3.1.1 Quantity (feet, metres, or number of lengths), \n3.1.2 Name of material (seamless tubes), \n3.1.3 Manufacture (cold-drawn), \n3.1.4 Size (outside diameter and minimum wall thickness), \n3.1.5 Length (specific or random), \n3.1.6 Optional requirements (product analysis, Section 9, \nflange test, 11.3), \n3.1.7 Test report required (Certification Section of Specifi\u00ad\ncation A450/A450M), \n3.1.8 Specification number, and \n3.1.9 Special requirements. \n4. General Requirements \n4.1 Material furnished under this specification shall con\u00ad\nform to the applicable requirements of the current edition of \nSpecification A450/ A450M, unless otherwise provided herein. \n5. Manufacture \n5.1 Tubes shall be made by the seamless process and shall \nbe cold drawn. \n6. Heat Treatment \n6.1 Tubes shall be heat treated after the final cold draw pass \nat a temperature of 1200\u00b0F [650\u00b0C] or higher. \n7. Surface Condition \n7 .1 Finished tubes shall be free of scale. A slight amount of \noxidation will not be considered as scale. \n8. Chemical Composition \n8.1 The steel shall conform to the following requirements as \nto chemical composition: \nCarbon, % 0.06-0.18 \nManganese, % 0.27-0.63 \nPhosphorus, max, % 0.035 \nSulfur, max, % 0.035 \n8.2 Supplying an alloy grade that specifically requires the \naddition of any element other than those listed in 8.1 is not \npermitted. ",
  "words": [],
  "tableCount": 0,
  "noteCount": 0,
  "bestTextPath": "best_text/pages/page-0254.txt",
  "bestTextSource": "pass1",
  "bestTextLength": 3176,
  "bestTextAlphaRatio": 0.7387
}

File: sectionII_partA_data_digitized/pages/page-0257.json
{
  "sourcePdf": "2025 OCR SECT II PART A BEGINNING TO SA-450.pdf",
  "sourcePageNumber": 257,
  "globalPageIndex": 257,
  "width": 617.04,
  "height": 795.6,
  "text": "ASME BPVC.II.A-2025 SA-181/SA-181M \nSPECIFICATION FOR CARBON STEEL FORGINGS, FOR \nGENERAL-PURPOSE PIPING \nSA-181/SA-181M \n(Identical with ASTM Specification A181/A181M-06.) \n205 \n0 \nINTERNATIONAi. \nStandards Worldwide ",
  "words": [],
  "tableCount": 0,
  "noteCount": 0,
  "ocrTextPath": "ocr/page-0257.txt",
  "ocrTextLength": 221,
  "ocrApplied": true,
  "bestTextPath": "best_text/pages/page-0257.txt",
  "bestTextSource": "ocr",
  "bestTextLength": 221,
  "bestTextAlphaRatio": 0.6742
}

File: sectionII_partA_data_digitized/pages/page-0259.json
{
  "sourcePdf": "2025 OCR SECT II PART A BEGINNING TO SA-450.pdf",
  "sourcePageNumber": 259,
  "globalPageIndex": 259,
  "width": 620.76,
  "height": 859.92,
  "text": "ASME BPVC.II.A-2025 SA-181/SA-181M \n4.5 Heat treatment is neither required nor prohibited, \nbut when applied, heat treatment shall consist of tempering, \nannealing, normalizing, or normalizing and tempering. \n5. Chemical Composition \n5.1 An analysis of each heat shall be made by the \nmanufacturer to determine the percentages of the elements \nspecified in Table 1. The chemical composition thus deter\u00ad\nmined shall conform to the requirements in Table 1. \n6. Mechanical Properties \n6.1 The material shall conform to the requirements as \nto tensile properties prescribed in Table 2. \n7. Number of Tests \n7 .1 One tension test shall be made from each heat. \n7.2 If any test specimen is defectively machined, it \nmay be discarded and another specimen substituted. \n8. Retests \n8.1 When one or more representative 'test specimens \ndo not conform to specification requirements for the tested \ncharacteristic, only a single retest for each nonconforming \ncharacteristic may be performed to establish product \nacceptability. Retests shall be performed on twice the num\u00ad\nber of representative specimens that were originally non\u00ad\nconforming. When any retest specimen does not conform \nto specification requirements for the characteristic in ques\u00ad\ntion, the lot represented by that specimen shall be rejected, \nheat-treated or reheat-treated in accordance with 4.5, and \ntested in accordance with Sections 6 and 7. \n9. Reports of Testing \n9.1 Upon request of the purchaser in the contract or \norder, a report of the test results and chemical analyses \nshall be furnished. The specification designation included \non reports of testing shall include year of issue and revision \nletter, if any. \n10. Repair by Welding \n10.1 Repair welding, by the manufacturer, is permissi\u00ad\nble for parts made to dimensional standards such as those \nof ANSI or equivalent standards. \n207 \n10.2 Prior approval of the purchaser shall be required \nto weld repair special parts made to the purchaser's require\u00ad\nments. \n10.3 The composition of the weld deposits shall be \nsimilar to the base metal and in accordance with the proce\u00ad\ndure qualification for the applicable material. Welding shall \nbe accomplished with a weld procedure designed to pro\u00ad\nduce low hydrogen in the weldment. Short-circuit gas metal \narc welding is permissible only with the approval of the \npurchaser. \n11. Marking of Forgings \n11.1 Identification marks consisting of the manufactur\u00ad\ner's symbol or name, designation of service rating, Speci\u00ad\nfication number, class, and size shall be legibly forged or \nstamped on each forging, and in such a position as not to \ninjure the usefulness of the forgings. \n11.2 Bar Coding - In addition to the requirements in \n11.1, bar coding is acceptable as a supplementary identifi\u00ad\ncation method. The purchaser may specify in the order a \nspecific bar coding system to be used. The bar coding \nsystem, if applied at the discretion of the supplier, should \nbe consistent with one of the published industry standards \nfor bar coding. If used on small parts the bar code may be \napplied to the box or a substantially applied tag. \n12. Certificate of Compliance \n12.1 When specified in the purchase order or contract, \na producer's or supplier's certification shall be furnished to \nthe purchaser that the material was manufactured, sampled, \ntested, and inspected in accordance with this specification \nand has been found to meet the requirements. The specifi\u00ad\ncation designation included on certificates of compliance \nshall include year of issue and revision letter, if any. \n12.2 When specified in the purchase order or contract, \na rep01t of the test results shall be furnished. \n13. Keywords \n13.1 pipe fittings, steel; piping applications; pressure \ncontaining parts; steel forgings, carbon; steel valves ",
  "words": [],
  "tableCount": 0,
  "noteCount": 0,
  "tabulaTablesPath": "tables_tabula/page-0259.json",
  "tabulaTablesCsv": "tables_tabula/page-0259.csv",
  "tabulaTableCount": 1,
  "bestTextPath": "best_text/pages/page-0259.txt",
  "bestTextSource": "pass1",
  "bestTextLength": 3785,
  "bestTextAlphaRatio": 0.7791
}

File: sectionII_partA_data_digitized/pages/page-0260.json
{
  "sourcePdf": "2025 OCR SECT II PART A BEGINNING TO SA-450.pdf",
  "sourcePageNumber": 260,
  "globalPageIndex": 260,
  "width": 612.6,
  "height": 853.8,
  "text": "SA-181/SA-181M ASME BPVC.II.A-2025 \nTABLE 1 \nCHEMICAL REQUIREMENTS \nElement \nComposition, % \nClasses 60 and 70 \nCarbon, max. \nManganese, max. \nPhosphorus, max. \nSilicon \nSulfur, max. \n0.35 \nl.lOA \n0.05 \n0.10-0.35 \n0.05 \nA Manganese may be increased to 1.35% max. provided the car\u00ad\nbon is reduced 0.01 % for each 0.06% increase in manganese over \nthe limit shown in the table. \nTABLE 2 \nTENSILE REQUIREMENTS \nTensile strength, min., ksi [MPaJ \nYield strength/ min., ksi [IVI PaJ \nElongation in 2 in. [SO mm], min., % \nReduction of area, min., % \nClass 60 \n60 [415] \n30 [205] \n22 \n35 \nClass 70 \n70 [485] \n36 [250] \n18 \n24 \nA Determined by either the 0.2% offset method or the 0.5% \nextension-under-load method. \n208 ",
  "words": [],
  "tableCount": 0,
  "noteCount": 0,
  "tabulaTablesPath": "tables_tabula/page-0260.json",
  "tabulaTablesCsv": "tables_tabula/page-0260.csv",
  "tabulaTableCount": 0,
  "bestTextPath": "best_text\\pages\\page-0260.txt",
  "bestTextSource": "full_ocr_highdpi",
  "bestTextLength": 690,
  "bestTextAlphaRatio": 0.591
}

File: sectionII_partA_data_digitized/pages/page-0261.json
{
  "sourcePdf": "2025 OCR SECT II PART A BEGINNING TO SA-450.pdf",
  "sourcePageNumber": 261,
  "globalPageIndex": 261,
  "width": 602.64,
  "height": 846.48,
  "text": "( \nASME BPVC.II.A-2025 SA-181/SA-181M \nSUPPLEMENTARY REQUIREMENTS \nS1. Carbon Equivalent \nS1.1 The maximum carbon equivalent based on heat \nanalysis shall be as follows: \nMaximum Carbon Equivalent Value \nMaximum Section Thickness Maximum Section Thickness \nClass Less Than or Equal to 2 in. \n60 0.45 \n70 0.47 \nGreater Than 2 in. \n0.46 \n0.48 \nS1.2 Determine the carbon equivalent (CE) as follows: \nCE = C + Mn/6 + (Cr + Mo + V)/5 + (Ni + Cu)/15 \nS1.3 A lower maximum carbon equivalent may be \nagreed upon between the supplier and the purchaser. \nS1.4 When this Supplementary Requirement is \ninvoked, all elements in the carbon equivalent fonnula \nshall be analyzed and the amounts reported. \n209 ",
  "words": [],
  "tableCount": 0,
  "noteCount": 0,
  "bestTextPath": "best_text/pages/page-0261.txt",
  "bestTextSource": "pass1",
  "bestTextLength": 695,
  "bestTextAlphaRatio": 0.6906
}

File: sectionII_partA_data_digitized/pages/page-0263.json
{
  "sourcePdf": "2025 OCR SECT II PART A BEGINNING TO SA-450.pdf",
  "sourcePageNumber": 263,
  "globalPageIndex": 263,
  "width": 599.4,
  "height": 844.08,
  "text": "ASME BPVC.II.A-2025 SA-182/SA-182M (ASTM A182/A182M) \nSPECIFICATION FOR FORGED OR ROLLED ALLOY AND \nSTAINLESS STEEL PIPE FLANGES, FORGED FITTINGS, \nAND VALVES AND PARTS FOR HIGH-TEMPERATURE \nSERVICE \nSA-182 /SA-182M 0 \nINTERNATIONAL \nStandards Worldwide \n(Identical with ASTM Specification A182/A182M-23 except for the inclusion of Grade F12 in para. 7.2.1, the removal of \nreduced strength levels for thicker sections of Grade F53 in Table 3, the removal of Grade F53 Classes in Table 3, the \nremoval of Note (G) in Table 3, the increase of minimum yield strength for Grade F60 in Table 3, and editorial correction in \nSupplementary Requirement S13 title. For Grade F91 Type 2, Supplementary Requirement S13 is mandatory.) \nASME SA-182/SA-182M replaces para. 7.2.1 of ASTM A182/A182M with the following: \n7.2.1 Liquid Quenching-Except as permitted in 7.2.2, for Fl, F2, F3, and F12 and when agreed to by the purchaser, liquid \nquenching followed by tempering shall be permitted provided the temperatures in Table 1 for each grade are used. \nASME SA-182/SA-182M, Table 3 replaces the three F53 lines, the F60 line, and Note G of ASTM A182/A182M, Table 3 with \nthe following: \nGDELETED \nF53 \nF60 \n116 (800) 80 (550) \n95 (655) 70 (485) \n15 \n25 \nASME SA-182/SA-182M retitles para. S13 of ASTM A182/A182M as follows: \nS13. Minimum Cooling Rate for Grade F91 Type 2 \n211 \n310 max \n45 \n(25) ",
  "words": [],
  "tableCount": 0,
  "noteCount": 0,
  "tabulaTablesPath": "tables_tabula/page-0263.json",
  "tabulaTablesCsv": "tables_tabula/page-0263.csv",
  "tabulaTableCount": 0,
  "bestTextPath": "best_text/pages/page-0263.txt",
  "bestTextSource": "pass1",
  "bestTextLength": 1385,
  "bestTextAlphaRatio": 0.6542
}

File: sectionII_partA_data_digitized/pages/page-0266.json
{
  "sourcePdf": "2025 OCR SECT II PART A BEGINNING TO SA-450.pdf",
  "sourcePageNumber": 266,
  "globalPageIndex": 266,
  "width": 597.72,
  "height": 842.88,
  "text": "SA-182/SA-182M (ASTM A182/A182M) ASME BPVC.11.A-2025 \n6.5 Except as provided for in 6.4, the finished product shall \nbe a forging as defined in the Terminology section of Specifi\u00ad\ncation A788/A788M. \n7. Heat Treatment 6 \n7 .1 After hot working, forgings shall be cooled to a tem\u00ad\nperature below 1000 \u00b0F [538 \u00b0C] prior to heat treating in \naccordance with the requirements of Table 1. \n7.2 \u00a3ow Alloy Steels and Ferritic and Martensitic Stainless \nSteels-The low alloy steels and ferritic and martensitic \nstainless steels shall be heat treated in accordance with the \nrequirements of 7 .1 and Table 1. When more than one heat \ntreatment option is listed for a Grade in Table 1, any one of the \nheat treatments listed shall be performed. The selection of the \nheat treatment shall be at the manufacturer's option, unless \notherwise stated in the purchase order. \n7.2.1 Liquid Quenching-Except as permitted in 7.2.2, for \nF 1, F 2, and F 3, and when agreed to by the purchaser, liquid \nquenching followed by tempering shall be permitted provided \nthe temperatures in Table 1 for each grade are used. \n7.2.1.1 Marking-Parts that are liquid quenched and tem\u00ad\npered shall be marked \"QT.\" \n7.2.2 Alternatively, Grade F 1, F 2, and F 12, Classes 1 and \n2 may be given a heat treatment of 1200 \u00b0F [650 \u00b0C] minimum \nafter final hot or cold forming. \n7.3 Austenitic and Ferritic-Austenitic Stainless Steels\u00ad\nExcept as permitted by 7 .5, the austenitic and ferritic-austenitic \nstainless steels shall be heat treated and liquid-quenched in \naccordance with the requirements of 7 .1 and Table 1. \n7.3.1 Alternatively, immediately following hot working, \nwhile the temperature of the forging is not less than the \nminimum solution annealing temperature specified in Table 1, \nforgings made from austenitic grades (except grades F 304H, F \n309H, F 310, F 310H, F 316H, F 316Ti, F 321, F 321H, F 347, \nF 347H, F 348, F 348H, F 45, F35030, and F 56) may be \nindividually rapidly quenched in accordance with the require\u00ad\nments of Table 1. Ferritic-austenitic grades may be solution \nannealed without cooling below 1000 \u00b0F by being re-heated to \nthe solution annealing temperature required in Table 1, held for \na time sufficient to dissolve phases and precipitates which may \ncause a reduction in corrosion or mechanical properties, and \nquenched in accordance with Table 1. \n7.3.2 See Supplementary Requirement S8 if a particular \nheat treatment method is to be employed. \n7.4 Time of Heat Treatment-Heat treatment of forgings \nmay be performed before machining. \n7.5 Forged or Rolled Bar-Forged or rolled austenitic \nstainless bar from which cylindrically shaped parts are to be \nmachined, as permitted by 6.4, and the parts machined from \nsuch bar, without heat treatment after machining, shall be \nfurnished to the annealing and quenching or rapid-cooling \n6 A solution annealing temperature above 1950 \u00b0F [1065 \u00b0C] may impair the \nresistance to intergranular corrosion after subsequent exposure to sensitizing \nconditions in F 321, F 321H, F 347, F 347H, F 348, and F 348H. When specified \nby the purchaser, a lower temperature stabilizing treatment or a second solution \nannealing shall be used subsequent to the initial high temperature solution anneal \n(see Supplementary Requirement S10). \nrequirements of Specification A484/A484M or this \nspecification, with subsequent light cold drawing and straight\u00ad\nening permitted (see Supplementary Requirement S3 if anneal\u00ad\ning must be the final operation). \n7.6 Hollow Bar-Austenitic stainless hollow bar from \nwhich cylindrically shaped parts are to b~ machined, as \npermitted by 6.4, and the parts machined from such hollow bar, \nwithout heat treatment after machining, shall be furnished to \nthe annealing and quenching or rapid-cooling requirements of \nSpecification A511/ A511M, or this specification, with subse\u00ad\nquent light cold drawing and straightening permitted (see \nSupplementary Requirement S3 if annealing must be the final \noperation). \n8. Chemical Composition \n8.1 A chemical heat analysis in accordance with Specifica\u00ad\ntion A961/A961M shall be made and conform to the chemical \ncomposition prescribed in Table 2. \n8.2 Grades to which lead, selenium, or other elements are \nadded for the purpose of rendering the material free-machining \nshall not be used. \n8 .3 Starting material produced to a specification that spe\u00ad\ncifically requires the. addition of any element beyond those \nlisted in Table 2 for the applicable grade of material is not \nperrni tted. \n8.4 Steel grades covered in this specification shall not \ncontain an unspecified element, other than nitrogen in stainless \nsteels, for the ordered grade to the extent that the steel \nconforms to the requirements of another grade for which that \nelement is a specified element having a required minimum \ncontent. For this requirement, a grade is defined as an alloy \ndescribed individually and identified by its own UNS designa\u00ad\ntion or Grade designation and identification symbol in Table 2. \n8.5 Product Analysis-The purchaser may make a product \nanalysis on products supplied to this specification in accor\u00ad\ndance with Specification A961/A961M. \n9. Mechanical Properties \n9.1 The material shall conform to the requirements as to \nmechanical properties for the grade ordered as listed in Table 3. \n9.2 Mechanical test specimens shall be obtained from pro\u00ad\nduction forgings, or from separately forged test blanks pre\u00ad\npared from the stock used to make the finished product. In \neithet case, mechanical test specimens shall not be removed \nuntil after all heat treatment is complete. If repair welding is \nrequired, test specimens shall not be removed until after \npost-weld heat treatment is complete, except for ferritic grades \nwhen the post-weld heat treatment is conducted at least 50 \u00b0F \n[30 \u00b0C] below the actual tempering temperature. When test \nblanks are used, they shall receive approximately the same \nworking as the finished product. The test blanks shall be heat \ntreated with the finished product and shall approximate the \nmaximum cross section of the forgings they represent. \n9.3 For normalized and tempered, or quenched and tem\u00ad\npered forgings, the central axis of the test specimen shall be \ntaken at least \u00bc T from the nearest surface as-heat-treated, \n214 ",
  "words": [],
  "tableCount": 0,
  "noteCount": 0,
  "tabulaTablesPath": "tables_tabula/page-0266.json",
  "tabulaTablesCsv": "tables_tabula/page-0266.csv",
  "tabulaTableCount": 1,
  "bestTextPath": "best_text/pages/page-0266.txt",
  "bestTextSource": "pass1",
  "bestTextLength": 6284,
  "bestTextAlphaRatio": 0.7567
}
