Repository: Demigodofa/ASMEPurchaseOrderHelper

# ASMEPurchaseOrderHelper

PC UI tool to help purchasing agents generate correct ASME purchase orders. The active desktop flow reads normalized ASME JSONL data, applies policy rules, and generates copy-ready/exportable PO content.

## Source of truth (for agents/bots)
This README is the source of truth for rules, orientation, and guidance. The owner may use loose or exact language; if there is any ambiguity, confirm intent. Example: if they say "ordering requirements," confirm they mean "Ordering Information" (the official section name used in the PDFs).

File: sectionII_partA_data_digitized/pages/page-0267.json
{
  "sourcePdf": "2025 OCR SECT II PART A BEGINNING TO SA-450.pdf",
  "sourcePageNumber": 267,
  "globalPageIndex": 267,
  "width": 597.72,
  "height": 842.88,
  "text": "ASME BPVC.II.A-2025 SA-182/SA-182M (ASTM A182/A182M) \nTABLE 1 Heat Treating Requirements \nGrade Heat Treat Type Austenitizing/Solutioning Cooling Quenching Cool Tempering Temperature, \nTemperature, Minimum Media Below \u00b0F [0 C] Minimum or \nor Range, \u00b0F [0 C]A Range, \u00b0F [\u00b0C] \nLow Alie Steels \nF 1 anneal 1650 [900] furnace cool B B \nnormalize and temper 1650 [900] air cool B 1150 [620] \nF2 anneal 1650 [900] furnace cool B B \nnormalize and temper 1650 [900] air cool B 1150 [620] \nF 5, F Sa anneal 1750 [955] furnace cool B B \nnormalize and temper 1750 [955] air cool B 1250 [675] \nF9 anneal 1750 [955] furnace cool B B \nnormalize and temper 1750 [955] air cool B 1250 [675] \nF 10 solution treat and quench 1900 [1040] liquid 500 [260] B \nF 91 Types 1 and 2 normalize and temper or 1900-1975 [1040-1080] air cool, accelerated air B 1350-14 70 [730-800] \nquench and temper cool, or liquid \nF 92 normalize and temper 1900-1975 [1040-1080] air cool B 1350-14 70 [730-800] \nF 93 normalize and temper 1960-2140 [1070-1170] air cool 385 [200] 1380-1455 [750-790] \nF 115 normalize and temper 1920-2010 [1050-1100] air cool, accelerated air B 1380-1455 [750-790] \ncool, or liquid \nF 122 normalize and temper 1900-1975 [1040-1080] air cool B 1350-1470 [730-800] \nF 911 normalize and temper 1900-1975 [1040-1080] air cool or liquid B 1365-1435 [740-780] \nF 11, Class 1, 2, 3 anneal 1650 [900] furnace cool B B \nnormalize and temper 1650 [900] air cool B 1150 [620] \nF, 12, Class 1, 2 anneal 1650 [900] furnace cool B B \nnormalize and temper 1650 [900] air cool B 1150 [620] \nF 21, F 3V, and F anneal 1750 [955] fu mace cool B B \n3VCb \nnormalize and temper 1750 [955] air cool B 1250 [675] \nF 22, Class 1, 3 anneal 1650 [900] furnace cool B B \nnormalize and temper 1650 [900] air cool B 1250 [675] \nF 22V normalize and temper or 1650 [900] air cool or liquid B 1250 [675] \nquench and temper \nF 23 normalize and temper 1900-1975 [1040-1080] air cool B 1350-14 70 [730-800] \naccelerated cool \nF 24 normalize and temper 1800-1975 [980-1 080] air cool B 1350-1470 [730-800] \nor liquid \nFR anneal 1750 [955] furnace cool B B \nnormalize 1750 [955] air cool B B \nnormalize and temper 1750 [955] air cool B 1250 [675] \nF 36, Class 1 normalize and temper 1650 [900] air cool B 1100 [595] \nF 36, Class 2 normalize and temper or 1650 [900] air cool, B 1100 [595] \nquench and temper 1650 [900] accelerated air cool, 1100 [595] \nor Ii uid \nMartensitic Stainless Steels \nF 6a Class 1 anneal not specified furnace cool B B \nnormalize and temper not specified air cool 400 [205] 1325 [725] \ntemper not required B B 1325 [725] \nF 6a Class 2 anneal not specified furnace cool B B \nnormalize and temper not specified air cool 400 [205] 1250 [675] \ntemper not required B B 1250 [675] \nF 6a Class 3 anneal not specified furnace cool B B \nnormalize and temper not specified air cool 400 [205] 1100 [595] \nF 6a Class 4 anneal not specified furnace cool B B \nnormalize and temper not specified air cool 400 [205] 1000 [540] \nF 6b anneal 1750 [955] furnace cool B B \nnormalize and temper 1750 [955] air cool 400 [205] 1150 [620] \nF6NM normalize and temeer 1850 [1010J air cool 200 [95] 1040-1120 [560-600] \nFerritic Stainless Steels \nF XM-27 Cb anneal 1850 [1010] furnace cool B B \nF 429 anneal 1850 [1010] furnace cool B B \nF 430 anneal not seecified furnace cool B B \nAustenitic Stainless Steels \nF 304 solution treat and quench 1900 [1040] liquidE 500 [260] B \nF 304H solution treat and quench 1900 [1040] liquidE 500 [260] B \nF 304L solution treat and quench 1900 [1040] liquidE 500 [260] B \nF 304N solution treat and quench 1900 [1040] liquidE 500 [260] B \nF 304LN solution treat and quench 1900 [1040] liquidE 500 [260] B \nF 309H solution treat and quench 1900 [1040] liquidE 500 [260] B \nF 310 solution treat and quench 1900 [1040] liquidE 500 [260] B \nF 310H solution treat and quench 1900 [1040] liquidE 500 [260] B \nF 310MoLN solution treat and quench 1900-2010 [1050-1100] liquidE 500 [260] B \nF 316 solution treat and quench 1900 [1040] liquidE 500 [260] B \nF 316H solution treat and quench 1900 [1040] liquidE 500 [260] B \nF 316L solution treat and quench 1900 [1040] liquidE 500 [260] B \nF 316N solution treat and quench 1900 [1040] liquidE 500 [260] B \nF 316LN solution treat and quench 1900 [1040] liquidE 500 [260] B \n215 ",
  "words": [],
  "tableCount": 0,
  "noteCount": 0,
  "tabulaTablesPath": "tables_tabula/page-0267.json",
  "tabulaTablesCsv": "tables_tabula/page-0267.csv",
  "tabulaTableCount": 1,
  "bestTextPath": "best_text/pages/page-0267.txt",
  "bestTextSource": "pass1",
  "bestTextLength": 4303,
  "bestTextAlphaRatio": 0.5083
}

File: sectionII_partA_data_digitized/pages/page-0268.json
{
  "sourcePdf": "2025 OCR SECT II PART A BEGINNING TO SA-450.pdf",
  "sourcePageNumber": 268,
  "globalPageIndex": 268,
  "width": 596.16,
  "height": 841.8,
  "text": "SA-18Z/SA-18ZM (ASTM A18Z/A18ZM) ASME BPVC.II.A\u2022Z0Z5 \nTABLE 1 Continued \nGrade Heat Treat Type Austenitizing/Solutioning Cooling Quenching Cool Tempering Temperature, \nTemperature, Minimum Media Below \u00b0F [\u00b0C] Minimum or \nor Range, \u00b0F [\u00b0CjA Range, \u00b0F [\u00b0C] \nF 316Ti solution treat and quench 1900 [1040] liquidE 500 [260] B \nF 317 solution treat and quench 1900 [1040] liquidE 500 [260] B \nF 317L solution treat and quench 1900 [1040] liquidE 500 [260] B \nF317LNCb solution treat and quench 1900 [1040] liquidE 500 [260] B \nF 72 solution treat and quench 1975-2155 [1080-1180] liquidE 500 [260] B \nF 73 solution treat and quench 1975-2155 [1080-1180] liquidE 500 [260] B \nF 347 solution treat and quench 1900 [1040] liquidE 500 [260] B \nF 347H solution treat and quench 2000 [1095] liquidE 500 [260] B \nF 347LN solution treat and quench 1900 [1040] liquidE 500 [260] B \nF 347LNCuB solution treat and quench 1940-2140 liquidE 500 [260] B \n[1060-1170] \nF 348 solution treat and quench 1900 [1040] liquidE 500 [260] B \nF 348H solution treat and quench 2000 [1095] liquidE 500 [260] B \nF 321 solution treat and quench 1900 [1040] liquidE 500 [260] B \nF 321H solution treat and quench 2000 [1095] liquidE 500 [260] B \nF XM-11 solution treat and quench 1900 [1040] liquidE 500 [260] B \nF XM-19 solution treat and quench 1900 [1040] liquidE 500 [260] B \nF 20 solution treat and quench 1700-1850 [925-101 OJ liquidE 500 [260] B \nF 44 solution treat and quench 2100 [1150] liquidE 500 [260] B \nF 45 solution treat and quench 1900 [1040] liquidE 500 [260] B \nF 46 solution treat and quench 2010-2140 [1100-1140] liquidE 500 [260] B \nF 47 solution treat and quench 1900 [1040] liquidE 500 [260] B \nF 48 solution treat and quench 1900 [1040] liquidE 500 [260] B \nF 49 solution treat and quench 2050 [1120] liquidE 500 [260] B \nF 56 solution treat and quench 2050-2160 [1120-1180] liquidE 500 [260] B \nF 58 solution treat and quench 2085 [1140] liquidE 500 [260] B \nF 62 solution treat and quench 2025 [1105] liquidE 500 [260] B \nF 63 solution treat and quench 1900 [1040] liquidE 500 [260] B \nF 64 solution treat and quench 2010-2140 [1100-1170] liquidE 500 [260] B \nF 904L solution treat and quench 1920-2100 [1050-1150] liquidE 500 [260] B \nF 70 solution treat and quench 1900 [1040] liquid 0 500 [260] B \nF700 solution treat and quench 2025-2100 [1107 -1149] liquid/rapid cool 500 [260] B \nFNIC solution treat and quench 1800-1900 [983-1 038] liquid/rapid cool 500 [260] B \nFNIC10 solution treat and quench 2100-2150 [1149-1177] liquid/rapid cool 500 [260] B \nFNIC11 solution treat and quench 2100-2150 [1149-1177] liquid/rapid cool 500 [260] B \nF1925 solution treat and quench 1800-1900 [983-1 038] liquid/rapid cool 500 [260] B \nF1925N solution treat and quench 2150 [1177] liquid/rapid cool 500 [260] B \nF35030 solution treat and guench 1900 [1040] liguid 500 [260] B \nFerritic-Austenitic Stainless Steels \nF 50 solution treat and quench \nF 51 solution treat and quench \nF 52c \nF 53 solution treat and quench \nF 54 solution treat and quench \nF 55 solution treat and quench \nF 57 solution treat and quench \nF 59 solution treat and quench \nF 60 solution treat and quench \nF 61 solution treat and quench \nF 65 solution treat and quench \nF 66 solution treat and quench \nF 67 solution treat and quench \nF 68 solution treat and quench \nF 69 solution treat and quench \nF 71 solution treat and quench \nA Minimum unless temperature range is listed. \n8 Not applicable. \n1925 [1050] \n1870 [1020] \n1880 [1025] \n1920-2060 [1050-1125] \n2010-2085 [1100-1140] \n1940 [1060] \n1975-2050 [1080-1120] \n1870 [1020] \n1920-2060 [1050-1125] \n1830-2100 [1000-1150] \n1870-1975 [1020-1080] \n1870-2050 [1020-1120] \n1700-1920 [925-1 050] \n1870 [1020] \n1925-2100 [1050-1150] \nliquid 500 [260] B \nliquid 500 [260] B \nliquid 500 [260] B \nliquid 500 [260] B \nliquid 500 [260] B \nliquid 500 [260] B \nliquid 175 [80] B \nliquid 500 [260] B \nliquid 500 [260] B \nliquid 500 [260] B \nliquid 0 500 [260] B \nliquid 500 [260] B \nliquid 500 [260] B \nliquid 500 [260] B \nliquid 500 [260] B \nliquid 500 [260] B \nc Grade F 52 shall be solution treated at 1825 to 1875 \u00b0F [995 to 1025 \u00b0C] 30 min/in. of thickness and water quenched. \n0 The cooling media for Grades F 65 and F 70 shall be quenching in water or rapidly cooling by other means. \nE Forged or rolled bar meeting the requirements of 7.5 shall be liquid quenched or rapid-cooled by other means in accordance with Specification A484/A484M. \nwhere Tis the maximum heat-treated thickness of the repre\u00ad\nsented forging. In addition, for quenched and tempered \nforgings, the mid-length of the test specimen shall be at least T \nfrom all other surfaces as-heat-treated, exclusive of the T \ndimension surfaces. When the section thickness does not \npermit this positioning, the test specimen shall be positioned as \nnear as possible to the prescribed location, as agreed to by the \npurchaser and the supplier. \n216 \n9.3.1 With prior purchase approval, the test specimen for \nferritic steel forgings may be taken at a depth (t) corresponding \nto the distance from the area of significant stress to the nearest \nheat-treated surface and at least twice this distance (2 t) from \nany second surface. However, the test depth shall not be nearer \nto one treated surface than\u00be in. [19 mm] and to the second \ntreated surface than 1 \u00bd in. [38 mm]. This method of test \nspecimen location would normally apply to contour-forged ",
  "words": [],
  "tableCount": 0,
  "noteCount": 0,
  "tabulaTablesPath": "tables_tabula/page-0268.json",
  "tabulaTablesCsv": "tables_tabula/page-0268.csv",
  "tabulaTableCount": 2,
  "bestTextPath": "best_text/pages/page-0268.txt",
  "bestTextSource": "pass1",
  "bestTextLength": 5412,
  "bestTextAlphaRatio": 0.549
}

File: sectionII_partA_data_digitized/pages/page-0269.json
{
  "sourcePdf": "2025 OCR SECT II PART A BEGINNING TO SA-450.pdf",
  "sourcePageNumber": 269,
  "globalPageIndex": 269,
  "width": 597.72,
  "height": 842.88,
  "text": "ASME BPVC.II.A-2025 SA-182/SA-182M (ASTM A182/A182M} \nTABLE 2 Chemical RequirementsA \nGrade/ldenlifi- UNS Composition, % \ncation Desig- Carbon Manga- Phos- Sulfur Silicon Nickel Chromium Molybde- Niobium 8 Titan- Other \nSymbol nation nese phorus num ium Elements \nLowAllo Steels \nF 1 K12822 0.28 0.60-0.90 0.045 0.045 0.15-0.35 0.44-0.65 \nF 2\u00b0 K12122 0.05-0.21 0.30-0.80 0.040 0.040 0.10-0.60 0.50-0.81 0.44-0.65 \nF 5D K41545 0.15 0.30-0.60 0.030 0.030 0.50 0.50 4.0-6.0 0.44-0.65 \nF 5a 0 K42544 0.25 0.60 0.040 0.030 0.50 0.50 4.0-6.0 0.44-0.65 \nF9 K90941 0.15 0.30-0.60 0.030 0.030 0.50-1.00 8.0-10.0 0.90-1.10 \nF 10 S33100 0.10-0.20 0.50-0.80 0.040 0.030 1.00-1.40 19.0-22.0 7.0-9.0 \nF 91 Type 1 K90901 0.08-0.12 0.30-0.60 0.020 0.010 0.20-0.50 0.40 8.0-9.5 0.85-1.05 0.06-0.10 N 0.03-0.07 \nAl o.02E \nV 0.18-0.25 \nTi 0.01E \nzro.01E \nF 91 Type 2 K90901 0.08-0.12 0.30-0.50E 0.020E 0.005E 0.20-0.40E 0.20E 8.0-9.5E 0.85-1.05 0.06-0.10 0.01E N 0.035-0.070E \nAl 0.020E \nNIAi ratio, min \n4.0 \nV 0.18-0.25 \nZr o.01E \nB o.001E \nCu o.10E \nW 0.05E \nSn o.010E \nAs o,010E \nSb 0.003E \nF 92 K92460 0.07-0.13 0.30-0.60 0.020 0.010 0.50 0.40 8.50-9.50 0.30-0.60 0.04-0.09 V 0.15-0.25 \nN \n0.030-0.070 \nAl o.02E \nW 1.50-2.00 \nB \n0.001-0.006 \nTi 0.01E \nZr o.01E \nF 93 K91350 0.05-0.10 0.20-0.70 0.020 0.008 0.05-0.50 0.20 8.50-9.50 V 0.15-0.30 \nB 0.007-0.015 \nAl 0.030 \nW 2.5-3.5 \nCo 2.5-3.5 \nN 0.005-0.015 \nNb 0.05-0.12 \nNd 0.010-0.06 \n0 0.0050 \nF 115 K91060 0.08-0.13 0.20-0.50 0.020 0.005 0.15-0.45 0.25 10.0-11.0 0.40-0.60 0.02-0.06 0.01 V 0.18-0.25 \nB 0.001 \nCu 0.10 \nAl 0.02 \nW 0.05 \nN 0.030-0.070 \nZr0.01 \nAs 0.010 \nSn 0.010 \nSb 0.003 \nNIAi ratio 4.0 \nmin \nCNBP 10.5 \nF 122 K91271 0.07-0.14 0.70 0.020 0.010 0.50 0.50 10.00-11.50 0.25-0.60 0.04- V 0.15-0.30 \n0.10 B 0.005 \nN 0.040-0.100 \nAl 0.02E \nCu 0.30-1.70 \nW 1.50-2.50 \nTi 0.01E \nZr o.01E \nF 911 K91061 0.09-0.13 0.30-0.60 0.020 0.010 0.10-0.50 0.40 8.5-9.5 0.90-1.10 0.060-0.10 ... W 0.90-1.10 \nAl o.02E \nN 0.04-0.09 \nV 0.18-0.25 \nB 0.0003-\n0.006 \nTi 0.01E \nZr o.01E \nF 11 K11597 0.05-0.15 0.30-0.60 0.030 0.030 0.50-1.00 1.00-1.50 0.44-0.65 \nClass 1 \nF 11 K11572 0.10-0.20 0.30-0.80 0.040 0.040 0.50-1.00 1.00-1.50 0.44-0.65 \nClass 2 \n---\n217 ",
  "words": [],
  "tableCount": 0,
  "noteCount": 0,
  "ocrTextPath": "ocr/page-0269.txt",
  "ocrTextLength": 1965,
  "ocrApplied": true,
  "tabulaTablesPath": "tables_tabula/page-0269.json",
  "tabulaTablesCsv": "tables_tabula/page-0269.csv",
  "tabulaTableCount": 1,
  "bestTextPath": "best_text\\pages\\page-0269.txt",
  "bestTextSource": "full_ocr_highdpi",
  "bestTextLength": 2291,
  "bestTextAlphaRatio": 0.2
}

File: sectionII_partA_data_digitized/pages/page-0270.json
{
  "sourcePdf": "2025 OCR SECT II PART A BEGINNING TO SA-450.pdf",
  "sourcePageNumber": 270,
  "globalPageIndex": 270,
  "width": 596.16,
  "height": 841.8,
  "text": "SA-182/SA-182M (ASTM A182/A182M) ASME BPVC.II.A-2025 \nTABLE 2 Continued \nGrade/ldentifi- UNS Composition, % \ncation Desig- Carbon Manga- Phos- Sulfur Silicon Nickel Chromium Molybde- Niobium 8 Titan- Other \nSymbol nation nese phorus num ium Elements \nF 11 K11572 0.10-0.20 0.30--0.80 0.040 0.040 0.50-1.00 1.00-1.50 0.44-Q.65 \nClass 3 \nF 12 K11562 0.05-0.15 0.30-0.60 0.045 0.045 0.50 max 0.80-1.25 0.44-Q.65 \nClass 1 \nF 12 K11564 0.10-0.20 0.30-0.80 0.040 0.040 0.10-0.60 0.80-1.25 0.44-0.65 \nClass 2 \nF 21 K31545 0.05-0.15 0.30-0.60 0.040 0.040 0.50 max 2.7-3.3 0.80-1.06 \nF 3V K31830 0.05-0.18 0.30-0.60 0.020 0.020 0.10 2.8-3.2 0.90-1.10 0,015- V 0.20--0.30 \n0.035 B \n0.001-0.003 \nF 3VCb K31390 0.10-0.15 0.30-0.60 0.020 0.010 0.10 0.25 2.7-3.3 0.90-1.10 0.015-0.0700.015 V 0.20-0.30 \nCu 0.25 \nCa 0.0005-\n0.0150 \nF 22 K21590 0.05-0.15 0.30-0.60 0.040 0.040 0.50 2.00-2.50 0.87-1.13 \nClass 1 \nF 22 K21590 0.05-0.15 0.30-0.60 0.040 0.040 0.50 2.00-2.50 0.87-1.13 \nClass 3 \nF 22V K31835 0.11-0.15 0.30-0.60 0,015 0.010 0.10 0.25 2.00-2.50 0.90-1.10 0,07 0.030 Cu 0.20 \nV 0.25-0.35 \nB 0.002 \nca o.015F \nF 23 K40712 0.04-0.10 0.10--0.60 0.030 0.010 0.50 0.40 1.90-2.60 0.05-0.30 0.02- 0.005- V 0.20-0.30 \n0.08 0.060G B 0.0010--\n0.006 \nN 0.Q15G \nAl 0.030 \nW 1.45-1.75 \nF 24 K30736 0.05-0.10 0.30-0.70 0.020 0.010 0.15-0.45 2.20-2.60 0.90-1.10 0.06-0.10 V 0.20--0.30 \nN 0.12 \nAl 0.020 \nB 0.0015-\n0.0070 \nFR K22035 0.20 0.40-1.06 0.045 0.050 1.60--2.24 Cu 0.75-1.25 \nF 36 K21001 0.10-0.17 0.80-1.20 0.030 0.025 0.25-0.50 1.00-1.30 0.30 0.25-0.50 0.015-0.045 N 0.020 \nAl 0.050 \nCu 0.50-0.80 \nV 0.02 \nMartensitic Stainless Steels \nF 6a S41000 0.15 1.00 0.D40 0.030 1.00 0.50 11.5-13.5 \nF 6b S41026 0.15 1.00 0.020 0.020 1.00 1.00-2.00 11.5-13.5 0.40-0.60 Cu 0.50 \nF 6NM S41500 0.05 0.50--1.00 0.030 0.030 0.60 3.5-5.5 11.5-14.0 0.50-1.00 \nFerritic Stainless Steels \nFXM- S44627 0.010H 0.40 0.020 0.020 0.40 o.50H 25.0-27.5 0.75-1.50 0.05-0.20 N 0.015H \n27Cb Cu 0.20H \nF 429 S42900 0.12 1.00 0.040 0.030 0.75 0.50 14.0-16.0 \nF 430 S43000 0.12 1.00 0.040 0.030 0.75 0.50 16.0-18.0 \nAustenitic Stainless Steels \nF 304 S30400 0.08 2.00 0.045 0.030 1.00 8.0-11.0 18.0-20.0 N 0.10 \nF 304H S30409 0.04-Q.10 2.00 0.045 0.030 1.00 8.0--11.0 18.0-20.0 \nF 304L S30403 0.030 2.00 0.045 0.030 1.00 8.0--13.0 18.0-20.0 N 0.10 \nF 304N S30451 0.08 2.00 0.045 0.030 1.00 8.0-10.5 18.0-20.0 N 0.10-0.16 \nF 304LN S30453 0.030 2.00 0.045 0.030 1.00 8.0-10.5 18.0-20.0 N 0.10-0.16 \nF 309H S30909 0.04-0.10 2.00 0.045 0.030 1.00 12.0-15.0 22.0--24.0 \nF 310 S31000 0.25 2.00 0.045 0.030 1.00 19.0-22.0 24.0--26.0 \nF 310H S31009 0.04-0.10 2.00 0.045 0.030 1.00 19.0-22.0 24.0-26.0 \nF 310MoLN S31050 0.030 2.00 0.030 0.015 0.40 21.0-23.0 24.0-26.0 2.00-3.00 N 0.10-0.16 \nF 316 S31600 0.08 2.00 0.045 0.030 1.00 10.0-14.0 16.0-18.0 2.00--3.00 N 0.10 \nF 316H S31609 0.04-0.10 2.00 0.045 0.030 1.00 10.0--14.0 16.0-18.0 2.00---3.00 \nF 316L S31603 0.030 2.00 0.045 0.030 1.00 10.0-15.0 16.0-18.0 2.00-3.00 N 0.10 \nF 316N S31651 0.08 2.00 0.045 0.030 1.00 11.0-14.0 16.0-18.0 2.00-3.00 N 0.10-0.16 \nF 316LN S31653 0.030 2.00 0.045 0.030 1.00 11.0-14.0 16.0--18.0 2.00-3.00 N 0.10-0.16 \nF 316Ti S31635 0.08 2.00 0.045 0.030 1.00 10.0-14.0 16.0--18.0 2.00-3.00 N 0.10 max \nF 317 S31700 0.08 2.00 0.045 0.030 1.00 11.0-15.0 18.0--20.0 3.0-4.0 \nF 317L S31703 0.030 2.00 0.045 0.030 1.00 11.0--15.0 18.0-20.0 3.0-4.0 \nF 317LNCb S31740 0.005-0.020 2.00 0.045 0.030 1.00 11.0--15.0 17.0-19.0 3.0-4.5 o.20-o.50N \nF 72 S31727 0.030 1.00 0.030 0.030 1.00 14.5-16.5 17.5-19.0 3.8-4.5 Cu 2.8-4.0 \nN 0.15-0.21 \nF 70. S31730 0.030 2.00 0.040 0.010 1.00 15-16.5 17.0-19.0 3.0-4.0 Cu 4.0-5.0 \nN 0.045 \nF 73 S32053 0.030 1.00 0.030 0.010 1.00 24.0-28.0 22.0--24.0 5.0-6.0 N 0.17-0.22 \nF 321 S32100 0.08 2.00 0.045 0.030 1.00 9.0-12.0 17.0--19.0 J \nF 321H S32109 0.04-0.10 2.00 0.045 0.030 1.00 9.0--12.0 17.0-19.0 K \n218 ",
  "words": [],
  "tableCount": 0,
  "noteCount": 0,
  "ocrTextPath": "ocr/page-0270.txt",
  "ocrTextLength": 3662,
  "ocrApplied": true,
  "tabulaTablesPath": "tables_tabula/page-0270.json",
  "tabulaTablesCsv": "tables_tabula/page-0270.csv",
  "tabulaTableCount": 2,
  "bestTextPath": "best_text\\pages\\page-0270.txt",
  "bestTextSource": "full_ocr_highdpi",
  "bestTextLength": 4213,
  "bestTextAlphaRatio": 0.166
}

File: sectionII_partA_data_digitized/pages/page-0271.json
{
  "sourcePdf": "2025 OCR SECT II PART A BEGINNING TO SA-450.pdf",
  "sourcePageNumber": 271,
  "globalPageIndex": 271,
  "width": 597.72,
  "height": 842.88,
  "text": "ASME BPVC.II.A-2025 SA-182/SA-182M (ASTM A182/A182M) \nTABLE2 Continued \nGrade/ldentifi- UNS Composition, % \ncation Desig- Carbon Manga- Phos- Sulfur Silicon Nickel Chromium Molybde- Niobium 8 Titan- Other Symbol nation nese phorus num ium Elements \nF 347 S34700 0.08 2.00 0.045 0.030 1.00 9.0-13.0 17.0-20.0 \nF 347H S34709 0.04-0.10 2.00 0.045 0.030 1.00 9.0-13.0 17.0-20.0 M \nF347LN S34751 0.005-0.020 2.00 0.045 0.030 1.00 9.0-13.0 17.0-19.0 o.20-o.50N N 0.06-0.10 \nF347LNCuB S34752 0.005-0.020 2.00 0.035 0.010 0.60 10.0-13.0 17.0-19.0 0.20-1.20 o.20-o.50N Cu 2.50-3.50 \nB 0.001-0.005 \nN 0.06-0.12 \nF 348 S34800 0.08 2.00 0.045 0.030 1.00 9.0-13.0 17.0-20.0 Co 0.20 \nTa 0.10 \nF 348H S34809 0.04-0.10 2.00 0.045 0.030 1.00 9.0-13.0 17.0-20.0 M Co 0.20 \nTa 0.10 \nF XM-11 S21904 0.040 8.0-10.0 0.060 0.030 1.00 5.5-7.5 19.0-21.5 N 0.15-0.40 \nF XM-19 S20910 0.06 4.0-6.0 0.040 0.030 1.00 11.5-13.5 20.5-23.5 1.50-3.00 0.10- N 0.20-0.40 \n0.30 V 0.10-0.30 \nF 20 N08020 .07 2.00 0.045 0.035 1.00 32.0-38.0 19.0-21.0 2.00-3.00 8xCmin Cu 3.0-4.0 \n-1.00 \nF 44 S31254 0.020 1.00 0.030 0.010 0.80 17.5-18.5 19.5-20.5 6.0-6.5 Cu 0.50-1.00 \nN 0.18-0.25 \nF 45 S30815 0.05-0.10 0.80 0.040 0.030 1.40-2.00 10.0-12.0 20.0-22.0 N 0.14-0.20 \nCe 0.03-0.08 \nF 46 S30600 0.018 2.00 0.020 0.020 3.7-4.3 14.0-15.5 17.0-18.5 0.20 Cu 0.50 \nF 47 S31725 0.030 2.00 0.045 0.030 0.75 13.0-17.5 18.0-20.0 4.0-5.0 N 0.10 \nF 48 S31726 0.030 2.00 0.045 0.030 0.75 13.5-17.5 17.0-20.0 4.0-5.0 N 0.10-0.20 \nF 49 S34565 0.030 5.0-7.0 0.030 0.010 1.00 16.0-18.0 23.0-25.0 4.0-5.0 0.10 N 0.40-0.60 \nF 56 S33228 0.04-0.08 1.00 0.020 0.015 0.30 31.0-33.0 26.0-28.0 0.6-1.0 Ce 0.05-0.10 \nAl 0.025 \nF 58 S31266 0.030 2.0-4.0 0.035 0.020 1.00 21.0-24.0 23.0-25.0 5.2-6.2 N 0.35-0.60 \nCu 1.00-2.50 \nW 1.50-2.50 \nF 62 N08367 0.030 2.00 0.040 0.030 1.00 23.5-25.5 20.0-22.0 6.0-7.0 N 0.18-0.25 \nCu 0.75 \nF 63 S32615 0.o? 2.00 0.045 0.030 4.8-6.0 19.0-22.0 16.5-19.5 0.30-1.50 Cu 1.50-2.50 \nF 64 S30601 0.015 0.50-0.80 0.030 0.013 5.0-5.6 17.0-18.0 17.0-18.0 0.20 Cu 0.35, N 0.05 \nF 904L N08904 0.020 2.0 0.040 0.030 1.00 23.0-28.0 19.0-23.0 4.0-5.0 Cu 1.00-2.00 \nN 0.10 \nF700 N08700 0.04 2.00 0.040 0.030 1.00 24.0-26.0 19.0-23.0 4.3-5.0 axe Cu 0.50 \nMin \n0.40 \nMax \nFNIC N08800 0.10 1.50 0.045 0.015 1.00 30.0-35.0 19.0-23.0 0.15-0.60 Al 0.15-0.60 \nCu 0.75 \nFe 39.5 min \nFNIC10 N08810 0.05-0.10 1.50 0.045 0.015 1.00 30.0-35.0 19.0-23.0 0.15-0.60 Al 0.15-0.60 \nCu 0.75 \nFe 39.5 min \nFNIC11 N08811 0.06-0.10 1.50 0.040 0.Q15 1.00 30.0-35.0 19.0-23.0 0.25- Cu 0.75 \n0.60\u00b0 Al 0.25-0.60\u00b0 \nFe 39.5 min \nF1925 N08925 0.020 1.00 0.045 0.030 0.50 24.0-26.0 19.0-21.0 6.0-7.0 N 2 0.1 o-o.20R \nCu 0.80-1.50 \nF1925N N08926 0.020 2.00 0.030 0.010 0.50 24.0-26.0 19.0-21.0 6.0-7.0 N 2 0.15-0.25R \nCu 0.50-1.50 \nF35030 S35030 0.05-0.10 1.50 0.030 0.Q15 0.50-2.0 22.5-27.5 18.5-22.5 0.25- N: 0.05-0.15 \n0.75 Cu: 2.50-3.50 \nFerritic-Austenitic Stainless Steels \nF 50 S31200 0.030 2.00 0.045 0.030 1.00 5.5-6.5 24.0-26.0 1.20-2.00 N 0.14-0.20 \nF 51 S31803 0.030 2.00 0.030 0.020 1.00 4.5-6.5 21.0-23.0 2.5-3.5 N 0.08-0.20 \nF 69 S32101 0.040 4.00-6.00 0.G40 0.030 1.00 1.35-1.70 21.0-22.0 0.10-0.80 N 0.20-0.25 \nCu 0.10-0.80 \nF 52 S32950 0.030 2.00 0.035 0.010 0.60 3.5-5.2 26.0-29.0 1.00-2.50 N 0.15-0.35 \nF 53 S32750 0.030 1.20 0.035 0.020 0.80 6.0-8.0 24.0-26.0 3.0-5.0 N 0.24-0.32 \nCu 0.50 \nF 54 S39274 0.030 1.00 0.030 0.020 0.80 6.0-8.0 24.0-26.0 2.5-3.5 N 0.24-0.32 \nCu 0.20-0.80 \nW 1.50-2.50 \nF 55 S32760 0.030 1.00 0.030 0.010 1.00 6.0-8.0 24.0-26.0 3.0-4.0 N 0.20-0.30 \nCu 0.50-1.00 \nW 0.50-1.00\u00b0 \nF 57 S39277 0.025 0.80 0.025 0.002 0.80 6.5-8.0 24.0-26.0 3.0-4.0 Cu 1.20-2.00 \nW 0.80-1.20 \nN 0.23-0.33 \nF 59 S32520 0.030 1.50 0.035 0.020 0.80 5.5-8.0 24.0-26.0 3.0-5.0 N 0.20-0.35 \nCu 0.50-3.00 \n219 ",
  "words": [],
  "tableCount": 0,
  "noteCount": 0,
  "ocrTextPath": "ocr/page-0271.txt",
  "ocrTextLength": 3533,
  "ocrApplied": true,
  "tabulaTablesPath": "tables_tabula/page-0271.json",
  "tabulaTablesCsv": "tables_tabula/page-0271.csv",
  "tabulaTableCount": 2,
  "bestTextPath": "best_text\\pages\\page-0271.txt",
  "bestTextSource": "full_ocr_highdpi",
  "bestTextLength": 4082,
  "bestTextAlphaRatio": 0.147
}

File: sectionII_partA_data_digitized/pages/page-0273.json
{
  "sourcePdf": "2025 OCR SECT II PART A BEGINNING TO SA-450.pdf",
  "sourcePageNumber": 273,
  "globalPageIndex": 273,
  "width": 602.64,
  "height": 846.48,
  "text": "ASME BPVC.II.A-2025 SA-182/SA-182M (ASTM A182/A182M) \n( \nTABLE 3 Tensile and Hardness RequirementsA \nGrade Symbol Tensile Strength, Yield Strength, min, Elongation in 2 in. Reduction of Brinell Hardness \nmin, ksi [MPa] ksi [MPa] 8 [50 mm] or 4D, Area, min,% Number, HBW, \nmin.% unless otherwise \nindicated \nLowAllo Steels \nF1 70 [485] 40 [275] 20 30 143-192 \nF2 70 [485] 40 [275] 20 30 143-192 \nF5 70 [485] 40 [275] 20 35 143-217 \nF Sa 90 [620] 65 [450] 22 50 187-248 \nF9 85 [585] 55 [380] 20 40 179-217 \nF 10 80 [550] 30 [205] 30 50 \nF 91 Types 1 and 2 90 [620] 60 [415] 20 40 190-248 \nF 92 90 [620] 64 [440] 20 45 269 max \nF 93 90 [620] 64 [440] 19 40 250 max \nF 115 90 [620] 65 [450] 20 40 190-248 \nF 122 90 [620] 58 [400] 20 40 250 max \nF 911 90 [620] 64 [440] 18 40 187-248 \nF 11 Class 1 60 [415] 30 [205] 20 45 121-174 \nF 11 Class 2 70 [485] 40 [275] 20 30 143-207 \nF 11 Class 3 75 [515] 45 [310] 20 30 156-207 \nF 12 Class 1 60 [415] 32 [220] 20 45 121-174 \nF 12 Class 2 70 [485] 40 [275] 20 30 143-207 \nF 21 75 [515] 45 [310] 20 30 156-207 \nF 3V, and F 3VCb 85-110 [585-760] 60 [415] 18 45 174-237 \nF 22 Class 1 60 [415] 30 [205] 20 35 170 max \nF 22 Class 3 75 [515] 45 [310] 20 30 156-207 \nF22V 85-110 [585-780] 60 [415] 18 45 174-237 \nF 23 74 [510] 58 [400] 20 40 220 max \nF 24 85 [585] 60 [415] 20 40 248 max \nFR 63 [435] 46 [315] 25 38 197 max \nF 36, Class 1 90 [620] 64 [440] 15 252 max \nF 36, Class 2 95.5 [660] 66.5 [460] 15 252 max \nMartensitic Stainless Steels \nF 6a Class 1 70 [485] 40 [275] 18 35 143-207 \nF 6a Class 2 85 [585] 55 [380] 18 35 167-229 \nF 6a Class 3 110 [760] 85 [585] 15 35 235-302 \nF 6a Class 4 130 [895] 110 [760] 12 35 263-321 \nF 6b 110-135 [760-930] 90 [620] 16 45 235-285 \nF6NM 115 [790] 90 [620] 15 45 295 max \nFerritic Stainless Steels \nF XM-27Cb 60 [415] 35 [240] 20 45 190 max \nF 429 60 [415] 35 [240] 20 45 190 max \nF 430 60 [415] 35 [240] 20 45 190 max \nAustenitic Stainless Steels \nF 304 75 [515] 30 [205] 30 50 \nF 304H 75 [515]\u00b0 30 [205] 30 50 \nF 304L 70 [485] 0 25 [170] 30 50 \nF 304N 80 [550] 35 [240] 30E soF \nF 304LN 75 [515]c 30 [205] 30 50 \nF 309H 75 [515]c 30 [205] 30 50 \nF 310 75 [515]c 30 [205] 30 50 \nF 310MoLN 78 [540] 37 [255] 25 40 \nF 310H 75 [515]c 30 [205] 30 50 \nF 316 75 [515]c 30 [205] 30 50 \nF 316H 75 [515]c 30 [205] 30 50 \n\u00b7~ F 316L 70 [485] 0 25 [170] 30 50 \nF 316N 80 [550] 35 [240] 30E 50F \nF 316LN 75 [515]\u00b0 30 [205] 30 50 \nF 316TI 75 [515] 30 [205] 30 40 \nF 317 75 [515]\u00b0 30 [205] 30 50 \nF 317L 70 [485] 0 25 [170] 30 50 \nF 317LNCb 75 [515] 30 [205] 35 50 \nF 72 80 [550] 36 [245] 35 50 217 \nF 73 93 [640] 43 [295] 40 50 217 \nF 347 75 [515]c 30 [205] 30 50 \nF 347H 75 [515] 0 30 [205] 30 50 \nF 347LN 75 [515] 30 [205] 30 50 \nF 347LNCuB 75 [515] 30 [205] 30 50 \nF 348 75 [515]c 30 [205] 30 50 \nF 348H 75 [515]c 30 [205] 30 50 \nF 321 75 [515]c 30 [205] 30 50 \nF 321H 75 [515]c 30 [205] 30 50 \nFXM-11 90 [620] 50 [345] 45 60 \nFXM-19 100 [690] 55 [380] 35 55 \nF 20 80 [550] 35 [240] 30 50 \n___,\u00b7 \n221 ",
  "words": [],
  "tableCount": 0,
  "noteCount": 0,
  "ocrTextPath": "ocr/page-0273.txt",
  "ocrTextLength": 2860,
  "ocrApplied": true,
  "tabulaTablesPath": "tables_tabula/page-0273.json",
  "tabulaTablesCsv": "tables_tabula/page-0273.csv",
  "tabulaTableCount": 1,
  "bestTextPath": "best_text/pages/page-0273.txt",
  "bestTextSource": "ocr",
  "bestTextLength": 2860,
  "bestTextAlphaRatio": 0.1955
}

File: sectionII_partA_data_digitized/pages/page-0274.json
{
  "sourcePdf": "2025 OCR SECT II PART A BEGINNING TO SA-450.pdf",
  "sourcePageNumber": 274,
  "globalPageIndex": 274,
  "width": 596.16,
  "height": 841.8,
  "text": "SA-182/SA-182M (ASTM A182/A182M) ASME BPVC.II.A-2025 \nTABLE3 Continued \nGrade Symbol Tensile Strength, Yield Strength, min, Elongation in 2 in. Reduction of Brinell Hardness \nmin, ksi [MPa] ksi [MPa] 8 [50 mm] or 4D, Area, min,% Number, HBW, \nmin,% unless otherwise \nindicated \nF 44 94 [650] 44 [300] 35 50 \nF 45 87 [600] 45 [310] 40 50 \nF 46 78 [540] 35 [240] 40 50 \nF 47 75 [525] 30 [205] 40 50 \nF 48 80 [550] 35 [240] 40 50 \nF 49 115 [795] 60 [415] 35 40 \nF 56 73 [500] 27 [185] 30 35 \nF 58 109 [750] 61 [420] 35 50 \nF 62 95 [655] 45 [310] 30 50 \nF 63 80 [550] 32 [220] 25 192 max \nF 64 90 [620] 40 [275] 35 50 217 max \nF70 70 [480] 25 [175] 35 HRB 90 max \nF 904L 71 [490] 31 [215] 35 \nF700 80 [550] 35 [240] 30 192 \nFNIC 65 [450] 25 [170] 30 \nFNIC10 65 [450] 25 [170] 30 \nFNIC11 65 [450] 25 [170] 30 \nF1925 87 [600] 43 [295] 30 \nF1925N 94 [650] 43 [295] 35 \nF35030 80 [550] 34 [235] 30 \nFerritic-Austenitic Stainless Steels \nF 50 100-130 65 [450] 25 50 \n[690-900] \nF 51 90 [620] 65 [450] 25 45 \nF 52 100 [690] 70 [485] 15 \nF 53,;; 2 in. 114 [785] 76 [525] 30 310 max \n[50 mm]G \nClass 1 \nF 53,;; 2 in. 116 [800] 80 [550] 15 310 max \n[50 mm]G \nClass 2 \nF 53 > 2 in. 106 [730] 75 [515] 15 310 max \n[50 mm]G \nF 54 116 [BOO] 80 [550] 15 30 310 max \nF 55 109-130 80 [550] 25 45 \n[750-895] \nF 57 118 [820] 85 [585] 25 50 \nF 59 112 [770] 80 [550] 25 40 \nF 60 95 [655] 65 [450] 25 45 \nF 61 109 [750] 80 [550] 25 50 \nF 65 109 [750] 80 [550] 25 \nF 66 94 [650] 65 [450] 30 290 max \nF 67 90 [620] 65 [450] 18 302 \nF 68 87 [600] 58 [400] 25 290 max \nF 69 94 [650] 65 [450] 30 \nF 71 101 [700] 72 [500] 15 321 \nA Where ellipses appear in this table, there is no requirement and the test for the value need neither be performed nor a value reported. \n8 Determined by the 0.2 % offset method. For ferritic steels only, the 0.5 % extension-under-load method may also be used. \nc For sections over 5 in. [130 mm] in thickness, the minimum tensile strength shall be 70 ksi [485 MPa]. \n\u00b0 For sections over 5 in. [130 mm] in thickness, the minimum tensile strength shall be 65 ksi [450 MPa]. \n\"Longitudinal. The transverse elongation shall be 25 % in 2 in. or 50 mm, min. \nF Longitudinal. The transverse reduction of area shall be 45 % min. \nG Maximum section thickness at the time of heat treatment; see 7.4. \nmay verify that the requirement has been met by testing at any \nlocation on the forging provided such testing does not render \nthe forging useless. \n9.6.2 When the reduced number of tension tests permitted \nby 9 .5 .1.1 is applied, additional hardness tests shall be made on \nforgings or samples, as defined in 9.2, scattered throughout the \nload (see Note 2). At least eight samples shall be checked from \neach batch load, and at least one check per hour shall be made \nfrom a continuous run. When the furnace batch is less than \neight forgings, each forging shall be checked. If any check falls \n222 \noutside the prescribed limits, the entire lot of forgings shall be \nreheat treated and the requirements of 9.5.1 shall apply. \nNoTE 2-The tension test required in 9.5.1 is used to determine material \ncapability and conformance in addition to verifying the adequacy of the \nheat-treatment cycle. Additional hardness tests in accordance with 9.6.2 \nare required when 9.5.1.1 is applied to ensure the prescribed heat-treating \ncycle and uniformity throughout the load. \n9.6.3 When the alternative to the Ti/N ratio limit for F 23 is \napplied, (see Note Pin Table 2), a minimum of two pieces per \nbatch or continuous run as defined in 9.6.2 shall be hardness ",
  "words": [],
  "tableCount": 0,
  "noteCount": 0,
  "tabulaTablesPath": "tables_tabula/page-0274.json",
  "tabulaTablesCsv": "tables_tabula/page-0274.csv",
  "tabulaTableCount": 1,
  "bestTextPath": "best_text/pages/page-0274.txt",
  "bestTextSource": "pass1",
  "bestTextLength": 3550,
  "bestTextAlphaRatio": 0.4966,
  "noteOcrPath": "note_ocr/page-0274.txt",
  "noteOcrCount": 1,
  "noteOcrNotes": [
    "Note 2\u2014The tension test required in 9.5.1 is used to determine material"
  ]
}

File: sectionII_partA_data_digitized/pages/page-0277.json
{
  "sourcePdf": "2025 OCR SECT II PART A BEGINNING TO SA-450.pdf",
  "sourcePageNumber": 277,
  "globalPageIndex": 277,
  "width": 599.4,
  "height": 844.08,
  "text": "ASME BPVC.II.A-2025 SA-182/SA-182M (ASTM A182/A182M} \nTABLE 4 Repair Welding Requirements \nGrade Symbol ElectrodesA Recommended Preheat and Post Weld Heat-Treatment \nlnterpass Temperature Temperature, Minimum or \nRange, 'F ['CJ Range, 'F ['C] \nLow Alla Steels \nF 1 E 7018-A 1 200-400 [95-205J 1150 [620J \nF2 E 8018-B 1 300-600 [150-315J 1150 [620J \nF5 E80XX-B6, where XX can be 400-700 [205-370J 1250 [675J \n15, 16, or 18 \nF 5a E80XX-B6, where XX can be 400-700 [205-370J 1250 [675J \n15, 16, or 18 \nF9 E80XX-B8, where XX can be 400-700 [205-370J 1250 [675J \n15, 16, or 18 \nF 10 8 \nF 91 Types 1 and 2 C 400-700 [205-370J 1350-1470 [730-800J \nF 92 D 400-700 [205-370J 1350-1470 [730-800J \nF 93 D 400-700 [205-370J 1350-1455 [730-790J \nF 115 D 400-700 [205-370J 1345--1435 [730-780J \nF 122 D 400-700 [205-370J 1350-14 70 [730-800J \nF 911 D 400-700 [205-370J 1365--1435 [740-780J \nF 11, Class 1, 2, E 8018-B 2 300-600 [150-315J 1150 [620J \nand 3 \nF 12, Class 1 and 2 E 8018-B 2 300-600 [150-315J 1150 [620J \nF 21 E 9018-B 3 300-600 [150-315J 1250 [675J \nF 3V, and F 3VCb 3 % Cr, 1 % Mo, \u00bc % V-Ti 300-600 [150-315J 1250 [675J \nF 22 Class 1 E 9018-B 3 300-600 [150-315J 1250 [675J \nF 22 Class 3 E 9018-B 3 300-600 [150-315J 1250 [675J \nF 22V 2.25 % Cr, 1 % Mo, 0.25 % 300-600 [150-315J 1250 [675J \nV-Cb \nF 23 2.25 % Cr, 1.6 % W, 0.25 % 300-600 [150-315J 1350-14 70 [730-800J \nV-Mo-Cb-8 \nF 24 2.25 % Cr, 1 % Mo, 0.25 % V 2QQ--4QQ [95-2Q5JE 1350-1470 [730-800JE \nF 36, Class 1 1.15 Ni, 0.65 Cu, Mo, Cb 400-700 [205-370J 1100-1200 [595-650J \nF 36, Class 2 1.15 Ni, 0.65 Cu, Mo, Cb 400-700 [205-370] 1000-1150 [540-620] \nMartensitic Stainless Steels \nF 6a, Class 1 E 410-15 or 16 400-700 [205--370J 1250 [675J \nF 6a, Class 2 E 410-15 or 16 400-700 [205--370J 1250 [675J \nF 6b 13 % Cr, 1 \u00bd % Ni, \u00bd % Mo 400-700 [205-370J 1150 [620J \nF6NM 13% Cr, 4% Ni 300-700 [150-370] 1050 [565J \nFerritic Stainless Steels \nF XM-27Cb 26%Cr,1%Mo NRF NR \nF 429 E 430-16 400-700 [205-370J 1400 [760J \nF 430 E 430-16 NR 1400 [760J \nFR E 8018-C2 NR NR \nAustenitic Stainless Steels \nF 304 E 308-15 or 16 NR 1900 [1040J + WQG \nF 304L E 308L-15 or 16 NR 1900 [1040J + WQ \nF 304H E 308-15 or 16H or E308H-XX NR 1900 [1040J + WQ \nF 304N E 308-15 or 16 NR 1900 [1040J + WQ \nF 304LN E 308L-15 or 16 NR 1900 [1040J + WQ \nF 309H E 309-15 or 16H or E309H-XX NR 1900 [1040J + WQ \nF 310 E 310-15 or 16 NR 1900 [1040J + WQ \nF 310H E 310-15 or 15H NR 1900 [1040J +WQ \nF 310MoLN E 310Mo-15 or 16 NR 1920-201 a [1050-11 OOJ + WQ \nF 316 E 316-15 or 16 NR 1900 [1040J + WQ \nF 316L E 316L-15 or 16 NR 1900 [1040J + WQ \nF 316H E 316-15 or 15H or E316H-XX NR 1900 [1040J + WQ \nF 316N E 316-15 or 16 NR 1900 [1040J + WQ \nF 316LN E 316L-15 or 16 NR 1900 [1040J + WQ \nF 316Ti E 316-15 or 16 NR 1900 [1040J + WQ \nF 317 E 317-15 or 16 NR 1900 [1040J + WQ \nF 317L E 317L-15 or 16 NR 1900 [1040J + WQ \nF 317LNCb E NiCrCoMo-1 or E NiCrMo-3 NR 1900 [1040J + WQ \nF 72 NR \nF 73 NR \nF 321 8 E 347-15 or 16 NR 1900 [1040J + WQ \nF 321 H 8 E 347-15 or 16H NR 1925 [1050J + WQ \nF 347 E 347-15 or 16 NR 1900 [1040J + WQ \nF 347H E 347-15 or 16H NR 1925 [1050J + WQ \nF 347LN 1 E 347-15 or 16 NR \nF 347LNCuB 1 E 347-15 or 16 NR \nE 348 E 347-15 or 16 NR 1900 [1040J + WQ \nF 348H E 347-15 or 15H NR 1925 [1050J + WQ \nFXM-11 XM-10W NR NR \nF XM-19 XM-19W NR NR \nF 20 E/ER-320, 320LR NR 1700-1850 [925-101 OJ + WQ \nF 44 E NiCrMo-3 NR 2100 [1150J + WQ \n225 ",
  "words": [],
  "tableCount": 0,
  "noteCount": 0,
  "tabulaTablesPath": "tables_tabula/page-0277.json",
  "tabulaTablesCsv": "tables_tabula/page-0277.csv",
  "tabulaTableCount": 3,
  "bestTextPath": "best_text/pages/page-0277.txt",
  "bestTextSource": "pass1",
  "bestTextLength": 3379,
  "bestTextAlphaRatio": 0.2776
}

File: sectionII_partA_data_digitized/pages/page-0278.json
{
  "sourcePdf": "2025 OCR SECT II PART A BEGINNING TO SA-450.pdf",
  "sourcePageNumber": 278,
  "globalPageIndex": 278,
  "width": 599.4,
  "height": 844.08,
  "text": "SA-182/SA-182M (ASTM A182/A182M) ASME BPVC.II.A-2025 \nTABLE 4 Continued \nGrade Symbol ElectrodesA Recommended Preheat and Post Weld Heat-Treatment \nlnterpass Temperature Temperature, Minimum or \nRange, \u00b0F [0 C] Range, \u00b0F [0 C] \nF 45 8 \nF 46 \nF 47 ... J 2100 [1150] + WQ \nF 48 2100 [1150] + WQ \nF 49 2100 [1150] + WO \nF 58 E NiCrMo-10 2100 [1150] + WQ \nF 62 E NiCrMo-3 NR 2025 [1105] + WQ \nF 70 ERNiCr-3, or ERNiCrMo-3, or NR 1900 [1040] + WQ \nERNiCrMo-4 \nF 904L E NiCrMo-3 NR 1920-2100 [1050-1150] + WQ \nFerritic-Austenitic Stainless Steels \nF 50 25% Cr, 6% Ni, 1.7% Mo NR NR \nF 51 22 % Cr, 5.5 % Ni, 3 % Mo NR NR \nF 52 26 % Cr, 8 % Ni, 2 % Mo NR NR \nF 53 25 % Cr, 7 % Ni, 4 % Mo NR NR \nF 54 25 % Cr, 7 % Ni, 3 % Mo, NR NR \nw \nF 55 25 % Cr, 7 % Ni, 3.5 % Mo NR NR \nF 57 25 % Cr, 7 % Ni, 3 % Mo, 1.5 % NR NR \nCu, I% W \nF 59 E Ni CrMo-10 NR NR \nF 60 22 % Cr, 5.5 % Ni, 3 % Mo NR NR \nF 61 26 % Cr, 9 % Ni, 3.5 % Mo NR NR \nF 65 29 % Cr, 6.5 % Ni, 2 % Mo NR NR \nF 66 22 % Cr, 2 % Ni, 0.25 % Mo NR NR \nF 67 NR NR \nF 68 NR NR \nF 69 NR NR \nF 71 27.5 Cr, 7.6 Ni, 1 Mo, 2.3 W NR NR \nA Except for Grades F 91 Types 1 and 2, F 92, F 93, F 115, F 911, F 122, F 47, F 48, and F 49, electrodes shall comply with AWS Specifications A5.4/A5.4M, A5.5/A5.5M, \nA5.9/A5.9M, A5.11/A5.11M, A5.14/A5.14M, A5.23/A5.23M, or A5.28/A5.28M. \n8 Purchaser approval required. \nc All repairs in F 91 Types 1 and 2 shall be made with one of the following welding processes and consumables: SMAW, A5.5/A5.5M E90XX-B9; SAW, A5.23/A5.23M EB9 \n+ flux; GTAW, A5.28/A5.28M ER90S-B9; and FCAW, A5.29/A5.29M E91T1-B9. In addition, the sum of the Ni+Mn content of all welding consumables shall not exceed \n1.0%. \n0 All repairs in F 92, F 93, F 115, F 911, and F 122, shall be made using welding consumables meeting the chemical requirements for the grade in Table 2. \nE Preheat and PWHT are not required for this grade for forgings whose section thickness does not exceed 0.500 in. [12. 7 mm]. \nP NR = not required. \n0 WQ = water quench. \nH Filler metal shall additionally have 0.04 % minimum carbon. \n1 Matching filler metal is available. \nJ Match filler metal is available. Fabricators have also used AWS A5.14/A5.14M, Classification ERNiCrMo-3 and AWS A5.11/A5.11 M, Class E, ENiCrMo-3 filler metals. \n18.2.4 Chemical analysis results, Section 8 (Table 2), re\u00ad\nported results shall be to the same number of significant figures \nas the limits specified in Table 2 for that element, \n18.2.5 Hardness results, Section 9 (Table 3, and for F 23, \nTables 2 and 3), \n18.2.6 Grain size results, Section 10, and \n18.2.7 Any supplementary testing required by the purchase \norder. \n19. Product Marking \n19.1 In addition to the marking requirements of Specifica\u00ad\ntion A961/A961M, the following additional marking require\u00ad\nments shall apply: \n19.1.1 Quenched and tempered low alloy or martensitic \nstainless forgings shall be stamped with the letters QT follow\u00ad\ning the specification designation. \n19.1.2 Forgings repaired by welding shall be marked with \nthe letter \"W\" following the Specification designation. When \nrepair 0 welded austenitic stainless steel forgings have not been \npostweld heat treated in accordance with Table 4, the letters \n\"WNS\" shall be marked following the specification designa\u00ad\ntion. \n19.1.3 Parts meeting all requirements for more than one \nclass or grade may be marked with more than one class or \ngrade designation such as F 304/F 304H, F 304/F 304L, and the \nlike. \n19.1.4 Plugs and bushings furnished to ASME B16.11 \nrequirements are not required to be marked. \n19.1.5 When agreed upon between the purchaser and \nmanufacturer, and specified in the order, the markings shall be \npainted or stenciled on the fitting or stamped on a metal or \nplastic tag which shall be securely attached to the fitting. \n226 \n19.1.6 Grade F 91 shall be additionally marked with the \nappropriate Type. \n19.2 Bar Coding-In addition to the requirements in 19.1, \nbar coding is acceptable as a supplemental identification \nmethod. The purchaser may specify in the order a specific bar \ncoding system to be used. The bar coding system, if applied at ",
  "words": [],
  "tableCount": 0,
  "noteCount": 0,
  "tabulaTablesPath": "tables_tabula/page-0278.json",
  "tabulaTablesCsv": "tables_tabula/page-0278.csv",
  "tabulaTableCount": 1,
  "bestTextPath": "best_text/pages/page-0278.txt",
  "bestTextSource": "pass1",
  "bestTextLength": 4107,
  "bestTextAlphaRatio": 0.6146
}
