Repository: Demigodofa/ASMEPurchaseOrderHelper

# ASMEPurchaseOrderHelper

PC UI tool to help purchasing agents generate correct ASME purchase orders. The active desktop flow reads normalized ASME JSONL data, applies policy rules, and generates copy-ready/exportable PO content.

## Source of truth (for agents/bots)
This README is the source of truth for rules, orientation, and guidance. The owner may use loose or exact language; if there is any ambiguity, confirm intent. Example: if they say "ordering requirements," confirm they mean "Ordering Information" (the official section name used in the PDFs).

## Codex Operating Contract (Authoritative)

This README.md is the single source of truth for Codex.

When Codex is running in this repository, it MUST:

- Treat this file as binding instructions
- Never invent file locations, schemas, or rules
- Never delete or overwrite source artifacts unless explicitly instructed
- Only operate within paths documented below
- Ask before changing schemas, directory structure, or parsing strategy

If instructions elsewhere conflict with this README, this README wins.

## Active baseline (2026-02-04)
- Active build inputs for the PO assistant now live in `data/`:
  - `data/normalized_asme_po_schema.json`
  - `data/normalized_asme_partA_specs.jsonl`
  - `data/CODEX_BUILD_INSTRUCTIONS_ASME_PO_ASSISTANT.md`
- Legacy OCR/corpus outputs are archived under `old_data/`:
  - `old_data/data/`
  - `old_data/sectionII_partA_data_digitized/`
- Treat `old_data/` as historical reference. Do not delete unless explicitly requested.

## Additional truth-sourcing workflow (additive)
This is an additional course of action to source the truth; it does not replace or overwrite the current corpus.
- Originals live in `inputs/originals/` (gitignored). Never overwrite or delete originals; keep `inputs/originals_manifest.json` updated with hashes and source tags.
- Corpus merge helpers (additive, no overwrite):
  - `scripts/merge_spec_corpus_complete.py` merges multiple spec corpora into a new output folder (example: `sectionII_partA_data_digitized/rebuild/spec_corpus_part_a_complete_v4`).
  - `scripts/merge_spec_corpus.py` merges two corpora (primary wins for shared specs) into a new output folder (example: `sectionII_partA_data_digitized/rebuild/spec_corpus_part_a_merged_v1`).
- Stage 0: build per-source page packets (raster + OCR text + word boxes + confidence + page number).
- Stage 0 script: `scripts/build_page_packets_stage0.py`.
- Stage 0 (DOCX) script: `scripts/build_docx_packets_stage0.py`.
- Stage 1: align pages across sources by page number + header/footer anchors + text similarity.
- Stage 1 script: `scripts/align_page_packets_stage1.py`.
- Stage 1b: quilt numbered-item chunks within spec ranges to reduce cross-material drift.
- Stage 1b script: `scripts/quilt_chunks_stage1b.py`.
- Stage 1c: lock consensus chunks (no further swaps/reflow once locked).
- Stage 1c script: `scripts/lock_chunks_stage1c.py`.
- Stage 1d: classify unlocked chunk variants (no text changes).
- Stage 1d script: `scripts/classify_chunk_variants_stage1d.py`.
- Stage 1e: promote auto-resolvable variants into `best_text_promoted` (no reflow).
- Stage 1e script: `scripts/promote_chunks_stage1e.py`.
- Stage 1f: build human-review prioritization queue from review metadata.

## Data sources
- Primary app build source: normalized JSONL/spec schema in `data/`.
- OCR-processed ASME PDFs and derived corpus outputs are now historical reference in `old_data/`.
- Target fields (initial): Material spec, material grades, ASTM grade, accepted year.
- More fields to be added as coverage expands.

Current PDF paths used by the ingest CLI:
- `C:\Users\KevinPenfield\Desktop\2025 OCR SECT II PART A BEGINNING TO SA-450.pdf`
- `C:\Users\KevinPenfield\Desktop\2025 OCR ASME SECT II MATERIALS PART A SA-451 TO END.pdf`
- Part B (nonferrous) will be added later.

## App data/output
- Active assistant inputs:
  - `data/normalized_asme_po_schema.json`
  - `data/normalized_asme_partA_specs.jsonl`
  - `data/CODEX_BUILD_INSTRUCTIONS_ASME_PO_ASSISTANT.md`
- App export output (via UI Export button):
  - `<chosen-file>.json`
  - `<chosen-file>.txt`
- Legacy ingest/corpus outputs are archived in:
  - `old_data/data/`
  - `old_data/sectionII_partA_data_digitized/`

## UI data flow (current behavior)
- Select context (`code_use`, `governing_standard`) and spec (`asme_spec`).
- ViewModel evaluates global policy and applies/locks `mtr_required` when rules match.
- Dynamic ordering fields are rendered from `ordering_fields[]`.
- Required fields without `required_when` must be filled before export.
- Generated PO includes:
  - Line Item Header
  - Ordering Requirements
  - Supplementary Requirements
  - Compliance Notes

## Materials coverage snapshot (normalized dataset)
- Snapshot date: 2026-02-04
- `global_policy` records: 1
- `spec_definition` records: 125
- Specs with at least one `ordering_fields` item: 105
- Specs with zero `ordering_fields` items: 20
- Specs with non-empty `rules` arrays: 11

File: sectionII_partA_data_digitized/pages/page-0014.json
{
  "sourcePdf": "2025 OCR SECT II PART A BEGINNING TO SA-450.pdf",
  "sourcePageNumber": 14,
  "globalPageIndex": 14,
  "width": 615.48,
  "height": 794.4,
  "text": "STATEMENT OF POLICY ON THE USE OF THE ASME SINGLE \nCERTIFICATION MARK AND CODE AUTHORIZATION IN \nADVERTISING \nASME has established procedures to authorize qualified organizations to perform various activities in accordance \nwith the requirements of the ASME Boiler and Pressure Vessel Code. It is the aim of the Society to provide recognition \nof organizations so authorized. An organization holding authorization to perform various activities in accordance with \nthe requirements of the Code may state this capability in its advertising literature. \nOrganizations that are authorized to use the ASME Single Certification Mark for marking items or constructions that \nhave been constructed and inspected in compliance with the ASME Boiler and Pressure Vessel Code are issued Certifi\u00ad\ncates of Authorization. It is the aim of the Society to maintain the standing of the ASME Single Certification Mark for the \nbenefit of the users, the enforcement jurisdictions, and the holders of the ASME Single Certification Mark who comply \nwith all requirements. \nBased on these objectives, the following policy has been established on the usage in advertising of facsimiles of the \nASME Single Certification Mark, Certificates of Authorization, and reference to Code construction. The American Society \nof Mechanical Engineers does not \"approve,\" \"certify,\" \"rate,\" or \"endorse\" any item, construction, or activity and there \nshall be no statements or implications that might so indicate. An organization holding the ASME Single Certification Mark \nand/or a Certificate of Authorization may state in advertising literature that items, constructions, or activities \"are built \n(produced or performed) or activities conducted in accordance with the requirements of the ASME Boiler and Pressure \nVessel Code,\" or \"meet the requirements of the ASME Boiler and Pressure Vessel Code.\" An ASME corporate logo shall not \nbe used by any organization other than ASME. \nThe ASME Single Certification Mark shall be used only for stamping and nameplates as specifically provided in the \nCode. However, facsimiles may be used for the purpose of fostering the use of such construction. Such usage may be \nby an association or a society, or by a holder of the ASME Single Certification Mark who may also use the facsimile \nin advertising to show that clearly specified items will carry the ASME Single Certification Mark. \nSTATEMENT OF POLICY ON THE USE OF ASME MARKING TO \nIDENTIFY MANUFACTURED ITEMS \nThe ASME Boiler and Pressure Vessel Code provides rules for the construction of boilers, pressure vessels, and nuclear \ncomponents. This includes requirements for materials, design, fabrication, examination, inspection, and stamping. Items \nconstructed in accordance with all of the applicable rules of the Code are identified with the ASME Single Certification \nMark described in the governing Section of the Code. \nMarkings such as ''ASME,\" ''ASME Standard,\" or any other marking including \"ASME\" or the ASME Single Certification \nMark shall not be used on any item that is not constructed in accordance with all of the applicable requirements of the \nCode. \nItems shall not be described on ASME Data Report Forms nor on similar forms referring to ASME that tend to imply \nthat all Code requirements have been met when, in fact, they have not been. Data Report Forms covering items not fully \ncomplying with ASME requirements should not refer to ASME or they should clearly identify all exceptions to the ASME \nrequirements. \nxiv ",
  "words": [],
  "tableCount": 0,
  "noteCount": 0,
  "bestTextPath": "best_text/pages/page-0014.txt",
  "bestTextSource": "pass1",
  "bestTextLength": 3508,
  "bestTextAlphaRatio": 0.8167
}

File: sectionII_partA_data_digitized/pages/page-0038.json
{
  "sourcePdf": "2025 OCR SECT II PART A BEGINNING TO SA-450.pdf",
  "sourcePageNumber": 38,
  "globalPageIndex": 38,
  "width": 613.92,
  "height": 793.2,
  "text": "CORRESPONDENCE WITH THE COMMITTEE \nGeneral \nASME codes and standards are developed and maintained by committees with the intent to represent the consensus of \nconcerned interests. Users of ASME codes and standards may correspond with the committees to propose revisions or \ncases, report errata, or request interpretations. Correspondence for this Section of the ASME Boiler and Pressure \nVessel Code (BPVC) should be sent to the staff secretary noted on the Section's committee web page, accessible at \nhttps://go.asme.org/CSCommittees. \nNOTE: See ASME BPVC Section II, Part D for guidelines on requesting approval of new materials. See Section II, Part C for guidelines on re\u00ad\nquesting approval of new welding and brazing materials (\"consumables\"). \nRevisions and Errata \nThe committee processes revisions to this Code on a continuous basis to incorporate changes that appear necessary or \ndesirable as demonstrated by the experience gained from the application of the Code. Approved revisions will be pub\u00ad\nlished in the next edition of the Code. \nIn addition, the committee may post errata and Special Notices at http://go.asme.org/BPVCerrata. Errata and Special \nNotices become effective on the date posted. Users can register on the committee web page to receive email notifications \nof posted errata and Special Notices. \nThis Code is always open for comment, and the committee welcomes proposals for revisions. Such proposals should \nbe as specific as possible, citing the paragraph number, the proposed wording, and a detailed description of the reasons \nfor the proposal, including any pertinent background information and supporting documentation. \nCases \n(a) The most common applications for cases are \n(1) to permit early implementation of a revision based on an urgent need \n(2) to provide alternative requirements \n(3) to allow users to gain experience with alternative or potential additional requirements prior to incorporation \ndirectly into the Code \n(4) to permit use of a new material or process \n(b J Users are cautioned that not all jurisdictions or owners automatically accept cases. Cases are not to be considered \nas approving, recommending, certifying, or endorsing any proprietary or specific design, or as limiting in any way the \nfreedom of manufacturers, constructors, or owners to choose any method of design or any form of construction that \nconforms to the Code. \n[c) The committee will consider proposed cases concerning the following topics only: \n(1) equipment to be marked with the ASME Single Certification Mark, or \n(2) equipment to be constructed as a repair/replacement activity under the requirements of Section XI \n[ d) A proposed case shall be written as a question and reply in the same format as existing cases. The proposal shall \nalso include the following information: \n(1) a statement of need and background information \n(2) the urgency of the case (e.g., the case concerns a project that is underway or imminent) \n(3) the Code Section and the paragraph, figure, or table number to which the proposed case applies \n(4) the editions of the Code to which the proposed case applies \n[e) A case is effective for use when the public review process has been completed and it is approved by the cognizant \nsupervisory board. Cases that have been approved will appear in the next edition or supplement of the Code Cases \nbooks, \"Boilers and Pressure Vessels\" or \"Nuclear Components.\" Each Code Cases book is updated with seven Supple\u00ad\nments. Supplements will be sent or made available automatically to the purchasers of the Code Cases books until the \nnext edition of the Code. Annulments of Code Cases become effective six months after the first announcement of the \nannulment in a Code Case Supplement or Edition of the appropriate Code Case book The status of any case is available \nat http://go.asme.org/BPVCCDatabase. An index of the complete list of Boiler and Pressure Vessel Code Cases and Nu\u00ad\nclear Code Cases is available at http://go.asme.org/BPVCC. \nxxxviii ",
  "words": [],
  "tableCount": 0,
  "noteCount": 1,
  "bestTextPath": "best_text/pages/page-0038.txt",
  "bestTextSource": "pass1",
  "bestTextLength": 4012,
  "bestTextAlphaRatio": 0.8016
}

File: sectionII_partA_data_digitized/pages/page-0053.json
{
  "sourcePdf": "2025 OCR SECT II PART A BEGINNING TO SA-450.pdf",
  "sourcePageNumber": 53,
  "globalPageIndex": 53,
  "width": 638.76,
  "height": 813.24,
  "text": "ASME BPVC.II.A-2025 \nSTATEMENT OF POLICY ON THE USE OF ASME MATERIAL (2s) \nSPECI Fl CATIONS \nThe ASME material specifications in Section II, Part A or \nSection II, Part B shall be used when ordering, producing, \nand certifying materials for ASME BPV Code construction. \nThe use of a specification not in Section II, Part A or Sec\u00ad\ntion II, Part B is acceptable only when it is referenced in \nan approved Code Case. \nA complete list of ASME material specifications can be \nfound in Mandatory Appendix II, Tables II-200-1 and II-\n200-2. Since the body of ASME material specifications \ndoes not originate with the Section II committee, at times \nwording may be found that differs from ASME BPV Code \nrequirements. This Statement of Policy outlines the Sec\u00ad\ntion II committee's position on the following: \n(a) Scope. Some specifications contain statements in the \nScope about the service temperatures for listed alloys. \nOthers contain statements that restrict alloy application \nto a particular component (e.g., heat exchangers, conden\u00ad\nsers). Such statements are to be viewed as guidance in the \ncorresponding ASME material specification. Alloys ap\u00ad\nproved for ASME BPV Code construction are restricted \nby maximum design temperatures stipulated in Section \nII, Part D, and any stipulations of the individual construc\u00ad\ntion Codes. \n(b) Units. Specifications often designate one system of \nunits as the standard for the specification with conver\u00ad\nsions of the other being cited as for information only. \nCompliance and acceptance for the purposes of Code \nusage is not governed by this. Section II, Part D has a \nU.S. Customary volume and an SI volume for mechanical \nand physical properties of all materials approved for Code \nconstruction. \n(c) References. References to other material specifica\u00ad\ntions within the text often carry the original title given \nto it by the parent organization. The following are two \nexamples: \n(1) From 2021 Edition of Section II, Part A, SA-203 \n4.1 Steelmaking Practice ~ The steel shall be killed and shall conform \nto the fine grain size requirement of Specification A20/A20M. \n1 \n(2) From 2021 Edition of Section II, Part B, SB-98/ \nSB-98M \n9.1 Refer to the appropriate paragraphs in Specification B249/B249M \nwith particular reference to the following tables. \nSuch references shall be interpreted as referring to the \ncorresponding ASME material specification. If no corre\u00ad\nsponding ASME specification exists, then the user is \nbound to the latest edition of the cited specification. \n(d} Ordering Information. The Ordering Information \nsection of some specifications state that furnishing test \nreports and certification is optional. This is not valid for \nASME BPVC. When alloys are purchased for use in ASME \nconstruction, test reports and certifications shall be furn\u00ad\nished to the purchaser. \n(e] Listed Alloys. To be used for Code construction, any \nalloy listed in a specification shall also have allowable \nstress values or mechanical property values, as appropri\u00ad\nate, in the ASME BPV Code. Though exceptions exist, these \nvalues are typically found in Section II, Part D or a Code \nCase for most Code-approved materials. \n(fJ Table Notes. Table notes are mandatory. \n(g) Main Body Notes. Notes within the main body of the \ntext are for information only. \n(h) Terminology. If a specification contains a term that \nhas not been defined in the ASME BPV Code, then it is ac\u00ad\nceptable to refer to the term's definition set forth by the \ncorresponding standard's organization (see Mandatory \nAppendix II, II-200 for information on how to identify \nthe organization). \nMaterial produced to an acceptable material specifica\u00ad\ntion is not limited to country of origin. Before the material \nis ordered, it is the responsibility of the user to ensure \nthat the intended construction Code permits materials \ncertified to the desired specification. \nWith the exception of ASTM International, ASME has \nnot entered into copyright agreements with publishers \nof material specifications. Limits on usage appear on the \nspecification's cover sheets. For sources from which an of\u00ad\nficial English-language version of a specification can be \npurchased, see Nonmandatory Appendix A. ",
  "words": [],
  "tableCount": 0,
  "noteCount": 0,
  "tabulaTablesPath": "tables_tabula/page-0053.json",
  "tabulaTablesCsv": "tables_tabula/page-0053.csv",
  "tabulaTableCount": 1,
  "bestTextPath": "best_text/pages/page-0053.txt",
  "bestTextSource": "pass1",
  "bestTextLength": 4208,
  "bestTextAlphaRatio": 0.7859
}

File: sectionII_partA_data_digitized/pages/page-0058.json
{
  "sourcePdf": "2025 OCR SECT II PART A BEGINNING TO SA-450.pdf",
  "sourcePageNumber": 58,
  "globalPageIndex": 58,
  "width": 613.92,
  "height": 793.2,
  "text": "SA-6/SA-6M ASME BPVC.II.A-2025 \ndimensions (thickness, width, and length) do not take into \naccount current production and processing capabilities. To \nqualify any product to a particular product specification re\u00ad\nquires all appropriate and necessary tests be performed and that \nthe results meet the limits prescribed in that product specifi\u00ad\ncation. If the necessary tests required by a product specification \ncannot be conducted, the product cannot be qualified to that \nspecification. This general requirement standard contains per\u00ad\nmitted variations for the commonly available sizes. Permitted \nvariations for other sizes are subject to agreement between the \ncustomer and the manufacturer or processor, whichever is \napplicable. \n3.1.1.4 Slabs, sheet bars, and skelp, though frequently \nfalling in the foregoing size ranges, are not classed as plates. \n3.1.1.5 Coils are excluded from qualification to the appli\u00ad\ncable product specification until they are decoiled, leveled or \nstraightened, formed (if applicable), cut to length, and, if \nrequired, properly tested by the processor in accordance with \nASTM specification requirements (see Sections 9-15, 18, and \n19 and the applicable product specification). \n3.1.2 Shapes (Flanged Sections): \n3.1.2.1 structural-size shapes-rolled :flanged sections hav\u00ad\ning at least one dimension of the cross section 3 in. [75 mm] or \ngreater. \n3.1.2.2 bar-size shapes-rolled flanged sections having a \nmaximum dimension of the cross section less than 3 in. [75 \nmm]. \n3.1.2.3 \"W\" shapes-doubly-symmetric, wide-flange \nshapes with inside flange surfaces that are substantially paral\u00ad\nlel. \n3.1.2.4 \"HP\" shapes-are wide-flange shapes generally \nused as bearing piles whose flanges and webs are of the same \nnominal thickness and whose depth and width are essentially \nthe same. \n3.1.2.5 \"S\" shapes-<loubly-symmetric beam shapes with \ninside flange surfaces that have a slope of approximately \n162/3%. \n3.1.2.6 \"M\" shapes-doubly-symmetric shapes that cannot \nbe classified as \"W,\" \"S,\" or \"HP\" shapes. \n3.1.2.7 \"C\" shapes-channels with inside flange surfaces \nthat have a slope of approximately 16 2/3 %. \n3.1.2.8 \"MC\" shapes-channels that cannot be classified as \n\"C\" shapes. \n3.1.2.9 \"L\" shapes-shapes having equal-leg and unequal\u00ad\nleg angles. \n3.1.3 sheet piling~rolled steel sections that are capable of \nbeing interlocked, forming a continuous wall when individual \npieces are driven side by side. \n3.1.4 bars-rounds, squares, and hexagons, of all sizes; flats \n13 /64 in. (0.203 in.) and over [over 5 mm] in specified thickness, \nnot over 6 in. [150 mm] in specified width; and flats 0.230 in. \nand over [over 6 mm] in specified thickness, over 6 to 8 in. \n[150 to 200 mm] inclusive, in specified width. \n3.1.5 exclusive-when used in relation to ranges, as for \nranges of thickness in the tables of permissible variations in \ndimensions, is intended to exclude only the greater value of the \n6 \nrange. Thus, a range from 60 to 72 in. [1500 to 1800 mm] \nexclusive includes 60 in. [1500 mm], but does not include 72 \nin. [1800 mm]. \n3.1.6 rimmed steel-steel containing sufficient oxygen to \ngive a continuous evolution of carbon monoxide during \nsolidification, resulting in a case or rim of metal virtually free \nof voids. \n3.1.7 semi-killed steel-incompletely deoxidized steel con\u00ad\ntaining sufficient oxygen to form enough carbon monoxide \nduring solidification to offset solidification shrinkage. \n3.1.8 capped steel-rimmed steel in which the rimming \naction is limited by an early capping operation. Capping is \ncarried out mechanically by using a heavy metal cap on a \nbottle-top mold or chemically by an addition of aluminum or \nferrosilicon to the top of the molten steel in an open-top mold. \n3.1.9 killed steel-steel deoxidized, either by addition of \nstrong deoxidizing agents or by vacuum treatment, to reduce \nthe oxygen content to such a level that no reaction occurs \nbetween carbon and oxygen during solidification. \n3.1.10 mill edge-the normal edge produced by rolling \nbetween horizontal finishing rolls. A mill edge does not \nconform to any definite contour. Mill edge plates have two mill \nedges and two trimmed edges. \n3.1.11 universal mill edge-the normal edge produced by \nrolling between horizontal and vertical finishing rolls. Univer\u00ad\nsal mill plates, sometimes designated UM Plates, have two \nuniversal mill edges and two trimmed edges. \n3.1.12 sheared edge-the normal edge produced by shear\u00ad\ning. Sheared edge plates are trimmed on all edges. \n3.1.13 gas cut edge-the edge produced by gas flame \ncutting. \n3.1.14 special cut edge-usually the edge produced by gas \nflame cutting involving special practices such as pre-heating or \npost-heating, or both, in order to minimize stresses, avoid \nthermal cracking and reduce the hardness of the gas cut edge. \nIn special instances, special cut edge is used to designate an \nedge produced by machining. \n3.1.15 sketch-when used to describe a form of plate, \ndenotes a plate other than rectangular, circular, or semi\u00ad\ncircular. \n3.1.16 normalizing-a heat treating process in which a steel \nplate is reheated to a uniform temperature above the upper \ncritical temperature and then cooled in air to below the \ntransformation range. \n3. 1. 17 plate-as-rolled-when used in relation to the location \nand number of tests, the term refers to the unit plate rolled from \na slab or directly from an ingot. It does not refer to the \ncondition of the plate. \n3 .1.18 fine grain practice-a steelmaking practice that is \nintended to produce a killed steel that is capable of meeting the \nrequirements for fine austenitic grain size. \n3.1.18.1 Discussion-It normally involves the addition of \none or more austenitic grain refining elements in amounts that \nhave been established by the steel producer as being sufficient. ",
  "words": [],
  "tableCount": 0,
  "noteCount": 0,
  "bestTextPath": "best_text/pages/page-0058.txt",
  "bestTextSource": "pass1",
  "bestTextLength": 5822,
  "bestTextAlphaRatio": 0.7503
}

File: sectionII_partA_data_digitized/pages/page-0059.json
{
  "sourcePdf": "2025 OCR SECT II PART A BEGINNING TO SA-450.pdf",
  "sourcePageNumber": 59,
  "globalPageIndex": 59,
  "width": 627.84,
  "height": 804.24,
  "text": "ASME BPVC.II.A-2025 SA-6/SA-6M \nAustenitic grain refining elements include, but are not limited \nto, aluminum, columbium (niobium), titanium, and vanadium. \n3.1.19 structural product-a hot-rolled steel plate, shape, \nsheet piling, or bar. \n3.1.20 coil-hot-rolled steel in coiled form that is intended \nto be processed into a finished structural product. \n3.1.21 manufacturer-the organization that directly controls \nthe conversion of steel ingots, slabs, blooms, or billets, by \nhot-rolling, into an as-rolled structural product or into coil; and \nfor structural products produced from as-rolled structural \nproducts, the organization that directly controls, or is respon\u00ad\nsible for, the operations involved in finishing the structural \nproduct. \n3.1.21.1 Discussion-Such finishing operations include lev\u00ad\neling or straightening, hot forming or cold forming (if \napplicable), welding (if applicable), cutting to length, testing, \ninspection, conditioning, heat treatment (if applicable), \npackaging, marking, loading for shipment, and certification. \n3.1.22 processor-the organization that directly controls, or \nis responsible for, the operations involved in the processing of \ncoil into a finished structural product. Such processing opera\u00ad\ntions include decoiling, leveling or straightening, hot-forming \nor cold-forming (if applicable), welding (if applicable), cutting \nto length, testing, inspection, conditioning, heat treatment (if \napplicable), packaging, marking, loading for shipment, and \ncertification. \n3 .1.22.1 Discussion-The processing operations need not be \ndone by the organization that did the hot rolling of the coil. If \nonly one organization is involved in the hot rolling and \nprocessing operations, that organization is termed the manu\u00ad\nfacturer for the hot rolling operation and the processor for the \nprocessing operations. If more than one organization is in\u00ad\nvolved in the hot rolling and processing operations, the \norganization that did the hot rolling is termed the manufacturer \nand an organization that does one or more processing opera\u00ad\ntions is termed a processor. \n3.2 Refer to Terminology A941 for additional definitions of \nterms used in this standard. \n4. Ordering Information \n4.1 Information items to be considered, if appropriate, for \ninclusion in purchase orders are as follows: \n4.1.1 ASTM product specification designation (see 1.1) and \nyear-date; \n4.1.2 Name of structural product (plate, shape, bar, or sheet \npiling); \n4.1.3 Shape designation, or size and thickness or diameter; \n4.1.4 Grade, class, and type designation, if applicable; \n4.1.5 Condition (see Section 6), if other than as-rolled; \n4.1.6 Quantity (weight [mass] or number of pieces); \n4.1.7 Length; \n4.1.8 Exclusion of either structural product produced from \ncoil or structural product produced from an as-rolled structural \nproduct (see 5.4 and Appendix Xl), if applicable; \n4.1.9 Heat treatment requirements (see 6.2 and 6.3), if any; \n4.1.10 Testing for fine austenitic grain size (see 8.3.2); \n7 \n4.1.11 Mechanical property test report requirements (see \nSection 14), if any; \n4.1.12 Special packaging, marking, and loading for ship\u00ad\nment requirements (see Section 19), if any; \n4.1.13 Supplementary requirements, if any, including any \nadditional requirements called for in the supplementary re\u00ad\nquirements; \n4.1.14 End use, if there are any end-use-specific require\u00ad\nments (see 18.1, 11.3.4, Table 22 or Table Al.22, and Table 24 \nor Table Al.24); \n4.1.15 Special requirements (see 1.10), if any; and \n4.1.16 Repair welding requirements (see 9.5), if any. \n5. Materials and Manufacture \n5 .1 The steel shall be made in a basic-oxygen or electric-arc \nfurnace, possibly followed by additional refining in a ladle \nmetallurgy furnace (LMF) or secondary melting by vacuum\u00ad\narc remelting (VAR) or electroslag remelting (ESR). \n5.2 The steel shall be killed. \n5.3 The steel shall be strand cast or cast in stationary molds. \n5.3.1 Strand Cast: \n5.3.1.1 When heats of the same nominal chemical compo\u00ad\nsition are consecutively strand cast at one time, the heat \nnumber assigned to the cast product need not be changed until \nall of the steel in the cast product is from the following heat. \n5.3.1.2 When two consecutively strand cast heats have \ndifferent nominal chemical composition ranges, the manufac\u00ad\nturer shall remove the transition material by an established \nprocedure that positively separates the grades. \n5.4 Structural products shall be produced from an as-rolled \nstructural product or from coil. \n5.5 Where part of a heat is rolled into an as-rolled structural \nproduct and the balance of the heat is rolled into coil, each part \nshall be tested separately. \n5.6 Structural products produced from coil shall not contain \nsplice welds, unless previously approved by the purchaser. \n6. Heat Treatment \n6.1 Where the structural product is required to be heat \ntreated, such heat treatment shall be performed by the \nmanufacturer, the processor, or the fabricator, unless otherwise \nspecified in the applicable product specification. \nNOTE 2-When no heat treatment is required, the manufacturer or \nprocessor has the option of heat treating the structural product by \nnormalizing, stress relieving, or normalizing then stress relieving to meet \nthe applicable product specification. \n6.2 Where the heat treatment is to be performed by other \nthan the manufacturer, the order shall so state. \n6.2.1 Where the heat treatment is to be performed by other \nthan the manufacturer, the structural products shall be accepted \non the basis of tests made on test specimens taken from full \nthickness test coupons heat treated in accordance with the \nrequirements specified in the applicable product specification \nor in the purchase order. If the heat-treatment temperatures are \nnot specified, the manufacturer or processor shall heat treat the \ntest coupons under conditions the manufacturer or processor ",
  "words": [],
  "tableCount": 0,
  "noteCount": 1,
  "tabulaTablesPath": "tables_tabula/page-0059.json",
  "tabulaTablesCsv": "tables_tabula/page-0059.csv",
  "tabulaTableCount": 1,
  "bestTextPath": "best_text/pages/page-0059.txt",
  "bestTextSource": "pass1",
  "bestTextLength": 5925,
  "bestTextAlphaRatio": 0.7607
}

File: sectionII_partA_data_digitized/pages/page-0060.json
{
  "sourcePdf": "2025 OCR SECT II PART A BEGINNING TO SA-450.pdf",
  "sourcePageNumber": 60,
  "globalPageIndex": 60,
  "width": 626.4,
  "height": 803.04,
  "text": "SA-6/SA-6M ASME BPVC.II.A-2025 \nconsiders appropriate, provided that the purchaser is informed \nof the procedure followed in heat treating the test coupons. \n6.3 Where the heat treatment is to be performed by the \nmanufacturer or the processor, the structural product shall be \nheat treated as specified in the applicable product specification, \nor as specified in the purchase order, provided that the heat \ntreatment specified by the purchaser is not in conflict with the \nrequirements of the applicable product specification. \n6.4 Where normalizing is to be performed by the fabricator, \nthe structural product shall be either normalized or heated \nuniformly for hot forming, provided that the temperature to \nwhich the structural product is heated for hot forming does not \nsignificantly exceed the normalizing temperature. \n6.5 The use of cooling rates that are faster than those \nobtained by cooling in air to improve the toughness shall be \nsubject to approval by the purchaser, and structural products so \ntreated shall be tempered subsequently in the range from 1100 \nto 1300\u00b0F [595 to 705\u00b0C]. \n7. Chemical Analysis \n7.1 Heat Analysis: \n7 .1.1 Sampling for chemical analysis and methods of analy\u00ad\nsis shall be in accordance with Test Methods, Practices, and \nTerminology A751. \n7.1.2 For each heat, the heat analysis shall include determi\u00ad\nnation of the content of carbon, manganese, phosphorus, sulfur, \nsilicon, nickel, chromium, molybdenum, copper, vanadium, \ncolumbium (niobium); any other element that is specified or \nrestricted by the applicable product specification for the \napplicable grade, class, and type; and any austenitic grain \nrefining element whose content is to be used in place of \naustenitic grain size testing of the heat (see 8.3.2). Boron shall \nbe reported if intentionally added. \nNoTE 3-For steels that do not have intentional boron additions for \nhardenability, the boron content will not normally exceed 0.0008 %. \n7.1.3 Except as allowed by 7.1.4 for primary heats, heat \nanalyses shall conform to the heat analysis requirements of the \napplicable product specification for the applicable grade,\u00b7 class, \nand type. \n7.1.4 Where vacuum-arc remelting or electroslag remelting \nis used, a remelted heat is defined as all ingots remelted from \na single primary heat. If the heat analysis of the primary heat \nconforms to the heat analysis requirements of the applicable \nproduct specification for the applicable grade, class, and type, \nthe heat analysis for the remelted heat shall be determined from \none test sample taken from one remelted ingot, or the product \nof one remelted ingot, from the primary heat. If the heat \nanalysis of the primary heat does not conform to the heat \nanalysis requirements of the applicable product specification \nfor the applicable grade, type, and class, the heat analysis for \nthe remelted heat shall be determined from one test sample \ntaken from each remelted ingot, or the product of each \nremelted ingot, from the primary heat. \n7.2 Product Analysis-For each heat, the purchaser shall \nhave the option of analyzing representative samples taken from \nthe finished structural product. Sampling for chemical analysis \n8 \nand methods of analysis shall be in accordance with Test \nMethods, Practices, and Terminology A751. The product \nanalyses so determined shall conform to the heat analysis \nrequirements of the applicable product specification for the \napplicable grade, class, and type, subject to the permitted \nvariations in product analysis given in Table A. If a range is \nspecified, the determinations of any element in a heat shall not \nvary both above and below the specified range. Rimmed or \ncapped steel is characterized by a lack of homogeneity in its \ncomposition, especially for the elements carbon, phosphorus, \nand sulfur. Therefore, the limitations for these elements shall \nnot be applicable unless misapplication is clearly indicated. \n7 .3 Referee Analysis-For referee purposes, Test Methods, \nPractices, and Terminology A751 shall be used. \n7.4 Grade Substitution-Alloy steel grades that meet the \nchemical requirements of Table 1 of Specification A829/ \nA829M shall not be substituted for carbon steel grades. \n8. Metallurgical Structure \n8.1 Where austenitic grain size testing is required, such \ntesting shall be in accordance with Test Methods E112 and at \nleast 70 % of the grains in the area exaruined shall meet the \nspecified grain size requirement. \n8.1.1 Discussion-Austenitic Grain Size-All requirements \nfor austenitic grain size control in Section 8, Metallurgical \nStructure, refer to a size of austenite grains that form when and \nif the structural product is reheated to a temperature at or above \nthe transformation temperature, Ac 3 , after the product has \nexperienced the complete rolling operation and has cooled to \nambient temperature. The requirements for austenitic grain size \ncontrol in Section 8, including the results of the referenced \ntesting methods, do not measure or control the prior austenitic \ngrain size or the ferritic grain size of the structural product in \nthe as-rolled condition. \n8.2 Coarse Austenitic Grain Size-Where coarse austenitic \ngrain size is specified, one austenitic grain size test per heat \nshall be made and the austenitic grain size number so deter\u00ad\nmined shall be in the range of 1 to 5 inclusive. \n8.3 Fine Austenitic Grain Size: \n8.3.1 Where fine austenitic grain size is specified, except as \nallowed in 8.3.2, one austenitic grain size test per heat shall be \nmade and the austenitic grain size number so determined shall \nbe 5 or higher. \nNoTE 4-Such austenitic grain size numbers may be achieved with \nlower contents of austenitic grain refining elements than 8.3.2 requires for \naustenitic grain size testing to be waived. \n8.3.2 Unless testing for fine austenitic grain size is specified \nin the purchase order, an austenitic grain size test need not be \nmade for any heat that has, by heat analysis, one or more of the \nfollowing: \n8.3.2.1 A total aluruinum content of 0.020 % or more. \n8.3.2.2 An acid soluble aluruinum content of 0.015 % or \nmore. \n8.3.2.3 A content for an austenitic grain refining element \nthat exceeds the minimum value agreed to by the purchaser as \nbeing sufficient for austenitic grain size testing to be waived, or ",
  "words": [],
  "tableCount": 0,
  "noteCount": 0,
  "tabulaTablesPath": "tables_tabula/page-0060.json",
  "tabulaTablesCsv": "tables_tabula/page-0060.csv",
  "tabulaTableCount": 0,
  "bestTextPath": "best_text/pages/page-0060.txt",
  "bestTextSource": "pass1",
  "bestTextLength": 6307,
  "bestTextAlphaRatio": 0.7791
}

File: sectionII_partA_data_digitized/pages/page-0062.json
{
  "sourcePdf": "2025 OCR SECT II PART A BEGINNING TO SA-450.pdf",
  "sourcePageNumber": 62,
  "globalPageIndex": 62,
  "width": 612.48,
  "height": 792.0,
  "text": "SA-6/SA-6M ASME BPVC.II.A-2025 \nNoTE 5-Unless otherwise specified, structural products are normally \nfurnished in the as-rolled condition and are subjected to visual inspection \nby the manufacturer or processor. Non-injurious surface or internal \nimperfections, or both, may be present in the structural product as \ndelivered and the structural product may require conditioning by the \npurchaser to improve its appearance or in preparation for welding, coating, \nor other further operations. \nMore restrictive requirements may be specified by invoking supplemen\u00ad\ntary requirements or by agreement between the purchaser and the supplier. \nStructural products that exhibit injurious defects during subsequent \nfabrication are deemed not to comply with the applicable product \nspecification. (See 17 .2.) Fabricators should be aware that cracks may \ninitiate upon bending a sheared or burned edge during the fabrication \nprocess; this is not considered to be a fault of the steel but is rather a \nfunction of the induced cold-work or the heat-affected zone. \nThe conditioning requirements in 9.2, 9.3, and 9.4 limit the condition\u00ad\ning allowed to be performed by the manufacturer or processor. Condition\u00ad\ning of imperfections beyond the limits of 9.2, 9.3, and 9.4 may be \nperformed by parties other than the manufacturer or processor at the \ndiscretion of the purchaser. \n9.2 Plate Conditioning: \n9.2.1 The grinding of plates by the manufacturer or proces\u00ad\nsor to remove imperfections on the top or bottom surface shall \nbe subject to the limitations that the area ground is well faired \nwithout abrupt changes in contour and the grinding does not \nreduce the thickness of the plate by (J) more than 7 % under \nthe nominal thickness for plates ordered to weight per square \nfoot or mass per square metre, but in no case more than 1/s in. \n[3 mm]; or (2) below the permissible minimum thickness for \nplates ordered to thickness in inches or millimetres. \n9.2.2 The deposition of weld metal (see 9.5) following the \nremoval of imperfections on the top or bottom surface of plates \nby chipping, grinding, or arc-air gouging shall be subject to the \nfollowing limiting conditions: \n9.2.2.l The chipped, ground, or gouged area shall not \nexceed 2 % of the area of the surface being conditioned. \n9.2.2.2 After removal of any imperfections preparatory to \nwelding, the thickness of the plate at any location shall not be \nreduced by more than 30 % of the nominal thickness of the \nplate. (Specification A131/A131M restricts the reduction in \nthickness to 20 % maximum.) \n9.2.3 The deposition of weld metal (see 9.5) following the \nremoval of injurious imperfections on the edges of plates by \ngrinding, chipping, or arc-air gouging by the manufacturer or \nprocessor shall be subject to the limitation that, prior to \nwelding, the depth of the depression, measured from the plate \nedge inward, is not more than the thickness of the plate or 1 in. \n[25 mm], whichever is the lesser. \n9.3 Structural Size Shapes, Bar Size Shapes, and Sheet \nPiling Conditioning: \n9.3.1 The grinding, or chipping and grinding, of structural \nsize shapes, bar size shapes, and sheet piling by the manufac\u00ad\nturer or processor to remove imperfections shall be subject to \nthe limitations that the area ground is well faired without \nabrupt changes in contour and the depression does not extend \nbelow the rolled surface by more than (J) 1/32 in. [1 mm], for \nmaterial less than 3/s in. [10 mm] in thickness; (2) 1/16 in. [2 \nmm], for material 3fs to 2 in. [10 to 50 mm] inclusive in \nthickness; or (3) 1/s in. [3 mm], for material over 2 in. [50 mm] \nin thickness. \n9.3.2 The deposition of weld metal (see 9.5) following \nremoval of imperfections that are greater in depth than the \nlimits listed in 9.3.1 shall be subject to the following limiting \nconditions: \n9.3.2.1 The total area of the chipped or ground surface of \nany piece prior to welding shall not exceed 2 % of the total \nsurface area of that piece. \n9.3.2.2 The reduction of thickness of the material resulting \nfrom removal of imperfections prior to welding shall not \nexceed 30 % of the nominal thickness at the location of the \nimperfection, nor shall the depth of depression prior to welding \nexceed 1 \u00bc in. [32 mm] in any case except as noted in 9.3.2.3. \n9.3.2.3 The deposition of weld metal (see 9.5) following \ngrinding, chipping, or arc-air gouging of the toes of angles, \nbeams, channels, and zees and the stems and toes of tees shall \nbe subject to the limitation that, prior to welding, the depth of \nthe depression, measured from the toe inward, is not more than \nthe thickness of the material at the base of the depression or \u00bd \nin. [12.5 mm], whichever is the lesser. \n9.3.2.4 The deposition of weld metal (see 9.5) and grinding \nto correct or build up the interlock of any sheet piling section \nat any location shall be subject to the limitation that the total \nsurface area of the weld not exceed 2 % of the total surface \narea of the piece. \n9.4 Bar Conditioning: \n9.4.1 The conditioning of bars by the manufacturer or \nprocessor to remove imperfections by grinding, chipping, or \nsome other means shall be subject to the limitations that the \nconditioned area is well faired and the affected sectional area'is \nnot reduced by more than the applicable permitted variations \n.. (see Section 12). \n10 \n9.4.2 The deposition of weld metal (see 9.5) following \nchipping or grinding to remove imperfections that are greater \nin depth than the limits listed in 9.4.1 shall be subject to the \nfollowing conditions: \n9.4.2.1 The total area of the chipped or ground surface of \nany piece, prior to welding, shall not exceed 2 % of the total \nsurface area of the piece. \n9.4.2.2 The reduction of sectional dimension of a round, \nsquare, or hexagon bar, or the reduction in thickness of a flat \nbar, resulting from removal of an imperfection, prior to \nwelding, shall not exceed 5 % of the nominal dimension or \nthickness at the location of the imperfection. \n9.4.2.3 For the edges of flat bars, the depth of the condi\u00ad\ntioning depression prior to welding shall be measured from the \nedge inward and shall be limited to a maximum depth equal to \nthe thickness of the flat bar or \u00bd in. [12.5 mm], whichever is \nless. \n9.5 Repair by Welding: \n9.5.1 General Requirements: \n9.5.1.1 Repair by welding shall be in accordance with a \nwelding procedure specification (WPS) using shielded metal \narc welding (SMAW), gas metal arc welding (GMAW), flux \ncored arc welding (FCAW), or submerged arc welding (SAW) \nprocesses. Shielding gases used shall be of welding quality. \n9.5.1.2 Electrodes and electrode-flux combinations shall be \nin accordance with the requirements of A WS Specifications \nA5.l/A5.1M, A5.5/A5.5M, A5.17/A5.17M, A5.18/A5.18M, ",
  "words": [],
  "tableCount": 0,
  "noteCount": 0,
  "bestTextPath": "best_text/pages/page-0062.txt",
  "bestTextSource": "pass1",
  "bestTextLength": 6773,
  "bestTextAlphaRatio": 0.7462
}
