Repository: Demigodofa/ASMEPurchaseOrderHelper

# ASMEPurchaseOrderHelper

PC UI tool to help purchasing agents generate correct ASME purchase orders. The active desktop flow reads normalized ASME JSONL data, applies policy rules, and generates copy-ready/exportable PO content.

## Source of truth (for agents/bots)
This README is the source of truth for rules, orientation, and guidance. The owner may use loose or exact language; if there is any ambiguity, confirm intent. Example: if they say "ordering requirements," confirm they mean "Ordering Information" (the official section name used in the PDFs).

File: sectionII_partA_data_digitized/pages/page-0121.json
{
  "sourcePdf": "2025 OCR SECT II PART A BEGINNING TO SA-450.pdf",
  "sourcePageNumber": 121,
  "globalPageIndex": 121,
  "width": 618.6,
  "height": 796.8,
  "text": "ASME BPVC.II.A-2025 SA-20/SA-20M \n1.5 Appendix X4 provides information on cold bending of \nplates, including suggested minimum inside radii for cold \nbending. \n1.6 These materials are intended to be suitable for fusion \nwelding. When the steel is to be welded, it is presupposed that \na welding procedure suitable for the grade of steel and intended \nuse or service will be utilized. \n1.7 In case of any conflict in requirements, the requirements \nof the applicable product specification prevail over those of this \ngeneral requirements specification. \n1.8 Additional requirements that are specified in the pur\u00ad\nchase order and accepted by the supplier are permitted, \nprovided that such requirements do not negate any of the \nrequirements of this general requirements specification or the \napplicable product specification. \n1.9 For purposes of determining conformance with this \ngeneral requirements specification and the applicable product \nspecification, values are to be rounded to the nearest unit in the \nright-hand place of figures used in expressing the limiting \nvalues in accordance with the rounding method of Practice \nE29. \n1. 10 The values stated in either SI units or inch-pound units \nare to be regarded separately as standard. The values stated in \neach system may not be exact equivalents; therefore, each \nsystem shall be used independently of the other. Combining \nvalues from the two systems may result in non-conformance \nwith the standard. \n1.11 This general requirements specification and the appli\u00ad\ncable product specification are expressed in both inch-pound \nunits and SI units; unless the order specifies the applicable \"M\" \nspecification designation (SI units), the plates are to be \nfurnished to inch-pound units. \n1.12 This international standard was developed in accor\u00ad\ndance with internationally recognized principles on standard\u00ad\nization established in the Decision on Principles for the \nDevelopment of International Standards, Guides and Recom\u00ad\nmendations issued by the World Trade Organization Technical \nBarriers to Trade (TBT) Committee. \n2. Referenced Documents \n2.1 ASTM Standards: \nA203/A203M Specification for Pressure Vessel Plates, Alloy \nSteel, Nickel \nA204/A204M Specification for Pressure Vessel Plates, Alloy \nSteel, Molybdenum \nA225/A225M Specification for Pressure Vessel Plates, Alloy \nSteel, Manganese-Vanadium-Nickel \nA263 Specification for Stainless Chromium Steel-Clad Plate \nA264 Specification for Stainless Chromium-Nickel Steel\u00ad\nClad Plate \nA265 Specification for Nickel and Nickel-Base Alloy-Clad \nSteel Plate \n69 \nA285/A285M Specification for Pressure Vessel Plates, Car\u00ad\nbon Steel, Low- and Intermediate-Tensile Strength \nA299/A299M Specification for Pressure Vessel Plates, Car\u00ad\nbon Steel, Manganese-Silicon \nA302/A302M Specification for Pressure Vessel Plates, Alloy \nSteel, Manganese-Molybdenum and Manganese\u00ad\nMolybdenum-Nickel \nA353/ A353M Specification for Pressure Vessel Plates, Alloy \nSteel, Double-Normalized and Tempered 9 % Nickel \nA370 Test Methods and Definitions for Mechanical Testing \nof Steel Products \nA387/A387M Specification for Pressure Vessel Plates, Alloy \nSteel, Chromium-Molybdenum \nA435/A435M Specification for Straight-Beam Ultrasonic \nExamination of Steel Plates \nA455/ A455M Specification for Pressure Vessel Plates, Car\u00ad\nbon Steel, High-Strength Manganese \nA515/A515M Specification for Pressure Vessel Plates, Car\u00ad\nbon Steel, for Intermediate- and Higher-Temperature Ser\u00ad\nvice \nA516/A516M Specification for Pressure Vessel Plates, Car\u00ad\nbon Steel, for Moderate- and Lowe.r-Temperature Service \nAS 17 / A517M Specification for Pressure Vessel Plates, Alloy \nSteel, High-Strength, Quenched and Tempered \nA533/ A533M Specification for Pressure Vessel Plates, Alloy \nSteel, Quenched and Tempered, Manganese-Molybdenum \nand Manganese-Molybdenum-Nickel \nA537/A537M Specification for Pressure Vessel Plates, Heat\u00ad\nTreated, Carbon-Manganese-Silicon Steel \nA542/ A542M Specification for Pressure Vessel Plates, Alloy \nSteel, Quenched-and-Tempered, Chromium-\nMolybdenum, and Chromium-Molybdenum-Vanadium \nA543/A543M Specification for Pressure Vessel Plates, Alloy \nSteel, Quenched and Tempered Nickel-Chromium\u00ad\nMolybdenum \nA553/A553M Specification for Pressure Vessel Plates, Alloy \nSteel, Quenched and Tempered 7, 8, and 9 % Nickel \nA562/A562M Specification for Pressure Vessel Plates, Car\u00ad\nbon Steel, Manganese-Titanium for Glass or Diffused \nMetallic Coatings \nA577/A577M Specification for Ultrasonic Angle-Beam Ex\u00ad\namination of Steel Plates \nA578/A578M Specification for Straight-Beam Ultrasonic \nExamination of Rolled Steel Plates for Special Applica\u00ad\ntions \nA612/A612M Specification for Pressure Vessel Plates, Car\u00ad\nbon Steel, High Strength, for Moderate and Lower Tem\u00ad\nperature Service \nA645/ A645M Specification for Pressure Vessel Plates, 5 % \nand 5\u00bd % Nickel Alloy Steels, Specially Heat Treated \nA662/ A662M Specification for Pressure Vessel Plates, \nCarbon-Manganese-Silicon Steel, for Moderate and \nLower Temperature Service \nA 700 Guide for Packaging, Marking, and Loading Methods \nfor Steel Products for Shipment \nA724/A724M Specification for Pressure Vessel Plates, \nCarbon-Manganese-Silicon Steel, Quenched and \nTempered, for Welded Pressure Vessels ",
  "words": [],
  "tableCount": 0,
  "noteCount": 0,
  "bestTextPath": "best_text/pages/page-0121.txt",
  "bestTextSource": "pass1",
  "bestTextLength": 5249,
  "bestTextAlphaRatio": 0.7765
}

File: sectionII_partA_data_digitized/pages/page-0122.json
{
  "sourcePdf": "2025 OCR SECT II PART A BEGINNING TO SA-450.pdf",
  "sourcePageNumber": 122,
  "globalPageIndex": 122,
  "width": 615.48,
  "height": 794.4,
  "text": "SA-20/SA-Z0M ASME BPVC.II.A-2025 \nA736/A736M Specification for Pressure Vessel Plates, Low\u00ad\nCarbon Age-Hardening Nickel-Copper-Chromium\u00ad\nMolybdenum-Columbium (Niobium) Alloy Steel \nA 737 / A 737M Specification for Pressure Vessel Plates, High\u00ad\nStrength, Low-Alloy Steel \nA738/A738M Specification for Pressure Vessel Plates, Heat\u00ad\nTreated, Carbon-Manganese-Silicon Steel, for Moderate \nand Lower Temperature Service \nA751 Test Methods, Practices, and Terminology for Chemi\u00ad\ncal Analysis of Steel Products \nA770/A770M Specification for Through-Thickness Tension \nTesting of Steel Plates for Special Applications \nA832/A832M Specification for Pressure Vessel Plates, Alloy \nSteel, Chromium-Molybdenum-Vanadium \nA841/A841M Specification for Steel Plates for Pressure \nVessels, Produced by Thermo-Mechanical Control Pro\u00ad\ncess (TMCP) \nA844/A844M Specification for Steel Plates, 9 % Nickel \nAlloy, for Pressure Vessels, Produced by the Direct\u00ad\nQuenching Process \nA941 Terminology Relating to Steel, Stainless Steel, Related \nAlloys, and Ferroalloys \nA1017/A1017M Specification for Pressure Vessel Plates, \nAlloy Steel, Chromium-Molybdenum-Tungsten \nE21 Test Methods for Elevated Temperature Tension Tests of \nMetallic Materials \nE29 Practice for Using Significant Digits in Test Data to \nDetermine Conformance with Specifications \nE112 Test Methods for Determining Average Grain Size \nE208 Test Method for Conducting Drop-Weight Test to \nDetermine Nil-Ductility Transition Temperature of Fer\u00ad\nritic Steels \nE709 Guide for Magnetic Particle Testing \n2.2 American Society of Mechanical Engineers Code: \nASME Boiler and Pressure Vessel Code, Section IX \n2.3 U.S. Federal Standard: \nFed. Std. No. 123 Marking for Shipment (Civil Agencies) \n2.4 Automotive Industry Action Group Standard: \nB 1 Bar Code Symbology Standard \n3. Terminology \n3.1 Definitions of Terms Specific to This Standard: \n3.1.1 as-rolled-for plates, the condition of a plate that has \nbeen hot-rolled and will not be or has not yet been heat treated. \n3.1.1.1 Discussion-The term as-rolled by itself is not \nmeant to refer to plates that have been hot-rolled using control\u00ad\nrolling (CR), direct quench (DQT), thermo-mechanical control \nrolling (TMCP), recrystalization control rolling (RCR), or any \nsimilar methods that ate intended to produce a set of properties \nthat are not normally achievable were they not employed. The \nterm as-rolled is to be distinguished from the established term \n70 \nplate-as-rolled that does not define the actual condition of a \nplate, but defines the singular product of a slab or ingot that has \nbeen hot-rolled \n3.1.2 coil-hot-rolled steel in coil form for processing into \nfinished plates. \n3.1.3 exclusive-when used in relation to ranges, as for \nranges of thicknesses in the tables of permissible variations in \ndimensions, the term is intended to exclude only the greater \nvalue of the range. Thus, a range from 60 to 72 in. [1500 to \n1800 mm] exclusive includes 60 in. [1500 mm], but does not \ninclude 72 in. [1800 mm]. \n3.1.4 heat treatment terms-see 3.1.11, and Terminology \nA941. \n3.1.5 hot forming-a forming operation producing penna\u00ad\nnent deformation, performed after the plate has been heated to \nthe temperature required to produce grain refinement. \n3.1.6 hot-rolled (hot rolling)-for plates, the process de\u00ad\nscribed for a plate that has been rolled from a slab or ingot \nwhose starting temperature is suitably above the recrystalliza\u00ad\ntion temperature of the metal to be rolled. \n3.1.6.1 Discussion-Hot-rolled may be used in conjunction \nwith any rolling process to more effectively describe a specific \ncondition, for example; hot-rolled as-rolled; hot-rolled control\u00ad\nrolled, etc. \n3.1.7 manufacturer-the organization that directly controls \nthe conversion of steel ingots or slabs, by hot rolling, into \nplate-as-rolled or into coil; and for plates produced from \nplate-as-rolled, the organization that directly controls, or is \nresponsible for, one or more of the operations involved in \nfinishing the plates. Such finishing operations include leveling, \ncutting to length, testing, inspection, conditioning, heat treat\u00ad\nment (if applicable), packaging, marking, loading for shipment, \nand certification. \n3.1.7.1 Discussion-The finishing operations need not be \ndone by the organization that did the hot rolling of the plate. \nFor plates produced from coil, see also 3.1.2. \n3.1.8 mill edge-the normal edge produced by rolling be\u00ad\ntween horizontal finishing rolls. A mill edge does not conform \nto any definite contour. Mill edge plates have two mill edges \nand two trimmed edges. \n3.1.8.1 Discussion-Mill edge plates may at times be side\u00ad\ntrimmed on one or both sides at the discretion of the manu\u00ad\nfacturer. \n3.1.9 plate identifier-the alpha, numeric, or alphanumeric \ndesignation used to identify the plate. \n3.1.10 plates-flat hot-rolled steel, ordered to thickness or \nweight and typically to width and length, commonly available \nby size as follows: \nWidth, in. [mm] \nOver 8 [200] \nOver 48 [1200] \nThickness, in. [mm] \nover 0.229 [6.0 mm and over] \nover 0.179 [4.6 mm and over] \n3.1.10.1 Discussion-Steel plates are available in various \nthickness, width, and length combinations dependent upon \nequipment and processing capabilities of various manufactur\u00ad\ners and processors. Historic limitations of a plate based upon \ndimensions (thickness, width, and length) do not take into ",
  "words": [],
  "tableCount": 0,
  "noteCount": 0,
  "bestTextPath": "best_text/pages/page-0122.txt",
  "bestTextSource": "pass1",
  "bestTextLength": 5397,
  "bestTextAlphaRatio": 0.7541
}

File: sectionII_partA_data_digitized/pages/page-0123.json
{
  "sourcePdf": "2025 OCR SECT II PART A BEGINNING TO SA-450.pdf",
  "sourcePageNumber": 123,
  "globalPageIndex": 123,
  "width": 620.16,
  "height": 798.0,
  "text": "ASME BPVC.II.A-2025 SA-20/SA-20M \naccount current production and processing capabilities. To \nqualify any plate to a particular product specification requires \nthat all appropriate and necessary tests be performed and that \nthe results meet the limits prescribed in that product specifi\u00ad\ncation. If the necessary tests required by a product specification \ncan not be conducted, the plate can not be qualified to that \nspecification. This general requirements specification contains \npermitted variations for the commonly available sizes. Permit\u00ad\nted variations for other sizes are subject to agreement between \nthe purchaser and the manufacturer or processor, whichever is \napplicable. \n3.1.11 precipitation heat treatment-a subcritical tempera\u00ad\nture thermal treatment performed to cause precipitation of \nsubmicroscopic constituents, and so forth, to result in enhance\u00ad\nment of some desirable property. \n3.1.12 processor-the organization that directly controls, or \nis responsible for, operations involved in the processing of coil \ninto finished plates. Such processing operations include \ndecoiling, leveling, cutting to length, testing, inspection, \nconditioning, heat treatment (if applicable), packaging, \nmarking, loading for shipment, and certification. \n3.1.12.1 Discussion-The processing operations need not be \ndone by the organization that did the hot rolling of the coil. If \nonly one organization is involved in the hot rolling and \nprocessing operations, that organization is termed the manu\u00ad\nfacturer for the hot rolling operation and the processor for the \nprocessing operations. If more than one organization is in\u00ad\nvolved in the hot rolling and processing operations, the \norganization that did the hot rolling is termed the manufacturer \nand the organization that does one or more processing opera\u00ad\ntions is termed a processor. \n3.2 Refer to Terminology A941 for additional terms used in \nthis standard. \n4. Ordering Information \n4.1 Orders should include the following information, as \nnecessary, to adequately describe the desired product. \n4.1.1 Quantity (weight [mass] or number of plates), \n4.1.2 Dimensions, \n4.1.3 Name of product (for example, plates, carbon steel; \nplates, alloy steel), \n4.1.4 Specification designation (including type, class, and \ngrade as applicable) and year-date, \n4.1.5 Condition (as-rolled, normalized, quenched and \ntempered, etc. If heat treatment of plate is to be performed by \nthe fabricator, this is to be stated. Also, if purchaser specifies a \nheat-treatment cycle, this is to be stated), \n4.1.6 Impact test requirements, if any (see Section 12). (For \nCharpy V-notch test, include test specimen orientation, testing \ntemperature, and acceptance criteria. For drop-weight test, give \ntesting temperature), \n4.1.7 Exclusion of either plates produced from coil or plates \nproduced from plate-as-rolled, if applicable. (See 5.4 and \nAppendix XL) \n4.1.8 Limits for grain refining elements other than \naluminum, if applicable (see 8.3.2), \n4.1.9 Paint marking (see 13.2.1), \n71 \n4.1.10 Supplementary requirements, if any (test specimen \nheat treatment, special impact test requirements, etc.), \n4.1.11 Provisions for delivery with mill edges and any \nspecial permissible variations (see 14.4), and \n4.1.12 Additional requirements, if any. \n5. Materials and Manufacture \n5.1 The steel shall be made in an open-hearth, basic-oxygen, \nor electric-arc furnace, possibly followed by additional refining \nin a ladle metallurgy furnace (LMF), or by another method; or \nsecondary melting by vacuum-arc remelting (VAR), electro\u00ad\nslag remelting (ESR), or another method. \n5.2 The steel may be strand cast or cast in stationary molds. \n5.2.1 Strand Cast Slabs: \n5.2.1.1 If heats of the same nominal chemical composition \nare consecutively strand cast at one time, the heat number \nassigned to the cast product (slab) may remain unchanged until \nall of the steel in the slab is from the following heat. \n5.2.1.2 When two consecutively strand cast heats have \ndifferent nominal chemical composition ranges, the manufac\u00ad\nturer shall remove the transition material by any established \nprocedure that positively separates the grades. \n5.3 The ratio of reduction of thickness from a strand-cast \nslab to plate shall be at least 3.0:1, except that reduction ratios \nas low as 2.0: 1 are permitted if all of the following limitations \nare met: \n5.3.1 The purchaser agrees to the use of such reduction \nratios. \n5.3.2 The applicable product specification is A299/A299M, \nA515/A515M, A516/A516M, A537/A537M, A662/A662M, or \nA737/A737M. \n5.3.3 The specified plate thickness is 3.0 in. [75 mm] or \nmore. \n5.3.4 One or more of the following low hydrogen practices \nare used: vacuum degassing during steelmak:ing; controlled \nsoaking of the slabs or plates; or controlled slow cooling of the \nslabs or plates. \n5.3.5 The sulfur content is 0.004 % or less, based upon heat \nanalysis. \n5.3.6 One or more of the following practices are used: \nelectromagnetic stirring during strand casting; soft reduction \nduring strand casting; heavy pass reductions or other special \npractices during plate rolling; or combined forging and rolling \nduring plate rolling. \n5.3.7 The plates are ultrasonically examined in accordance \nwith Specification A578/A578M, Level C based on continuous \nscanning over 100 % of the plate surface. \n5.3.8 The plates are through-thickness tension tested in \naccordance with Specification A770/A770M. \n5.4 Unless otherwise specified in the purchase order, plates \nshall be produced from plate-as-rolled or from coil. \n5.5 Coils are excluded from qualification to the applicable \nproduct specification until they are decoiled, leveled, cut to \nlength, and tested by the processor in accordance with the \nspecified requirements (see Sections 9, 10, 11, 12, 13, 14, 15, \n16, and 20.) ",
  "words": [],
  "tableCount": 0,
  "noteCount": 0,
  "bestTextPath": "best_text/pages/page-0123.txt",
  "bestTextSource": "pass1",
  "bestTextLength": 5828,
  "bestTextAlphaRatio": 0.7524
}

File: sectionII_partA_data_digitized/pages/page-0124.json
{
  "sourcePdf": "2025 OCR SECT II PART A BEGINNING TO SA-450.pdf",
  "sourcePageNumber": 124,
  "globalPageIndex": 124,
  "width": 615.48,
  "height": 794.4,
  "text": "SA-20/SA-20M ASME BPVC.II.A-2025 \n5.5.1 Plates produced from coil shall not contain splice \nwelds, unless approved by the purchaser. \n6. Heat Treatment \n6.1 If plates are required to be heat treated, the heat \ntreatment shall be performed by the manufacturer, the \nprocessor, or the fabricator, unless otherwise specified in the \napplicable product specification. \n6.2 If the heat treatment required by the applicable product \nspecification is to be performed by the purchaser or the \npurchaser's agent, and the plates are to be supplied by the \nmanufacturer or processor in a condition other than that \nrequired by the applicable product specification, the order shall \nso state. \n6.2.1 If plates are ordered without the heat treatment re\u00ad\nquired by the applicable product specification, heat treatment \nof the plates to confonn to the requirements of the applicable \nproduct specification shall be the responsibility of the pur\u00ad\nchaser. \n6.3 If heat treatment is to be performed, the plates shall be \nheat treated as specified in the applicable product specification. \nThe purchaser may specify the heat treatment to be used, \nprovided it is not in conflict with the requirements of the \napplicable product specification. \n6.4 If normalizing is to be performed by the fabricator, the \nplates shall be either normalized or heated uniformly for hot \nforming, provided that the temperature to which the plates are \nheated for hot forming does not significantly exceed the \nnormalizing temperature, \n6.5 If no heat treatment is required, the manufacturer or \nprocessor shall have the option of heat treating the plates by \nnormalizing, stress relieving, or normalizing and then stress \nrelieving to meet the requirements of the applicable product \nspecification. \n6.6 If approved by the purchaser, cooling rates faster than \nthose obtained by cooling in air are permissible to achieve \nspecified mechanical properties, provided that the plates are \nsubsequently tempered in the temperature range from 1100 to \n1300\u00b0F [595 to 705\u00b0C]. \n7. Chemical Composition \n7.1 Heat Analysis: \n7.1.1 Sampling for chemical analysis and methods of analy\u00ad\nsis shall be in accordance with Test Methods, Practices, and \nTerminology A751. \n7.1.2 For each heat, the heat analysis shall include determi\u00ad\nnation of the content of carbon, manganese, phosphorus, sulfur, \nsilicon, nickel, chromium, molybdenum, copper, vanadium, \ncolumbium (niobium); any other element that is specified or \nrestricted by the applicable product specification for the \napplicable grade, class, and type; aluminum, if the aluminum \ncontent is to be used in place of austenitic grain size testing of \nthe heat (see 8.3.2.1); and any other austenitic grain refining \nelement for which limits are specified in the purchase order \n(see 8.3.2). \n7 .1.3 Heat analyses shall conform to the heat analysis \nrequirements of the applicable product specification for the \n72 \napplicable grade, class, and type. In addition, for elements that \nare listed in Table 1 but are not specified or restricted in the \napplicable product specification for the applicable grade, class, \nand type, heat analyses shall conform to the applicable heat \nanalysis limits given in Table 1. \n7.2 Product Analysis: \n7.2.1 Sampling for chemical analysis and methods of analy\u00ad\nsis shall be in accordance with Test Methods, Practices, and \nTerminology A751. \n7 .2.2 For each plate-as-rolled, the purchaser shall have the \noption of chemically analyzing a broken tension test specimen \nor a sample taken from the same relative location as that from \nwhich the tension test specimen was obtained. \n7.2.3 For elements that are specified or restricted by the \napplicable product specification for the applicable grade, class, \nand type, product analyses shall conform to the product \nanalysis requirements of the applicable product specification \nfor the applicable grade, class, and type. \n7.2.4 For elements that are listed in Table 1 but are not \nspecified or restricted by the applicable product specification \nTABLE 1 Limits on Elements (see 7.1.3 and 7.2.4) \nCopper, max %A Heat analysis 0.40 \nProduct analysis 0.43 \nNickel, max %A Heat analysis 0.40 \nProduct analysis 0.43 \nChromium, max %A,B Heat analysis 0.30 \nProduct analysis 0.34 \nMolybdenum, max %A.a Heat analysis 0.12 \nProduct analysis 0.13 \nVanadium, max %c Heat analysis 0.03 \nProduct analysis 0.04 \nColumbium (Niobium), 0 max %E Heat analysis 0.02 \nProduct analysis 0.03 \nTitanium, max %F Heat analysis 0,03 \nProduct analysis 0.04 \nBoron, max% Heat analysis 0,0010 \nProduct analysis 0.0015 \nA In addition for each heat, based upon the heat analysis, the sum of copper, \nnickel, chromium, and molybdenum shall not exceed 1.00 %, unless one or more \nof those elements are specified or restricted by the applicable product specification \nfor the applicable grade, class, and type. \n8 In addition for each heat, based upon the heat analysis, the sum of chromium \nand molybdenum shall not exceed 0.32 %, unless one or both of those elements \nare specified or restricted by the applicable product specification for the applicable \ngrade, class, and type. \nc By agreement between the purchaser and the supplier, the heat analysis limit for \nvanadium is permitted to be increased to a value not higher than 0.10 %, and the \nproduct analysis limit for vanadium is permitted to be increased to a value not \nhigher than 0.11 %. \n\u00b0 Columbium and niobium are interchangeable names for the same element and \nboth names are acceptable for use in A01 specifications. \nE By agreement between the purchaser and the supplier, the heat analysis limit for \ncolumbium (niobium) is permitted to be increased to a value not higher that \n0.05 %, and the product analysis limit for columbium (niobium) is permitted to be \nincreased to a value not higher than 0.06 %. \nF By agreement between the purchaser and the supplier, the heat analysis limit for \ntitanium is permitted to be increased to a value not higher than 0.04 %, and the \nproduct analysis limit for titanium is permitted to be increased to a value not higher \nthan 0.05 %. ",
  "words": [],
  "tableCount": 0,
  "noteCount": 0,
  "tabulaTablesPath": "tables_tabula/page-0124.json",
  "tabulaTablesCsv": "tables_tabula/page-0124.csv",
  "tabulaTableCount": 0,
  "bestTextPath": "best_text/pages/page-0124.txt",
  "bestTextSource": "pass1",
  "bestTextLength": 6091,
  "bestTextAlphaRatio": 0.7624,
  "gapOcrHighDpiPath": "gap_ocr_highdpi/page-0124.txt",
  "gapOcrHighDpiLength": 6220,
  "camelotTablesPath": "camelot_tables/page-0124.json",
  "camelotTablesCsv": "camelot_tables/page-0124.csv",
  "camelotTableCount": 1
}

File: sectionII_partA_data_digitized/pages/page-0125.json
{
  "sourcePdf": "2025 OCR SECT II PART A BEGINNING TO SA-450.pdf",
  "sourcePageNumber": 125,
  "globalPageIndex": 125,
  "width": 618.6,
  "height": 796.8,
  "text": "ASME BPVC.II.A-2025 SA-20/SA\u00b720M \nfor the applicable grade, class, and type, product analyses shall \nconform to the applicable product analysis limits given in \nTable 1. \n7.3 Referee Analysis-For referee purposes, Test Methods, \nPractices, and Terminology A751 shall be used. \n8. Metallurgical Structure \n8.1 Where austenitic grain size testing is required, such \ntesting shall be a McQuaid Ehn test in accordance with Test \nMethods El12 and at least 70 % of the grains in the area \nexamined shall meet the specified grain size requirement. \n8.2 Coarse Austenitic Grain Size-Where coarse austenitic \ngrain size is specified one austenitic grain size test per heat \nshall be made and the grain size number so determined shall be \nin the range of 1 to 5 inclusive. \n8.3 Fine Austenitic Grain Size: \n8.3.1 Except as allowed in 8.3.2, and when fine austenitic \ngrain size is specified, or when the producer elects to determine \nthe grain size, one McQuaid Ehn test per heat shall be made \nand the austenitic grain size number so determined shall be 5 \nor higher, and the chemical requirements of 8.3.2 do not apply. \nNoTE 1-Such austenitic grain size numbers may be achieved with \nlower contents of austenitic grain refining elements than 8.3.2 requires for \naustenitic grain size testing to be waived. \n8.3.2 Unless testing for fine austenitic grain size is specified \nin the purchase order or the producer elects to test for fine \naustenitic grain size, the austenitic grain size test need not be \nmade for any heat that has, by heat analysis, one or more of the \nfollowing: \n8.3.2.1 A total aluminum content of 0.020 % or more. \n8.3.2.2 An acid soluble aluminum content of 0.015 % or \nmore. \n8.3.2.3 A content for an austenitic grain refining element \nthat exceeds the minimum value agreed to by the purchaser as \nbeing sufficient for austenitic grain size testing to be waived. \n8.3.2.4 Contents for the combination of two or more auste\u00ad\nnitic grain refining elements that exceed the applicable mini\u00ad\nmum values agreed to by the purchaser as being sufficient for \naustenitic grain size testing to be waived. \n8.3.2.5 The analysis for the elements mentioned in 8.3.2.1, \n8.3.2.2, 8.3.2.3, or 8.3.2.4 shall be included in the test report. \n9. Quality \n9.1 General-Plates shall be free of injurious defects and \nshall have a workmanlike finish. \n9.2 Surface Impeifections: \n9.2.1 For plates produced from plate-as-rolled, all injurious \nsurface imperfections shall be removed by the manufacturer. \nFor plates produced from coil, all injurious surface imperfec\u00ad\ntions shall be removed by the processor. \n9.2.1.1 Shallow imperfections shall be ground to sound \nmetal; the ground area shall be well faired and the thickness of \nthe ground plate shall not be reduced below the minimum \nthickness permitted. \n9 .2.1.2 All surface imperfections, the removal of which will \nreduce the plate thickness below the minimum thickness \npermitted, shall be cause for rejection of the plate, except that, \n73 \nby agreement with the purchaser, the metal so removed may be \nreplaced with weld metal (see 9.4). \n9.3 Edge Impeifections: \n9.3.1 Laminar-type discontinuities 1 in. [25 mm] and less in \nlength visible to the unaided eye on an edge of a plate as \nprepared for shipment by the manufacturer or processor are \nacceptable and do not require exploration. \n9.3.2 All larger discontinuities shall be explored to deter\u00ad\nmine their depth and extent. Discontinuities shall be considered \ncontinuous when located in the same plane within 5 % of the \nplate thickness and separated by a distance less than the length \nof the smaller of two adjacent discontinuities. \n9.3.3 Indications visible to the unaided eye on the cut edges \nof a plate as prepared for shipment by the manufacturer or \nprocessor shall not exceed the limits given in Columns 1 and 2 \nof Table Al.14 [A2.14]. \n9.3.4 Larger indications shall be removed by the manufac\u00ad\nturer or processor by grinding, provided that the resultant \ncavity does not exceed the limits given in Columns 3 and 4 of \nTable Al.14 [A2.14]. \n9.3.5 Indications of greater magnitude shall be cause for \nrejection of the plate, except that, by agreement with the \npurchaser, the defects may be removed and replaced with weld \nmetal (see 9.4). \n9.3.6 Indications on the edges of a plate cut during the \nfabrication shall be cause for rejection of the plate at the \ndiscretion of the purchaser if the magnitude exceeds the limits \ngiven in Columns 5 and 6 of Table Al .14 [ A2. l 4]. The defects \nmay be removed and replaced with weld metal (see 9.4). \n9.3.7 Fabricators should be aware that edge cracks may \ninitiate upon bending a sheared or burned edge during the \nfabrication process. This is not considered to be a fault of the \nsteel, but is rather a function of the induced cold work or heat \naffected zone. \n9.4 Repair by Welding: \n9.4.1 Repair welding shall be permitted only with the \napproval of the purchaser. \n9.4.2 Preparation for repair welding shall include inspection \nto confirm complete removal of the defect. \n9.4.3 Repairs shall be made utilizing welding procedures \nqualified in accordance with Section IX of the \nASME Boiler and Pressure Vessel Code and repair welding \nshall be done by welders or welding operators meeting the \nqualification requirements of Section IX. \n9.4.4 The weld metal shall have the A-number analysis \ncorresponding to the equivalent ASME P-number of the plate, \nexcept that A-1 or A-2 analysis weld metal may be employed \nfor P-1 plates. Other weld metals may be employed that are \ncompatible with the plate being repaired, if so approved by the \npurchaser. Such weld metals shall be qualified in accordance \nwith the requirements of Section IX of the \nASME Boiler and Pressure Vessel Code. \n9.4.5 If Charpy impact tests of the plate are required, the \nwelding procedure qualification tests shall also include Charpy \nimpact tests of the weld, the heat-affected zone, and the plate, \nand the test results shall be reported to the purchaser. \n9 .4.6 If the plate is subjected to normalizing, quenching and \ntempering, hot forming, or post-weld heat treating, the welding ",
  "words": [],
  "tableCount": 0,
  "noteCount": 0,
  "tabulaTablesPath": "tables_tabula/page-0125.json",
  "tabulaTablesCsv": "tables_tabula/page-0125.csv",
  "tabulaTableCount": 0,
  "bestTextPath": "best_text/pages/page-0125.txt",
  "bestTextSource": "pass1",
  "bestTextLength": 6133,
  "bestTextAlphaRatio": 0.7551
}

File: sectionII_partA_data_digitized/pages/page-0126.json
{
  "sourcePdf": "2025 OCR SECT II PART A BEGINNING TO SA-450.pdf",
  "sourcePageNumber": 126,
  "globalPageIndex": 126,
  "width": 615.48,
  "height": 794.4,
  "text": "SA-20/SA-Z0M ASME BPVC.II.A-2025 \nprocedure qualification test plates and the weld repaired plate \nshall be subjected to the thermal heat treatment as specified by \nthe purchaser. \n9.4.7 In addition, repair welds shall meet the requirements \nof the construction code specified by the purchaser. \n10. Test Methods \n10.1 All tests shall be conducted in accordance with Test \nMethods and Definitions A370. \n10.2 Yield strength shall be determined by either the 0.2 % \noffset method or the 0.5 % extension under load method, unless \notherwise stated in the applicable product specification. \n10.3 Rounding Procedures-For purposes of determining \nconformance with the applicable product specification, a cal\u00ad\nculated value shall be rounded to the nearest 1 ksi [5 MPa] for \ntensile and yield strengths, and to the nearest unit in the \nright-hand place of figures used in expressing the limiting \nvalue for other values, in accordance with the rounding method \ngiven in Practice E29. \n11. Tension Tests \n11.1 Number of Test Coupons: \n11.1.1 Plates Produced from As-Rolled Plates-For other \nthan quenched and tempered plates, one tension test coupon \nshall be taken from each plate-as-rolled. Two tension test \ncoupons shall be taken from each quenched and tempered \nplate, as heat treated. If plates are furnished by the manufac\u00ad\nturer or processor in accordance with 11.4.2 and qualified by \nusing test specimens taken from heat-treated test coupons \n(including normalized, normalized and tempered, and \nquenched and tempered), one tension test coupon shall be \ntaken from each plate-as-rolled (see Terminology A941 for the \ndefinition of plate-as-rolled). \n11.1.2 Plates Produced from Coil and Furnished without \nHeat Treatment or with Stress Relieving Only-Except as \nallowed by 11.1.2.1 and 11.1.4, a minimum of three tension \ncoupons shall be taken from each coil as follows: \n11.1.2. l The first test coupon shall be taken immediately \nprior to the first plate to be qualified to the applicable product \nspecification, the second test coupon shall be taken from the \napproximate center lap, and the third test coupon shall be taken \nimmediately after the last plate to be qualified to the applicable \nproduct specification. If, during decoiling, the amount of \nmaterial decoiled is less than that required to reach the next \nstandard test location, a test for qualification of that particular \nportion of the coil shall be made from a test coupon taken from \na location adjacent to the innermost portion decoiled. \n11.1.2.2 All plates between any two test locations that meet \nthe requirements of the applicable product specification are \nacceptable. \n11. l.2.3 All plates between a test location that fails to meet \nthe requirements of the applicable product specification and an \nadjacent test location that meets the requirements of the \napplicable product specification are rejectable, except that the \nprocessor has the option to malce other tests after cutting back \nthe coil in either direction. \n11.1.3 Plates Produced from Coil and Furnished Heat \nTreated by Other than Stress Relieving-For other than \n74 \nquenched and tempered plates, one tension test coupon shall be \ntaken from each coil. Two tension test coupons shall be taken \nfrom each quenched and tempered plate, as heat treated. \n11.1.4 Plates Produced from Coil and Qualified Using Test \nSpecimens Taken from Test Coupons Heat Treated by Other \nthan Stress Relieving-One tension test coupon shall be taken \nfrom each coil. \n11.2 Orientation of Test Specimens-The longitudinal axis \nof the tension test specimens shall be transverse to the final \nrolling direction of the plate. \n11.3 Location of Test Coupons-Tension test coupons shall \nbe taken from a corner of the plate. For quenched and tempered \nplates, the two tension test coupons shall be taken from \nopposite ends of the plate. \n11.4 Tests from Heat-Treated Plates: \n11.4.1 If heat treatment is performed by the manufacturer or \nprocessor, the test specimens shall be taken from the plate in \nthe heat-treated condition or from full-thickness coupons \nsimultaneously heat treated with the plate. \n11.4.2 If heat treatment is to be performed by the fabricator, \nthe plates shall be accepted on the basis of tests made on test \nspecimens taken from full-thickness coupons heat treated in \naccordance with the requirements specified in the applicable \nproduct specification or the purchase order. If the heat\u00ad\ntreatment temperatures are not specified, the manufacturer or \nprocessor shall heat treat the coupons under conditions it \nconsiders appropriate. The purchaser shall be informed of the \nprocedure followed in heat treating the specimens. \n11.4.3 If approved by the purchaser, the procedures of \n11.4.2 may be implemented on plates heat treated by the \nmanufacturer or processor, except that for plates that are \nquenched and tempered, all testing required the specification or \nthe purchase order must be performed after plate heat \ntreatment, in accordance with 11.1.1 and 11.4.4, and the results \nreported. \n11.4.4 For plates that are heat treated with a cooling rate \nfaster than still-air cooling from the austenitizing temperature, \none of the following shall apply in addition to other require\u00ad\nments specified herein: \n11.4.4.1 The gage length of the tension test specimen shall \nbe talcen at least IT from any as-heat treated edge, where Tis \nthe thickness of the plate, and shall be at least \u00bd in. [12.5 mm] \nfrom flame-cut or heat-affected-zone surfaces. \n11.4.4.2 A steel thermal buffer pad, 1 Tby lTby at least 3T, \nshall be joined to the plate edge by a partial penetration weld \ncompletely sealing the buffered edge prior to heat treatment. \n11.4.4.3 Thermal insulation or other thermal barriers shall \nbe used during the heat treatment adjacent to the plate edge \nwhere the test specimens are to be removed. It shall be \ndemonstrated that the cooling rate of the tension test specimen \nis no faster than, and not substantially slower than, that attained \nby the method described in 11.4.4.2. \n11 .4.4.4 When test coupons cut from the plate but heat \ntreated separately are used, the coupon dimensions shall be not \nless than 3T by 3T by T and each tension test specimen cut \nfrom it shall meet the requirements of 11.4.4.1. ",
  "words": [],
  "tableCount": 0,
  "noteCount": 0,
  "bestTextPath": "best_text/pages/page-0126.txt",
  "bestTextSource": "pass1",
  "bestTextLength": 6275,
  "bestTextAlphaRatio": 0.7721
}
