Repository: Demigodofa/ASMEPurchaseOrderHelper

# ASMEPurchaseOrderHelper

PC UI tool to help purchasing agents generate correct ASME purchase orders. The active desktop flow reads normalized ASME JSONL data, applies policy rules, and generates copy-ready/exportable PO content.

## Source of truth (for agents/bots)
This README is the source of truth for rules, orientation, and guidance. The owner may use loose or exact language; if there is any ambiguity, confirm intent. Example: if they say "ordering requirements," confirm they mean "Ordering Information" (the official section name used in the PDFs).

File: sectionII_partA_data_digitized/pages/page-0127.json
{
  "sourcePdf": "2025 OCR SECT II PART A BEGINNING TO SA-450.pdf",
  "sourcePageNumber": 127,
  "globalPageIndex": 127,
  "width": 617.04,
  "height": 795.6,
  "text": "ASME BPVC.II.A-2025 SA-20/SA-Z0M \n11.4.4.5 If cooling rate data for the plate and cooling rate \ncontrol devices for the test coupons are available, the test \ncoupons may be heat treated separately in the device, provided \nthat this method is approved by the purchaser. \n11.5 Test Specimen Preparation: \n11.5.1 Tension test specimens for plates\u00be in. [20 mm] and \nunder in thickness shall be the full thickness of the plates. The \ntest specimens shall conform to the requirements for either the \n1 \u00bd-in. [ 40-mm] wide or the \u00bd-in. [12.5-mm] wide rectangular \ntension test specimen of Test Methods and Definitions A370. \nThe 1 \u00bd-in. [ 40-mm] wide test specimen may have both edges \nparallel. The \u00bd-in. [12.5-mm] wide specimen may have a \nmaximum nominal thickness of\u00be in. [20 mm]. \n11.5.2 For plates up to 4 in. [100 mm], inclusive, in \nthickness, tension test specimens may be the full thickness of \nthe plate and conform to the requirements for the 1 \u00bd-in. \n[ 40-mm] wide rectangular tension test specimen of Test Meth\u00ad\nods and Definitions A370 if adequate testing machine capacity \nis available. \n11.5.3 For plates over\u00be in. [20 mm] in thickness, except as \npermitted in 11.5.2, tension test specimens shall conform to the \nrequirements for the 0.500-in. [12.5-mm] diameter test speci\u00ad\nmen of Test Methods and Definitions A370. For plates between \n3/4 in. [20 mm] and 1-1/2 in. [40 mm] inclusive in thickness, the \naxis of the test specimen shall be located at 1/2 T, the center of \nthe thickness. For plates over 1-1/2 in. [40 mm], the axis of the \ntest specimen shall be located at l/4T, midway between the center \nof the thickness and the top or the bottom surface of the plate. \n11.6 Elongation Requirement Adjustments: \n11.6.1 Due to the specimen geometry effect encountered \nwhen using the rectangular tension test specimen for testing \nthin plate, adjustments in elongation requirements must be \nprovided for thicknesses under 0.312 in. [8 mm]. Accordingly, \nthe following deductions shall be made from the base elonga\u00ad\ntion requirements in the applicable product specification: \nElongation \nDeduction,% Plate Nominal Thickness Range, in. [mm] \n0.299-0.311 [7.60-7.89] 0.5 \n0.286-0.298 [7.30-7.59] 1.0 \n0.273-0.285 [7.00-7.29] 1.5 \n0.259-0.272 [6.60-6.99] 2.0 \n0.246-0.258 [6.20-6.59] 2.5 \n0.233-D.245 [5.90-6.19] 3.0 \n0.219-0.232 [5.50-5.89] 3.5 \n0.206-0.218 [5.20-5.49] 4.0 \n0.193-0.205 [4.90-5.19] 4.5 \nless than 0.193 [4.90] 5.0 \n11.6.2 Due to the inherently lower elongation that is obtain\u00ad\nable in thicker plate, adjustments in elongation requirements in \n2-in. [50-mm] gage length shall be provided for thicknesses \nover 3.5 in. [90 mm]. Accordingly, the following deductions \nshall be made from the base elongation requirements in 2 in. \n[50 mm] prescribed in the applicable product specification: \nElongation \nDeduction, % Plate Nominal Thickness Range, in. [mm] \n3.501-3.999 [90.00-102.49] 0.5 \n4.000-4.499 [102.50-114.99] 1.0 \n4.500-4.999 [115.00-127.49] 1.5 \n5.000-5.499 [127.50-139.99] 2.0 \n5.500-5.999 [140.0-152.49] 2.5 \n6.000 and thicker [152.50 and thicker] 3.0 \n11.6.3 A characteristic of certain types of alloy steels is a \nlocal disproportionate increase in the degree of necking down \nor contraction of the test specimens during the tension test, \nresulting in a decrease in the percentage of elongation as the \n75 \ngage length is increased. The effect is not so pronounced in \nthicker plates. For such material, if so stated in the applicable \nproduct specification for plates up to\u00be in. [20 mm], inclusive, \nin thickness, if the percentage of elongation of an 8-in. \n[200-mm] gage length test specimen falls not more than 3 \npercentage points below the amount prescribed, the elongation \nshall be considered satisfactory if the percentage of elongation \nin 2 in. [50 mm] across the break is not less than 25 %. \n11.6.4 The tensile requirements tables in many of the \nproduct specifications covered by this general requirements \nspecification specify elongation requirements in both 8-in. \n[200-mm] and 2-in. [50-mm] gage lengths. Unless otherwise \nprovided in the applicable product specification, both require\u00ad\nments are not required to be applied simultaneously, and the \nelongation need only be determined in the gage length appro\u00ad\npriate for the test specimen used. After selection of the \nappropriate gage length, the elongation requirement for the \nalternative gage length shall be deemed not applicable. \n11. 7 This specification does not provide requirements for \nproduct tension testing subsequent to shipment (see 15.1). \nTherefore, the requirements of 11.1 through 11.6 and Section \n16 apply only for tests conducted at the place of manufacture \nprior to shipment. Compliance to Specification A20/20M and \nthe applicable product specification does not preclude the \npossibility that product tension test results may vary outside \nspecified ranges. The tensile properties will vary within the \nsame plate-as-rolled or piece, be it as-rolled, control-rolled, or \nheat-treated. The purchaser should, therefore, be aware that \ntension testing in accordance with the requirements of Speci\u00ad\nfication A20/ A20M does not provide assurance that all prod\u00ad\nucts of a plate-as-rolled will be identical in tensile properties \nwith the products tested; If the purchaser wishes to have more \nconfidence than that provided by Specification A20/ A20M \ntesting procedures, additional testing or requirements, such as \nSupplementary Requirement S4, should be imposed. \n11.8 Appendix X2 provides additional information on the \nvariability of tensile properties in plates for pressure vessels. \n12. Notch-Toughness Tests \n12.1 Charpy V-Notch Tests: \n12.1.1 Number of Tests-If Charpy V-Notch tests are \nspecified, except for quenched and tempered plates, and except \nas allowed by 12.1.1.1 and 12.1.1.2, one impact test (3 \nspecimens) for each specified orientation (see 12.1.2) shall be \nmade from each plate-as-rolled. For quenched and tempered \nplates, one impact test shall be made from each plate, as heat \ntreated. \n12.1.1.1 Plates Ordered Without the Heat Treatment Speci\u00ad\nfied by the Applicable Product Specification-Coupons for \nCharpy V-notch tests shall be taken in accordance with the \nsame requirements as given for tensile test coupons in 11.4.2 \nand 11.4.3. \n12.1.1.2 Plates Produced from Coil-If Charpy V-notch \ntests are specified, the number of impact tests required shall be \nthe same as the number specified for tension tests in 11.1.2 or \n11.1.3, whichever is applicable. The test coupons shall be taken \nfrom the material after decoiling and leveling. ",
  "words": [],
  "tableCount": 0,
  "noteCount": 0,
  "bestTextPath": "best_text/pages/page-0127.txt",
  "bestTextSource": "pass1",
  "bestTextLength": 6593,
  "bestTextAlphaRatio": 0.6948
}

File: sectionII_partA_data_digitized/pages/page-0128.json
{
  "sourcePdf": "2025 OCR SECT II PART A BEGINNING TO SA-450.pdf",
  "sourcePageNumber": 128,
  "globalPageIndex": 128,
  "width": 613.92,
  "height": 793.2,
  "text": "SA-20/SA-Z0M ASME BPVC.II.A-2025 \n12.1.2 Orientation of Test Specimens-The long axis of the \ntest specimens shall be oriented either longitudinal (parallel to \nthe final direction of rolling) or transverse (transverse to the \nfinal direction of rolling), as specified in the applicable product \nspecification or the purchase order. \n12.1.3 Location of Test Coupons-The impact test coupons \nshall be taken adjacent to the tension test coupons. The impact \ntest coupons shall be subject to the same requirements as those \nspecified for tension tests in 11.4, except that the provisions of \n11.4.4.1 apply to the area under the notch of the impact test \nspecimen instead of to the gage length of the tension test \nspecimen. \n12.1.4 Test Method-Impact testing shall be performed in \naccordance with Test Methods and Definitions A370 using \nCharpy V-notch (Type A) specimens as shown in Test Methods \nand Definitions A370. Except as allowed by 12.1.4.1, full-size \nspecimens (0.394 by 0.394 in. [10 by 10 mm]) shall be used if \nthe plate thickness permits, and their central axis shall corre\u00ad\nspond as near as practical to the \u00bc t plane in the plate thickness \nt. If the plate thickness is insufficient to obtain full-size \nspecimens, the largest possible subsize specimens shall be \nused. \n12.1.4.1 For plates that normally have absorbed energy \nvalues in excess of 180 ft-lbf [245 J] if tested using full-size \nspecimens at the specified testing temperature, subsize 0.394 \nby 0.264 in. [10 by 6.7 mm] specimens may be used in lieu of \nfull-size specimens; however, if this option is used, the \nacceptance value shall be 75 ft-lbf [100 J] minimum for each \ntest specimen and the lateral expansion in mils [micrometres] \nshall be reported. \n12.1.5 Test Temperature-The test temperature shall be as \nspecified by the product specification, if applicable, or by the \npurchaser, except that the manufacturer or processor shall have \nthe option of using a lower test temperature. The actual test \ntemperature used shall be reported with the test results. \n12.1.6 Acceptance Criteria-The acceptance criteria shall \nbe as specified by the product specification, if applicable, or the \npurchaser. \n12.1.6.1 If the acceptance criteria is based upon energy \nabsorption of a full-size specimen, the acceptance criteria for \nthe various subsize specimens shall be as given in TableAl.16 \n[A2.16], except as otherwise provided in 12.1.4.1. \n12.1.6.2 If the acceptance criterion is based upon lateral \nexpansion opposite the notch, the acceptance value shall be the \nsame for all sizes of test specimens. \n12.1.7 Marking-The letters \"LTV\" shall be stenciled or \nstamped on each plate following the class number, grade, etc. \n12.1.8 Variability-The impact properties of steel can vary \nwithin the same plate-as-rolled or piece, be it as-rolled, \ncontrol-rolled, or heat-treated. The purchaser should, therefore, \nbe aware that testing of one plate-as-rolled does not provide \nassurance that all locations within a plate-as-rolled will be \nidentical in toughness with the location tested. Normalizing or \nquenching and tempering the product will reduce the degree of \nvariation. \n12.1.8.1 Appendix X3 provides additional information on \nthe variability of Charpy V-notch test properties in plates for \npressure vessels. \n76 \n12.2 Drop-Weight Tests: \n12.2.1 Where specified, one drop-weight test, consisting of \na set of two test specimens, shall be made to the same \nfrequency stated in 12.1.1 in accordance with Test Method \nE208. \n12.2.2 The test coupons shall be obtained adjacent to a \ntension test coupon. For plates produced from coil, the test \ncoupon locations shall be the same as for Charpy V-notch tests. \n(See 12.1.) The provisions of 12.1.3 shall also apply. \n12.2.3 The testing temperature shall be as specified in the \napplicable product specification or the purchase order. \n12.2.4 Acceptance shall be on the basis of no-break perfor\u00ad\nmance of both test specimens at the specified testing tempera\u00ad\nture. \n12.2.5 The plates shall be marked as required in 12.1.7, \nexcept that the letters \"LTD\" shall be used instead of \"LTV.\" \n13. Identification of Plates \n13.1 Required Markings: \n13.1.1 Except as allowed by 13.4, plates shall be legibly \nmarked with the following information: applicable ASTM \ndesignation (see 1.1) (year of issue not required); \"G\" or\" MT\" \nif applicable (see 13.1.2); applicable grade, type, and class; \nheat number; plate identifier; and name, brand, or trademark of \nthe manufacturer (for plates produced in discrete cut lengths of \nflat product) or the processor (for plates produced from coil and \nfor subdivided plates (see 13.4)). \n13.1.2 Plates that are required to be heat treated, but have \nnot been so heat treated, shall be marked, by the manufacturer \nor processor, with the letter \"G\" ( denoting green) following the \nrequired ASTM designation mark, except that \"G\" marking is \nnot necessary if such plates are for shipment, for the purpose of \nobtaining the required heat treatment, to an organization under \nthe manufacturer's control. Plates that are required to be heat \ntreated, and have been so heat treated, shall be marked, by the \nparty that performed the heat treatment, with the letters \"MT\" \n( denoting material treated) following the required ASTM \ndesignation mark. \nNorn 2-Any stress relief of test specimens intended to simulate \npost-weld heat treatment is not included in the above heat treatment. \n13.2 Types of Marking: \n13.2.1 Except as allowed by 13.4, the required markings for \nplates over \u00bc in. [6 mm] in thickness shall be by steel die \nstamping, unless paint marking is specified in the purchase \norder. \n13.2.2 Except as allowed by 13.4, the required markings for \nplates \u00bc in. [6 mm] and under in thickness shall be by paint \nmarking or by steel die stamping using low-stress (either \nround-nose or interrupted-dot) impressions. \n13.3 Location of Markings: \n13.3.1 Except as allowed by 13.4, the required markings for \nplates with a maximum lengthwise or crosswise dimension \nmore than 72 in. [1800 mm] shall be in at least two places on \neach finished plate, at least 12 in. [300 mm] from the edges of \nthe plate. \n13.3.2 Except as allowed by 13.4, the required markings for \nplates with a maximum lengthwise and crosswise dimension of ",
  "words": [],
  "tableCount": 0,
  "noteCount": 0,
  "tabulaTablesPath": "tables_tabula/page-0128.json",
  "tabulaTablesCsv": "tables_tabula/page-0128.csv",
  "tabulaTableCount": 0,
  "bestTextPath": "best_text/pages/page-0128.txt",
  "bestTextSource": "pass1",
  "bestTextLength": 6297,
  "bestTextAlphaRatio": 0.7415
}

File: sectionII_partA_data_digitized/pages/page-0129.json
{
  "sourcePdf": "2025 OCR SECT II PART A BEGINNING TO SA-450.pdf",
  "sourcePageNumber": 129,
  "globalPageIndex": 129,
  "width": 621.72,
  "height": 799.2,
  "text": "ASME BPVC.II.A-2025 SA-20/SA-ZOM \n72 in. [1800 mm] or less shall be in at least one place on each \nfinished plate, approximately midway between the center and \nan edge of the plate. \n13.4 Subdivided Plates: \n13.4.1 By agreement between the purchaser and the manu\u00ad\nfacturer or processor, each subdivided plate (a plate separated \nfrom a master plate) shall be legibly marked with the name, \nbrand, or trademark of the organization that subdivided the \nplate plus a code traceable to the required markings, provided \nthat the information required in 13.1, cross referenced to that \ncode, is furnished with the plates. \n13.4.2 By agreement between the purchaser and the manu\u00ad\nfacturer or processor, subdivided plates that are from the same \nmaster plate and placed in secured lifts shall have the infor\u00ad\nmation required in 13.1 paint marked on the top piece of each \nlift or shown on a substantial tag attached to each lift. \n13.5 Bar Coding-In addition to the requirements of 13.1 to \n13.4 inclusive, the manufacturer or processor shall have the \noption of using bar coding as a supplementary identification \nmethod. \nNorn 3-Bar coding should be consistent with AIAG Standard B 1. \n14. Permissible Variations in Dimensions or Mass \n14.1 One cubic foot of rolled steel shall be assumed to \nweigh 490 lb, unless otherwise stated in the applicable product \nspecification. One cubic metre of rolled steel is assumed to \nhave a mass of 7850 kg, unless otherwise stated in the \napplicable product specification. \n14.2 For carbon steel plates the permissible variations for \ndimensions shall not exceed the applicable limits stated in \nAnnex Al, Table Al.I to Table Al.9, and Table Al.13 [Annex \nA2, Table A2.1 to Table A2.9, and Table A2.13]. \n14.3 For alloy steel plates the permissible variations for \ndimensions shall not exceed the applicable limits stated in \nAnnex 1, Table Al.I to Table Al.4, Table Al.8, and Table \nAl.IO to Table Al.13 [Annex 2, Table A2.l to Table A2.4, \nTable A2.8 and Table A2.10 to Table A2.13]. \n14.4 Permitted vaiiations on length and width for plates \nsupplied on other than strip mills as mill edge shall be at the \ndiscretion of the manufacturer unless otherwise agreed to with \nthe purchaser. For mill edge carbon steel, high-strength low\u00ad\nalloy, and alloy plates produced on strip mills, the permitted \nvariation in width shall not exceed the applicable limit stated in \nTable Al.17 [A2.16]. For mill edge carbon steel, high-strength \nlow-alloy, and alloy plates produced on mill other than strip \nmills the permitted variation in width stated in Table Al.17 \n[A2.16] may be specified only upon agreement between the \nmanufacturer and the purchaser. Mill edge plates as delivered \nshall be capable of being trimmed by the purchaser to the \nrequired final rectangular size ordered. \n14.5 Conversions of Permitted Variations from Fractions of \nan Inch to Decimals-Pennitted variations in dimensions for \nproducts covered by this specification are generally given as \nfractions of inch and these remain the official permitted \nvariations, where so stated. If the material is to be measured by \nequipment reporting dimensions as decimals, conversion of \n77 \npermitted variations from fractions of an inch to decimals shall \nbe made to three decimal places; using the rounding method \nprescribed in Practice E29. \n15. Inspection and Testing \n15.1 The inspector representing the purchaser shall have \nentry at all times while work on the contract of the purchaser \nis being pe1formed, to all parts of the manufacturer's works \nthat concern the manufacture of the plate ordered. The manu\u00ad\nfacturer shall afford the inspector all reasonable facilities to be \nsatisfied that the plate is being furnished in accordance with \nthis general requirements specification, the applicable product \nspecification, and the purchase order. All tests (except product \nanalysis) and inspection shall be made at the place of manu\u00ad\nfacture prior to shipment, unless otherwise specified, and shall \nbe so conducted as not to inte1fere unnecessarily with the \noperation of the manufacturer's works. \n15.2 If plates are produced from coil, 15.1 shall apply to the \n\"processor\" instead of to the \"manufacturer\" and the \"place of \nprocess\" shall apply instead of the \"place of manufacture.\" If \nplates are produced from coil and the processor is different \nfrom the manufacturer, the inspector representing the purchaser \nshall have free entry, at all times while work on the contract of \nthe purchaser is being performed, to all parts of the manufac\u00ad\nturer's works that concern the manufacture of the plate \nordered. \n16. Retests \n16.1 Tension Test-In addition to the prov1s1ons of Test \nMethods and Definitions A370, the following retest provisions \nshall apply: \n16.1.1 If any test specimen shows defective machining, or \ndevelops flaws, it may be discarded and another test specimen \nsubstituted. \n16.1.2 If the percentage of elongation of any tension test \nspecimen is less than that specified, and any part of the fracture \nis more than \u00be in. [20 mm] from the center of the gage length \nof a 2-in. [50-mm] test specimen or is outside the middle half \nof the gage length of an 8-in. [200-mm] test specimen as \nindicated by scribe marks on the test specimen before testing, \none retest shall be allowed. \n16.1.3 If the results from an original tension test specimen \nfail to meet the specified requirements but are within 2 ksi [10 \nMPa] of the required tensile strength or within 1 ksi [5 MPa] \nof the required yield strength or yield point, or within 2 \npercentage points of the required elongation or reduction of \narea, one retest shall be pennitted to replace the failing test. \n16.1.4 The results of the retest shall meet the specified \nrequirements. \n16.2 Charpy V-Notch Tests: \n16.2.1 The retest provisions of Test Methods and Defini\u00ad\ntions A370 shall apply, except that the 5 ft\u00b7lbf [7 J] absolute \nminimum for an individual specimen shall not apply if two \nthirds of the specified minimum average is less than 5 ft-lbf [7 \nJ]. \n16.2.2 If Charpy V-notch impact test lateral expansion \nvalues are specified, if the value of one specimen falls below \nthe specified minimum value and not below 2/3 of the specified ",
  "words": [],
  "tableCount": 0,
  "noteCount": 0,
  "tabulaTablesPath": "tables_tabula/page-0129.json",
  "tabulaTablesCsv": "tables_tabula/page-0129.csv",
  "tabulaTableCount": 0,
  "bestTextPath": "best_text/pages/page-0129.txt",
  "bestTextSource": "pass1",
  "bestTextLength": 6223,
  "bestTextAlphaRatio": 0.7612
}

File: sectionII_partA_data_digitized/pages/page-0130.json
{
  "sourcePdf": "2025 OCR SECT II PART A BEGINNING TO SA-450.pdf",
  "sourcePageNumber": 130,
  "globalPageIndex": 130,
  "width": 615.48,
  "height": 794.4,
  "text": "SA-20/SA-Z0M ASME BPVC.II.A-2025 \nminimum value, and if the average of the three specimens \nequals or exceeds the specified minimum value, a retest of \nthree additional specimens may be made. Each of the three \nretest specimens shall equal or exceed the specified minimum \nvalue. \n16.2.3 If the required values are not obtained on Charpy \nV-notch retests as specified in 16.2.1 and 16.2.2, or if the \nvalues in the initial test are below the values required for retest, \nno further retests are permitted unless the plate is heat treated \nor reheat treated. After heat treatment or reheat treatment, a set \nof three specimens shall be tested and each shall equal or \nexceed the specified minimum value. \n16.2.4 If the option of 12.1.4.1 is used and the test result \nfalls below the 7 5 ft- lbf [ 100 J] minimum specified, another test \nmay be made using full-size test specimens. \n17. Retreatment \n17 .1 If any heat-treated plate fails to meet the mechanical \nrequirements of the applicable product specification, the manu\u00ad\nfacturer or processor shall have have the option of heat treating \nthe plate again. All mechanical-property tests shall be repeated \nand the plate surface shall be reexamined for surface defects \nwhen it is resubmitted for inspection. \n18. Rejection \n18.1 Any rejection based upon product analysis made in \naccordance with the applicable product specification shall be \nreported to the supplier and samples that represent the rejected \nplate shall be preserved for 2 weeks from the date of notifica\u00ad\ntion of such rejection. In case of dissatisfaction with the results \nof the tests, the supplier shall have the option of making claim \nfor a rehearing within that time. \n18.2 Plates that show injurious defects subsequent to their \nacceptance at the manufacturer's or processor's works may be \nrejected. In such cases, the manufacturer or processor shall be \nnotified. \n19. Test Reports \n19.1 The manufacturer or processor shall report the results \nof all tests required by the applicable product specification, the \napplicable supplementary requirements, and the purchase or\u00ad\nder. The heat number, the plate identifier of the plate tested, and \nthe nominal plate thickness shall be shown on the test report. \nThe year-date of the specification to which the plates are \nfurnished shall be included in the test report. \n19.1.1 In reporting elongation values, both the percentage \nincrease and the original gage length shall be stated. \n19.2 For plates rolled from a strand-cast slab with a reduc\u00ad\ntion ratio in the range from 2.0: 1 to 3.0: 1, exclusive, the \nspecific practices (see 5.3.4 and 5.3.6) that were used by the \nmanufacturer shall be reported, and the test reports shall state \nthat the limitations of 5.3 have been met. \n19.3 All heat treatment, exclusive of subcritical heating to \nsoften thermally cut edges, shall be reported, including tem\u00ad\nperature ranges and times at temperature. This exclusion does \nnot apply to those plates with specified minimum tensile \nstrengths of 95 ksi [655 MPa] or higher, unless such subcritical \n78 \nheating is accomplished at temperatures at least 75\u00b0F [40\u00b0C] \nbelow the minimum tempering temperature. The reports shall \nstate whether the plates only, the test coupons only, or both \nplates and test coupons were heat treated. \n19 .4 If Charpy V-notch tests are specified, the test specimen \nsize used shall be reported. \n19.5 If so specified in the purchaser order, the manufacturer \nshall also furnish a certificate of compliance stating that the \nplates have been manufactured, inspected, and tested in accor\u00ad\ndance with the requirements of the applicable product specifi\u00ad\ncation. For plates produced from coil, the processor shall \nfurnish the required certification. \n19.6 For plates produced from coil and furnished without \nheat treatment or with stress relieving only, the results of all \ntests required by 11.1.2 shall be reported for each qualifying \ncoil. \n19.7 Plates that are required to be heat treated, but have not \nbeen so heat treated, shall be certified by the responsible \nmanufacturer on the basis of tests made on heat treated \ncoupons and such tests shall be made and reported. For plates \nwhere the heat treatment of the coupons consists of quench and \ntempering, the manufacturer or processor responsible for the \nheat treatment of the plate shall repeat any required mechanical \ntests after plate heat treatment and they shall be the basis for \nfinal certification of the plate. \n19.8 A signature is not required on the test report; however, \nthe document shall clearly identify the organization submitting \nthe report. Notwithstanding the absence of a signature, the \norganization submitting the report is responsible for the content \nof the report. \n19.9 Copies of the original manufacturer's test report shall \nbe included with any subsequent test report. \n19 .10 A test report, certificate of compliance, or similar \ndocument printed from or used in electronic form from an \nelectronic data interchange (EDI) transmission shall be re\u00ad\ngarded as having the same validity as a counterpart printed in \nthe certifier's facility. The content of the EDI transmitted \ndocument must meet the requirements of the invoked ASTM \nstandard(s) and conform to any existing EDI agreement be\u00ad\ntween the purchaser and the supplier. Notwithstanding the \nabsence of a signature, the organization submitting the EDI \ntransmission is responsible for the content of the report. \n20. Packaging, Marking, and Loading for Shipment \n20.1 Packaging, marking, and loading for shipment shallbe \nin accordance with those procedures recommended by Guide \nA700. \n20.2 For USA Government Procurement-Marking for ship\u00ad\nment of material for civil agencies shall be in accordance with \nFed. Std. No. 123. \n21. Keywords \n21.1 general delivery requirement; pressure containing \nparts; pressure vessel steels; steel plates; steel plates for \npressure vessel applications ",
  "words": [],
  "tableCount": 0,
  "noteCount": 0,
  "bestTextPath": "best_text/pages/page-0130.txt",
  "bestTextSource": "pass1",
  "bestTextLength": 5932,
  "bestTextAlphaRatio": 0.7763
}

File: sectionII_partA_data_digitized/pages/page-0131.json
{
  "sourcePdf": "2025 OCR SECT II PART A BEGINNING TO SA-450.pdf",
  "sourcePageNumber": 131,
  "globalPageIndex": 131,
  "width": 618.6,
  "height": 796.8,
  "text": "ASME BPVC.II.A-2025 SA-20/SA-Z0M \nSUPPLEMENTARY REQUIREMENTS \nThe following standardized supplementary requirements are for use if desired by the purchaser, \nThose that are considered suitable for use with a product specification are listed in the product \nspecification. Other tests may be performed by agreement between the manufacturer or processor and \nthe purchaser. These supplementary requirements shall apply only if specified in the purchase order, \nin which event the specified tests shall be made by the manufacturer or processor before shipment of \nthe plates. \nSl. Vacuum Treatment \nS 1.1 The steel shall be made by a process that includes \nvacuum degassing while molten. Unless otherwise agreed upon \nwith the purchaser, it is the responsibility of the manufacturer \nto select suitable process procedures. \nS2. Product Analysis \nS2.1 A product analysis shall be made of each plate as \nrolled. The specimens for analysis shall be taken adjacent to or \nfrom a broken tension test specimen. \nS3. Simulated Post-Weld Heat Treatment of Mechanical \nTest Coupons \nS3.1 Prior to testing, the test coupons representing the plate \nfor acceptance purposes for mechanical properties shall be \nthermally treated to simulate a post-weld heat treatment below \nthe critical temperature (Ac 3 ), using the heat treatment param\u00ad\neters (such as temperature range, time, and cooling rates) \nspecified in the purchase order. For tests using specimens taken \nfrom such heat treated test coupons, the test results shall meet \nthe requirements of the applicable product specification. Test\u00ad\ning need only be performed and reported in the simulated \npost-weld heat treated condition. \nS4. Additional Tension Test \nS4.1 Other Than Quenched-and-Tempered Plates-In addi\u00ad\ntion to the required single tension test, a second tension test \nshall be made using a test specimen taken from a test coupon \ntaken from a corner of the plate-as-rolled on the end opposite \nthe single test specimen and in a direction parallel to the single \ntest specimen. The results obtained using this second test \nspecimen shall meet the requirements of the applicable product \nspecification. \nS4.2 Quenched-and-Tempered Plates 2 in. [50 mm] or \nGreater in Thickness-In addition to the required tension tests, \ntwo additional test coupons shall be taken from the bottom \ncorner of the plate. One shall be taken at the center of the plate \nthickness and the other immediately beneath the surface. \nMandatory conformance of these additional tests with the \nspecified properties shall be a matter of agreement between the \nmanufacturer and the purchaser. \nSS. Charpy V-Notch Impact Test \nS5.l Charpy V-notch impact tests shall be conducted in \naccordance with 12.1. \n79 \nS5.2 The orientation of the test specimens, whether longi\u00ad\ntudinal or transverse to the direction of rolling, shall be as \nspecified in the purchase order. \nS5.3 The test temperature and the required acceptance \ncriteria, if other than those required in 12.1, shall be as \nspecified in the purchase order. \nS5.4 The recorded results shall include test specimen \norientation, test specimen size, test temperature, absorbed \nenergy values, and, if specified in the purchase order for other \nthan Class VI plates, lateral expansion opposite the notch. The \npercent shear fracture appearance shall also be recorded if \nspecified in the purchase order. \nS6. Drop-Weight Test (for Plates 0.625 in. [16 mm] and \nOver in Thickness) \nS6.l Drop-weight tests shall be made in accordance with the \nrequirements of Test Method E208. The specimens shall \nrepresent the plates in the final condition of heat treatment. \nAgreement shall be reached between the purchaser and the \nmanufacturer or processor as to the number of plates to be \ntested and whether a maximum NDT temperature is mandatory \nor if the test results are for information only. \nS7. High-Temperature Tension Tests \nS7.1 A sho1i-time elevated temperature tension test shall be \nmade to represent each plate or each heat of steel as indicated \nby the purchaser. The specimens for testing shall be obtained as \nrequired for the room temperature tension tests specified in the \nbody of this general requirements specification. The high\u00ad\ntemperature tests shall be made in accordance with the require\u00ad\nments of Test Methods E21. Mandatory conformance of such \nadditional tests with the specified properties shall be a matter \nfor agreement between the manufacturer or processor and the \npurchaser. \nSS. Ultrasonic Examination in Accordance with A435/ \nA435M \nS8.1 All plates shall be ultrasonically examined in accor\u00ad\ndance with the requirements of Specification A435/ A435M. \nS9. Magnetic Particle Examination \nS9.l All plate edges shall be examined by magnetic par\u00ad\nticles in accordance with the procedures covered in Guide \nE709. The acceptability of defects revealed by this examina\u00ad\ntion shall be judged in accordance with the requirements for \nquality in 9.3. ",
  "words": [],
  "tableCount": 0,
  "noteCount": 0,
  "bestTextPath": "best_text/pages/page-0131.txt",
  "bestTextSource": "pass1",
  "bestTextLength": 4944,
  "bestTextAlphaRatio": 0.7907
}

File: sectionII_partA_data_digitized/pages/page-0132.json
{
  "sourcePdf": "2025 OCR SECT II PART A BEGINNING TO SA-450.pdf",
  "sourcePageNumber": 132,
  "globalPageIndex": 132,
  "width": 613.92,
  "height": 793.2,
  "text": "SA-20/SA-ZOM ASME BPVC.II.A-2025 \nSlO. Charpy V-Notch Impact Transition Curve Sl9. Restricted Chemical Requirements \nS 10.1 Sufficient impact tests of the same specimen size shall \nbe made from the plate test material to establish a transition \ncurve. The test temperature range shall be wide enough to \nestablish the upper and lower shelf energies, with sufficient \ntesting at intermediate temperatures to permit plotting a rea\u00ad\nsonable smooth curve. A plot of the data is not required. The \nmanufacturer shall report the specimen orientation, test \ntemperature, and absorbed energy for each specimen tested. \nLateral expansion and percent shear shall also be reported \nwhen specified in the purchase order. The number of plates \ntested and the specimen orientation shall be the same as in 12.1 \nunless otherwise specified in the purchase order. \nSll. Ultrasonic Examination in Accordance with A577/ \nA577M \nSll.1 All plates shall be ultrasonically examined in accor\u00ad\ndance with the requirements of Specification A577 I A577M. \nS12. Ultrasonic Examination in Accordance with A578/ \nA578M \nSl2.1 All plates shall be ultrasonically examined in accor\u00ad\ndance with the requirements of Specification A578/A578M. \nThe acceptance level shall be as specified in the RUrchase order. \nS13. NDT Temperature Determination \nS13.1 The NDT temperature shall be established in accor\u00ad\ndance with Test Method E208 using coupons from a single \nplate. The number of plates to be so tested shall be subject to \nagreement between the purchaser and the manufacturer or \nprocessor. \nSl5. Reduction of Area Measurement \nS 15 .1 A reduction of area measurement shall be taken while \nmaking the required tension test. Reduction of area shall be \ndetermined only-on the 0.500-in. [12.5-mm] round specimen as \nshown in Fig. 5 of Test Methods and Definitions A370. The \nminimum acceptance limit shall be 40 % . \nS16. Thermal Stress Relief of Mechanical Test Coupons \nS16.1 Test coupons representing the plates shall be ther\u00ad\nmally stress relieved by gradually and uniformly heating them \nto a temperature between 1100 and 1200\u00b0F [595 and 650\u00b0C], or \na temperature range otherwise agreed upon between the \nmanufacturer or processor and the purchaser, holding at tem\u00ad\nperature for at least 1 h/in. [2.4 min/mm] of thickness and \ncooling in still air to a temperature not exceeding 600\u00b0F \n[315\u00b0C]. \nS17. Vacuum Carbon-Deoxidized Steel \nS 17 .1 Material shall be vacuum carbon-deoxidized, in \nwhich case the silicon content at the time of vacuum deoxi\u00ad\ndizing shall be 0.12 % maximum, and the content of deoxidiz\u00ad\ners such as aluminum, zirconium, and titanium should be kept \nlow enough to allow deoxidation by carbon. The test report \nshall indicate that the steel was vacuum carbon-deoxidized. \nThe minimum heat analysis and product analysis requirements \nfor silicon do not apply to vacuum carbon-deoxidized steel. \n80 \nS 19 .1 Restricted heat analysis and product analysis limits \nare applicable, as specified in the purchase order. \nS20. Maximum Carbon Equivalent for Weldability \nS20.1 Plates shall be supplied with a specific maximum \ncarbon equivalent value. This value shall be based upon the \nheat analysis. The required chemical analysis as well as the \ncarbon equivalent shall be reported. \nS20.2 The carbon equivalent shall be calculated using the \nfollowing formula: \nCE= C+Mn/6+(Cr+Mo+V)/5+(Ni+Cu)/15 \nS20.3 The maximum value of the carbon equivalent for \ncarbon steels (including C-Mn, C-Mn-Si, C-Mn-Si-Al steels), \nare given in Table S20.1. \nS21. Restricted Limits on Elements \nFor each heat, based upon the heat analysis, the content shall \nnot exceed 0.35 % for copper, 0.25 % for nickel, 0.25 % for \nchromium, 0.08 % for molybdenum, or 0.70 % for the sum of \nthose four elements. \nS22. Through-Thickness Tension Tests \nS22.l Through-thickness tension tests shall be made in \naccordance with the requirements of Specification A 770/ \nA770M. (See Ordering Information in Specification A770/ \nA770M for the additional information that may be needed.) \nS24. Strain Age Test \nS24.1 Test coupons shall be given a strain age treatment \ndesignated by the purchaser. Charpy V-notch tests shall be \nconducted on the strain aged specimens. Heat treatment, strain \naging, test temperature, and acceptance criteria shall be as \nagreed upon between the manufacturer or processor and the \npurchaser. \nS25. Weldability \nS25.l Weldability tests shall \nbe conducted. The type of test and the acceptance criteria \nshall be as agreed upon between the manufacturer or processor \nand the purchaser. \nTABLE S20.1 Maximum Carbon Equivalent for Weldability \nSpecified Minimum UTS \nksi [MPa] \n60,;;LJTS<70 \n[415,;; UTS < 485] \n70,;; UTS < 80 \n[485,;; UTS < 550] \nUTS 2: 80 \n[UTS 2: 550] \nMaximum Carbon Equivalent Value \nThickness up to 2 In. Thickness over 2 in. \n[50 mm] incl (50 mm] \n0.45 0.46 \n0.47 \nA If simulated PWHT of the test coupons is specified (S3), the maximum carbon \nequivalent value may be Increased up to 0.50 upon agreement between purchaser \nand supplier. \n8 Applicable to quenched-and-tempered material; for other conditions, maximum \ncarbon equivalent shall be by agreement between purchaser and supplier. ",
  "words": [],
  "tableCount": 0,
  "noteCount": 0,
  "tabulaTablesPath": "tables_tabula/page-0132.json",
  "tabulaTablesCsv": "tables_tabula/page-0132.csv",
  "tabulaTableCount": 1,
  "bestTextPath": "best_text/pages/page-0132.txt",
  "bestTextSource": "pass1",
  "bestTextLength": 5188,
  "bestTextAlphaRatio": 0.7438
}
