Repository: Demigodofa/ASMEPurchaseOrderHelper

# ASMEPurchaseOrderHelper

PC UI tool to help purchasing agents generate correct ASME purchase orders. The active desktop flow reads normalized ASME JSONL data, applies policy rules, and generates copy-ready/exportable PO content.

## Source of truth (for agents/bots)
This README is the source of truth for rules, orientation, and guidance. The owner may use loose or exact language; if there is any ambiguity, confirm intent. Example: if they say "ordering requirements," confirm they mean "Ordering Information" (the official section name used in the PDFs).

File: sectionII_partA_data_digitized/pages/page-0133.json
{
  "sourcePdf": "2025 OCR SECT II PART A BEGINNING TO SA-450.pdf",
  "sourcePageNumber": 133,
  "globalPageIndex": 133,
  "width": 618.6,
  "height": 796.8,
  "text": "ASME BPVC.II.A-2025 \nS26. Low-Sulfur Steels \nS26.l The steel shall be made to 0.010 % sulfur maximum. \nLower sulfur levels and sulfide shape control practices can be \nspecified by agreement between the manufacturer or processor \nand the purchaser. \nS27. Restrictive Plate Flatness \nS27.l Carbon steel plates, as-rolled or normalized, shall \nconform to the permissible restrictive variations from flatness \ngiven in Table S27.l or Table S27.2. \nS27.2 High-strength low-alloy steel plates, as-rolled or \nnormalized, shall conform to the permissible restrictive varia\u00ad\ntions from flatness given in Table S27.3 or Table S27.4. \nS28. Heat Treatment in the Working Zone of a Surveyed \nFurnace \nS28. l Plates shall be heat treated in the working zone of a \nfurnace that has been surveyed in accordance with Test Method \nA991/A991M, provided that such working zone was estab\u00ad\nlished using a variation of 25\u00b0F [15\u00b0C] or less from the furnace \nset point. \nS28.2 The test report shall indicate that S28 applies. \nSA-20/SA-ZOM \nTABLE S27.1 Permissible Variations from Flatness for Carbon Steel Plates As-Rolled or Normalized Ordered to Restrictive Flatness \nN om I-Flatness Variations for Length-The longer dimension specified is considered the length, and variation in flatness along the length shall not \nexceed the tabular amount for the specified width in plates up to 12 ft in length, or in any 12 ft of longer plates. \nNorn 2-Flatness Variations for Width-The flatness variation across the width shall not exceed the tabular amount for the specified width. \nNorn 3-When the longer dimension is under 36 in., the variation in flatness along the length and across the width shall not exceed \u00bc in. in each \ndirection. When the longer dimension is from 36 to 72 in., inclusive, the permissible flatness vaiiation shall not exceed 75 % of the tabular amount for \nthe specified width, but in no case less than \u00bc in. \nNorn 4-The variations given in this table apply to plates that have a minimum specified tensile strength not over 60 ksi or comparable chemistry or \nhai\u00b7dness. For plates specified to a higher minimum tensile strength or compai\u00b7able chemistry or hardness, the permissible variations are I\u00bd times the \namounts shown in the table below. \nNorn 5-This table ai1d these notes cover the flatness vadations of circular and sketch plates based on the maximum dimensions of those plates. \nNorn 6-Waviness tolerances for rectangular plates, universal mill plates, and circular and sketch plates do not apply. \nNorn 7-A \"Z\" indicates that there is no published restricted value for the size. \nNorn 8-Plates shall be in a horizontal position on a flat surface when flatness is measured. \nSpecified Permissible Variations from a Flat Surface for Specified Widths, in. \nThickness, in. 48 to 60, excl 60 to 72, excl 72 to 84, excl 84 to 96, excl 96 to 108, excl 108 to 120, incl \nTo\u00bc, excl \u00be 15/15 z z z z \n\u00bcto%, excl 9/16 \u00be 7/a 15/16 1-'Aa 1-1/a \n%to\u00bd, excl 5/16 5/15 % 7/16 \u00bd 9/16 \n\u00bdto\u00be, excl 5/16 5/16 5/is % \u00bd \u00bd \n\u00be to 1, excl 5/15 5/16 5/15 5/is % 7/15 \n1 to 2, incl \u00bc 5/15 5 /ia 5/15 5/16 % \n81 ",
  "words": [],
  "tableCount": 0,
  "noteCount": 0,
  "tabulaTablesPath": "tables_tabula/page-0133.json",
  "tabulaTablesCsv": "tables_tabula/page-0133.csv",
  "tabulaTableCount": 1,
  "bestTextPath": "best_text/pages/page-0133.txt",
  "bestTextSource": "pass1",
  "bestTextLength": 3090,
  "bestTextAlphaRatio": 0.7197
}

File: sectionII_partA_data_digitized/pages/page-0135.json
{
  "sourcePdf": "2025 OCR SECT II PART A BEGINNING TO SA-450.pdf",
  "sourcePageNumber": 135,
  "globalPageIndex": 135,
  "width": 618.6,
  "height": 796.8,
  "text": "ASME BPVC.II.A-2025 SA-20/SA-20M \nTABLE S27.4 Permissible Variations from Flatness for High-Strength Low-Alloy Steel Plates As-Rolled or Normalized Ordered to \nRestrictive Flatness \nNorn I-Flatness Variations for Length-The longer dimension specified is considered the length, and variation in flatness along the length shall not \nexceed the tabular amount for the specified width in plates up to 3700 mm in length, or in any 3700 mm of longer plates. \nNorn 2-Flatness Variations for Width-The flatness vaiiation across the width shall not exceed the tabular amount for the specified width. \nNorn 3-When the longer dimension is under 900 mm, the variation in flatness along the length and across the width shall not exceed 10 mm in each \ndirection. When the larger dimension is from 900 to 1800 mm, inclusive, the permissible flatness variation shall not exceed 75 % of the tabular amount \nfor the specified width, but in no case less than 10 mm. \nNorn 4-This table and these notes cover the variations for flatness of circular and sketch plates based on the maximum dimensions of those plates. \nNorn 5-Waviness tolerances for rectangular plates, universal mill plates, and circular and sketch plates do not apply. \nNorn 6-A \"Z\" indicates that there is no published restricted value for the size. \nNorn 7-Plates shall in a ho1izontal position on a flat surface when flatness is measured. \nSpecified \nThickness, mm \nTo 6, excl \n6 to 10, excl \n10 to 12, excl \n12 to 20, excl \n20 to 25, excl \n25 to 50, excl \n1200 to 1500, excl \n27 \n22 \n12 \n11 \n11 \n10 \nPermissible Variations from a Flat Surface for Specified Widths, mm \n1500 to 1800, excl 1800 to 2100, excl 2100 to 2400, excl 2400 to 2700, excl \n36 Z Z Z \nn ~ ~ ~ \n12 15 17 19 \n11 13 15 16 \n11 12 13 15 \n11 11 12 13 \nANNEXES \n(Mandatory Information) \nAl. PERMISSIBLE VARIATIONS IN DIMENSIONS, ETC.-INCH-POUND UNITS \nAl.I Listed below are permissible variations in dimensions, \nand notch toughness information, expressed in inch-pound \nunits of measurement. \n83 \n2700 to 3000, incl \nz \n43 \n21 \n18 \n17 \n13 ",
  "words": [],
  "tableCount": 0,
  "noteCount": 0,
  "tabulaTablesPath": "tables_tabula/page-0135.json",
  "tabulaTablesCsv": "tables_tabula/page-0135.csv",
  "tabulaTableCount": 1,
  "bestTextPath": "best_text/pages/page-0135.txt",
  "bestTextSource": "pass1",
  "bestTextLength": 2054,
  "bestTextAlphaRatio": 0.6938
}

File: sectionII_partA_data_digitized/pages/page-0146.json
{
  "sourcePdf": "2025 OCR SECT II PART A BEGINNING TO SA-450.pdf",
  "sourcePageNumber": 146,
  "globalPageIndex": 146,
  "width": 615.48,
  "height": 794.4,
  "text": "SA-20/SA-20M ASME BPVC.II.A-2025 \nTABLE A2.8 Permissible Camber for Carbon Steel, High-Strength \nLow-Alloy Steel, and Alloy Steel Universal Mill Plates and High\u00ad\nStrength Low-Alloy Steel and Alloy Steel Sheared or Gas-Cut \nRectangular Plates \nNorn I-Camber, as it relates to plates, is the horizontal edge curvature \nin the length, measured over the entire length of the plate in the flat \nposition. \nWidth, mm \nTo 750, incl \nOver 750 to 1500 \nCamber for Width Given, mm \nLength/300 \nLength/250 \nTABLE A2.9 Permissible Variations from Flatness for Carbon Steel Plates \nNorn !-Flatness Variations for Length-The longer dimension specified is considered the length, and variation in flatness along the length shall not \nexceed the tabular amount for the specified width in plates up to 4000 mm in length, or in any 4000 mm of longer plates. \nNorn 2-Flatness Variations for Width-The flatness variation across the width shall not exceed the tabular amount for the specified width. \nNorn 3-When the longer dimension is under 900 mm, the variation in flatness along the length and across the width shall not exceed 6 mm in each \ndirection. When the longer dimension is from 900 to 1800 mm, inclusive, the flatness variation shall not exceed 75 % of the tabular amount for the \nspecified width, but in no case less than 6 mm. \nNorn 4--The tolerances given in this table apply to plates that have a minimum specified tensile strength not over 415 MPa or comparable chemistry \nor hardness. For plates specified to a higher minimum tensile strength or comparable chemistry or hardness, the limits given in the table are increased \nto 1 V2 times the amounts in the above table. \nNorn 5-This table and notes cover the flatness tolerances of circular and sketch plates, based on the maximum dimensions of those plates. \nNorn 6-Plates shall be in a horizontal position on a flat surface when flatness is measured. \nSpecified Thickness, Permissible Variations from a Flat Surface for Specified Widths, mm \nmm To 900, 900 to 1200 to 1500 to 1800 to 2100 to 2400 to 2700 to 3000 to 3600 to 4200 and \nexcl \nTo 6, excl 14 \n6 to 10, excl 13 \n10 to 12, excl 13 \n12 to 20, excl 11 \n20 to 25, excl 11 \n25 to 50, excl 10 \n50 to 100, excl 8 \n100 to 150, excl 10 \n150 to 200, excl 11 \n200 to 250, excl 13 \n250 to 300, excl 13 \n300 to 400, incl 16 \n1200 1500 1800 2100 2400 2700 3000 \n19 24 32 35 38 41 44 \n16 19 24 29 32 35 38 \n14 16 16 19 22 25 29 \n13 14 16 16 19 25 25 \n13 14 16 16 16 19 22 \n13 13 14 14 16 16 16 \n10 11 13 13 13 13 14 \n11 13 13 14 14 16 19 \n13 13 16 18 19 22 22 \n13 16 18 19 21 22 24 \n16 19 21 22 24 25 25 \n19 21 22 24 25 25 25 \nTABLE A2.1 O Permissible Variations in Width and Length for \nRectangular Alloy Steel Plates when Gas Cutting is Specified or \nRequired \nNorn !-These variations may be taken all under or divided over and \nunder, if so specified. \nNorn 2-Plates with universal rolled edges will be gas cut to length \nonly. \nSpecified Thickness, mm \nTo 50, excl \n50 to 100, excl \n100 to 150, excl \n150 to 200, excl \n200 to 400, incl \n94 \nVariations Over for All Specified \nWidths and Lengths, mm \n19 \n25 \n29 \n33 \n38 \n3600 4200 Over \n48 \n41 \n32 48 54 \n29 38 51 \n25 35 44 \n18 29 38 \n16 22 29 \n22 22 25 \n25 25 25 \n25 25 25 \n25 25 25 \n25 25 ",
  "words": [],
  "tableCount": 0,
  "noteCount": 0,
  "tabulaTablesPath": "tables_tabula/page-0146.json",
  "tabulaTablesCsv": "tables_tabula/page-0146.csv",
  "tabulaTableCount": 1,
  "bestTextPath": "best_text/pages/page-0146.txt",
  "bestTextSource": "pass1",
  "bestTextLength": 3240,
  "bestTextAlphaRatio": 0.6083
}

File: sectionII_partA_data_digitized/pages/page-0150.json
{
  "sourcePdf": "2025 OCR SECT II PART A BEGINNING TO SA-450.pdf",
  "sourcePageNumber": 150,
  "globalPageIndex": 150,
  "width": 615.48,
  "height": 794.4,
  "text": "SA-Z0/SA-Z0M ASME BPVC.II.A-2025 \nA3. REQUIREMENTS FOR THE INTRODUCTION OF NEW MATERIALS \nA3.l Proposals for the introduction of new plate materials \nto be covered by the general requirements in this specification, \neither by the addition of new grades within existing \nspecifications, or by the creation of a new specification shall be \nsubject to the following conditions: \nA3.l.1 The application for the addition of a new grade to a \nspecification or a new specification shall be made to the chair \nof the subcommittee. Applications for new specifications \nremain subject to the approval of Committee A0l. Revisions to \nexisting specifications for such reasons as chemistry or thick\u00ad\nness limitation are not subject to this annex. \nA3.l.2 The application shall contain documentation citing \nthe requisite need for the new material and its intended use as \noutlined in Form and Style for ASTM Standards, BS. Scope.3 \nThat documentation may be in the form of a letter from a user, \nfabricator, another standards development organization, or \nproducer stating the purpose and intended use for said new \nmate1ial. The Subcommittee may consider other evidence of \nneed for the proposal. Additional background information as \nmay be pertinent to the introduction of tlie new material may \nalso be presented with the proposal. \nA3.l.3 The application shall be accompanied by test data as \nrequired by the applicable specification. Test data from a \nminimum of three test lots, as defined by the specification, each \nfrom a different heat, shall be furnished and shall include: \nA3.l.3.l Chemical data reflecting a suitable representation \nof tlie required chemistry range requested. \nA3.l.3.2 Mechanical property data representing the pro\u00ad\nposed requirements in the delivered condition from each of the \nheats supplied. \nNoTE A3. l-To assist the balloting process, data from plates represent\u00ad\ning the maximum proposed thickness should be provided recognizing that \nin some cases the standard may be \"limited only by the capacity of the \ncomposition to meet the specified mechanical property requirements.\" \nA3.l.3.3 Mechanical property data in the simulated Post\u00ad\nWeld Heat Treatment (PWHT) condition if the product speci\u00ad\nfication lists Supplementary Requirement S3. \nA3.l.3.4 Evidence of weldability if the material is intended \nfor welded construction as may be referenced in the Scope \nsection of the new or existing standard. \nNoTE A3.2-Such evidence is at the discretion of the submitter. \nCommon methodology may include but not be limited to a single ASME \nSection IX qualification such as is referenced in 9 .4 of this specification. \nA3.l.4 Other properties that are not specification require\u00ad\nments that further describe the material, including physical \nproperties, are not mandatory. However, to the extent that such \ninformation may assist the Subcommittee in evaluating the \nproposal they may be included. Omission of such non-essential \ndocumentation shall not be a cause for rejection of the \napplication by the subcommittee. \nA3.l.5 The application shall state whether or not a patent \ncovers ilie new material. \nAPPENDIXES \n(Nonmandatory Information) \nXl. COILED STEEL \nXl.1 Continuous wide hot strip rolling mills are nonnally \nequipped with coilers. Regardless of the different types of \nsystems employed during or following the rolling operations, it \nis common for the steel to be reeled into the coiler at \ntemperatures in the stress-relieving range. In general, such \ntemperatures are higher as the steel thickness increases. The \ncoils subsequently cool to ambient temperature with outer and \ninner laps cooling more rapidly than central laps. The differ-\n98 \nence in cooling rate can result in measurable differences in the \nmechanical properties throughout a coil. Data confirm reduced \nyield and tensile strength, and increased percent elongation, for \nthe product wiili slower cooling rates from the coiling tem\u00ad\nperature to ambient. Such differences are in addition to the \neffects on mechanical properties caused by differences in heat \nanalysis and chemical segregation. ",
  "words": [],
  "tableCount": 0,
  "noteCount": 0,
  "bestTextPath": "best_text/pages/page-0150.txt",
  "bestTextSource": "pass1",
  "bestTextLength": 4099,
  "bestTextAlphaRatio": 0.8002
}

File: sectionII_partA_data_digitized/pages/page-0151.json
{
  "sourcePdf": "2025 OCR SECT II PART A BEGINNING TO SA-450.pdf",
  "sourcePageNumber": 151,
  "globalPageIndex": 151,
  "width": 623.28,
  "height": 800.52,
  "text": "ASME BPVC.II.A-2025 SA-20/SA-20M \nX2. VARIATION OF TENSILE PROPERTIES IN PLATE-AS-ROLLED \nX2.1 The tension requirements of this general requirements \nspecification are intended only to characterize the tensile \nproperties of a plate-as-rolled for determination of confor\u00ad\nmance to the requirements of the applicable product specifica\u00ad\ntions. Such testing procedures are not intended to define the \nupper or lower limits of tensile properties at all possible test \nlocations within a plate-as-rolled. It is well known and docu\u00ad\nmented that tensile properties vary within a plate-as-rolled or \nindividual piece of steel as a function of chemical composition, \nprocessing, testing procedure, and other factors. It is, therefore, \nincumbent on designers and engineers to use sound engineer\u00ad\ning judgement when using tension test results shown on mill \ntest reports. The testing procedures of this general require\u00ad\nments specification have been found to provide plate adequate \nfor normal pressure vessel design criteria. \nX2.2 A survey of the variation to be expected in tensile \nproperties obtained from plates and strnctural shapes was \nconducted by the American Iron and Steel Institute (AISI). \nThe results of this survey are contained in a Contributions to \nthe Metallurgy of Steel entitled \"The Variation of Product \nAnalysis and Tensile Properties-Carbon Steel Plates, and \nWide Flange Shapes\" (SU/18, SU/19, and SU/20), published in \nSeptember 197 4. The data are presented in tables of probability \nthat tensile properties at other than the official location may \ndiffer from those of the reported test location. \nX2.3 This general requirements specification contains no \nrequirements applicable to product tension tests; conformance \nto the applicable product specification is determined on the \nbasis of tests performed at the place of manufacture or \nprocessing prior to shipment, unless otherwise specified. \nX2.4 A Task Group of ASTM Subcommittee AOl.11 has \ndetermined, based on review of the AISI data (SU20), that the \nvariation in tensile properties within a plate-as-rolled can be \nexpressed as a function of specified requirements; one standard \ndeviation equals approximately 3 % of required tensile \nstrength, 5 % of required yield strength, and 3 percentage \npoints of required elongation. \nX3. VARIATION IN CHARPY V-NOTCH TESTS \nX3. l A survey of the variation to be expected in Charpy \nV-Notch test results obtained from three common fine grain \nplate steels was conducted by the American Iron and Steel \nInstitute (AISI). 7 The results of the survey are contained in a \nContributions to the Metallurgy of Steel entitled, \"The Varia\u00ad\ntions of Charpy V-Notch Impact Test Properties in Steel \nPlates,\" (SU/24), published January 1979. The survey data \nconsists of test values obtained from six locations in addition to \nthe locations specified in 12.1.3 of this specification. The plate \nconditions tested involved as-rolled, normalized, and quench \nand tempered. Sufficient full-size specimens were taken from \neach sample so that three longitudinal and three transverse \nspecimens could be broken at three test temperatures defined \nfor each grade. The data is presented in tables of probability \nthat impact properties at other than the official location which \nmay differ from those of the reported test location. Additional \ndata of the same type, but utilizing samples from thicker plates, \nwas published by AISI as SU/27. \nX4. RADIUS FOR COLD BENDING \nX4. l Suggested minimum inside bend radii for cold form\u00ad\ning are referenced to group Designations A through F as \ndefined in Table X4.1. The suggested radii listed in Table X4.2 \nshould be used as minimums in typical shop fabrication. \nMaterial that does not form satisfactorily when fabricated in \naccordance with Table X4.2 may be subject to rejection \npending negotiation with the steel supplier. When tighter bends \nare required, the manufacturer should be consulted. \nX4.2 The bend radius and the radius of the male die should \nbe as liberal as the finished part will permit. The width across \nthe shoulders of the female die should be at least 8 times the \nplate thickness. Higher strength steels require larger die open\u00ad\nings. The surface of the dies in the area of radius should be \nsmooth. \n99 \nX4.3 Since cracks in cold bending commonly originate \nfrom the outside edges, shear burrs and gas cut edges should be \nremoved by grinding. Sharp corners on edges and on punched \nor gas cut holes should be removed by chamfering or grinding \nto a radius. \nX4.4 If possible, parts should be formed such that the bend \nline is perpendicular to the direction of final rolling. If it is \nnecessary to bend with the bend line parallel to the direction of \nfinal rolling, a more generous radius is suggested (11/2 times \napplicable value given in Table X4.2 for bend lines perpen\u00ad\ndicular to the direction of rolling). \nX4.5 References \nX4.5.1 Both of these references are available from Ameri\u00ad\ncan Iron and Steel Institute (AISI): ",
  "words": [],
  "tableCount": 0,
  "noteCount": 0,
  "tabulaTablesPath": "tables_tabula/page-0151.json",
  "tabulaTablesCsv": "tables_tabula/page-0151.csv",
  "tabulaTableCount": 0,
  "bestTextPath": "best_text/pages/page-0151.txt",
  "bestTextSource": "pass1",
  "bestTextLength": 5007,
  "bestTextAlphaRatio": 0.7869
}

File: sectionII_partA_data_digitized/pages/page-0154.json
{
  "sourcePdf": "2025 OCR SECT II PART A BEGINNING TO SA-450.pdf",
  "sourcePageNumber": 154,
  "globalPageIndex": 154,
  "width": 612.48,
  "height": 792.0,
  "text": "SA-29/SA-29M ASME BPVC.II.A-2025 \nSpecification for \nGeneral Requirements for Steel Bars, Carbon and Alloy, \nHot-Wrought \n1. Scope \n1.1 This specification covers a group of common require\u00ad\nments which, unless otherwise specified in the purchase order \nor in an individual specification, shall apply to carbon and alloy \nsteel bars under each of the following ASTM specifications ( or \nunder any other ASTM specification which invokes this \nspecification or portions thereof): \nTitle of Specification \nHot-Rolled Carbon Steel Bars: \nSteel Bars, Carbon, Quenched and Tempered \nSteel Bars and Shapes, Carbon Rolled from \"T\" Rails \nSteel Bars, Carbon, Merchant Quality, M-Grades \nSteel Bars, Carbon, Hot-Wrought, Special Quality \nSteel Bars, Carbon, Merchant Quality, Mechanical \nProperties \nSteel Bars, Carbon, Hot-Wrought, Special Quality, Me\u00ad\nchanical Properties \nSteel Bars for Springs, Carbon and Alloy \nCold-Finished Carbon Steel Bars: \nSteel Bars, Carbon and Alloy, Cold-Finished \nCold-Drawn Stress-Relieved Carbon Steel Bars Sub\u00ad\nject to Mechanical Property Requirements \nHot-Rolled Alloy Steel Bars: \nSteel Bars, Alloy, Standard Grades \nCarbon and Alloy Steel Bars Subject to End-Quench \nHardenability Requirements \nSteel Bars, Alloy, Hot-Wrought or Cold-Finished, \nQuenched and Tempered \nSteel Bars, Alloy, Hot-Wrought, for Elevated Tempera\u00ad\nture or Pressure-Containing Parts, or Both \nCold-Finished Alloy Steel Bars: \nSteel Bars, Alloy, Hot-Rolled or Cold-Finished, \nQuenched and Tempered \nSteel Bars, Carbon, Hot-Wrought or Cold-Finished, \nSpecial Quality, for Pressure Piping Components \nASTM \nDesignationA \nA321 \nA499 \nA575 \nA576 \nA663/A663M \nA675/A675M \nA689 \nA108 \nA311/A311M \nA322 \nA304 \nA434/A434M \nA739 \nA434/A434M \nA696 \nA These designations refer to the latest issue of the respective specifications, \nwhich appear either in the Annual Book of ASTM Standards, Vol 01.05, or as \nreprints obtainable from ASTM. \n102 \n1.2 In case of any conflict in requirements, the requirements \nof the purchase order, the individual material specification, .and \nthis general specification shall prevail in the sequence named. \n1.3 The values stated in either inch-pound units or SI units \nare to be regarded separately as standard. The values stated in \neach system are not necessarily exact equivalents; therefore, to \nensure conformance with the standard, each system shall used \nindependently of the other, and values from the two systems \nshall not be combined. \n1.4 For purposes of determining conformance to this speci\u00ad\nfication and the various material specifications referenced in \n1.1, dimensional values shall be rounded to the nearest unit in \nthe right-hand place of figures used in expressing the limiting \nvalues in accordance with the rounding method of Practice \nE29. \nNoTE I-Specification A29/A29M previously listed dimensional toler\u00ad\nances for cold-finished bars; these are now found in Specification A108. \nl .5 This standard does not purport to address all of the \nsafety concerns, if any, associated with its use. It is the \nresponsibility of the user of this standard to establish appro\u00ad\npriate safety, health, and environmental practices and deter\u00ad\nmine the applicability of regulatory limitations prior to use. \n1.6 This international standard was developed in accor\u00ad\ndance with internationally recognized principles on standard\u00ad\nization established in the Decision on Principles for the \nDevelopment of International Standards, Guides and Recom\u00ad\nmendations issued by the World Trade Organization Technical \nBarriers to Trade (TBT) Committee. \n2. Referenced Documents \n2.1 ASTM Standards: \nA108 Specification for Steel Bar, Carbon and Alloy, Cold\u00ad\nFinished \nA304 Specification for Carbon and Alloy Steel Bars Subject \nto End-Quench Hardenability Requirements ",
  "words": [],
  "tableCount": 0,
  "noteCount": 0,
  "bestTextPath": "best_text/pages/page-0154.txt",
  "bestTextSource": "pass1",
  "bestTextLength": 3784,
  "bestTextAlphaRatio": 0.773
}

File: sectionII_partA_data_digitized/pages/page-0155.json
{
  "sourcePdf": "2025 OCR SECT II PART A BEGINNING TO SA-450.pdf",
  "sourcePageNumber": 155,
  "globalPageIndex": 155,
  "width": 626.4,
  "height": 803.04,
  "text": "ASME BPVC.II.A-2025 SA-29/SA-29M \nA311/A311M Specification for Cold-Drawn, Stress\u00ad\nRelieved Carbon Steel Bars Subject to Mechanical Prop\u00ad\nerty Requirements \nA321 Specification for Steel Bars, Carbon, Quenched and \nTempered (Withdrawn 2007) \nA322 Specification for Steel Bars, Alloy, Standard Grades \nA370 Test Methods and Definitions for Mechanical Testing \nof Steel Products \nA434/A434M Specification for Steel Bars, Alloy, Hot\u00ad\nWrought or Cold-Finished, Quenched and Tempered \nA499 Specification for Steel Bars and Shapes, Carbon \nRolled from \"T\" Rails \nA575 Specification for Steel Bars, Carbon, Merchant \nQuality, M-Grades \nA576 Specification for Steel Bars, Carbon, Hot-Wrought, \nSpecial Quality \nA663/A663M Specification for Steel Bars, Carbon, Mer\u00ad\nchant Quality, Mechanical Properties \nA675/A675M Specification for Steel Bars, Carbon, Hot\u00ad\nWrought, Special Quality, Mechanical Properties \nA689 Specification for Carbon and Alloy Steel Bars for \nSprings \nA696 Specification for Steel Bars, Carbon, Hot-Wrought or \nCold-Finished, Special Quality, for Pressure Piping Com\u00ad\nponents \nA700 Guide for Packaging, Marking, and Loading Methods \nfor Steel Products for Shipment \nA 739 Specification for Steel Bars, Alloy, Hot-Wrought, for \nElevated Temperature or Pressure-Containing Parts, or \nBoth \nA751 Test Methods, Practices, and Terminology for Chemi\u00ad\ncal Analysis of Steel Products \nE29 Practice for Using Significant Digits in Test Data to \nDetermine Conformance with Specifications \nE112 Test Methods for Determining Average Grain Size \n2.2 ASME Code: \nASME Boiler and Pressure Vessel Code \n2.3 Federal Standards: \nFed. Std. No. 123 Marking for Shipment (Civil Agencies) \nFed. Std. No. 183 Continuous Identification Marking of Iron \nand Steel Products \n2.4 Military Standard: \nMIL-STD-163 Steel Mill Products-Preparation for Ship\u00ad\nment and Storage \n2.5 Other Standards: \nAIAG B-1 Bar Code Symbology Standard for 3-of-9 Bar \nCodes \nAIAG B-5 02.00 Primary Metals Tag Application Standard \n3. Terminology \n3 .1 Definitions of Terms Specific to This Standard: \n3.1.1 cold-finished steel bars-steel bars produced by cold \nfinishing previously hot-wrought bars by means of cold \ndrawing, cold forming, turning, grinding, or polishing (singly \nor in combination) to yield straight lengths or coils in sections \nthat are uniform throughout their length and in the following \nsections and sizes: \n3.1.1.1 rounds-9 in. [230 mm] and under in diameter, \n3.1.1.2 squares-6 in. [150 mm] and under between parallel \nsurfaces, \n3.1.1.3 hexagons-4 in. [100 mm] and under between par\u00ad\nallel surfaces, \n3.1.1.4 fiats-Vs in. [3 mm] and over in thickness and not \nover 12 in. [300 mm] in width, and \n3.1.1.5 special bar sections. \n3.1.2 hot-wrought steel bars-steel bars produced by hot \nforming ingots, blooms, billets, or other semifinished forms to \nyield straight lengths ( or coils, depending upon size, section, \nand mill equipment) in sections that are uniform throughout \ntheir length, and in the following sections and sizes: \n3.1.2.1 rounds-\u00bd2 in. to 10.0 in. [5.5 mm to 250 mm], \ninclusive; \n3.1.2.2 squares-\u00bd2 in. to 6.0 in. [6 mm to 160 mm], \ninclusive; \n3.1.2.3 round-cornered squares-1/32 in. to 8.0 in. [6 mm to \n200 mm], inclusive; \n3.1.2.4 fiats-\u00bc in. to 8 in. inclusive, in width: 13 /64 in. in \nminimum thickness up to 6 in. in width; and 0.230 in. in \nminimum thickness for over 6 in. to 8 in. in width, inclusive \n[ over 5 mm in thickness up to 150 mm in width; and over 6 mm \nin thickness for over 150 mm through 200 mm in width]. \nMaximum thickness for all widths is 4 in. [100 mm]; \n3.1.2.5 hexagons and octagons-\u00bc in. to 4\u00bd6 in. [6 mm to \n103 mm], inclusive, between parallel surfaces; \n3.1.2.6 bar size shapes-Angles, channels, tees, zees, when \ntheir greatest cross-sectional dimension is under 3 in. [75 mm]; \nand \n3.1.2.7 special bar sections-Half-rounds, ovals, half-ovals, \nother special bar size sections. \n3.1.3 lot-unless otherwise specified in the contract or \norder, a lot shall consist of all bars submitted for inspection at \nthe same time of the same heat, condition, finish, size, or shape. \nFor bars specified in the quenched and tempered condition, \nwhen heat treated in batch-type furnaces, a lot shall consist of \nall bars from the same heat, of the same prior condition, the \nsame size, and subjected to the same heat treatment in one \ntempering charge. For bars specified in the quenched and \ntempered condition, when heat treated without interruption in a \ncontinuous-type furnace, a lot shall consist of all bars from the \nsame heat, of the same prior condition, of the same size, and \nsubjected to the same heat treatment. \n103 ",
  "words": [],
  "tableCount": 0,
  "noteCount": 0,
  "bestTextPath": "best_text/pages/page-0155.txt",
  "bestTextSource": "pass1",
  "bestTextLength": 4663,
  "bestTextAlphaRatio": 0.7167
}

File: sectionII_partA_data_digitized/pages/page-0156.json
{
  "sourcePdf": "2025 OCR SECT II PART A BEGINNING TO SA-450.pdf",
  "sourcePageNumber": 156,
  "globalPageIndex": 156,
  "width": 618.6,
  "height": 796.8,
  "text": "SA-29/SA-29M ASME BPVC.II.A-2025 \n4. Chemical Composition \n4.1 Limits: \n4.1.1 The chemical composition shall conform to the re\u00ad\nquirements specified in the purchase order or the individual \nproduct specifications. For convenience, the grades commonly \nspecified for carbon steel bars are shown in Table 1 and for \nalloy steel bars in Table 2. Bars may be ordered to these grade \ndesignations and when so ordered shall conform to the speci-\n. fied limits by heat analysis. \n4.1.2 When compositions other than those shown in Tables \n1 and 2 are required, the composition limits shall be prepared \nusing the ranges and limits shown in Table 3 for carbon steel \nand Table 4 for alloy steel. \n4.2 Heat or Cast Analysis: \n4.2.l The chemical composition of each heat or cast shall be \ndetermined by the manufacturer in accordance with Test \nMethods, Practices, and Terminology A751. \n4.2.2 The heat or cast analysis shall conform to the require\u00ad\nments specified in the product specification or purchase order. \nThese can be the heat chemical range and limit for a grade \ndesignated in Tables 1 and 2, or another range and limit in \naccordance with 4.1.2, or with requirements of the product \nspecification. \nNorn 2-Heat analysis for lead is not determinable since lead is added \nto the ladle stream while each ingot is poured. When specified as an added \nelement to a standard steel, the percentage of lead is reported as 0.15 to \n0.35 incl, which is the range commonly specified for this element. \n4.2.3 If requested or required, the heat analysis shall be \nreported to the purchaser or his representative. \n4.2.4 Reporting of significant figures and rounding shall be \nin accordance with Test Methods, Practices, and Terminology \nA751. \n4.3 Product Analysis: \n4.3.1 Merchant quality carbon bar steel is not subject to \nrejection for product analysis unless misapplication of a heat is \nclearly indicated. \n4.3.2 Analyses may be made by the purchaser from finished \nbars other than merchant quality representing each heat of \nopen-hearth, basic-oxygen, or electric-furnace steel. The \nchemical composition thus determined shall not vary from the \nlimits specified in the applicable specification by more than the \namounts prescribed in Table 5 and Table 6, but the several \ndeterminations of any element, excluding lead, in a heat may \nnot vary both above and below the specified range. Rimmed or \ncapped steel is characterized by a lack of homogeneity in its \ncomposition, especially for the elements carbon, phosphorus, \nand sulfur; therefore, when rimmed or capped steel is specified \nor required, the limitations for these elements shall not be \napplicable. Because of the degree to which phosphorus and \nsulfur segregate, the limitations for these elements shall not be \napplicable to rephosphorized or resulfurized steels. \n4.3.3 Samples for product analysis shall be taken by one of \nthe following methods: \n4.3.3.1 Applicable to small sections whose cross-sectional \narea does not exceed 0.75 in.2 [500 mm 2 ] such as rounds, \nsquares, hexagons, and the like. Chips are taken by milling or \nmachining the full cross section of the piece. Drilling is not a \nfeasible method for sampling sizes 0.75 in. 2 and smaller. \n4.3.3.2 Applicable to products where the width of the cross \nsection greatly exceeds the thickness, such as bar size shapes \nand light flat bars. Chips are taken by drilling entirely through \nthe steel at a point midway between the edge and the middle of \nthe section, or by milling or machining the entire cross section. \n4.3.3.3 Applicable to large rounds, squares semifinished, \netc. Chips are taken at any point midway between the outside \nand the center of the piece by drilling parallel to the axis or by \nmilling or machining the full cross section. In cases where \nthese methods are not practicable, the piece may be drilled on \nthe side, but chips are not taken until they represent the portion \nmidway between the outside and the center. \n4.3.3.4 When the steel is subject to tension test \nrequirements, the tension test specimen can also be used for \nproduct analysis. In that case, chips for product analysis can be \ntaken by drilling entirely through the tension test specimens or \nby the method described in 4.3.3.1. \n4.3.4 When chips are taken by chilling, the diameter of the \ndrill used shall conform to the following: \nArea of Sample Cross Section, Approximate Drill Diameter, \nin. 2 [cm 2 ] in. [mm] \n16 [1 OD] or less \u00bd [12.5] \nOver 16 [100] 1 [25.0] \n4.3.5 The minimum number of samples to be taken from \nmaterial representing the same heat or lot before rejection by \nthe purchaser shall be as follows: \n104 \nMinimum Number \nof Samples \n15 tons [15 Mg] and under 4 \nOver 15 tons [15 Mg] 6 \n4.3.6 In case the number of pieces in a heat is less than the \nnumber of samples required, one sample from each piece shall \nbe considered sufficient. \n4.3.7 In the event that product analysis determinations are \noutside the permissible limits as prescribed in 4.3.2, additional \nsamples shall be analyzed and the acceptability of the heat \nnegotiated between the purchaser and the producer. \n4.4 Referee Analysis-In case a referee analysis is required \nand agreed upon to resolve a dispute concerning the results of \na chemical analysis, the referee analysis shall be performed in \naccordance with the latest issue of Test Methods, Practices, and \nTerminology A751, unless otherwise agreed upon between the \nmanufacturer and the purchaser. \n5. Grain Size Requirement \n5.1 Austenitic Grain Size-All requirements for austenitic \ngrain size control in Section 5 refer to the size of the austenite \ngrain which forms during a subsequent bar reheating operation \nat or above the recrystallization temperature. These require\u00ad\nments do not apply to, nor do they in any way control, the p1ior \naustenite grain size or the ferrite grain size of the bar in the \nas-rolled condition. \n5.1.1 When a coarse austenitic grain size is specified, the \nsteel shall have a grain size number of 1 to 5 exclusive as ",
  "words": [],
  "tableCount": 0,
  "noteCount": 0,
  "tabulaTablesPath": "tables_tabula/page-0156.json",
  "tabulaTablesCsv": "tables_tabula/page-0156.csv",
  "tabulaTableCount": 2,
  "bestTextPath": "best_text/pages/page-0156.txt",
  "bestTextSource": "pass1",
  "bestTextLength": 6027,
  "bestTextAlphaRatio": 0.7622
}

File: sectionII_partA_data_digitized/pages/page-0161.json
{
  "sourcePdf": "2025 OCR SECT II PART A BEGINNING TO SA-450.pdf",
  "sourcePageNumber": 161,
  "globalPageIndex": 161,
  "width": 617.04,
  "height": 795.6,
  "text": "~ \nASME BPVC.II.A-2025 SA-29/SA-29M \nTABLE 3 Heat Analysis Chemical Ranges and Limits of Carbon \nElement \nCarbonA \nManganese \nPhosphorus \nSulfur \nSilicone \nCopper \nLead 0 \nBismuthE \nCalciumE \nSeleniumE \nTelluriumE \nSteel Bars \nChemical Ranges and Limits, % \nWhen Maximum of Specified \nElements is: \nto 0.12, incl \nover 0.12 to 0.25, incl \nover 0.25 to 0.40, incl \nover 0.40 to 0.55, incl \nover 0.55 to 0.80, incl \nover 0.80 \nto 0.40, incl \nover 0.40 to 0.50, incl \nover 0.50 to 1.65, incl \nto 0.040, Incl \nover 0.040 to 0.08, incl \nover 0.08 to 0.13, incl \nto 0.050, incl \nover 0.050 to 0.09, incl \nover 0.09 to 0.15, incl \nover 0.15 to 0.23, incl \nover 0.23 to 0.50, incl \nto 0.10, incl \nover 0.1 0 to 0.15, incl \nover 0.15 to 0.20, incl \nover 0.20 to 0.30, incl \nover 0.30 to 0.60, incl \nWhen copper is required 0.20 \nmin is generally used \nWhen lead is required, a range \nof 0.15 to 0.35 is specified \nRange \n0.05 \n0.06 \n0.07 \n0.10 \n0.13 \n0.15 \n0.20 \n0.30 \n0.03 \n0.05 \n0.03 \n0.05 \n0.07 \n0.09 \n0.08 \n0.10 \n0.15 \n0.20 \nLowest \nMaximum \n0.06 \n0.35 \n0.040 8 \n0.050 8 \n0.10 \nA The carbon ranges shown in the column headed \"Range\" apply when the \nspecified maximum limit for manganese does not exceed 1.1 0 %. When the \nmaximum manganese limit exceeds 1.1 0 %, add 0.01 to the carbon ranges shown \nabove. \n8 For steels produced in merchant quality the phosphorus maximum is 0.04 % and \nthe sulfur maximum is 0.05 %. \nc It is not common practice to produce a rephosphorized and resulfurized carbon \nsteel to specified limits for silicon because of its adverse effect on machinability. \n0 A cast or heat analysis is not determinable when lead is added to the ladle \nstream. \nE Element specification range as agreed upon between purchaser and supplier. \n6. Mechanical Property Requirements \n6.1 Test Specimens: \n6.1.1 Selection-Test specimens shall be selected in accor\u00ad\ndance with the requirements of the applicable product specifi\u00ad\ncation or in accordance with Supplement I of the latest issue of \nTest Methods and Definitions A370, in the sequence named. \n6.1.2 Preparation-Unless otherwise specified in the appli\u00ad\ncable product specification, test specimens shall be prepared in \naccordance w1th the latest issue of Test Methods and Defini\u00ad\ntions A370, and especially Supplement I thereof. \n6.2 Methods of Mechanical Testing-All mechanical tests \nshall be conducted in accordance with the latest issue of Test \nMethods and Definitions A370, and especially Supplement I \nthereof, on steel bar products. \n6.3 Retests: \n6.3.1 If any test specimen shows defective machining or \ndevelops flaws, the specimen may be discarded and another \nsubstituted. \n6.3.2 If the percentage elongation of any tension specimen \nis less than that specified and any part of the fracture is more \nthan \u00be in. [20 mm] from the center of a 2 in. [50 mm] \nspecimen, or is outside the middle half of the gage length of an \n8 in. [200 mm] specimen as indicated by scribe scratches \nmarked on the specimen before testing, a retest shall be \nallowed. \n6.3.3 For \"as-wrought\" material, if the results for any \noriginal tension specimen are within 2000 psi [14 MPa] of the \nrequired tensile strength, within 1000 psi [7 MPa] of the \nrequired yield point, or within 2 % of the required elongation, \nretesting shall be permitted. If the original testing required only \none test, the retest shall consist of two random tests from the \nheat or lot involved. If the original testing required two tests of \nwhich one failed by the amounts listed in this paragraph, the \nretest shall be made on one random test from the heat or lot. If \nthe results on the retest specimen or specimens meet the \nspecified requirements, the heat or test lot will be accepted. If \nthe results of one retest specimen do not meet the specified \nrequirements, the material is subject to rejection. \n6.3.4 For thermally treated bars, if the results of the me\u00ad\nchanical tests do not conform to the requirements specified, \ntwo more tests may be selected for each bar failing, and each \nof these retests shall conform to the requirements of the \nproduct specification. \n6.3.5 If a bend specimen fails, due to conditions of bending \nmore severe than required by the specification, a retest shall be \npermitted from the heat or test lot involved for which one \nrandom specimen for each original specimen showing failure \nshall be used. If the results on the retest specimen meet the \nrequirements of the specification, the heat or test lot will be \naccepted. \n7. Dimensions, Mass, and Permissible Variations \n7 .1 Hot-Wrought Bars-The permissible variations for di\u00ad\nmensions of hot-wrought carbon and alloy steel bars shall not \nexceed the applicable limits stated in Annex Al for inch-pound \nvalues and Annex A2 for metric values. \n8. Workmanship, Finish, and Appearance \n8.1 The material shall be free of injurious defects and shall \nhave a workmanlike finish. \n9. Rework and Retreatment \n109 \n9.1 For thermally treated bars only, the manufacturer may \nretreat a lot one or more times, and retests shall be made in the \nsame manner as the original tests. Each such retest shall \nconform to the requirements specified. \n10. Inspection \n10.1 The inspector representing the purchaser shall have \nentry, at all times while work on the contract of the purchaser ",
  "words": [],
  "tableCount": 0,
  "noteCount": 0,
  "tabulaTablesPath": "tables_tabula/page-0161.json",
  "tabulaTablesCsv": "tables_tabula/page-0161.csv",
  "tabulaTableCount": 1,
  "bestTextPath": "best_text/pages/page-0161.txt",
  "bestTextSource": "pass1",
  "bestTextLength": 5289,
  "bestTextAlphaRatio": 0.7086
}
