Repository: Demigodofa/ASMEPurchaseOrderHelper

# ASMEPurchaseOrderHelper

PC UI tool to help purchasing agents generate correct ASME purchase orders. The active desktop flow reads normalized ASME JSONL data, applies policy rules, and generates copy-ready/exportable PO content.

## Source of truth (for agents/bots)
This README is the source of truth for rules, orientation, and guidance. The owner may use loose or exact language; if there is any ambiguity, confirm intent. Example: if they say "ordering requirements," confirm they mean "Ordering Information" (the official section name used in the PDFs).

File: sectionII_partA_data_digitized/pages/page-0163.json
{
  "sourcePdf": "2025 OCR SECT II PART A BEGINNING TO SA-450.pdf",
  "sourcePageNumber": 163,
  "globalPageIndex": 163,
  "width": 626.4,
  "height": 803.04,
  "text": "ASME BPVC.II.A-2025 SA-29/SA-29M \nTABLE 5 Permissible Variations for Product Analysis of Carbon \nSteel \nLimit, or Maximum of Over Under \nElement Maximum Minimum Specified Range, % Limit,% Limit,% \nCarbonA 0.25 and under 0.02 0.02 \nover 0.25 to 0.55, incl 0.03 0.03 \nover 0.55 0.04 0.04 \nManganese 0.90 and under 0.03 0.03 \nover 0.90 to 1.65, incl 0.06 0.06 \nPhosphorusA,a basic steels 0.008 \nacid bessemer steel 0.01 O.Q1 \nSullurA\u00b7 8 0.008 \nSilicon 0.35 and under 0.02 0.02 \nover 0.35 to 0.60, incl 0.05 0.05 \nCopper under minimum only 0.02 \nLead 0 0.15 to 0.35, incl 0.03 0.03 \nA Rimmed and capped steels are not subject to rejection on product analysis \nunless misapplication is clearly indicated. \n8 Resulfurized or rephosphorized steels are not subject to rejection on product \nanalysis for these elements unless misapplication is clearly indicated. \n0 Product analysis tolerance for lead applies both over and under to a specified \nrange of 0.15 to 0.35 %. \nTABLE 6 Permissible Variations for Product Analysis of Alloy \nSteel \nElements \nCarbon \nManganese \nPhosphorus \nSulfur \nSilicon \nNickel \nChromium \nMolybdenum \nVanadium \nTungsten \nAluminum \nLeadA \nCopper \nLimit, or Maximum of \nSpecified Range, % \n0.30 and under \nover 0.30 to 0.75, incl \nover 0.75 \n0.90 and under \nover 0.90 to 2.10, incl \nover maximum only \n0.060 and under \n0.40 and under \nover 0.40 to 2.20, Incl \n1.00 and under \nover 1.00 to 2.00, incl \nover 2.00 to 5.30, incl \nover 5.30 to 10.00, incl \n0.90 and under \nover 0.90 to 2.10, incl \nover 2.1 O to 3.99, incl \n0.20 and under \nover 0.20 to 0.40, incl \nover 0.40 to 1.15, incl \n0.1 O and under \nover 0.10 to 0.25, incl \nover 0.25 to 0.50, incl \nminimum value specified, \nunder minimum limit \nonly \n1.00 and under \nover 1.00 to 4.00, incl \n0.1 O and under \nover 0.1 O to 0.20, incl \nover 0.20 to 0.30, incl \nover 0.30 to 0.80, incl \nover 0.80 to 1.80, incl \n0.15 to 0.35, incl \nto 1.00 incl \nover 1.00 to 2.00, incl \nPermissible Variations \nOver Maximum Limit or \nUnder Minimum Limit, % \nO.D1 \n0.02 \n0.03 \n0.03 \n0.04 \n0.005 \n0.005 \n0.02 \n0.05 \n0.03 \n0.05 \n0.07 \n0.10 \n0.03 \n0.05 \n0.10 \n0.01 \n0.02 \n0.03 \n0.01 \n0.02 \n0.03 \n0.01 \n0.04 \n0.08 \n0.03 \n0.04 \n0.05 \n0.07 \n0.10 \n0.03 \n0.03 \n0.05 \nA Product analysis tolerance for lead applies both over and under to a specified \nrange of 0.15 to 0.35 %. \nis being performed, to all parts of the manufacturer's works \nthat concern the manufacture of the material ordered. The \nmanufacturer shall afford the inspector all reasonable facilities \nto satisfy him that the material is being furnished in accordance \nwith this specification. All tests (except product analysis) and \ninspection shall be made at the place of manufacture prior to \nshipment, unless otherwise specified, and shall be so conducted \nas not to interfere unnecessarily with the operation of the \nworks. \n10.2 All required tests and inspection shall be made by the \nmanufacturer prior to shipment. \n11. Rejection \n11.1 Unless otherwise specified, any rejection because of \nnoncompliance to the requirements of the specification shall be \nreported by the purchaser to the manufacturer within 30 \nworking days after receipt of samples. \n11.2 Material that shows imperfections capable of adversely \naffecting processibility subsequent to its acceptance at the \npurchaser's works will be rejected, and the manufacturer shall \nbe notified. \n12. Rehearing \n12.1 Samples that represent rejected material shall be pre\u00ad\nserved for two weeks from the date rejection is reported to the \nmanufacturer. In case of dissatisfaction with the results of the \ntests, the manufacturer may make claim for a rehearing within \nthat time. \n13. Product Marking \n13.1 Civilian Procurement-Bars of all sizes, when loaded \nfor shipment, shall be properly identified with the name or \nbrand of manufacturer, purchaser's name and order number, \nthe ASTM designation (year date is not required), grade \nnumber where appropriate, size and length, weight of lift, and \nthe heat number for identification. Unless otherwise specified, \nthe method of marking is at the manufacturer's option and may \nbe made by hot stamping, cold stamping, painting, or marking \ntags attached to the lifts of bars. \n111 \n13.1.1 Bar code marking may be used as an auxiliary \nmethod of identification. Such bar-code markings shall be of \nthe 3-of-9 type and shall conform toAlAG Bl. When barcoded \ntags are used, they shall conform to AIAG BS. \n13.2 Government Procurement: \n13.2.1 Marking for shipment shall be in accordance with the \nrequirements specified in the contract or order and shall be in \naccordance with MIL-STD-163 for military agencies and in \naccordance with Fed. Std. No. 123 for civil agencies. \n13.2.2 For government procurement by the Defense Supply \nAgency, the bars shall be continuously marked for identifica\u00ad\ntion in accordance with Fed. Std. No. 183. \n14. Packaging \n14.1 Civilian Procurement-Unless otherwise specified, the \nbars shall be packaged and loaded in accordance with Guide \nA700. \n14.2 Government Procurement-MIL-STD-163 shall apply \nwhen packaging is specified in the contract or order, or when \nLevel A for preservation, packaging, and packing is specified \nfor direct procurement by or direct shipment to the govern\u00ad\nment. ",
  "words": [],
  "tableCount": 0,
  "noteCount": 0,
  "tabulaTablesPath": "tables_tabula/page-0163.json",
  "tabulaTablesCsv": "tables_tabula/page-0163.csv",
  "tabulaTableCount": 1,
  "bestTextPath": "best_text/pages/page-0163.txt",
  "bestTextSource": "pass1",
  "bestTextLength": 5241,
  "bestTextAlphaRatio": 0.6762
}

File: sectionII_partA_data_digitized/pages/page-0173.json
{
  "sourcePdf": "2025 OCR SECT II PART A BEGINNING TO SA-450.pdf",
  "sourcePageNumber": 173,
  "globalPageIndex": 173,
  "width": 612.48,
  "height": 792.0,
  "text": "ASME BPVC.II.A-2025 SA-31 \n5.2 Heat Analysis - An analysis of each heat of steel \nshall be made by the bar manufacturer to determine for \nGrades A and B the percentages of carbon, manganese, \nphosphorus, and sulfur. This analysis shall be made from \na test ingot taken during the pouring of the heat. The \nchemical composition thus determined shall be reported to \nthe purchaser or his representative and shall conform to the \nrequirements for heat analysis in accordance with Table 1. \n5.3 Product Analysis - An analysis may be made by \nthe purchaser from finished materials representing each \nheat. The chemical composition thus determined shall con\u00ad\nform to the requirements for product analysis prescribed \nin Table 1. \n5.4 Application of heats of steel to which bismuth, \nselenium, tellurium, or lead has been intentionally added \nshall not be permitted. \n5.5 Chemical analyses shall be performed in accor\u00ad\ndance with Test Methods, Practices, and Terminology \nA 751. \n6. Mechanical Properties \n6.1 Rivet Bend Tests: \n6.1.1 The rivet shank of Grade A steel shall stand \nbeing bent cold through 180\u00b0 flat on itself, as shown in \nFig. 1, without cracking on the outside of the bent portion. \n6.1.2 The rivet shank of Grade B steel shall stand \nbeing bent cold through 180\u00b0 without cracking on the \noutside of the bent portion in accordance with Table 2. \n6.2 Rivet Flattening Tests - The rivet head shall stand \nbeing flattened, while hot, to a diameter 2\u00bd times the \ndiameter of the shank, as shown in Fig. 2, without cracking \nat the edges. \n6.3 Bar Tensile Properties - Bars shall conform to the \ntensile requirements in accordance with Table 3. \n6.4 Bar Bend Tests: \n6.4.1 The test specimen for Grade A steel bars shall \nstand being bent cold through 180\u00b0 flat on itself without \ncracking on the outside of the bent portion. \n6.4.2 The test specimen for Grade B steel bars shall \nstand being bent cold through 180\u00b0 without cracking on \nthe outside of the bent portion to an inside diameter which \nshall have a relation to the diameter of the specimen in \naccordance with Table 4. \n7. Dimensions, Mass, and Permissible Variations \n7.1 Rivets: \n7.1.1 The dimensions of rivets shall conform to \nB18.l.2 for nominal diameters in. and larger and Bl8.l.1 \nfor nominal diameters \u00bd_ 6 in. and less. \n7 .1.2 Snap gage measurement shall be made at the \npoint of minimum diameter, but it is not required that the \nrivet shall turn completely in the gage. Measurements of \nthe maximum tolerance shall be made with a ring gage, \nall rivets to slip full to the head in the gage of the required \nsize for the various diameters. \n7 .2 Bars - The diameter of hot- finished rivet bars shall \nnot vary from the size specified by more than the amounts \nin accordance with Table 5. \n8. Workmanship, Finish, and Appearance \n8.1 Rivets - The finished rivets shall be true to form, \nconcentric, and free of injurious defects. \n8.2 Bars: \n8.2.1 Bars shall be free of visible pipe, undue segre\u00ad\ngation, and injurious surface imperfections. \n8.2.2 Surface Finish- The bars shall have a commer\u00ad\ncial hot-wrought finish obtained by conventional hot roll\u00ad\ning. See 4.4 for producer's descaling option. \n121 \n9. Number of Tests and Retests \n9.1 Rivets - Sampling for rivet bend and rivet flattening \ntests shall be in accordance with Guide F 1470, detection \nprocess. \n9.2 Bars: \n9.2.1 Two tension tests shall be made from each \nheat, unless the finished material from a heat is less than \n50 tons ( 45 Mg), when one tension test will be sufficient. \nHowever, for material 2 in. (51 mm) and under in thickness, \nwhen the material from one heat differs\u00be in. (9.5 mm) or \nmore in thickness, one tension test shall be made from \nboth the thickest and the thinnest material rolled regardless \nof the weight represented. Each test shall conform to the \nspecified requirements. \n9.2.2 Retests on bars may be made in accordance \nwith Specification A 29 I A 29M. \n10. Specimen Preparation \n10.1 Rivets - Rivets shall be tested in their full-size \nfinished condition. \n10.2 Bars: \n10.2.1 Test specimen selection and preparation shall \nbe in accordance with Specification A 29 I A 29M and Test \nMethods and Definitions A 370. \n10.2.2 Tension and bend test specimens for rivet \nbars which have been cold drawn shall be normalized \nbefore testing. ",
  "words": [],
  "tableCount": 0,
  "noteCount": 0,
  "tabulaTablesPath": "tables_tabula/page-0173.json",
  "tabulaTablesCsv": "tables_tabula/page-0173.csv",
  "tabulaTableCount": 1,
  "bestTextPath": "best_text/pages/page-0173.txt",
  "bestTextSource": "pass1",
  "bestTextLength": 4311,
  "bestTextAlphaRatio": 0.7421
}

File: sectionII_partA_data_digitized/pages/page-0174.json
{
  "sourcePdf": "2025 OCR SECT II PART A BEGINNING TO SA-450.pdf",
  "sourcePageNumber": 174,
  "globalPageIndex": 174,
  "width": 613.92,
  "height": 793.2,
  "text": "SA-31 ASME BPVC.II.A-2025 \n11. Test Methods \n11.1 Rivets - Rivet bend and flattening tests shall be \nin accordance with the manufacturers standard test proce\u00ad\ndures. \n11.2 Bars - Tension and bend tests shall be conducted \nin accordance with Test Methods and Definitions A 370, \nand especially Supplement I thereof, on steel bar products. \n12. Inspection \n12.1 If the testing described in Section 9 is required \nby the purchaser, it shall be specified in the inquiry and \ncontract or order. \n12.2 The inspector representing the purchaser shall \nhave free entry at all times, while work on the contract \nof the purchaser is being performed, to all parts of the \nmanufacturer's works that concern the manufacture of the \nmaterial ordered. The manufacturer shall afford the inspec\u00ad\ntor all reasonable facilities, without charge, to satisfy him \nthat the material is being furnished in accordance with \nthis specification. All tests (except product analysis) and \ninspection shall be made at the place of manufacture prior \nto shipment, unless otherwise specified, and shall be so \nconducted as not to interfere unnecessarily with the opera\u00ad\ntion of the works. \n13. Rejection and Rehearing \n13.1 Rivets - Rivets that fail to conform to the require\u00ad\nments of this specification may be rejected. Rejection \nshould be reported to the producer or supplier promptly \nand in writing. In case of dissatisfaction with the results \nof the test, the producer or supplier may make claim for \na rehearing. \n13.2 Bars - Rejection and rehearing shall be in accor\u00ad\ndance with Specification A 29 / A 29M. \n14. Certification \n14.1 The manufacturer shall furnish certification that \nthe material was manufactured and tested in accordance \nwith this specification together with a report of the heat \nanalysis (5.2) and mechanical property test results (Section \n6) as applicable to the product ordered. The report shall \ninclude the manufacturer's name, ASTM designation, \ngrade, heat number (bars only), and authorized signature. \n122 \n15. Responsibility \n15.1 The party responsible for the fastener shall be the \norganization that supplies the fastener to the purchaser. \n16. Packaging and Package Marking \n16.1 Rivets - Rivets shall be properly packed and \nmarked to prevent damage and loss during shipment. \n16.2 Bars - Bars shall be packed and marked in accor\u00ad\ndance with Specification A 29 / A 29M. \n17. Keywords \n17.1 bars; carbon steel; pressure vessel rivets; rivets; \nsteel \nFIG. 1 BEND TEST OF RIVET ",
  "words": [],
  "tableCount": 0,
  "noteCount": 0,
  "bestTextPath": "best_text/pages/page-0174.txt",
  "bestTextSource": "pass1",
  "bestTextLength": 2487,
  "bestTextAlphaRatio": 0.7616
}

File: sectionII_partA_data_digitized/pages/page-0178.json
{
  "sourcePdf": "2025 OCR SECT II PART A BEGINNING TO SA-450.pdf",
  "sourcePageNumber": 178,
  "globalPageIndex": 178,
  "width": 615.48,
  "height": 794.4,
  "text": "SA-36/SA-36M ASME BPVC.II.A-2025 \nSpecification for \nCarbon Structural Steel \n1. Scope \n1.1 This specification covers carbon steel shapes, plates, \nand bars of structural quality for use in riveted, bolted, or \nwelded construction of bridges and buildings, and for general \nstructural purposes. \n1.2 Supplementary requirements are provided for use where \nadditional testing or additional restrictions are required by the \npurchaser. Such requirements apply only when specified in the \npurchase order. \n1.3 When the steel is to be welded, a welding procedure \nsuitable for the grade of steel and intended use or service is to \nbe utilized. See Appendix X3 of Specification A6/A6M for \ninformation on weldability. \n1.4 The text of this specification contains notes or footnotes, \nor both, that provide explanatory material. Such notes and \nfootnotes, excluding those in tables and figures, do not contain \nany mandatory requirements. \n1.5 For structural products produced from coil and fur\u00ad\nnished without heat treatment or with stress relieving only, the \nadditional requirements, including additional testing require\u00ad\nments and the reporting of additional test results, of Specifi\u00ad\ncation A6/ A6M apply. \n1.6 The values stated in either inch-pound units or SI units \nare to be regarded separately as standard. Within the text, the \nSI units are shown in brackets. The values stated in each \nsystem are not exact equivalents; therefore, each system is to \nbe used independently of the other, without combining values \nin any way. \n1.7 This international standard was developed in accor\u00ad\ndance with internationally recognized principles on standard\u00ad\nization established in the Decision on Principles for the \nDevelopment of International Standards, Guides and Recom\u00ad\nmendations issued by the World Trade Organization Technical \nBarriers to Trade (TBT) Committee. \n2. Referenced Documents \n2.1 ASTM Standards: \nA6/ A6M Specification for General Requirements for Rolled \nStructural Steel Bars, Plates, Shapes, and Sheet Piling \nA27 / A27M Specification for Steel Castings, Carbon, for \nGeneral Application \nA307 Specification for Carbon Steel Bolts, Studs, and \nThreaded Rod 60 000 PSI Tensile Strength \nA500 Specification for Cold-Formed Welded and Seamless \nCarbon Steel Structural Tubing in Rounds and Shapes \nA501 Specification for Hot-Formed Welded and Seamless \nCarbon Steel Structural Tubing \nA502 Specification for Rivets, Steel, Structural \n126 \nA563 Specification for Carbon and Alloy Steel Nuts \nA563M Specification for Carbon and Alloy Steel Nuts (Met-\nric) \nA668/ A668M Specification for Steel Forgings, Carbon and \nAlloy, for General Industrial Use \nA1011/A1011M Specification for Steel, Sheet and Strip, \nHot-Rolled, Carbon, Structural, High-Strength Low\u00ad\nAlloy, High-Strength Low-Alloy with Improved \nFormability, and Ultra-High Strength \nAl018/A1018M Specification for Steel, Sheet and Strip, \nHeavy-Thickness Coils, Hot-Rolled, Carbon, \nCommercial, Drawing, Structural, High-Strength Low\u00ad\nAlloy, High-Strength Low-Alloy with Improved \nFormability, and Ultra-High Strength \nF568M Specification for Carbon and Alloy Steel Externally \nThreaded Metric Fasteners (Metric) (Withdrawn 2012) \nF1554 Specification for Anchor Bolts, Steel, 36, 55, and \n105-ksi Yield Strength ",
  "words": [],
  "tableCount": 0,
  "noteCount": 0,
  "bestTextPath": "best_text/pages/page-0178.txt",
  "bestTextSource": "pass1",
  "bestTextLength": 3280,
  "bestTextAlphaRatio": 0.7753
}

File: sectionII_partA_data_digitized/pages/page-0179.json
{
  "sourcePdf": "2025 OCR SECT II PART A BEGINNING TO SA-450.pdf",
  "sourcePageNumber": 179,
  "globalPageIndex": 179,
  "width": 613.92,
  "height": 793.2,
  "text": "ASME BPVC.II.A-2025 SA-36/SA-36M \nTABLE 1 Appurtenant Material Specifications \nNoTE 1-The specifier should be satisfied of the suitability of these \nmaterials for the intended application. Chemical composition or mechani\u00ad\ncal properties, or both, may be different than specified in A36/A36M. \nMaterial \nSteel rivets \nBolts \nHigh-strength bolts \nSteel nuts \nCast steel \nForgings ( carbon \nsteel) \nHot-rolled sheets \nand strip \nCold-formed tubing \nHot-formed tubing \nAnchor bolts \nASTM Designation \nA502, Grade 1 \nA307, Grade A or F568M, Class 4.6 \nF3125/F3125M, Grade A325 or A325M \nA563 or A563M \nA27/A27M, Grade 65-35 [450--240] \nA668/A668M, Class D \nA1011/A1011M, SS Grade 36 [250] Type 1 or Type 2 or \nA1018/A1018M, SS Grade 36 [250] Type 1 or Type 2 \nA500, Grade B \nA501 \nF1554, Grade 36 \nF3125/F3125M Specification for High Strength Structural \nBolts and Assemblies, Steel and Alloy Steel, Heat Treated, \nInch Dimensions 120 ksi and 150 ksi Minimum Tensile \nStrength, and Metric Dimensions 830 MPa and 1040 MPa \nMinimum Tensile Strength \n3. Appurtenant Materials \n3.1 When components of a steel structure are identified with \nthis ASTM designation but the product form is not listed in the \nscope of this specification, the material shall conform to one of \nthe standards listed in Table 1 unless otherwise specified by the \npurchaser. \n4. General Requirements for Delivery \n4.1 . Structural products furnished under this specification \nshall conform to the requirements of the current edition of \nSpecification A6/ A6M, for the specific structural product \nordered, unless a conflict exists in which case this specification \nshall prevail. \n4.2 Coils are excluded from qualification to this specifica\u00ad\ntion until they are processed into a finished structural product. \nStructural products produced from coil means structural prod\u00ad\nucts that have been cut to individual lengths from a coil. The \nprocessor directly controls, or is responsible for, the operations \ninvolved in the processing of a coil into a finished structural \nproduct. Such operations include decoiling, leveling or \nstraightening, hot-forming or cold-forming (if applicable), \ncutting to length, testing, inspection, conditioning, heat treat\u00ad\nment (if applicable), packaging, marking, loading for shipment, \nand certification. \nNoTE 1-For structural products produced from coil and furnished \nwithout heat treatment or with stress relieving only, two test results are to \nbe reported for each qualifying coil. Additional requirements regarding \nstructural products produced from coil are described in Specification \nA6/A6M. \nTABLE 2 Tensile RequirementsA \nPlates, Shapes, 8 and Bars: \nTensile strength, ksl [MPa] \nYield point, min, ksi [MPa] \nPlates and Bars: 0 ,E \n58-80 [ 400--550] \n36 [250]c \nElongation in 8 in. [200 mm], min,% 20 \nElongation in 2 in. [50 mm], min, % 23 \nShapes: \nElongation in 8 in. [200 mm], min, % 20 \nElongation in 2 in. [50 mm], min, % 21 8 \nA See the Orientation subsection in the Tension Tests section of Specification \nA6/A6M. \n8 For wide flange shapes with flange thickness over 3 in. [75 mm], the 80 ksi [550 \nMPa] maximum tensile strength does not apply and a minimum elongation in 2 In. \n[50 mm] of 19 % applies. \ncvield point 32 ksi [220 MPa] for plates over 8 in. [200 mm] in thickness. \n0 Elongation not required to be determined for floor plate. \nE For plates wider than 24 in. [600 mm], the elongation requirement is reduced two \npercentage points. See the Elongation Requirement Adjustments subsection \nunder the Tension Tests section of Specification A6/A6M. \n5. Bearing Plates \n5.1 Unless otherwise specified, plates used as bearing plates \nfor bridges shall be subjected to mechanical tests and shall \nconform to the tensile requirements of Section 8. \n5.2 Unless otherwise specified, mechanical tests shall not be \nrequired for plates over 1 \u00bd in. [40 mm] in thickness used as \nbearing plates in structures other than bridges, subject to the \nrequirement that they shall contain 0.20 to 0.33 % carbon by \nheat analysis, that the chemical composition shall conform to \nthe requirements of Table 3 in phosphorus and sulfur content, \nand that a sufficient discard shall be made to secure sound \nplates. \n6. Materials and Manufacture \n6.1 The steel shall be killed. \n7. Chemical Composition \n7 .1 The heat analysis shall conform to the requirements \nprescribed in Table 3, except as specified in 5.2. \n7.2 The steel shall conform on product analysis to the \nrequirements prescribed in Table 3, subject to the product \nanalysis tolerances in Specification A6/ A6M. \n8. Tension Test \n127 \n8.1 The material as represented by the test specimen, except \nas specified in 5.2 and 8.2, shall conform to the requirements as \nto the tensile properties prescribed in Table 2. \n8.2 Shapes less than 1 in.2 [645 mm 2 ] in cross section and \nbars, other than flats, less than\u00bd in. [12.5 mm] in thickness or \ndiameter need not be subjected to tension tests by the \nmanufacturer, provided that the chemical composition used is \nappropriate for obtaining the tensile properties in Table 2. \n9. Keywords \n9.1 bars; bolted construction; bridges; buildings; carbon; \nplates; riveted construction; shapes; steel; structural steel; \nwelded construction ",
  "words": [],
  "tableCount": 0,
  "noteCount": 0,
  "tabulaTablesPath": "tables_tabula/page-0179.json",
  "tabulaTablesCsv": "tables_tabula/page-0179.csv",
  "tabulaTableCount": 0,
  "bestTextPath": "best_text\\pages\\page-0179.txt",
  "bestTextSource": "full_ocr_highdpi",
  "bestTextLength": 5136,
  "bestTextAlphaRatio": 0.732
}

File: sectionII_partA_data_digitized/pages/page-0182.json
{
  "sourcePdf": "2025 OCR SECT II PART A BEGINNING TO SA-450.pdf",
  "sourcePageNumber": 182,
  "globalPageIndex": 182,
  "width": 615.48,
  "height": 794.4,
  "text": "SA-47 /SA-47M ASME BPVC.II.A-2025 \nSPECIFICATION FOR FERRITIC MALLEABLE IRON \nCASTINGS \nSA-47 /SA-47M \n[Identical with ASTM Specification A47/A 47M-99(2018)'1, except for the deletion of welded repair references in 11.2 and 11.3, and mandatory \ncertification in 14.1.) \n1. Scope \n1.1 This specification covers ferritic malleable castings \nfor general engineering usage at temperatures from normal \nambient to approximately 400\u00b0C (750\u00b0F). \n1.2 No precise quantitative relationship can be stated \nbetween the properties of the iron in various locations of \nthe same casting and those of a test specimen cast from \nthe same iron (see Appendix Xl). \n1.3 The values stated in either inch-pound units or SI \nunits are to be regarded separately as standard. Within the \ntext, the SI units are shown in brackets. The values stated \nin each system are not exact equivalents; therefore, each \nsystem shall be used independently of the other. Combining \nvalues from the two systems may result in nonconfonnance \nwith the specification. \n2. Referenced Documents \n2.1 ASTM Standards: \nA 153 Specification for Zinc Coating (Hot-Dip) on Iron \nand Steel Hardware \nA 247 Test Method for Evaluating the Microstructure of \nGraphite in Iron Castings \nA 644 Terminology Relating to Iron Castings \nE 8 Test Methods for Tension Testing of Metallic Materials \nE 10 Test Method for Brinell Hardness of Metallic Mate-\nrials \nE 18 Test Methods for Rockwell Hardness and Rockwell \nSuperficial Hardness of Metallic Materials \nE 140 Hardness Conversion Tables for Metals \n2.2 Military Standard: \nMIL-STD-129 Marking for Shipment and Storage \n2.3 Federal Standard: \nFed. Std. No. 123 Marking for Domestic Shipment (Civil\u00ad\nian Agencies) \n130 \n3. Terminology \n3.1 Definitions - Definitions for many terms common \nto iron are found in Terminology A 644. \n4. Classification \n4.1 Castings ordered and produced under this specifi\u00ad\ncation are classified under the following grades based on \ntests on separately cast test bars. Separately cast test bars \nshall be poured from the same lot of iron as the castings \nthey represent and shall be heat treated with those castings \nexcept as provided in 7.2.3. \n4.1.1 Grade 32510 [Grade 22010]: \n4.1.1.1 The first three digits of the grade designa\u00ad\ntion indicate the minimum yield strength (X 100 psi [MPa]) \nand the last two digits indicate the minimum elongation \n(% in 2 in. [50 mm]). \n5. Ordering Information \n5.1 The purchase order for castings ordered under this \nspecification shall state the specification designation, the \nyear in which the specification was issued, and the grade \nof malleable iron to be supplied. Any option or special \nadditions to the basic requirements of this specification \nshall be clearly and fully stipulated. \n6. Chemical Composition \n6.1 The chemical composition of the iron shall be such \nas to produce the structural and mechanical properties \nrequired by this specification. \n7. Mechanical Properties \n7.1 Factors influencing the properties of castings and \ntheir relationship to those of test specimens and separate \ntest castings are discussed in Appendix Xl. ",
  "words": [],
  "tableCount": 0,
  "noteCount": 0,
  "tabulaTablesPath": "tables_tabula/page-0182.json",
  "tabulaTablesCsv": "tables_tabula/page-0182.csv",
  "tabulaTableCount": 0,
  "bestTextPath": "best_text/pages/page-0182.txt",
  "bestTextSource": "pass1",
  "bestTextLength": 3108,
  "bestTextAlphaRatio": 0.7535
}

File: sectionII_partA_data_digitized/pages/page-0183.json
{
  "sourcePdf": "2025 OCR SECT II PART A BEGINNING TO SA-450.pdf",
  "sourcePageNumber": 183,
  "globalPageIndex": 183,
  "width": 612.48,
  "height": 792.0,
  "text": "ASME BPVC.II.A-2025 SA-47 /SA-47M \n7.2 Tension Test Specimens: \n7 .2.1 The tension test specimens shall be cast to the \nform and dimensions shown in Fig. 1 or Fig. 2, in the same \nkind of molding material used for the production castings. \nAt least three such specimens shall be cast from a represen\u00ad\ntative ladle of iron either from each batch-melted heat or, \nin continuous melting, from each 4 h pour period during \nwhich the purchaser's castings were poured, or as otherwise \nagreed upon between manufacturer and purchaser. \n7.2.2 All test specimens shall be suitably identified \nwith the designation of either the batch-melted heat or the \npour period of a continuous heat. \n7 .2.3 All test specimens shall be heat treated in the \nsame production furnaces and in the same cycles as the \ncastings they represent. However, in those instances \nwherein the critical sections of the production castings \ndiffer appreciably from that of the central portion of the \ntest specimens, the time cycle for tempering the test speci\u00ad\nmens may be altered from that of the production lot in \norder to obtain similar microstructures or hardness, or both, \nin both specimen and castings. In such cases the hardness \nof the specimens shall be tested and reported along with \nthe tensile test results. \n7.2.4 The tension test is usually performed on unma\u00ad\nchined specimens. However, for referee work, the speci\u00ad\nmen may be machined from the standard cast bar to the \ndimensions shown in Fig. 3. \n7.3 Tension Test Method: \n7.3.1 The gage length of the standard tension speci\u00ad\nmen shall be 2.00 \u00b1 0.ol in. [50.0 \u00b1 0.3 mm]. \n7 .3.2 The diameter used to compute the cross-sec\u00ad\ntional area shall be the average between the largest and \nsmallest diameters in that section of the 2 in. [50 mm] \ngage length having the smallest diameter and shall be mea\u00ad\nsured to the nearest 0.001 in. [0.2 mm]. No cast bar having \na mean diameter less than 0.590 in. [15.0 mm] shall be \naccepted for test. \n7.3.3 After reaching a stress equivalent to approxi\u00ad\nmately half of the anticipated yield stress, the speed of the \nmoving head of the testing machine shall not exceed \n0.50 in./min [12.5 mm/min] through the breaking load. \n7.3.4 While the values for yield point and yield \nstrength are not identical, they are sufficiently close for \nmost applications of ferritic malleable irons to be used \ninterchangeably. They may be determined by any of the \napproved techniques described in the paragraphs on Deter\u00ad\nmination of Yield Strength and Yield Point of Test Methods \nE 8. If determined as yield strength, that stress producing \nan extension under load of 0.01 in. [0.25 mm] over the \n2 in. [50 mm] gage length (for example, 0.5% extension) \nor an offset of 0.2% shall be taken as the yield stress, \nwhich shall be converted to yield strength by dividing by \nthe original cross-sectional area of the gage length found \nin accordance with 7.3.2. It shall be reported to the nearest \n100 psi [MPa]. In referee work, yield strength shall be \ndetermined as the stress that produces an extension under \nload of 0.5% of the gage length. \n7 .3.5 The tensile strength shall be the maximum load \ncarried by the specimen during the test divided by the \noriginal cross-sectional area of the gage length, as found \nin accordance with 7.3.2. It shall be reported to the nearest \n100 psi [MPa]. \n7 .3.6 The elongation is the increase in gage length \nafter fracture of a tensile specimen, measured to the nearest \n0.01 in. [0.25 mm], expressed as a percentage of the origi\u00ad\nnal gage length. It shall be reported to the nearest 0.5%. \n7.4 Retesting: \n7.4.1 If, after testing, a specimen shows evidence of \na defect, another tension test may be made on a companion \nspecimen. Also, a retest shall be permitted whenever frac\u00ad\nture occurs outside the central 50% of the gage length. \n7 .4.2 If the results of a valid test fail to conform to \nthe requirements of this specification, two retests shall be \nmade. If either retest fails to meet the specification, the \ncastings represented by these test specimens shall be \nrejected. A valid test is one wherein the test specimen has \nbeen properly prepared and appears to be sound and on \nwhich the approved test procedure has been followed. \n131 \n7.4.3 If sufficient companion test bars are unavail\u00ad\nable, the manufacturer shall have the option of testing a \nspecimen cut from a representative casting. Therefore, as \nstated in Xl.3, the mechanical properties of such tension \ntest specimen removed from a production casting will not \nnecessarily correspond to those of a standard separately \ncast test specimen, the values in Table 1 do not apply. \nInstead, the mechanical properties of the test specimen \nfrom the casting must equal or exceed the average of those \nfrom similar test specimens removed from the same loca\u00ad\ntion from two castings of the same design where separately \ncast test bars meet the requirements of Table 1. \n7 .4.4 If the first test results indicate that a reheat \ntreatment is needed to meet the test requirements, the entire \nlot of castings and the representative test specimens shall \nbe reheat treated together. Testing shall then be repeated \nin accordance with 7.4.1-7.4.3. \n7 .4.5 The results of all tests, including retests, shall \nbe posted in permanent record, which shall state any abnor\u00ad\nmalities observed during the test and in the fractured ends. \nSuch records shall be kept for at least 1 year after shipment \nof the production castings and shall be available for exami\u00ad\nnation by the purchaser or by his authorized representative. \n7 .4.6 If not covered in the purchase agreement, the \nfrequency of tension testing shall be in accordance with \n7.2.1 and sufficiently often to ensure uniformity of product \nand compliance with minimum test requirements. ",
  "words": [],
  "tableCount": 0,
  "noteCount": 0,
  "tabulaTablesPath": "tables_tabula/page-0183.json",
  "tabulaTablesCsv": "tables_tabula/page-0183.csv",
  "tabulaTableCount": 0,
  "bestTextPath": "best_text/pages/page-0183.txt",
  "bestTextSource": "pass1",
  "bestTextLength": 5791,
  "bestTextAlphaRatio": 0.7557
}

File: sectionII_partA_data_digitized/pages/page-0184.json
{
  "sourcePdf": "2025 OCR SECT II PART A BEGINNING TO SA-450.pdf",
  "sourcePageNumber": 184,
  "globalPageIndex": 184,
  "width": 613.92,
  "height": 793.2,
  "text": "SA-47 /SA-47M ASME BPVC.II.A-2025 \n7.4.7 Tension test results, obtained in accordance \nwith the above subsections, must conform to the values of \nTable 1 for acceptance under this specification except as \nprovided in 7.4.3. \n7 .4.8 When agreed upon between manufacturer and \npurchaser, tested specimens or unbroken test bars shall be \npreserved by the manufacturer for a period of three months \nafter the date of the test report. \n1.5 Hardness Test- If the purchase agreement requires \nhardness testing, the acceptable hardness range shall be \nstated and a test location clearly shown on the covering \ndrawing(s). \n7.5.1 Hardness Test Method - The Brinell method \nof hardness testing in accordance with Test Method E 10 \nshall be employed whenever possible. \n7.5.2 For castings of such size or shape that do not \npermit Brinell testing with the standard 3000-kgf load, the \n500 kgf may be employed, the hardness number being \nreported as HB 10/500/15. In very unusual cases where it \nis impossible to use the Brinell method, the Rockwell \ntest may be substituted, using Test Methods E 18 with \nan appropriate Rockwell scale. Conversions of hardness \nvalues from one method to another according to Standard \nE 140, which does not specifically cover cast irons, are \napproximate only and, therefore, are generally inadvisable. \n7.5.3 Sufficient material shall be removed from the \ncast surface to ensure that the measured surface is represen\u00ad\ntative. \n7 .5.4 Sampling procedures and the frequency of \nhardness testing shall be fully detailed on the purchase \nagreement. Otherwise, hardness tests shall be performed \nat the discretion of the producer. \n7 .5.5 Castings failing to conform to the required \nhardness range may be reheat treated and retested. If after \nreheat treating they still fail the hardness requirements, \nthey shall be rejected. \n7.5.6 Typical hardness maximums for this grade of \nmalleable iron are listed in Table 2. \n8. Microstructure Requirements \n8.1 The microstructure of the malleable iron shall con\u00ad\nsist of temper carbon nodules distributed through a ferritic \nmatrix and shall be free of excessive pearlite, massive \ncarbides, and primary. graphite. \n8.2 When agreed upon by the purchaser and producer, \nthe maximum decarburization at any as-cast surface after \nheat treatment may be stipulated in writing, as measured \nby visual depletion of combined carbon after polishing, \netching in nital, and viewing at lOOX. \n132 \n8.3 In reference work, the metallographic practice rec\u00ad\nommended in Test Method A 247 shall be followed. \n9. Soundness Requirements \n9.1 All castings, on visual examination, shall be sound \nand free of obvious shrinkage and porosity. \n9.2 If the purchaser requires soundness tests to be per\u00ad\nformed, it shall be so stated in the purchase agreement, and \nthe method and soundness requirements shall be detailed. \n10. Dimensional Requirements \n10.1 The castings shall conform to the dimensions \ngiven on drawings furnished by the purchaser, or to the \ndimensions established by the pattern equipment supplied \nby the purchaser, or as agreed upon in specific cases to \ngages supplied by the purchaser. Variations in any solid \ndimensions will be permitted, as shown in Table 3, unless \notherwise agreed upon by the foundry and purchaser. \n11. Workmanship, Finish and Appearance \n11.1 The surface of the casting shall be inspected visu\u00ad\nally, particularly in critical areas, for such surface defects \nas cracks, hot tears, adhering sand and scale, cold shuts, \nand gas holes. \n11.2 No repairing or plugging of any kind shall be \npermitted unless written permission is granted by the pur\u00ad\nchaser. Welding or brazing is not permitted under any \ncircumstances. \n11.3 DELETED \n12. Responsibility for Inspection \n12.1 Unless otherwise specified in the contract or pur\u00ad\nchase order, the manufacturer shall be responsible for car\u00ad\nrying out all the tests and inspections required by this \nspecification, using his own or other reliable facilities, and \nhe shall maintain complete records of all such tests and \ninspections. Such records shall be available for review by \nthe purchaser. \n12.2 The purchaser reserves the right to perform any \ninspection set forth in the specification where such inspec\u00ad\ntions are deemed necessary to ensure that supplies and \nservices conform to the prescribed requirements. \n13. Rejection and Rehearing \n13.1 Any casting or lot of castings failing to comply \nwith the requirements of this specification may, where \npossible, be reprocessed, retested, and reinspected. If the ",
  "words": [],
  "tableCount": 0,
  "noteCount": 0,
  "tabulaTablesPath": "tables_tabula/page-0184.json",
  "tabulaTablesCsv": "tables_tabula/page-0184.csv",
  "tabulaTableCount": 0,
  "bestTextPath": "best_text/pages/page-0184.txt",
  "bestTextSource": "pass1",
  "bestTextLength": 4547,
  "bestTextAlphaRatio": 0.7748
}
