Repository: Demigodofa/ASMEPurchaseOrderHelper

# ASMEPurchaseOrderHelper

PC UI tool to help purchasing agents generate correct ASME purchase orders. The active desktop flow reads normalized ASME JSONL data, applies policy rules, and generates copy-ready/exportable PO content.

## Source of truth (for agents/bots)
This README is the source of truth for rules, orientation, and guidance. The owner may use loose or exact language; if there is any ambiguity, confirm intent. Example: if they say "ordering requirements," confirm they mean "Ordering Information" (the official section name used in the PDFs).

File: sectionII_partA_data_digitized/pages/page-0185.json
{
  "sourcePdf": "2025 OCR SECT II PART A BEGINNING TO SA-450.pdf",
  "sourcePageNumber": 185,
  "globalPageIndex": 185,
  "width": 613.92,
  "height": 793.2,
  "text": "ASME BPVC.II.A-2025 SA-47 /SA-47M \ntests and inspections on the reprocessed casting(s) show \ncompliance with this specification, the castings shall be \nacceptable; if they do not, they shall be rejected. \n13.2 If the purchaser should find that a casting or lot . \nof castings fails to comply with this specification subse\u00ad\nquent to receipt at his facility, he shall so notify the manu\u00ad\nfacturer promptly and in no case later than six weeks after \nreceipt of the shipment, stating clearly his basis for rejec\u00ad\ntion. In case of dissatisfaction with the purchaser's claim, \nthe manufacturer may apply for a hearing before final \nrejection of the shipment. \n14. Certification \n14.1 A manufacturer's certification or compliance \nstatement that the casting or lot of castings was made, \nsampled, tested, and inspected in accordance with this spec\u00ad\nification, including a report of test results signed by an \nauthorized agent of the manufacturer, shall be furnished at \nthe time of shipment, and such certification or compliance \nstatement shall be the basis for acceptance of the casting \nor lot of castings. \nEnglish \nGrade \n32510 \nMetric \nGrade \n22010 \nTABLE 1 \nTENSION TEST REQUIREMENTS \nInch-Pound Grades \nTensile Yield \nStrength, Strength, \nmin, psi min, psi \n50 000 32 500 \nMetric Grades \nTensile Yield \nStrength, Strength, \nmin, MPa min, MPa \n340 220 \nElongation in \n2 in., min,% \nElongation in \n50 mm, min,% \n10 \n133 \n15. Product Marking \n15.1 When the size of the casting permits, each casting \nshall bear the identifying mark of the manufacturer and \nthe part or pattern number at a location shown on the \ncovering drawing and, if not shown on the drawing, at \nsuch a location at the discretion of the producer that the \nidentification will not interfere with subsequent processing \nand service of the casting. \n16. Packaging and Package Marking \n16.1 Unless otherwise stated in the contract or order, \nthe cleaning, preservation, and packing of castings for ship\u00ad\nment shall be in accordance with the manufacturer's com\u00ad\nmercial practice. Packaging and marking shall also be \nadequate to identify the contents and to ensure acceptance \nand safe delivery by the carrier for the mode of transporta\u00ad\ntion employed. \n16.2 U.S. Government Procurement - When specified \nin the contract or purchase order, marking for shipment \nshall be in accordance with the requirements of Fed. Std. \nNo. 123 and MIL-SID-129. \nTABLE 2 \nTYPICAL HARDNESS \nInch-Pound Grade \n[Metric Grade] \n325 10 [22010] \nHardness, \nMaximum \nHB \n156 \nIndentation Value \nDiameters, mm \n4.8 \nTABLE 3 \nPERMISSIBLE VARIATION IN ANY \nSOLID DIMENSION \nSize, in. [mm] \nUp to 1 [Up to 25] \n1 to 6 [25 to 150] \n6 to 12 [151 to 300] \n12 to 18 [301 to 460] \n18 to 24 [461 to 600] \n24 to 36 [601 to 900] \nTolerance, \u00b1 in. [mm] \n0.03 [0.8] \n0.06 [l.6] \n0.12 [3.2] \n0.15 [3.8] \n0.19 [4.8] \n0.22 [5.6] ",
  "words": [],
  "tableCount": 0,
  "noteCount": 0,
  "tabulaTablesPath": "tables_tabula/page-0185.json",
  "tabulaTablesCsv": "tables_tabula/page-0185.csv",
  "tabulaTableCount": 2,
  "bestTextPath": "best_text/pages/page-0185.txt",
  "bestTextSource": "pass1",
  "bestTextLength": 2853,
  "bestTextAlphaRatio": 0.7035
}

File: sectionII_partA_data_digitized/pages/page-0188.json
{
  "sourcePdf": "2025 OCR SECT II PART A BEGINNING TO SA-450.pdf",
  "sourcePageNumber": 188,
  "globalPageIndex": 188,
  "width": 612.48,
  "height": 792.0,
  "text": "SA-47 /SA-47M ASME BPVC.II.A-2025 \nSUPPLEMENTARY REQUIREMENTS \nSl. Special Conditions \nSl.1 If agreed upon in writing by the foundry and \npurchaser, the malleable iron castings may be required to \nmeet special conditions, hardness or other property dimen\u00ad\nsions, surface quality, or a combination of conditions. \nS2. Test Lugs \nS2.1 If requested in writing or if included on the pat\u00ad\ntern(s) or pattern drawing(s), test lugs may be cast on all \ncastings of sufficient size to permit their incorporation. \nThe size of such lugs shall be proportional to the thickness \nof the casting. On castings over 24 in. [600 mm] in length, \na test lug shall be cast near each end such as not to interfere \nwith any subsequent processing of the castings. The pur\u00ad\nchase order shall stipulate whether the foundry's inspector \nor the purchaser's inspector shall break, inspect, and pass \njudgment on the fracture quality of these test lugs. \nS3. Destructive Tests \nS3.1 At the option of the purchaser or his representa\u00ad\ntive, a casting of each design ordered may be tested to \ndestruction, or otherwise broken up, to determine the pres\u00ad\nence of any manufacturing condition that might be detri\u00ad\nmental to the serviceability of the casting. \n136 \nS4. Special Tension Specimens \nS4.1 If tension specimens are to be machined from \ncastings, their location in the casting, the specimen dimen\u00ad\nsions, and the required properties shall be agreed upon in \nwriting by the foundry and purchaser. \nSS. Zinc-Coated Castings \nSS.1 When specified in the contract or purchase order, \ncastings shall be zinc-coated by the hot-dip process in \naccordance with Specification A 153. Castings shall be of \na composition that will preclude the possibility of galvaniz\u00ad\ning embrittlement, or shall be either cooled from the anneal \nor subsequently heat treated so as to be immunized against \nsuch embrittlement. If regalvanizing is required, proce\u00ad\ndures for regalvanizing castings and determining the effect \non the casting performance must be agreed upon between \nthe purchaser and the seller. \nS6. Marking of Casting for Government \nProcurement \nS6.1 When castings are specified for government pro\u00ad\ncurement, the location of the permanent markings specified \nin 15.1, as well as any special marking for mechanical or \nphysical properties (either permanent or temporary), shall \nbe as indicated on the government drawings or sketches. ",
  "words": [],
  "tableCount": 0,
  "noteCount": 0,
  "bestTextPath": "best_text/pages/page-0188.txt",
  "bestTextSource": "pass1",
  "bestTextLength": 2398,
  "bestTextAlphaRatio": 0.7823
}

File: sectionII_partA_data_digitized/pages/page-0189.json
{
  "sourcePdf": "2025 OCR SECT II PART A BEGINNING TO SA-450.pdf",
  "sourcePageNumber": 189,
  "globalPageIndex": 189,
  "width": 612.48,
  "height": 792.0,
  "text": "'----\nASME BPVC.II.A-2025 SA-47 /SA-47M \nAPPENDIX \n(Nonmandatory Information) \nXl. MECHANICAL PROPERTIES OF \nCASTINGS \nXl.1 The mechanical properties of malleable iron cast\u00ad\nings are influenced by a number of factors, including the \ncooling rate during solidification, chemical composition, \nthe heat treatment, the design of the casting, section thick\u00ad\nness, and the location and effectiveness of gates, risers, \nand chills. \nXl.2 Because of the complexity of these factors in \ninfluencing the properties of the final product, no precise \nquantitative relationship can be stated between the proper\u00ad\nties of the iron in various locations of the same casting or \nbetween the properties of a casting and those of a test \nspecimen cast from the same iron. When such a relationship \nis important and must be known for a specific application, \nit may be determined by appropriate experimentation. \nXl.3 The specimen specified in 7 .2.1 as the. standard \ntensile test bar for malleable iron has a \u00be in. [16 mm] \ndiameter test section that reasonably represents a typical \nsection of the general run of malleable iron castings. Fur\u00ad\nthermore, the initial freezing of malleable irons as homoge\u00ad\nneous white iron, together with the heat treatment that is \ninherent in the manufacture of malleable iron, tends to \nreduce the section-sensitivity effect. Therefore, where \nexperimentation into precise properties within a given cast\u00ad\ning would be infeasible, this standard test bar, made like \nany typical casting, should provide a practical approxima\u00ad\ntion of the properties that can be expected in average sound \nmalleable iron casting. \nXl.4 If malleable iron castings are welded, the micro\u00ad\nstructure of the iron is markedly affected, particularly in \nthe heat-affected zone. Therefore, since this may adversely \naffect the properties of the casting, the welding of malleable \niron castings should be done under strict metallurgical \ncontrol, followed by appropriate post-weld heat treatment, \nto minimize the substantial reductions in ductility, impact \nresistance, and machinability that could result, particularly \nin the vicinity of the weldment. Nevertheless, it is generally \nconsidered inadvisable to join castings to similar castings \nor to other materials, by fusion welding out in the field, \nor in manufactured assemblies, without fully testing the \nentire completed part. \n137 ",
  "words": [],
  "tableCount": 0,
  "noteCount": 0,
  "bestTextPath": "best_text/pages/page-0189.txt",
  "bestTextSource": "pass1",
  "bestTextLength": 2381,
  "bestTextAlphaRatio": 0.7955
}

File: sectionII_partA_data_digitized/pages/page-0192.json
{
  "sourcePdf": "2025 OCR SECT II PART A BEGINNING TO SA-450.pdf",
  "sourcePageNumber": 192,
  "globalPageIndex": 192,
  "width": 612.48,
  "height": 792.0,
  "text": "SA-53/SA-53M ASME BPVC.II.A-2025 \nSpecification for \nPipe, Steel, Black and Hot-Dipped, Zinc-Coated, Welded and \nSeamless \n1. Scope \n1.1 This specification covers seamless and welded black \nand hot-dipped galvanized steel pipe in NPS 1/s to NPS 26 [DN \n6 to DN 650] (Note 1), inclusive, with nominal wall thickness \n(Note 2) as given in Table X2.2 and Table X2.3. It shall be \npermissible to furnish pipe having other dimensions provided \nthat such pipe complies with all other requirements of this \nspecification. Supplementary requirements of an optional na\u00ad\nture are provided and shall apply only when specified by the \npurchaser. \nNoTE 1-The dimensionless designators NPS (nominal pipe size) [DN \n(diameter nominal)] have been substituted in this specification for such \ntraditional terms as \"nominal diameter,\" \"size,\" and \"nominal size.\" \nNoTE 2--The term nominal wall thickness has been assigned for the \npurpose of convenient designation, existing ill name only, and is used to \ndistinguish it from the actual wall thickness, which may vary over or \nunder the nominal wall thickness. \n1.2 This specification covers the following types and \ngrades: \n1.2.1 Type F-Fumace-butt-welded, continuous welded \nGrade A, \n1.2.2 Type &-Electric-resistance-welded, Grades A and B, \nand \n1.2.3 Type S-Seamless, Grades A and B. \nNoTE 3-See Appendix Xl for definitions of types of pipe. \n1.3 Pipe ordered under this specification is intended for \nmechanical and pressure applications and is also acceptable for \nordinary uses in steam, water, gas, and air lines. It is suitable \nfor welding, and suitable for forming operations involving \ncoiling, bending, and flanging, subject to the following quali\u00ad\nfications: \n1.3.1 Type Fis not intended for flanging. \n1.3.2 If Type S or Type Eis required for close coiling or \ncold bending, Grade A is the preferred grade; however, this is \nnot intended to prohibit the cold bending of Grade B pipe. \n1.3.3 Type E is furnished either nonexpanded or cold \nexpanded at the option of the manufacturer. \n1.4 The values stated in either SI units or inch-pound units \nare to be regarded separately as standard. The values stated in \neach system may not be exact equivalents; therefore, each \nsystem shall be used independently of the other. Combining \nvalues from the two systems may result in non-conformance \nwith the standard. \n1.5 The following precautionary caveat pertains only to the \ntest method portion, Sections 7, 8, 9, 13, 14, and 15 of this \nspecification: This standard does not purport to address all of \nthe safety concerns, if any, associated with its use. It is the \nresponsibility of the user of this standard to establish appro\u00ad\npriate safety, health, and environmental practices and deter\u00ad\nmine the applicability of regulatory requirements prior to use. \n1.6 The text of this specification contains notes or footnotes, \nor both, that provide explanatory material. Such notes and \nfootnotes, excluding those in tables and figures, do not contain \nany mandatory requirements. \n140 \n1.7 This international standard was developed in accor\u00ad\ndance with internationally recognized principles on standard\u00ad\nization established in the Decision on Principles for the \nDevelopment of International Standards, Guides and Recom\u00ad\nmendations issued by the World Trade Organization Technical \nBarriers to Trade (TBT) Committee. \n2. Referenced Documents \n2.1 ASTM Standards: \nA90/A90M Test Method for Weight [Mass] of Coating on \nIron and Steel Articles with Zinc or Zinc-Alloy Coatings \nA370 Test Methods and Definitions for Mechanical Testing \nof Steel Products ",
  "words": [],
  "tableCount": 0,
  "noteCount": 0,
  "tabulaTablesPath": "tables_tabula/page-0192.json",
  "tabulaTablesCsv": "tables_tabula/page-0192.csv",
  "tabulaTableCount": 1,
  "bestTextPath": "best_text/pages/page-0192.txt",
  "bestTextSource": "pass1",
  "bestTextLength": 3593,
  "bestTextAlphaRatio": 0.7682,
  "noteOcrPath": "note_ocr/page-0192.txt",
  "noteOcrCount": 0,
  "noteOcrNotes": [],
  "noteOcrHighDpiPath": "note_ocr_highdpi/page-0192.txt",
  "noteOcrHighDpiCount": 0,
  "noteOcrHighDpiNotes": [],
  "gapOcrHighDpiPath": "gap_ocr_highdpi/page-0192.txt",
  "gapOcrHighDpiLength": 3483,
  "camelotTablesPath": "camelot_tables/page-0192.json",
  "camelotTablesCsv": "camelot_tables/page-0192.csv",
  "camelotTableCount": 1
}

File: sectionII_partA_data_digitized/pages/page-0194.json
{
  "sourcePdf": "2025 OCR SECT II PART A BEGINNING TO SA-450.pdf",
  "sourcePageNumber": 194,
  "globalPageIndex": 194,
  "width": 613.92,
  "height": 793.2,
  "text": "SA-53/SA-53M ASME BPVC.II.A-2025 \nTABLE 1 Chemical Requirements \nComeosition, max, % \nCarbon Manganese Phosehorus Sulfur Coeeer< NickelA ChromiumA MolybdenumA VanadiumA \nTyee S (seamless eiee) \nGrade A 0.25 8 0.95 0.05 0.045 0.40 0.40 0.40 0.15 0.08 \nGrade B 0.30G 1.20 0.05 0.045 0.40 0.40 0.40 0.15 0.08 \nTyee E (electric-resistance-welded) \nGrade A 0.25 8 0.95 0.05 0.045 0.40 0.40 0.40 0.15 0.08 \nGrade B 0.30G 1.20 0.05 0.045 0.40 0.40 0.40 0.15 0.08 \nTyee F (furnace-welded eiee) \nGrade A 0.30 8 1.20 0.05 0.045 0.40 0.40 0.40 0.15 0.08 \nA The total composition for these five elements shall not exceed 1.00 %. \n8For each reduction of 0.D1 % below the specified carbon maximum, an increase of 0.06 % manganese above the specified maximum will be permitted up to a maximum \nof 1.35%. \ncFor each reduction of 0.01 % below the specified carbon maximum, an increase of 0.06 % manganese above the specified maximum will be permitted up to a maximum \nof 1.65%. \n6.2 If the analysis of either pipe does not conform to the \nrequirements given in Table 1, analyses shall be made on \nadditional pipes of double the original number from the same \nlot, each of which shall conform to the specified requirements. \n7. Mechanical Properties \n7.1 Tension Test: \n7 .1.1 For tension tests other than transverse weld tension \ntests, the yield strength corresponding to a permanent offset of \n0.2 % of the gage length or to an extension of 0.5 % of the gage \nlength under load, the tensile strength, and the elongation in 2 \nin. or 50 mm shall be determined, and the tension test results \nshall conform to the applicable tensile property requirements \ngiven in Table 2. \n7.1.2 For transverse weld tension tests, the tensile strength \nshall be determined, and the tension test results shall conform \nto the applicable tensile strength requirement given in Table 2. \n7.1.3 Electric-resistance-welded pipe NPS 8 [DN 200] or \nlarger shall be tested using two transverse test specimens, one \ntaken across the weld and one taken opposite the weld. \n7 .1.4 Transverse tension test specimens shall be approxi\u00ad\nmately 1 V2 in. [38 mm] wide in the gage length and shall \nrepresent the full wall thickness of the pipe from which the test \nspecimens were cut. \nTABLE 2 Tensile Requirements \nGrade A Grade B \nTensile strength, min, psi [MPa] 48 000 [330] 60 000 [415] \nYield strength, min, psi [MPa] 30 000 [205] 35 000 [240] \nElongation in 2 in. or 50 mm A,a A,a \nA The minimum elongation in 2 in. [50 mm] shall be that determined by the \nfollowing equation: \ne = 625000 [ 1940 J A\u00b0\u2022 2 1 u 0 \u00b7\u2022 \nwhere: \ne minimum elongation in 2 in. or 50 mm in percent, rounded to the nearest \npercent, \nA the lesser of. 0.75 in. 2 [500 mm 2 ] and the cross-sectional area of the \ntension test specimen, calculated using the specified outside diameter of \nthe pipe, or the nominal width of the tension test specimen and the \nspecified wall thickness of the pipe, with the calculated value \nrounded to the nearest 0.01 in. 2 [1 mm 2 ], and \nU = specified minimum tensile strength, psi [MPa]. \n8 See Table X4.1 or Table X4.2, whichever is applicable, for the minimum \nelongation values that are required for various combinations of tension test \nspecimen size and specified minimum tensile strength. \n7 .2 Bend Test: \n7.2.1 For pipe NPS 2 [DN 50] or smaller, a sufficient length \nof pipe shall be capable of being bent cold through 90\u00b0 around \na cylindrical mandrel, the diameter of which is twelve times the \nspecified outside diameter of the pipe, without developing \ncracks at any portion and without opening the weld. \n7.2.2 If ordered for close coiling, the pipe shall stand being \nbent cold through 180\u00b0 around a cylindrical mandrel, the \ndiameter of which is eight times the specified outside diameter \nof the pipe, without failure. \n7.2.3 Double-extra-strong pipe over NPS 1 V4 [DN 32] need \nnot be subjected to the bend test. \n7 .3 Flattening Test: \n7.3.1 The flattening test shall be made on welded pipe over \nNPS 2 [DN 50] in extra-strong weight or lighter. \n7.3.2 Seamless Pipe: \n7.3.2.1 Although testing is not required, pipe shall be \ncapable of meeting the flattening test requirements of Supple\u00ad\nmentary Requirement S 1, if tested. \n7.3.3 Electric-Resistance-Welded Pipe: \n7.3.3.1 A test specimen at least 4 in. [100 mm] in length \nshall be flattened cold between parallel plates in three steps, \nwith the weld located either 0\u00b0 or 90\u00b0 from the line of direction \nof force as required by 7.3.3.2 or 7.3.3.3, whichever is \napplicable. During the first step, which is a test for ductility of \nthe weld, except as allowed by 7.3.5, 7.3.6, and 7.3.7, no cracks \nor breaks on the inside or outside surface at the weld shall be \npresent before the distance between the plates is less than two \nthirds of the specified outside diameter of the pipe. As a second \nstep, the flattening shall be continued as a test for ductility \naway from the weld. During the second step, except as allowed \nby 7.3.6 and 7.3.7, no cracks or breaks on the inside or outside \nsurface away from the weld shall be present before the distance \nbetween the plates is less than one third of the specified outside \ndiameter of the pipe but is not less than five times the specified \nwall thickness of the pipe. During the third step, which is a test \nfor soundness, the flattening shall be continued until the test \nspecimen breaks or the opposite walls of the test specimen \nmeet. Evidence of laminated or unsound material or of incom\u00ad\nplete weld that is revealed by the flattening test shall be cause \nfor rejection. \n142 \n7.3.3.2 For pipe produced in single lengths, the flattening \ntest specified in 7.3.3.1 shall be made using a test specimen ",
  "words": [],
  "tableCount": 0,
  "noteCount": 0,
  "tabulaTablesPath": "tables_tabula/page-0194.json",
  "tabulaTablesCsv": "tables_tabula/page-0194.csv",
  "tabulaTableCount": 3,
  "bestTextPath": "best_text/pages/page-0194.txt",
  "bestTextSource": "pass1",
  "bestTextLength": 5688,
  "bestTextAlphaRatio": 0.6973
}

File: sectionII_partA_data_digitized/pages/page-0195.json
{
  "sourcePdf": "2025 OCR SECT II PART A BEGINNING TO SA-450.pdf",
  "sourcePageNumber": 195,
  "globalPageIndex": 195,
  "width": 615.48,
  "height": 794.4,
  "text": "ASME BPVC.II.A-2025 SA-53/SA-53M \ntaken from each end of each length of pipe. The tests from each \nend shall be made alternately with the weld at 0\u00b0 and at 90\u00b0 \nfrom the line of direction of force. \n7.3.3.3 For pipe produced in multiple lengths, the flattening \ntest specified in 7.3.3.1 shall be made as follows: \n(1) Test specimens taken from, and representative of, the \nfront end of the first pipe intended to be supplied from each \ncoil, the back end of the last pipe intended to be supplied from \neach coil, and each side of any intermediate weld stop location \nshall be flattened with the weld located at 90\u00b0 from the line of \ndirection of force. \n(2) Test specimens taken from pipe at any two locations \nintermediate to the front end of the first pipe and the back end \nof the last pipe intended to be supplied from each coil shall be \nflattened with the weld located at 0\u00b0 from the line of direction \nof force. \n7.3.3.4 For pipe that is to be subsequently reheated through\u00ad\nout its cross section and hot formed by a reducing process, the \nmanufacturer shall have the option of obtaining the flattening \ntest specimens required by 7.3.3.2 or 7.3.3.3, whichever is \napplicable, either prior to or after such hot reducing. \n7.3.4 Continuous-Welded Pipe-A test specimen at least 4 \nin. [100 mm] in length shall be flattened cold between parallel \nplates in three steps. The weld shall be located at 90\u00b0 from the \nline of direction of force. During the first step, which is a test \nfor ductility of the weld, except as allowed by 7.3.5, 7.3.6, and \n7.3.7, no cracks or breaks on the inside, outside, or end \nsurfaces at the weld shall be present before the distance \nbetween tl1e plates is less than three fourths of the specified \noutside diameter of the pipe. As a second step, the flattening \nshall be continued as a test for ductility away from the weld. \nDuring the second step, except as allowed by 7.3.6 and 7.3.7, \nno cracks or breaks on the inside, outside, or end smfaces away \nfrom the weld shall be present before the distance between the \nplates is less than 60 % of the specified outside diameter of the \npipe. During the third step, which is a test for soundness, the \nflattening shall be continued until the test specimen breaks or \nthe opposite walls of the test specimen meet. Evidence of \nlaminated or unsound material or of incomplete weld that is \nrevealed by the flattening test shall be cause for rejection. \n7.3.5 Surface imperfections in the test specimen before \nflattening, but revealed during the first step of the flattening \ntest, shall be judged in accordance with the finish requirements \nin Section 12. \n7.3.6 Superficial ruptures as a result of surface imperfec\u00ad\ntions shall not be cause for rejection. \n7.3.7 For pipe with a D-to-t ratio less than 10, because the \nstrain imposed due to geometry is unreasonably high on the \ninside surface at the 6 and 12 o'clock locations, cracks at such \nlocations shall not be cause for rejection. \n8. Hydrostatic Test \n8.1 The hydrostatic test shall be applied, without leakage \nthrough the weld seam or the pipe body. \n8.2 Plain-end pipe shall be hydrostatically tested to the \napplicable pressure given in Table X2.2, and threaded-and\u00ad\ncoupled pipe shall be hydrostatically tested to the applicable \npressure given in Table X2.3. It shall be pennissible, at the \ndiscretion of the manufacturer, to perform the hydrostatic test \non pipe with plain ends, with threads only, or with threads and \ncouplings; and it shall also be permissible to test pipe in either \nsingle lengths or multiple lengths. \nNoTE 4-The hydrostatic test pressures given herein are inspection test \npressures, are not intended as a basis for design, and do not have any direct \nrelationship to working pressures. \n8.3 The minimum hydrostatic test pressure required to \nsatisfy the requirements specified in 8.2 need not exceed 2500 \npsi [17 200 kPa] for pipe NPS 3 [DN 80] or smaller or 2800 \npsi [19 300 kPa] for pipe larger than NPS 3 [DN 80]; however, \nthe manufacturer has the option of using higher test pressures. \nFor all sizes of seamless pipe and electric-resistance-welded \npipe, the hydrostatic test pressure shall be maintained for at \nleast 5 s. \n9. Nondestructive Electric Test \n9.1 Type E Pipe: \n_9. l. l Except for pipe produced on a hot-stretch reducing \n111111, the weld seam of each length of electric-resistance\u00ad\nwelded pipe NPS 2 [DN 50] or larger shall be tested with a \nnondestructive electric test in accordance with Practices E213 \nE273, E309, or E570. Each length of electric-resistance~ \nwelded pipe NPS 2 [DN 50] or larger and produced on a \nhot-stretch-reducing mill shall be tested with a nondestructive \nelectric test that inpsects the full volume of the pipe in \naccordance with Practices E213, E309, or E570. \n9.1.2 Ultrasonic and Electromagnetic Inspection-Any \nequipment utilizing the ultrasonic or electromagnetic principles \nand capable of continuous and uninterrupted inspection of the \nweld seam shall be used. The equipment shall be checked with \nan applicable reference standard as described in 9.1.3 at least \nonce every working tum or not more than 8 h to demonstrate \nits effectiveness and the inspection procedures. The equipment \nshall be adjusted to produce well-defined indications when the \nreference standard is scanned by the inspection unit in a \nmanner simulating the inspection of the product. \n9.1.3 Reference Standards-The length of the reference \nstandards shall be determined by the pipe manufacturer, and \nthey shall have the same specified diameter and thickness as \nthe product being inspected. Reference standards shall contain \nmachined notches, one on the inside surface and one on the \noutside surface, or a drilled hole, as shown in Fig. 1, at the \noption of the pipe manufacturer. The notches shall be parallel \nto the weld seam, and shall be separated by a distance sufficient \nto produce two separate and distinguishable signals. The 1 /s-in. \n[3.2-mm] hole shall be drilled through the wall and perpen\u00ad\ndicular to the surface of the reference standard as shown in Fig. \n1. Care shall be taken in the preparation of the reference \nstandard to ensure freedom from fins or other edge roughness, \nor distortion of the pipe. \nNorn 5-The calibration standards shown in Fig. 1 are convenient \nstandards for calibration of nondestmctive testing equipment. The dimen\u00ad\nsions of such standards are not to be construed as the minimum sizes of \nimperfections detectable by such equipment. \n143 \n9 .1.4 Acceptance Limits-Table 3 gives the height of accep\u00ad\ntance lilnit signals in percent of the height of signals produced \nby reference standards. Imperfections in the weld seam that ",
  "words": [],
  "tableCount": 0,
  "noteCount": 0,
  "tabulaTablesPath": "tables_tabula/page-0195.json",
  "tabulaTablesCsv": "tables_tabula/page-0195.csv",
  "tabulaTableCount": 1,
  "bestTextPath": "best_text/pages/page-0195.txt",
  "bestTextSource": "pass1",
  "bestTextLength": 6689,
  "bestTextAlphaRatio": 0.7611
}

File: sectionII_partA_data_digitized/pages/page-0196.json
{
  "sourcePdf": "2025 OCR SECT II PART A BEGINNING TO SA-450.pdf",
  "sourcePageNumber": 196,
  "globalPageIndex": 196,
  "width": 613.92,
  "height": 793.2,
  "text": "SA-53/SA-53M ASME BPVC.II.A-2025 \nI t =\u00b7specified wall thickness! \n- \\J ]jil/2% ;-OR LESS \nB (BUTTRESS) NOTCH \nVIQNOTCH \n\u25a1J20%t--ORLESS \nAREA OF EACH SIDE, 0.006 ln. 2 [3.9 mm 2 ) MAX \n-\n1 0.Q<l~,n. [1.0 \nMAX \nDEPTH rure:t!:!. \n10% t, :1:15% \nWITH MIN OF \n0.012 :t 0,002 In, \n(0.3 = 0.05 mm] \nLENGTH \nFOR EDDY CURRENT - 1.5 In. [38 mmJ MAX \nTotal Length \nFOR DIVERTED FLlJ)( \nAND UL1RASON1C ~ 2 In. [SO mm} MAX \nat Full Depth \nti!!2!:'!Q!9:! \n-I hl/sln. I [3.2.mmJ \n~ \nFIG. 1 Calibration Standards \nType Notch \nN10, V10 \nB,P \nTABLE 3 Acceptance Limits \nSize of Hole \nin. mm \n3.2 \nAcceptance \nLimit \nSignal,% \n100 \n80 \nproduce a signal greater than the acceptance limit signal given \nin Table 3 shall be considered a defect unless the pipe \nmanufacturer can demonstrate that the imperfection does not \nreduce the effective wall thickness beyond 12.5 % of the \nspecified wall thickness. \n9.2 Type S Pipe-As an alternative to the hydrostatic test at \nthe option of the manufacturer or if specified in the purchase \norder, the full body of each seamless pipe shall be tested with \na nondestructive electric test in accordance with Practice E213, \nE309, or E570. In such cases, each length so furnished shall \ninclude the mandatory marking of the letters \"NDE.\" Except as \nallowed by 9.2.6.2, it is the intent of this nondestructive electric \ntest to reject pipe with imperfections that produce test signals \nequal to or greater than those produced by the applicable \ncalibration standards. \n9.2.1 If the nondestructive electric test has been performed, \nthe lengths shall be marked with the letters \"NDE.\" The \ncertification, if required, shall state Nondestructive Electric \nTested and shall indicate which of the tests was applied. Also, \nthe letters NDE shall be appended to the product specification \nnumber and grade shown on the certification. \n9 .2.2 The following information is intended to facilitate the \nuse of this specification: \n9.2.2.1 The calibration standards defined in 9.2.3 through \n9.2.5 are convenient standards for calibration of nondestructive \ntesting equipment. The dimensions of such standards are not to \nbe construed as the minimum sizes of imperfections detectable \nby such equipment. \n9.2.2.2 The ultrasonic testing referred to in this specification \nis capable of detecting the presence and location of significant \nlongitudinally or circumferentially oriented imperfections; \nhowever, different techniques need to be employed for the \ndetection of differently oriented imperfections. Ultrasonic test\u00ad\ning is not necessarily capable of detecting short, deep imper\u00ad\nfections. \n9.2.2.3 The eddy current examination referenced in this \nspecification has the capability of detecting significant \ndiscontinuities, especially of the short abrupt type. \n9.2.2.4 The flux leakage examination referred to in this \nspecification is capable of detecting the presence and location \nof significant longitudinally or transversely oriented disconti\u00ad\nnuities. The provisions of this specification only require \nlongitudinal calibration for flux leakage. Different techniques \nneed to be employed for the detection of differently oriented \nimperfections. \n9.2.2.5 The hydrostatic test referred to in 8.2 has the \ncapability of finding imperfections of a size permitting the test \nfluid to leak through the tube wall and may be either visually \nseen or detected by a loss of pressure. Hydrostatic testing is not \nnecessarily capable of detecting very tight through-the-wall \nimperfections or imperfections that extend an appreciable \ndistance into the wall without complete penetration. \n144 \n9.2.2.6 A purchaser interested in ascertaining the nature \n(type, size, location, and orientation) of imperfections that are \ncapable of being detected in the specific application of these \nexaminations is directed to discuss this with the manufacturer \nof the tubular product. \n9.23 For ultrasonic testing, the calibration reference \nnotches shall be at the option of the manufacturer, and shall be \nany one of the three common notch shapes shown in Practice \nE213. The depth of notch shall not exceed 12.5 % of the \nspecified wall thickness of the pipe or 0.004 in. [0.1 mm], \nwhichever is the greater. ",
  "words": [],
  "tableCount": 0,
  "noteCount": 0,
  "tabulaTablesPath": "tables_tabula/page-0196.json",
  "tabulaTablesCsv": "tables_tabula/page-0196.csv",
  "tabulaTableCount": 1,
  "bestTextPath": "best_text/pages/page-0196.txt",
  "bestTextSource": "pass1",
  "bestTextLength": 4208,
  "bestTextAlphaRatio": 0.749
}

File: sectionII_partA_data_digitized/pages/page-0197.json
{
  "sourcePdf": "2025 OCR SECT II PART A BEGINNING TO SA-450.pdf",
  "sourcePageNumber": 197,
  "globalPageIndex": 197,
  "width": 613.92,
  "height": 793.2,
  "text": ".--. \nASME BPVC.II.A-2025 SA-53/SA-53M \n9.2.4 For eddy current testing, the calibration pipe shall \ncontain, at the option of the manufacturer, any one of the \nfollowing calibration standards to establish a minimum sensi\u00ad\ntivity level for rejection. \n9.2.4.1 Drilled Hole-The calibration pipe shall contain \nthree holes spaced 120\u00b0 apart or four holes spaced 90\u00b0 apart, \nsufficiently separated longitudinally to ensure separately dis\u00ad\ntinguishable responses. The holes shall be drilled radially and \ncompletely through the pipe wall, care being taken to avoid \ndistortion of the pipe while drilling. Dependent upon the \nnominal pipe size, the calibration pipe shall contain the \nfollowing hole: \nNPS DN Diameter of Drilled Hole \n:51/2 :,; 15 0.039 In. [1.0 mm] \n> \u00bd :5 1\u00bc > 15 :,; 32 0.055 in. [1.4 mm] \n> 1\u00bc:,; 2 >32:550 0.071 in. [1.8 mm] \n> 2:,; 5 > 50:,; 125 0.087 in. [2.2 mm] \n>5 > 125 0.106 in. [2.7 mm] \n9.2.4.2 Transverse Tangential Notch-Using a round tool or \nfile with a \u00bc in. [6 mm] diameter, a notch shall be filed or \nmilled tangential to the surface and transverse to the longitu\u00ad\ndinal axis of the pipe. The notch shall have a depth not \nexceeding 12.5 % of the specified wall thickness of the pipe or \n0.012 in. [0.3 mm], whichever is the greater. \n9.2.4.3 Longitudinal Notch-A notch 0.031 in. [0.8 mm] or \nless in width shall be machined in a radial plane parallel to the \npipe axis on the outside surface of the pipe, to a depth not \nexceeding 12.5 % of the specified wall thickness of the pipe or \n0.012 in. [0.3 mm], whichever is the greater. The length of the \nnotch shall be compatible with the testing method. \n9.2.4.4 Compatibility-The calibration standards in the cali\u00ad\nbration pipe shall be compatible with the testing equipment and \nthe method being used. \n9.2.5 For flux leakage testing, the longitudinal calibration \nreference notches shall be straight-sided notches machined in a \nradial plane parallel to the pipe axis. For specified wall \nthicknesses less than 0.500 in. [12.7 mm], outside and inside \nnotches shall be used. For specified wall thicknesses equal to or \ngreater than 0.500 in. [12.7 mm], only an outside notch shall be \nused. The notch depth shall not exceed 12.5 % of the specified \nwall thickness, or 0.012 in. [0.3 mm], whichever is the greater. \nThe notch length shall not exceed 1 in. [25 mm], and the notch \nwidth shall not exceed the notch depth. Outside diameter and \ninside diameter notches shall be located sufficiently apart to \nallow separation and identification of the signals. \n9.2.6 Pipe containing one or more imperfections that pro\u00ad\nduce a signal equal to or greater than the signal produced by the \ncalibration standard shall be rejected or the area producing the \nsignal shall be rejected. \n9.2.6.1 Test signals produced by imperfections that cannot \nbe identified, or produced by cracks or crack-like \nimperfections, shall result in rejection of the pipe, unless it is \nrepaired and retested. To be accepted, the pipe shall pass the \nsame specification test to which it was originally subjected and \nthe remaining wall thickness shall not have been decreased \nbelow that permitted by the specification. It shall be permis\u00ad\nsible to reduce the outside diameter at the point of grinding by \nthe amount so removed. \n9.2.6.2 It shall be permissible to evaluate test signals pro\u00ad\nduced by visual imperfections in accordance with the provi\u00ad\nsions of Section 12. A few examples of such imperfections are \nstraightener marks, cutting chips, scratches, steel die stamps, \nstop marks, or pipe reducer ripple. \n9.2.7 The test methods described in Section 9 are not \nnecessarily capable of inspecting the end portion of pipes. This \ncondition is referred to as end effect. The length of the end \neffect shall be determined by the manufacturer and, if specified \nin the purchase order, reported to the purchaser. \n10. Permissible Variations in Weight (Mass) and \nDimensions \n10.1 Weight (Mass)-The weight (mass) of the pipe shall \nnot vary more than\u00b1 10 % from its specified weight (mass), as \nderived by multiplying its measured length by its specified \nweight (mass) per unit length, as given in Table X2.2 or Table \nX2.3, or as calculated using the relevant equation in ASME \nB36.10M. \nNo'!B 6-For pipe NPS 4 [DN 100] or smaller, the weight (mass) \ntolerance is applicable to the weights (masses) of the customary lifts of \npipe as produced for shipment by the mill. For pipe larger than NPS 4 [DN \n100], where individual lengths are weighed, the weight (mass) tolerance is \napplicable to the individual lengths. \n10.2 Diameter-For pipe NPS 1 \u00bd [DN 40] or smaller, the \noutside diameter at any point shall not vary more than \u00b1 1/64 in. \n[0.4 mm] from the specified outside diameter. For pipe NPS 2 \n[DN 50] or larger, the outside diameter shall not vary more \nthan \u00b1 1 % from the specified outside diameter. \n10.3 Thickness-The minimum wall thickness at any point \nshall be not more than 12.5 % under the specified wall \nthickness. The minimum wall thickness on inspection shall \nconform to the requirements given in Table X2.4. \n11. End Finish \n11.1 If ordered with plain ends, the pipe shall be furnished \nto the following practice, unless otherwise specified. \n11.1.1 NPS 1\u00bd [DN 40] or Smaller-Unless otherwise \nspecified in the purchase order, end finish shall be at the option \nof the manufacturer. \n11.1.2 Larger than NPS l\u00bd [DN 40]: \n11.1.2.1 Pipe of standard-weight or extra-strong weight, or \nin wall thickness less than 0.500 in. [12.7 mm], other than \ndouble extra-strong weight pipe, shall be plain-end beveled \nwith ends beveled to an angle of 30\u00b0, +5\u00b0, -0\u00b0, measured from \na line drawn perpendicular to the axis of the pipe, and with a \nroot face of 1/16 in. \u00b1 1/32 in. [1.6 mm \u00b1 0.8 mm]. \n145 \n11.1.2.2 Pipe with a specified wall thickness greater than \n0.500 in. [12.7 mm], and all double extra-strong weight pipe, \nshall be plain-end square cut. \n11.2 If ordered with threaded ends, the pipe ends shall be \nprovided with a thread in accordance with the gaging practice \nand tolerances of ANSI B 1.20.1. For standard-weight pipe NPS \n6 [DN 150] or smaller, refer to Table X3.l for threading data. \nFor standard-weight pipe NPS 8 [DN 200] or larger and all \nsizes of extra-strong weight pipe and double extra-strong \nweight pipe, refer to Table X3.2 for threading data. Threaded ",
  "words": [],
  "tableCount": 0,
  "noteCount": 0,
  "tabulaTablesPath": "tables_tabula/page-0197.json",
  "tabulaTablesCsv": "tables_tabula/page-0197.csv",
  "tabulaTableCount": 1,
  "bestTextPath": "best_text/pages/page-0197.txt",
  "bestTextSource": "pass1",
  "bestTextLength": 6354,
  "bestTextAlphaRatio": 0.7164
}
