Repository: Demigodofa/ASMEPurchaseOrderHelper

# ASMEPurchaseOrderHelper

PC UI tool to help purchasing agents generate correct ASME purchase orders. The active desktop flow reads normalized ASME JSONL data, applies policy rules, and generates copy-ready/exportable PO content.

## Source of truth (for agents/bots)
This README is the source of truth for rules, orientation, and guidance. The owner may use loose or exact language; if there is any ambiguity, confirm intent. Example: if they say "ordering requirements," confirm they mean "Ordering Information" (the official section name used in the PDFs).

File: sectionII_partA_data_digitized/pages/page-0198.json
{
  "sourcePdf": "2025 OCR SECT II PART A BEGINNING TO SA-450.pdf",
  "sourcePageNumber": 198,
  "globalPageIndex": 198,
  "width": 612.48,
  "height": 792.0,
  "text": "SA-53/SA-53M ASME BPVC.II.A-2025 \npipe NPS 4 [DN 100] or larger shall have thread protectors on \nthe ends not protected by a coupling. \n11.3 If ordered with couplings, one end of each length of \npipe shall be provided with a coupling manufactured in \naccordance with Specification A865/ A865M. The coupling \nthreads shall be in accordance with the gaging practice of ANSI \nB 1.20.1. The coupling shall be applied handling-tight, unless \npower-tight is specified in the purchase order. Couplings are to \nbe made of steel. Taper-tapped couplings shall be furnished on \nall threaded pipe NPS 2\u00bd [DN 65] or larger. For pipe smaller \nthan NPS 2\u00bd [DN 65], it is regular practice to furnish \nstraight-tapped couplings for standard-weight pipe and taper\u00ad\ntapped couplings for extra-strong and double extra-strong \nweight pipe. If taper-tapped couplings are required for \nstandard-weight pipe smaller than NPS 2\u00bd [DN 65], it is \nrecommended that line pipe threads in accordance with API \nSpecification 5B be ordered. The taper-tapped couplings pro\u00ad\nvided on line pipe in such sizes may be used on mill-threaded \nstandard-weight pipe of the same size. \n12. Workmanship, Finish, and Appearance \n12.1 The pipe manufacturer shall explore a sufficient num\u00ad\nber of visual surface imperfections to provide reasonable \nassurance that they have been properly evaluated with respect \nto depth. \n12.2 Surface imperfections that penetrate more than 12.5 % \nof the specified wall thickness or encroach on the minimum \nwall thickness shall be considered defects. Pipe with defects \nshall be given one or more of the following dispositions: \n12.2.1 The defect shall be removed by grinding, provided \nthat the remaining wall thickness is within specified limits, \n12.2.2 Type S pipe and the parent metal of Type E pipe, \nexcept within \u00bd in. [13 mm] of the fusion line of the \nelectric-resistance-weld seam, are permitted to be repaired in \naccordance with the welding provisions of 12.5. Repair weld\u00ad\ning of Type F pipe and the weld seam of Type E pipe is \nprohibited. \n12.2.3 The section of pipe containing the defect shall be cut \noff within the limits of requirement on length, or rejected. \n12.3 At the purchaser's discretion, pipe shall be subjected to \nrejection if surface defects repaired in accordance with 12.2 are \nnot scattered, but appear over a large area in excess of what is \nconsidered a workmanlike finish. Disposition of such pipe shall \nbe a matter of agreement between the manufacturer and the \npurchaser. \n12.4 For the removal of imperfections and defects by \ngrinding, a smooth curved surface shall be maintained, and the \nwall thickness shall not be decreased below that permitted by \nthis specification. It shall be permissible to reduce the outside \ndiameter at the point of grinding by the amount so removed. \n12.5 Weld repair shall only be permitted with the approval \nof the purchaser and in accordance with Specification A530/ \nA530M. \n12.6 The finished pipe shall be reasonably straight. \n12.7 The pipe shall contain no dents greater than 10 % of \nthe pipe diameter or \u00bc in. [6 mm], whichever is smaller, \n146 \nmeasured as the gap between the lowest point of the dent and \na prolongation of the original contour of the pipe. Cold-formed \ndents deeper than 1/s in. [3 mm] shall be free of sharp-bottomed \ngouges; it shall be permissible to remove the gouges by \ngrinding, provided that the remaining wall thickness is within \nspecified limits. The length of the dent in any direction shall \nnot exceed one half the specified outside diameter of the pipe. \n13. Number of Tests \n13.1 Except as required by 13.2, one of each of the tests \nspecified in Section 7 shall be made on test specimens taken \nfrom one length of pipe from each lot of each pipe size. For \ncontinuous-welded pipe, each lot shall contain no more than 25 \ntons [23 Mg] of pipe for pipe sizes NPS 1 \u00bd [DN 40] and \nsmaller, and no more than 50 tons [ 45 Mg] of pipe for pipe \nsizes larger than NPS 1 \u00bd [DN 40]. For seamless and electric\u00ad\nresistance-welded pipe, a lot shall contain no more than one \nheat, and at the option of the manufacturer shall contain no \nmore than 500 lengths of pipe (as initially cut after the final \npipe-forming operation, prior to any further cutting to the \nrequired ordered lengths) or 50 tons [45 Mg] of pipe. \n13.2 The number of flattening tests for electric-resistance\u00ad\nwelded pipe shall be in accordance with 7.3.3.2 or 7.3.3.3, \nwhichever is applicable. \n13.3 Except as allowed by 9.2, each length of pipe shall be \nsubjected to the hydrostatic test (see Section 8). \n14. Retests \n14.1 Except for flattening tests of electric-resistance-welded \npipe, if the results of a mechanical test for a lot fail to conform \nto the applicable requirements specified in Section 7, the lot \nshall be rejected unless tests of additional pipe from the \naffected lot of double the number originally tested are subse\u00ad\nquently made and each such test conforms to the specified \nrequirements. Only one retest of any lot will be permitted. Any \nindividual length of pipe that conforms to the test requirements \nis acceptable. Any individual length of pipe that does not \nconform to the test requirements may be resubmitted for test \nand will be considered acceptable if tests taken from each pipe \nend conform to the specified requirements. \n14.2 Electric-Resistance-Welded Pipe Produced in Single \nLengths-If any flattening test result fails to conform to the \nrequirements specified in 7.3.3, the affected single length shall \nbe rejected unless the failed end is subsequently retested using \nthe same weld orientation as the failed test and a satisfactory \ntest result is obtained before the pipe's length is reduced by \nsuch testing to less than 80 % of its length after the initial \ncropping. \n14.3 Electric-Resistance-Welded Pipe Produced in Multiple \nLengths-If any flattening test result fails to conform to the \nrequirements specified in 7.3.3, the affected multiple length \nshall be rejected or flattening tests shall be made using a test \nspecimen taken from each end of each individual length in the \nfailed multiple length. For each pipe end, such tests shall be \nmade with the weld alternately at 0\u00b0 and 90\u00b0 from the line of \ndirection of force. Individual lengths are considered acceptable \nif the test results for both pipe ends conform to the specified \nrequirements. ",
  "words": [],
  "tableCount": 0,
  "noteCount": 0,
  "bestTextPath": "best_text/pages/page-0198.txt",
  "bestTextSource": "pass1",
  "bestTextLength": 6372,
  "bestTextAlphaRatio": 0.763
}

File: sectionII_partA_data_digitized/pages/page-0199.json
{
  "sourcePdf": "2025 OCR SECT II PART A BEGINNING TO SA-450.pdf",
  "sourcePageNumber": 199,
  "globalPageIndex": 199,
  "width": 613.92,
  "height": 793.2,
  "text": "'-.__.,,. \nASME BPVC.II.A-2025 SA-53/SA-53M \n15. Test Methods \n15.1 The test specimens and the tests required by this \nspecification shall conform to those described in the latest issue \nof Test Methods and Definitions A370. \n15.2 Each longitudinal tension test specimen shall be taken \nfrom a pipe end and shall not be flattened between the gage \nmarks. \n15.3 Test specimens for bend tests and flattening tests shall \nbe taken from pipe. Test specimens for flattening tests shall be \nsmooth on the ends and free from burrs. \n15.4 Tests shall be conducted at room temperature. \n16. Lengths \n16.1 Unless otherwise specified, pipe lengths shall be in \naccordance with the following regular practices: \n16.1.1 Except as allowed by 16.1.2 and 16.1.4, pipe lighter \nthan extra-strong weight shall be in single-random lengths of \n16 to 22 ft [4.88 to 6.71 m], with not more than 5 % of the total \nnumber of threaded lengths furnished being jointers (two \npieces coupled together). \n16.1.2 For plain-end pipe lighter than extra-strong weight, it \nshall be permissible for not more than 5 % of the total number \nof pipe to be in lengths of 12 to 16 ft [3.66 to 4.88 m]. \n16.1.3 Pipe of extra-strong weight or heavier shall be in \nrandom lengths of 12 to 22 ft [3.66 to 6.71 m], except that it \nshall be permissible for not more than 5 % of the total of pipe \nto be in lengths of 6 to 12 ft [1.83 to 3.66 m]. \n16.1.4 For extra-strong weight or lighter pipe ordered in \ndouble-random lengths, the minimum lengths shall be not less \nthan 22 ft [6.71 m] and the minimum average length for the \norder shall be not less than 35 ft [10.67 m]. \n16.1.5 For pipe heavier than extra-strong weight ordered in \nlengths longer than single random, the lengths shall be as \nagreed upon between the manufacturer and the purchaser. \n16.1.6 If pipe is furnished threaded and coupled, the length \nshall be measured to the outer face of the coupling. \n17. Galvanized Pipe \n17 .1 Galvanized pipe ordered under this specification shall \nbe coated with zinc inside and outside by the hot-dip process. \nThe zinc used for the coating shall be any grade of zinc \nconforming to Specification B6. The galvanized pipe shall be \nfree from uncoated areas, blisters, flux deposits, and gross \ndross inclusions. Lumps, projections, globules, or heavy de\u00ad\nposits of zinc which will interfere with the intended use of the \nmaterial will not be permitted. \n17.2 Weight (Mass) per Unit Area of Coating-The weight \n(mass) per unit area of zinc coating shall be not less than 1.8 \noz/ft 2 [0.55 kg/m 2 ] as determined from the average results of \nthe two specimens taken for test in the manner prescribed in \n17.5 and not less than 1.6 oz/ft2 [0.49 kg/m 2 ] for each of these \nspecimens. The weight (mass) per unit area of coating, ex\u00ad\npressed in ounces per square foot [kilograms per square metre] \nshall be calculated by dividing the total weight (mass) of zinc, \ninside plus outside, by the total area, inside plus o\u00b5tside, of the \nsurface coated. Each specimen shall have not less than 1.3 \noz/ft2 [0.40 kg/m 2 ] of zinc coating on each surface, calculated \nby dividing the total weight (mass) of zinc on the given surface \n( outside or inside) by the area of the surface coated ( outside or \ninside). \n17.3 Weight (Mass) per Unit Area of Coating Test-The \nweight (mass) per unit area of zinc coating shall be determined \nby stripping tests in accordance with Test Method A90/ A90M. \n17.4 Test Specimens-Test specimens for determination of \nweight (mass) per unit area of coating shall be cut approxi\u00ad\nmately 4 in. [100 mm] in length. \n17.5 Number of Tests-Two test specimens for the determi\u00ad\nnation of weight (mass) per unit area of coating shall be taken, \none from each end of one length of galvanized pipe selected at \nrandom from each lot of 500 lengths, or fraction thereof, of \neach size. \n17.6 Retests-If the weight (mass) per unit area of coating \nof any lot does not conform to the requirements specified in \n17 .2, retests of two additional pipes from the same lot shall be \nmade, each of which shall conform to the specified require\u00ad\nments. \n17. 7 If pipe ordered under this specification is to be \ngalvanized, the tension, flattening, and bend tests shall be made \non the base material before galvanizing, if practicable. If \nspecified, results of the mechanical tests on the base material \nshall be reported to the purchaser. If it is impracticable to make \nthe mechanical tests on the base material before galvanizing, it \nshall be permissible to make such tests on galvanized samples, \nand any flaking or cracking of the zinc coating shall not be \nconsidered cause for rejection. If galvanized pipe is bent or \notherwise fabricated to a degree that causes the zinc coating to \nstretch or compress beyond the limit of elasticity, some flaking \nof the coating is acceptable. \n18. Inspection \n18.1 The inspector representing the purchaser shall have \nentry, at all times while work on the contract of the purchaser \nis being performed, to all parts of the manufacturer's works \nthat concern the manufacture of the pipe ordered. The manu\u00ad\nfacturer shall afford the inspector all reasonable facilities to be \nsatisfied that the pipe is being furnished in accordance with this \nspecification. All tests ( except product analysis) and inspection \nshall be made at the place of manufacture prior to shipment, \nunless otherwise specified, and shall be so conducted as not to \ninterfere unnecessarily with the operation of the works. \n19. Rejection \n19.1 The purchaser is permitted to inspect each length of \npipe received from the manufacturer and, if it does not meet the \nrequirements of this specification based upon the inspection \nand test method as outlined in the specification, the length shall \nbe rejected and the manufacturer shall be notified. Disposition \nof rejected pipe shall be a matter of agreement between the \nmanufacturer and the purchaser. \n19.2 Pipe found in fabrication or in installation to be \nunsuitable for the intended use, under the scope and require\u00ad\nments of this specification, shall be set aside and the manufac\u00ad\nturer notified. Such pipe shall be subject to mutual investiga\u00ad\ntion as to the nature and severity of the deficiency and the \n147 ",
  "words": [],
  "tableCount": 0,
  "noteCount": 0,
  "bestTextPath": "best_text/pages/page-0199.txt",
  "bestTextSource": "pass1",
  "bestTextLength": 6240,
  "bestTextAlphaRatio": 0.7474
}

File: sectionII_partA_data_digitized/pages/page-0200.json
{
  "sourcePdf": "2025 OCR SECT II PART A BEGINNING TO SA-450.pdf",
  "sourcePageNumber": 200,
  "globalPageIndex": 200,
  "width": 612.48,
  "height": 792.0,
  "text": "SA-53/SA-53M ASME BPVC.II.A-2025 \nforming or installation, or both, conditions involved. Disposi\u00ad\ntion shall be a matter for agreement. \n20. Certification \n20.1 The manufacturer or supplier shall, upon request, \nfurnish to the purchaser a certificate of compliance stating that \nthe material has been manufactured, sampled, tested, and \ninspected in accordance with this specification (including \nyear-date), and has been found to meet the requirements. \n20.2 Test Report-For Types E and S, the manufacturer or \nsupplier shall furnish to the purchaser a chemical analysis \nreport for the elements given in Table 1. \n20.3 EDI-A certificate of compliance or test report printed \nfrom, or used in, electronic form from an electroni~ data \ninterchange (EDI) transmission shall be regarded as havmg the \nsame validity as a counterpart printed in the certifier's facility. \nThe use and format of the EDI document are subject to \nagreement between the purchaser and the manufacturer or \nsupplier. \nNoJE 7-EDI is the computer to computer exc;hange of business \ninformation in a standard format such as ANSI ASC X12. \n20.4 Notwithstanding the absence of a signature, the orga\u00ad\nnization submitting the certificate of compliance or test report \nis responsible for its content. \n21. Product Marking \n21.1 Except as allowed by 21.5 and 21.6, each length of \npipe shall be legibly marked in the following sequence to \nshow: \n21.1.1 Manufacturer's name or mark, \n21.1.2 Specification number (year-date not required), \nNorn 8-Pipe that complies with m~ltipl~ compatible spe~ifi.ca~ons \nmay be marked with the appropriate designation for each specification. \n21.1.3 Size (NPS and weight class, schedule number, or \nspecified wall thickness; or specified outside diameter and \nspecified wall thickness), \n21.1.4 Grade (A or B), \n21.1.5 Type of pipe (F, E, or S), \n21.1.6 Test pressure, seamless pipe only (if applicable, in \naccordance with Table 4), \n21.1.7 Nondestructive electric test, seamless pipe only (if \napplicable, in accordance with Table 4), \n21.2 Unless another marking format is specified in the \npurchase order, length shall be marked in feet and tenths o~ a \nfoot or metres to two decimal places, dependent upon the umts \nto ;hich the pipe was ordered. The location of such marking \nshall be at the option of the manufacturer. \nTABLE 4 Marking of Seamless Pipe \nHydro NOE Marking \nYes No Test pressure \nNo Yes NOE \nYes Yes Test Pressure/NOE \n21.3 Heat number, lot number, run number, or a combina\u00ad\ntion thereof shall be marked at the option of the manufacturer, \nunless specific marking is specified in the purchase order; The \nlocation of such marking shall be at the option of the \nmanufacturer. \n21.4 Any additional information desired by the manufac\u00ad\nturer or specified in the purchase order. \n21.5 For pipe NPS 1 \u00bd [DN 40] and smaller that is bundled, \nit shall be permissible to mark the required information on a tag \nsecurely attached to each bundle. \n21.6 If pipe sections are cut into shorter lengths by a \nprocessor for resale as pipe, the processor shall transfer the \ncomplete identification, including the name or brand of the \nmanufacturer, to each unmarked cut length, or to metal tags \nsecurely attached to unmarked pipe bundled in accordance with \nthe requirements of 21.5. The same material designation shall \nbe included with the information transferred, and the proces\u00ad\nsor's name, trademark, or brand shall be added. \n148 \n21.7 Bar Coding-In addition to the requirements in 21.1, \n21.5, and 21.6, bar coding is acceptable as a supplementary \nidentification method. It is recommended that bar coding be \nconsistent with the Automotive Industry Action Group (AIAG) \nstandard prepared by the Primary Metals Subcommittee of the \nAIAG Bar Code Project Team. \n22. Government Procurement \n22.1 If specified in the contract, the pipe shall be preserved, \npackaged, and packed in accordance with the require~ents ?f \nMIL-STD-163. The applicable levels shall be as specified m \nthe contract. Marking for shipment of such pipe shall be in \naccordance with Fed. Std. No. 123 for civil agencies and \nMIL-STD-129 or Fed. Std. No. 183 if continuous marking is \nrequired, for military agencies. \n22.2 Inspection-Unless otherwise specified in the contract, \nthe manufacturer is responsible for the performance of all \ninspection and test requirements specified herein. Except as \notherwise specified in the contract, the manufacturer shall use \nits own or any other suitable facilities for performing the \ninspection and test requirements specified herein, unless oth\u00ad\nerwise disapproved by the purchaser in the contract or purchase \norder. The purchaser shall have the right to perform any of the \ninspections and tests set forth in this specification where \ndeemed necessary to ensure that the pipe conforms to the \nspecified requirements. \n23. Packaging and Package Marking \n23.1 If specified in the purchase order, packaging, marking, \nand loading for shipment shall be in accordance with those \nprocedures recommended by Practices A700. \n24. Keywords \n24.1 black steel pipe; seamless steel pipe; steel pipe; welded \nsteel pipe; zinc coated steel pipe ",
  "words": [],
  "tableCount": 0,
  "noteCount": 0,
  "tabulaTablesPath": "tables_tabula/page-0200.json",
  "tabulaTablesCsv": "tables_tabula/page-0200.csv",
  "tabulaTableCount": 0,
  "bestTextPath": "best_text/pages/page-0200.txt",
  "bestTextSource": "pass1",
  "bestTextLength": 5159,
  "bestTextAlphaRatio": 0.7629
}

File: sectionII_partA_data_digitized/pages/page-0201.json
{
  "sourcePdf": "2025 OCR SECT II PART A BEGINNING TO SA-450.pdf",
  "sourcePageNumber": 201,
  "globalPageIndex": 201,
  "width": 613.92,
  "height": 793.2,
  "text": "ASME BPVC.II.A-2025 SA-53/SA-53M \nSUPPLEMENTARY REQUIREMENTS \nThe following supplementary requirements shall apply only when specified in the purchase order. \nThe purchaser may specify a different frequency of test than is provided in the supplementary \nrequirement. Subject to agreement between the purchaser and manufacturer, retest and retreatment \nprovisions of these supplementary requirements may also be modified. \nSl. Flattening Test, Seamless Pipe \nSl.1 A test specimen at least 2\u00bd in. [60 mm] in length shall \nbe flattened cold between parallel plates in two steps. During \nthe first step, which is a test for ductility, except as allowed by \nS 1.3, S 1.4, and S 1.5, no cracks or breaks on the inside, outside, \nor end surfaces shall be present before the distance between the \nplates is less than the value of H calculated as follows: \nH = (1 +e)tl(e+t!D) \nwhere: \nH = distance between flattening plates, in. [mm], \ne = deformation per unit length (constant for a given grade \nof steel, 0.09 for Grade A, and 0.07 for Grade B), \nt = specified wall thickness, in. [mm], and \nD = specified outside diameter, in. [mm] \nThe H values have been calculated for standard-weight and \nextra-heavy weight pipe from NPS 2V2 to NPS 24 [DN 65 to \nDN 600], inclusive, and are given in Table X2.1. \nSl.2 During the second step, which is a test for soundness, \nthe flattening shall be continued until the test specimen breaks \nor the opposite sides of the test specimen meet. Evidence of \nlaminated or unsound material that is revealed during the entire \nflattening test shall be cause for rejection. \nSl.3 Surface imperfections in the test specimen before \nflattening, but revealed during the first step of the flattening \ntest, shall be judged in accordance with the finish requirements \nin Section 12. \nS 1.4 Superficial ruptures as a result of surface imperfections \nshall not be cause for rejection. \nSl.5 For pipe with a D-to-t ratio less than 10, because the \nstrain imposed due to geometry is unreasonably high on the \ninside surface at the 6 and 12 o'clock locations, cracks at such \nlocations shall not be cause for rejection. \nSl.6 One test shall be made on test specimens taken from \none length of pipe from each lot of each pipe size. A lot shall \ncontain no more than one heat, and at the option of the \nmanufacturer shall contain no more than 500 lengths of pipe \n(as initially cut after the final pipe-forming operation, prior to \nany further cutting to the required ordered lengths) or 50 tons \n[ 45 Mg] of pipe. \nS 1. 7 If the results of a test for a lot fail to conform to the \napplicable requirements, the lot shall be rejected unless tests of \nadditional pipe from the affected lot of double the number \noriginally tested are subsequently made and each such test \nconforms to the specified requirements. Only one retest of any \nlot will be permitted. Any individual length of pipe that \nconforms to the test requirements is acceptable. Any individual \nlength of pipe that does not conform to the test requirements \nmay be resubmitted for test and will be considered acceptable \nif tests taken from each pipe end conform to the specified \nrequirements. \nAPPENDIXES \n(Nonmandatory Information) \nXl. DEFINITIONS OF TYPES OF PIPE \nXl.1 Type F, Furnace-Butt-Welded Pipe, Continuous-\nWelded Pipe-Pipe produced in multiple lengths from \ncoiled skelp and subsequently cut into individual lengths, \nhaving its longitudinal butt joint forge welded by the mechani\u00ad\ncal pressure developed in rolling the hot-formed skelp through \na set of round pass welding rolls. \nXl.2 Type E, Electric-Resistance-Welded Pipe-Pipe pro\u00ad\nduced in single lengths, or in multiple lengths from coiled \nskelp and subsequently cut into individual lengths, having a \n149 \nlongitudinal butt joint wherein coalescence is produced by the \nheat obtained from resistance of the pipe to the flow of electric \ncurrent in a circuit of which the pipe is a part, and by the \napplication of pressure. \nXl.3 Type S, Seamless Pipe-Pipe made without a welded \nseam. It is manufactured by hot working steel and, if necessary, \nby subsequently cold finishing the hot-worked tubular product \nto produce the desired shape, dimensions, and properties. ",
  "words": [],
  "tableCount": 0,
  "noteCount": 0,
  "tabulaTablesPath": "tables_tabula/page-0201.json",
  "tabulaTablesCsv": "tables_tabula/page-0201.csv",
  "tabulaTableCount": 0,
  "bestTextPath": "best_text/pages/page-0201.txt",
  "bestTextSource": "pass1",
  "bestTextLength": 4214,
  "bestTextAlphaRatio": 0.7717
}

File: sectionII_partA_data_digitized/pages/page-0216.json
{
  "sourcePdf": "2025 OCR SECT II PART A BEGINNING TO SA-450.pdf",
  "sourcePageNumber": 216,
  "globalPageIndex": 216,
  "width": 612.48,
  "height": 792.0,
  "text": "SA-105 /SA-105M ASME BPVC.II.A-2025 \nSpecification for \nCarbon Steel Forgings for Piping Applications \n1. Scope \n1.1 This specification covers forged carbon steel piping \ncomponents for ambient- and higher-temperature service in \npressure systems. Included are flanges, fittings, valves, and \nsimilar parts ordered either to dimensions specified by the \npurchaser or to dimensional standards such as the MSS, \nASME, and API specifications referenced in Section 2. Forg\u00ad\nings made to this specification are limited to a maximum \nweight of 10 000 lb [ 4540 kg]. Larger forgings may be ordered \nto Specification A266/A266M. Tubesheets and hollow cylin\u00ad\ndrical forgings for pressure vessel shells are not included \nwithin the scope of this specification. Although this specifica\u00ad\ntion covers some piping components machined from rolled bar \nand seamless tubular products (see 5.2), it does not cover raw \nmaterial produced in these product forms. \n1.2 Supplementary requirements are provided for use when \nadditional testing or inspection is desired. These shall apply \nonly when specified individually by the purchaser in the order. \n1.3 Specification A266/ A266M covers other steel forgings \nand Specifications A675/A675M and A696 cover other steel \nbars. \n1.4 This specification is expressed in both inch-pound units \nand SI units. However, unless the order specifies the applicable \n\"M\" specification designation (SI units), the material shall be \nfurnished to inch-pound units. The values stated in either SI \nunits or inch-pound units are to be regarded separately as \nstandard. Within the text, the SI units are shown in brackets. \nThe values stated in each system may not be exact equivalents; \ntherefore, each system shall be used independently of the other. \nCombining values from the two systems may result in non\u00ad\nconformance with the standard. \nNorn 1-Toe dimensionless designator NPS (nominal pipe size) has \nbeen substituted in this standard for such traditional terms as \"nominal \ndiameter,\" \"size,\" and \"nominal size.\" \n1.5 This international standard was developed in accor\u00ad\ndance with internationally recognized principles on standard\u00ad\nization established in the Decision on Principles for the \nDevelopment of International Standards, Guides and Recom\u00ad\nmendations issued by the World Trade Organization Technical \nBarriers to Trade (TBT) Committee. \n2. Referenced Documents \n2.1 In addition to those reference documents listed in \nSpecification A961/A961M, the following list of standards \napply to this specification: \n2.2 ASTM Standards: \nA266/ A266M Specification for Carbon Steel Forgings for \nPressure Vessel Components \nA675/A675M Specification for Steel Bars, Carbon, Hot\u00ad\nWrought, Special Quality, Mechanical Properties \n164 \nA696 Specification for Steel Bars, Carbon, Hot-Wrought or \nCold-Finished, Special Quality, for Pressure Piping Com\u00ad\nponents \nA788/A788M Specification for Steel Forgings, General Re-\nquirements \u2022 \nA961/A961M Specification for. Common Requirements for \nSteel Flanges, Forged Fittings, Valves, and Parts for \nPiping Applications \n2.3 MSS Standards: \nSP 44 Standard for Steel Pipe Line Flanges ",
  "words": [],
  "tableCount": 0,
  "noteCount": 0,
  "bestTextPath": "best_text/pages/page-0216.txt",
  "bestTextSource": "pass1",
  "bestTextLength": 3139,
  "bestTextAlphaRatio": 0.7741
}

File: sectionII_partA_data_digitized/pages/page-0218.json
{
  "sourcePdf": "2025 OCR SECT II PART A BEGINNING TO SA-450.pdf",
  "sourcePageNumber": 218,
  "globalPageIndex": 218,
  "width": 612.48,
  "height": 792.0,
  "text": "SA-105/SA-10SM ASME BPVC.II.A-2025 \nTABLE 2 Mechanical RequirementsA \nTensile strength, min, ksi [MPa] \nYield strength, min, ksi [MPa] 8 \nElongation in 2 in. or 50 mm, min, %: \nBasic minimum elongation for walls o/,e in. [7.9 mm] \nand over in thickness, strip tests. \nWhen standard round 2-in. or 50-mm gauge length or \nsmaller proportionally sized specimen with the gauge \nlength equal to 4D is used \nFor strip tests, a deduction for each V.2 -in. [0.8-mm] \ndecrease in wall thickness below o/1e in. [7.9 mm] \nfrom the basic minimum elongation \nof the percentage points of Table 3 \nReduction of area, min, % 0 \nHardness, HBW, max \nA For small forgings, see 8.3.4. \n70 [485] \n36 [250] \n30 \n22 \n30 \n197 \n8 Determined by either the 0.2 % offset method or the 0.5 % extension-under-load \nmethod. \nc See Table 3 for computed minimum values. \n\u00b0 For round specimens only. \nTABLE 3 Computed Minimum Values \n______ W_a_ll_T_h_ic_kn_e_ss ______ Elongation in 2 in. or 50 \nin. \no/,e (0.312) \n%2 (0.281) \n\u00bc(0.250) \n7 /32 (0.219) \n'\u00bde (0.188) \n%2(0.156) \n1/e (0.125) \n%2(0.094) \n1/,e (0.062) \nmm \n7.9 \n7.1 \n6.4 \n5.6 \n4.8 \n4.0 \n3.2 \n2.4 \n1.6 \nmm, min,% \n30.00 \n28.50 \n27.00 \n25.50 \n24.00 \n22.50 \n21.00 \n19.50 \n18.00 \nNote-The above table gives the computed minimum elongation values for \neach V.2-in. [0.8-mm] decrease in wall thickness. Where the wall thickness lies \nbetween two values shown above, the minimum elongation value is determined by \nthe following equation: \nE = 48T+ 15.00 \nwhere: \nE = elongation in 2 in. or 50 mm, %, and \nT = actual thickness of specimen, in. \nthis positioning, the test specimen shall be positioned as near as \npossible to the prescribed location. \n8.3 Tension Tests: \n8.3.1 One tension test shall be made for each heat of \nas-forged components. \n8.3.2 One tension test shall be made from each heat-treating \ncharge. If more than one heat is included in such a charge, each \nheat shall be tested. \n8.3.2.1 When forgings of different shapes are included in the \nsame heat-treating charge, the test specimen shall be obtained \nfrom the heaviest cross-section of the thickest forging, except \nfor hubbed flanges (see 8.3.3). The test specimen shall repre\u00ad\nsent all forgings from the same heat and heat-treating charge \nwhose maximum thicknesses do not exceed the thickness of the \ntest forging. \n8.3.2.2 When the heat-treating temperatures are the same \nand the furnaces (either batch or continuous type), are con\u00ad\ntrolled within \u00b125 \u00b0F [\u00b114 \u00b0C] and equipped with recording \npyrometers so that complete records of heat treatment are \navailable, then one tension test from each heat is required \ninstead of one test from each heat in each heat-treatment \ncharge. The test specimen material shall be included with a \nfurnace charge. \n8.3.3 Testing shall be performed as specified in Specifica\u00ad\ntion A961/A961M. The largest feasible round specimen shall \nbe used except when hollow cylindrically shaped parts are \nmachined from seamless tubulars, When hollow cylindrically \nshaped parts are machined from seamless tubular materials, \nstrip tests may be used. The tension test specimen shall be \nobtained from a production forging, or from an integral \nprolongation representative of the hub location of a flange, or \nthe heaviest cross section of a fitting, valve, or other part within \nthe scope of this specification. \n8.3.4 Forgings too small to permit obtaining a subsize \nspecimen of 0.250 in. [6.35 mm] diameter or larger parallel to \nthe dimension of maximum working, and produced in equip\u00ad\nment unsuitable for the production of a separately forged test \nbar such as an automatic or semi-automatic press, may be \naccepted on the basis of hardness only. One percent of the \nforgings per lot, where a lot is the product from a heat, or, if \nheat treated, the product of a heat per furnace charge, or ten \nforgings, whichever is the lesser number, shall be selected at \nrandom, prepared, and tested using the standard Brinell test. \nThe locations of the indentations shall be at the option of the \nmanufacturer but shall be selected to be representative of the \nforging as a whole. One indentation per forging shall be \nrequired but additional indentations may be made to establish \nthe representative hardness. The hardness of all forgings so \ntested shall be 137 to 197 HBW inclusive. \n8.4 Hardness Tests: \n8.4.1 Two hardness tests shall be made for each heat of \nas-forged components. When more than one forging is pro\u00ad\nduced from each heat, a minimum of two forgings shall be \ntested with one reading from each forging. When only one \nforging is produced, it shall be tested in two locations. \n8.4.2 Except when only one forging is produced, a mini\u00ad\nmum of two forgings shall be hardness tested per batch or \ncontinuous run as defined in 8.3.2.2 to ensure that forgings are \nwithin the hardness limits given in Table 2. When only one \nforging is produced, it shall be hardness tested in two locations \nto ensure it is within the hardness limits given in Table 2. \n166 \n8.4.3 Testing shall be as specified in Specification A961/ \nA961M. The purchaser may verify that the requirement has \nbeen met by testing at any location on the forging, provided \nsuch testing does not render the forging useless. \n9. Hydrostatic Tests \n9.1 Such tests shall be conducted by the forging manufac\u00ad\nturer only when Supplementary Requirement S57 in Specifi\u00ad\ncation A961/A961M is specified. \n10. Retreatment \n10.1 If the results of the mechanical tests do not conform to \nthe requirement specified, the manufacturer may heat treat or \nreheat treat the forgings as applicable and repeat the test \nspecified in Section 8. ",
  "words": [],
  "tableCount": 0,
  "noteCount": 1,
  "tabulaTablesPath": "tables_tabula/page-0218.json",
  "tabulaTablesCsv": "tables_tabula/page-0218.csv",
  "tabulaTableCount": 3,
  "bestTextPath": "best_text/pages/page-0218.txt",
  "bestTextSource": "pass1",
  "bestTextLength": 5623,
  "bestTextAlphaRatio": 0.7147
}

File: sectionII_partA_data_digitized/pages/page-0220.json
{
  "sourcePdf": "2025 OCR SECT II PART A BEGINNING TO SA-450.pdf",
  "sourcePageNumber": 220,
  "globalPageIndex": 220,
  "width": 612.48,
  "height": 792.0,
  "text": "SA-105/SA-105M ASME BPVC.II.A-2025 \nSUPPLEMENTARY REQUIREMENTS \nThe following supplementary requirements shall apply only when specified by the purchaser in the \ninquiry, contract, and order. \nSl. Hardness \nS 1.1 The purchaser may check the hardness of any or all \nforgings supplied at any location on the forging and the \nhardness shall be 137 to 197 HBW. All forgings not within the \nspecified hardness range shall be rejected. \nS2. Heat Treatment \nS2.1 All forgings shall be heat treated as specified by the \npurchaser. \nS2.2 When forgings not requiring heat treatment by 6.1 are \nsupplied heat treated by purchaser request, the basis for \ndetermining conformance with Table 2 and Table 3 shall be \nhardness testing per 8.4 and either (J) tensile testing of heat \ntreated forgings per 8.2, or (2) tensile tests from as-forged \nforgings or separately forged test blanks, as agreed upon \nbetween the supplier and purchaser. \nS2.3 When test reports are required, and tensile test results \nwere obtained from as-forged forgings or as-forged test blanks, \nit shall be so indicated on the test report. \nS2.4 fu addition to the marking required by Section 15, this \nspecification shall be followed by the letter: A for annealed, N \nfor normalized, NT for normalized and tempered, or QT for \nquenched and tempered, as appropriate. \n168 \nS3. Marking Small Forgings \nS3.1 For small products where the space for marking is less \nthan 1 in. [25 mm] in any direction, test reports are mandat01y \nand marking may be restricted to only such symbols or codes \nas are necessary to identify the parts with test reports. \nS3.2 When the configuration or size does not permit mark\u00ad\ning directly on the forging, the marking method shall be a \nmatter of agreement between the manufacturer and the pur\u00ad\nchaser. \nS4. Carbon Equivalent \nS4.1 The maximum carbon equivalent, based on heat \nanalysis, shall be 0.47 for forgings with a maximum section \nthickness of 2 in. or less, and 0.48 for forgings with a \nmaximum section thickness of greater than 2 in. \nS4.2 Determine the carbon equivalent (CE) as follows: \nCE= C + Mn/6 + ( Cr+ Mo+ V)/5+ (Ni+ Cu)/15 \nS4.3 A lower maximum carbon equivalent may be agreed \nupon between the supplier and the purchaser. ",
  "words": [],
  "tableCount": 0,
  "noteCount": 0,
  "tabulaTablesPath": "tables_tabula/page-0220.json",
  "tabulaTablesCsv": "tables_tabula/page-0220.csv",
  "tabulaTableCount": 0,
  "bestTextPath": "best_text/pages/page-0220.txt",
  "bestTextSource": "pass1",
  "bestTextLength": 2231,
  "bestTextAlphaRatio": 0.7485,
  "camelotTablesPath": "camelot_tables/page-0220.json",
  "camelotTablesCsv": "camelot_tables/page-0220.csv",
  "camelotTableCount": 1
}
