Repository: Demigodofa/ASMEPurchaseOrderHelper

# ASMEPurchaseOrderHelper

PC UI tool to help purchasing agents generate correct ASME purchase orders. The active desktop flow reads normalized ASME JSONL data, applies policy rules, and generates copy-ready/exportable PO content.

## Source of truth (for agents/bots)
This README is the source of truth for rules, orientation, and guidance. The owner may use loose or exact language; if there is any ambiguity, confirm intent. Example: if they say "ordering requirements," confirm they mean "Ordering Information" (the official section name used in the PDFs).

File: sectionII_partA_data_digitized/pages/page-0222.json
{
  "sourcePdf": "2025 OCR SECT II PART A BEGINNING TO SA-450.pdf",
  "sourcePageNumber": 222,
  "globalPageIndex": 222,
  "width": 612.48,
  "height": 792.0,
  "text": "SA-106/SA-106M ASME BPVC.II.A-2025 \nSpecification for \nSeamless Carbon Steel Pipe for High-Temperature Service \n1. Scope \n1.1 This specification covers seamless carbon steel pipe for \nhigh-temperature service (Note 1) in NPS Vs to NPS 48 [DN 6 \nto DN 1200] (Note 2) inclusive, with nominal (average) wall \nthickness as given in ASME B 36.lOM. It shall be permissible \nto furnish pipe having other dimensions provided such pipe \ncomplies with all other requirements of this specification. Pipe \nordered under this specification shall be suitable for bending, \nflanging, and similar forming operations, and for welding. \nWhen the steel is to be welded, it is presupposed that a welding \nprocedure suitable to the grade of steel and intended use or \nservice will be utilized. \nNorn 1-It is suggested, consideration be given to possible graphitiza\u00ad\ntion. \nNorn 2-The dimensionless designator NPS (nominal pipe size) [DN \n(diameter nominal)] has been substituted in this standard for such \ntraditional terms as \"nominal diameter,\" \"size,\" and \"nominal size.\" \n1.2 Supplementary requirements of an optional nature are \nprovided for seamless pipe intended for use in applications \nwhere a superior grade of pipe is required. These supplemen\u00ad\ntary requirements call for additional tests to be made and when \ndesired shall be so stated in the order. \n1.3 The values stated in either SI units or inch-pound units \nare to be regarded separately as standard. The values stated in \neach system may not be exact equivalents; therefore, each \nsystem shall be used independently of the other. Combining \nvalues from the two systems may result in non-conformance \nwith the standard. \n1.4 The following precautionary caveat pertains only to the \ntest method portion, Sections 11, 12, and 13 of this specifica\u00ad\ntion: This standard does not purport to address all of the safety \nconcerns, if any, associated with its use. It is the responsibility \nof the user of this standard to establish appropriate safety, \nhealth, and environmental practices and determine the appli\u00ad\ncability of regulatory limitations prior to use. \n170 \n1.5 This international standard was developed in accor\u00ad\ndance with internationally recognized principles on standard\u00ad\nization established in the Decision on Principles for the \nDevelopment of International Standards, Guides and Recom\u00ad\nmendations issued by the World Trade Organization Technical \nBarriers to Trade (TBT) Committee. \n2. Referenced Documents \n2.1 ASTM Standards: \nA530/A530M Specification for General Requirements for \nSpecialized Carbon and Alloy Steel Pipe \nE213 Practice for Ultrasonic Testing of Metal Pipe and \nTubing \nE309 Practice for Eddy Current Examination of Steel Tubu\u00ad\nlar Products Using Magnetic Saturation \nE381 Method of Macroetch Testing Steel Bars, Billets, \nBlooms, and Forgings \nE570 Practice for Flux Leakage Examination of Ferromag-\nnetic Steel Tubular Products \n2.2 ASME Standard: \nASME B 36.lOM Welded and Seamless Wrought Steel Pipe \n2.3 Military Standards: \nMIL-STD-129 Marking for Shipment and Storage \nMIL-STD-163 Steel Mill Products, Preparation for Ship-\nment and Storage \n2.4 Federal Standard: \nFed. Std. No. 123 Marking for Shipments (Civil Agencies) \nFed. Std. No. 183 Continuous Identification Marking of Iron \nand Steel Products \n2.5 Other Standards: \nSSPC-SP 6 Surface Preparation Specification No. 6 ",
  "words": [],
  "tableCount": 0,
  "noteCount": 0,
  "bestTextPath": "best_text/pages/page-0222.txt",
  "bestTextSource": "pass1",
  "bestTextLength": 3358,
  "bestTextAlphaRatio": 0.7737,
  "noteOcrPath": "note_ocr/page-0222.txt",
  "noteOcrCount": 1,
  "noteOcrNotes": [
    "Note 1\u2014It is suggested, consideration be given to possible graphitiza-"
  ]
}

File: sectionII_partA_data_digitized/pages/page-0223.json
{
  "sourcePdf": "2025 OCR SECT II PART A BEGINNING TO SA-450.pdf",
  "sourcePageNumber": 223,
  "globalPageIndex": 223,
  "width": 612.48,
  "height": 792.0,
  "text": "ASME BPVC.II.A-2025 SA-106/SA-106M \n3. Ordering Information \n3.1 The inclusion of the following, as required will describe \nthe desired material adequately, when ordered under this \nspecification: \n3.1.1 Quantity (feet, metres, or number of lengths), \n3.1.2 Name of material (seamless carbon steel pipe), \n3.1.3 Grade (Table 1), \n3.1.4 Manufacture (hot-finished or cold-drawn), \n3.1.5 Size (NPS [DN] and weight class or schedule number, \nor both; outside diameter and nominal wall thickness; or inside \ndiameter and nominal wall thickness), \n3.1.6 Special outside diameter tolerance pipe (16.2.2), \n3.1.7 Inside diameter tolerance pipe, over 10 in. [250 mm] \nID (16.2.3), \n3.1.8 Length (specific or random, Section 17), \n3.1.9 Optional requirements (Sl to S9), \n3.1.10 Test report required (Section on Certification of \nSpecification A530/ A530M), \n3.1.11 Specification designation (A106 or A106M, includ\u00ad\ning year-date), \n3.1.12 End use of material, \n3.1.13 Hydrostatic test in accordance with Specification \nA530/A530M or 13.3 of this specification, or NDE in accor\u00ad\ndance with Section 14 of this specification. \n3.1.14 Special requirements. \n4. Process \n4.1 The steel shall be killed steel, with the primary melting \nprocess being open-hearth, basic-oxygen, or electric-furnace, \npossibly combined with separate degassing or refining. If \nsecondary melting, using electroslag remelting or vacuum-arc \nremelting is subsequently employed, the heat shall be defined \nas all of the ingots remelted from a single primary heat. \n4.2 Steel cast in ingots or strand cast is permissible. When \nsteels of different grades are sequentially strand cast, identifi\u00ad\ncation of the resultant transition material is required. The \nproducer shall remove the transition material by any estab\u00ad\nlished procedure that positively separates the grades. \nTABLE 1 Chemical Requirements \nComposition, % \nGrade A Grade B Grade C \nCarbon, max 0.25A 0.30 8 0.35 8 \nManganese 0.27-0.93 0.29-1.06 0.29-1.06 \nPhosphorus, max 0.035 0.035 0.035 \nSulfur, max 0.035 0.035 0.035 \nSilicon, min 0.10 0.10 0.10 \nChromium, max 0 0.40 0.40 0.40 \nCopper, max 0 0.40 0.40 0.40 \nMolybdenum, max 0 0.15 0.15' 0.15 \nNickel, max 0 0.40 0.40 0.40 \nVanadium, max 0 0.08 0.08 0.08 \nA For each reduction of 0.01 % below the specified carbon maximum, an increase \nof 0.06 % manganese above the specified maximum will be permitted up to a \nmaximum of 1.35 %. \n8 Unless otherwise specified by the purchaser, for each reduction of 0.01 % below \nthe specified carbon maximum, an Increase of 0.06 % manganese above the \nspecified maximum will be permitted up to a maximum of 1.65 %. \n0 These five elements combined shall not exceed 1 %. \n4.3 For pipe NPS 1 \u00bd [DN 40] and under, it shall be \npermissible to furnish hot finished or cold drawn. \n4.4 Unless otherwise specified, pipe NPS 2 [DN 50] and \nover shall be furnished hot finished. When agreed upon \nbetween the manufacturer and the purchaser, it is permissible \nto furnish cold-drawn pipe. \n5. Heat Treatment \n5.1 Hot-finished pipe need not be heat treated. When hot\u00ad\nfinished pipe is heat treated, it shall be heat treated at a \ntemperature of 1200 \u00b0F [650 \u00b0C] or higher. \n5.2 Cold-drawn pipe shall be heat treated after the final cold \ndraw pass at a temperature of 1200 \u00b0F [650 \u00b0C] or higher. \n6. General Requirements \n6.1 Material furnished to this specification shall conform to \nthe applicable requirements of the current edition of Specifi\u00ad\ncation A530/A530M unless otherwise provided herein. \n7. Chemical Composition \n7 .1 The steel shall conform to the requirements as to \nchemical composition prescribed in Table 1. \n8. Heat Analysis \n8.1 An analysis of each heat of steel shall be made by the \nsteel manufacturer to determine the percentages of the ele\u00ad\nments specified in Section 7. If the secondary melting pro\u00ad\ncesses of 5.1 are employed, the heat analysis shall be obtained \nfrom one remelted ingot or the product of one remelted ingot \nof each primary melt. The chemical composition thus \ndetermined, or that determined from a product analysis made \nby the manufacturer, if the latter has not manufactured the \nsteel, shall be reported to the purchaser or the purchaser's \nrepresentative, and shall conform to the requirements specified \nin Section 7. \n171 \n9. Product Analysis \n9.1 At the request of the purchaser, analyses of two pipes \nfrom each lot (see 20.1) shall be made by the manufacturer \nfrom the finished pipe. The results of these analyses shall be \nreported to the purchaser or the purchaser's representative and \nshall conform to the requirements specified in Section 7. \n9.2 If the analysis of one of the tests specified in 9.1 does \nnot conform to the requirements specified in Section 7, \nanalyses shall be made on additional pipes of double the \noriginal number from the same lot, each of which shall \nconform to requirements specified. \n10. Tensile Requirements \n10.1 The material shall conform to the requirements as to \ntensile properties given in Table 2. \n11. Bending Requirements \n11.1 For pipe NPS 2 [DN 50] and under, a sufficient length \nof pipe shall stand being bent cold through 90\u00b0 around a \ncylindrical mandrel, the diameter of which is twelve times the \noutside diameter (as shown in ASME B 36.lOM) of the pipe, ",
  "words": [],
  "tableCount": 0,
  "noteCount": 0,
  "tabulaTablesPath": "tables_tabula/page-0223.json",
  "tabulaTablesCsv": "tables_tabula/page-0223.csv",
  "tabulaTableCount": 1,
  "bestTextPath": "best_text/pages/page-0223.txt",
  "bestTextSource": "pass1",
  "bestTextLength": 5262,
  "bestTextAlphaRatio": 0.71
}

File: sectionII_partA_data_digitized/pages/page-0224.json
{
  "sourcePdf": "2025 OCR SECT II PART A BEGINNING TO SA-450.pdf",
  "sourcePageNumber": 224,
  "globalPageIndex": 224,
  "width": 612.48,
  "height": 792.0,
  "text": "SA-106/SA-106M ASME BPVC.II.A-2025 \nTABLE 2 Tensile Requirements \nTensile strength, min, psi [MPa) \nYield strength, min, psi [MPa] \nGrade A \n48 000 [330) \n30 000 [205) \nGrade B \n60 000 [415) \n35 000 [240] \nGrade C \n70 000 [485) \n40 000 [275) \nLongitu- Transverse Longitu- Transverse Longitu- Transverse \ndinal dinal dinal \nElongation in 2 in. [50 mm], min, %: \nBasic minimum elongation transverse strip tests, and for all small 35 25 30 16.5 30 16.5 \nsizes tested in full section \nWhen standard round 2-in. [50-mm] gauge length test specimen is 28 20 22 12 20 12 \nused \nFor longitudinal strip tests A A A \nFor transverse strip tests, a deduction for each 1/a2-in. [0.8-mm) 1.25 1.00 1.00 \ndecrease in wall thickness below o/is in. [7.9 mm] from the basic \nminimum elongation of the following percentage shall be made \nA The minimum elongation in 2 in. [50 mm) shall be determined by the following equation: \ne = 625000A 0 \u20222 / U 0 \u00b7\u2022 \nfor inch-pound units, and \ne = 1 940A 0 \u20222 / U 0 \u00b7\u2022 \nfor SI units, \nwhere: \ne minimum elongation in 2 in. [50 mm], %, rounded to the nearest 0.5 %, \nA cross-sectional area of the tension test specimen, in. 2 [mm 2 ], based upon specified outside diameter or nominal specimen width and specified wall thickness, \nrounded to the nearest 0.01 in. 2 [1 mm 2 ). (II the area thus calculated is equal to or greater than 0.75 in.2 [500 mm\"], then the value 0.75 in.2 [500 mm 2 ] \nshall be used.), and \nU specified tensile strength, psi [MPa]. \nwithout developing cracks. When ordered for close coiling, the \npipe shall stand being bent cold through 180\u00b0 around a \ncylindrical mandrel, the diameter of which is eight times the \noutside diameter (as shown in ASME B 36.lOM) of the pipe, \nwithout failure. \n11.2 For pipe whose diameter exceeds 25 in. [635 mm] and \nwhose diameter to wall thickness ratio, where the diameter to \nwall thickness ratio is the specified outside diameter divided by \nthe nominal wall thickness, is 7 .0 or less, the bend test shall be \nconducted. The bend test specimens shall be bent at room \ntemperature through 180\u00b0 with the inside diameter of the bend \nbeing 1 in. [25 mm] without cracking on the outside portion of \nthe bent portion. \nExample: For 28 in. [711 mm] diameter 5.000 in. [127 mm] \nthick pipe the diameter to wall thickness ratio = 28/5 = 5.6 \n[711/127 = 5.6]. \n12. Flattening Tests \n12.1 Although testing is not required, pipe shall be capable \nof meeting the flattening test requirements of Supplementary \nRequirement S3, if tested. \n13. Hydrostatic Test \n13.1 Except as allowed by 13.2, 13.3, and 13.4, each length \nof pipe shall be subjected to the hydrostatic test without \nleakage through the pipe wall. \n13.2 As an alternative to the hydrostatic test at the option of \nthe manufacturer or where specified in the purchase order, it \nshall be permissible for the full body of each pipe to be tested \nwith a nondestructive electric test described in Section 14. \n13.3 Where specified in the purchase order, it shall be \npermissible for pipe to be furnished without the hydrostatic test \nand without the nondestructive electric test in Section 14; in \n172 \nthis case, each length so furnished shall include the mandatory \nmarking of the letters \"NH.\" It shall be permissible for pipe \nmeeting the requirements of 13.1 or 13.2 to be furnished where \npipe without either the hydrostatic or nondestructive electric \ntest has been specified in the purchase order; in this case, such \npipe need not be marked with the letters \"NH.\" Pipe that has \nfailed either the hydrostatic test of 13.1 or the nondestructive \nelectric test of 13.2 shall not be furnished as \"NH\" pipe. \n13.4 Where the hydrostatic test and the nondestructive \nelectric test are omitted and the lengths marked with the letters \n\"NH,\" the certification, where required, shall clearly state \"Not \nHydrostatically Tested,\" and the letters \"NH\" shall be ap\u00ad\npended to the product specification number and material grade \nshown on the certification. \n14. Nondestructive Electric Test \n14.1 As an alternative to the hydrostatic test at the option of \nthe manufacturer or where specified in the purchase order as an \nalternative or addition to the hydrostatic test, the full body of \neach pipe shall be tested with a nondestructive electric test in \naccordance with Practice E213, E309, or E570. In such cases, \nthe marking of each length of pipe so furnished shall include \nthe letters \"NOE.\" It is the intent of this nondestructive electric \ntest to reject pipe with imperfections that produce test signals \nequal to or greater than that produced by the applicable \ncalibration standard. \n14.2 Where the nondestructive electric test is performed, the \nlengths shall be marked with the letters \"NOE.\" The \ncertification, where required, shall state \"Nondestructive Elec\u00ad\ntric Tested\" and shall indicate which of the tests was applied. \nAlso, the letters \"NDE\" shall be appended to the product \nspecification number and material grade shown on the certifi\u00ad\ncation. ",
  "words": [],
  "tableCount": 0,
  "noteCount": 0,
  "tabulaTablesPath": "tables_tabula/page-0224.json",
  "tabulaTablesCsv": "tables_tabula/page-0224.csv",
  "tabulaTableCount": 2,
  "bestTextPath": "best_text/pages/page-0224.txt",
  "bestTextSource": "pass1",
  "bestTextLength": 4993,
  "bestTextAlphaRatio": 0.7136
}

File: sectionII_partA_data_digitized/pages/page-0225.json
{
  "sourcePdf": "2025 OCR SECT II PART A BEGINNING TO SA-450.pdf",
  "sourcePageNumber": 225,
  "globalPageIndex": 225,
  "width": 615.48,
  "height": 794.4,
  "text": "ASME BPVC,II.A-2025 SA-106/SA-106M \n14.3 The following information is for the benefit of the user \nof this specification: \n14.3.1 The reference standards defined in 14.4 through 14.6 \nare convenient. standards for calibration of nondestructive \ntesting equipment. The dimensions of such standards are not to \nbe construed as the minimum sizes of imperfections detectable \nby such equipment. \n14.3.2 The ultrasonic testing referred to in this specification \nis capable of detecting the presence and location of significant \nlongitudinally or circumferentially oriented imperfections; \nhowever, different techniques need to be employed for the \ndetection of such differently oriented imperfections. Ultrasonic \ntesting is not necessarily capable of detecting short, deep \nimperfections. \n14.3.3 The eddy current examination referenced in this \nspecification has the capability of detecting significant \nimperfections, especially of the short abrupt type. \n14.3.4 The flux leakage examination referred to in this \nspecification is capable of detecting the presence and location \nof significant longitudinally or transversely oriented imperfec\u00ad\ntions; however, different techniques need to be employed for \nthe detection of such differently oriented imperfections. \n14.3.5 The hydrostatic test referred to in Section 13 has the \ncapability of finding defects of a size permitting the test fluid \nto leak through the tube wall and may be either visually seen \nor detected by a loss of pressure. Hydrostatic testing is not \nnecessarily capable of detecting very tight, through-the-wall \nimpe1fections or imperfections that extend an appreciable \ndistance into the wall without complete penetration. \n14.3.6 A purchaser interested in ascertaining the nature \n(type, size, location, and orientation) of discontinuities that can \nbe detected in the specific applications of these examinations is \ndirected to discuss this with the manufacturer of the tubular \nproduct. \n14.4 For ultrasonic testing, the calibration reference notches \nshall be, at the option of the producer, any one of the three \ncommon notch shapes shown in Practice E213. The depth of \nnotch shall not exceed 12\u00bd % of the specified wall thickness of \nthe pipe or 0.004 in. [0.1 mm], whichever is greater. \n14.5 For eddy current testing, the calibration pipe shall \ncontain, at the option of the producer, any one of the following \ndiscontinuities to establish a minimum sensitivity level for \nrejection: \n14.5.1 Drilled Hole-The calibration pipe shall contain \ndepending upon the pipe diameter three holes spaced 120\u00b0 \napart or four holes spaced 90\u00b0 apart and sufficiently separated \nlongitudinally to ensure separately distinguishable responses. \nThe holes shall be drilled radially and completely through the \npipe wall, care being taken to avoid distortion of the pipe while \ndrilling. Depending upon the pipe diameter the calibration pipe \nshall contain the following hole: \nNPS ON Diameter of Drilled Hole \ns \u00bd s 15 0.039 in. [1 mm] \n> \u00bd s 1\u00bc > 15 s 32 0.055 in. [1.4 mm] \n> 1\u00bc s 2 > 32 s 50 0.071 in. [1.8 mm] \n> 2 s 5 > 50 s 125 0.087 in. [2.2 mm] \n>5 > 125 0.106 in. [2.7 mm] \n14.5.2 Transverse Tangential Notch-Using a round tool or \nfile with a \u00bc-in. [6-mm] diameter, a notch shall be filed or \nmilled tangential to the surface and transverse to the longitu\u00ad\ndinal axis of the pipe. The notch shall have a depth not \nexceeding 12 \u00bd % of the specified wall thickness of the pipe or \n0.004 in. [0.1 mm], whichever is greater. \n14.5.3 Longitudinal Notch-A notch 0.031 in. [0.8 mm] or \nless in width shall be machined in a radial plane parallel to the \ntube axis on the outside surface of the pipe, to have a depth not \nexceeding 12 \u00bd % of the specified wall thickness of the tube or \n0.004 in. [0.1 mm], whichever is greater. The length of the \nnotch shall be compatible with the testing method. \n14.5.4 Compatibility-The discontinuity in the calibration \npipe shall be compatible with the testing equipment and the \nmethod being used. \n14.6 For flux leakage testing, the longitudinal calibration \nreference notches shall be straight-sided notches machined in a \nradial plane parallel to the pipe axis. For wall thicknesses under \n\u00bd in. [12.7 mm], outside and inside notches shall be used; for \nwall thicknesses equal to and above\u00bd in. [12.7 mm], only an \noutside notch shall be used. Notch depth shall not exceed \n12\u00bd % of the specified wall thickness, or 0.004 in. [0.1 mm], \nwhichever is greater. Notch length shall not exceed 1 in. [25 \nmm], and the width shall not exceed the depth. Outside \ndiameter and inside diameter notches shall be located suffi\u00ad\nciently apart to allow separation and identification of the \nsignals. \n14.7 Pipe containing one or more imperfections that pro\u00ad\nduce a signal equal to or greater than the signal produced by the \ncalibration standard shall be rejected or the area producing the \nsignal shall be reexamined. \n14.7.1 Test signals produced by imperfections which cannot \nbe identified, or produced by cracks or crack-like imperfections \nshall result in rejection of the pipe, unless it is repaired and \nretested. To be accepted, the pipe must pass the same specifi\u00ad\ncation test to which it was originally subjected, provided that \nthe remaining wall thickness is not decreased below that \npennitted by this specification. The OD at the point of grinding \nmay be reduced by the amount so reduced. \n14.7.2 Test signals produced by visual imperfections such as \nthose listed below may be evaluated in accordance with the \nprovisions of Section 18: \n173 \n14.7.2.1 Dinges, \n14.7.2.2 Straightener marks, \n14.7.2.3 Cutting chips, \n14.7.2.4 Scratches, \n14.7.2.5 Steel die stamps, \n14.7.2.6 Stop marks, or \n14.7.2.7 Pipe reducer ripple. \n14.8 The test methods described in this section are not \nnecessarily capable of inspecting the end portion of pipes, a \ncondition referred to as \"end effect.\" The length of such end \neffect shall be determined by the manufacturer and, when \nspecified in the purchase order, reported to the purchaser. \n15. Nipples \n15.1 Nipples shall be cut from pipe of the same dimensions \nand quality described in this specification. ",
  "words": [],
  "tableCount": 0,
  "noteCount": 0,
  "bestTextPath": "best_text/pages/page-0225.txt",
  "bestTextSource": "pass1",
  "bestTextLength": 6153,
  "bestTextAlphaRatio": 0.7457
}

File: sectionII_partA_data_digitized/pages/page-0226.json
{
  "sourcePdf": "2025 OCR SECT II PART A BEGINNING TO SA-450.pdf",
  "sourcePageNumber": 226,
  "globalPageIndex": 226,
  "width": 615.48,
  "height": 794.4,
  "text": "SA-106/SA-106M ASME BPVC.II.A-2025 \n16. Dimensions, Mass, and Permissible Variations \n16.1 Mass-The mass of any length of pipe shall not vary \nmore than 10 % over and 3.5 % under that specified. Unless \notherwise agreed upon between the manufacturer and the \npurchaser, pipe in NPS 4 [DN 100] and smaller may be \nweighed in convenient lots; pipe larger than NPS 4 [DN 100] \nshall be weighed separately. \n16.2 Diameter-Except as provided for thin-wall pipe in \nparagraph 12.2 of Specification A530/A530M, the tolerances \nfor diameter shall be in accordance with the following: \n16.2.l Except for pipe ordered as special outside diameter \ntolerance pipe or as inside diameter tolerance pipe, variations \nin outside diameter shall not exceed those given in Table 3. \n16.2.2 For pipe over 10 in. [250 mm] OD ordered as special \noutside diameter tolerance pipe, the outside diameter shall not \nvary more than 1 % over or 1 % under the specified outside \ndiameter. \n16.2.3 For pipe over 10 in. [250 mm] ID ordered as inside \ndiameter tolerance pipe, the inside diameter shall not vary \nmore than 1 % over or l % under the specified inside diameter. \n16.3 Thickness-The minimum wall thickness at any point \nshall not be more than 12.5 % under the specified wall \nthickness. \n17. Lengths \n17 .1 Pipe lengths shall be in accordance with the following \nregular practice: \n17 .1.1 The lengths required shall be specified in the order, \nand \n17 .1.2 No jointers are permitted unless otherwise specified. \n17 .1.3 If definite lengths are not required, pipe may be \nordered in single random lengths or in double random lengths \nmeeting the following requirements: \n17.1.3.1 Single random lengths shall be 16 to 22 ft [4.8 to \n6.7 m] in length, except that 5 % shall be permitted to be less \nthan 16 ft [4.8 m] and none shall be less than 12 ft [3.7 m]. \n17.1.3.2 Double random lengths shall have a minimum \naverage length of 35 ft [10.7 m] and shall have a minimum \nlength of 22 ft [6.7 m], except that 5 % shall be permitted to be \nless than 22 ft [6.7 m] and none shall be less than 16 ft [4.8 m]. \nTABLE 3 Variations in Outside Diameter \nPermissible Variations in \nOutside Diameter \nNPS [DN Designator] Over Under \n\u2022 in. mm in. mm \n1/s to 1 \u00bd [6 to 40], incl 1/54 (0.015) 0.4 1/s\u2022 (0.015) 0.4 \nOver 1\u00bd to 4 [40 to 1/s2 (0.031) 0.8 1/s2 (0.031) 0.8 \n100], incl \nOver 4 to 8 [100 to 1/16 (0.062) 1.6 1/s2 (0.031) 0.8 \n200], incl \nOver 8 to 18 [200 to %2(0.093) 2.4 1/s2 (0.031) 0.8 \n450], incl \nOver 18 to 26 [450 to 1/s (0.125) 3.2 1/s2 (0.031) 0.8 \n650], incl \nOver 26 to 34 [650 to %2 (0.156) 4.0 1/s2 (0.031) 0.8 \n850], incl \nOver 34 to 48 [850 to o/16 (0.187) 4.8 1/s2 (0.031) 0.8 \n1200], incl \n18. Workmanship, Finish and Appearance \n18.1 The pipe manufacturer shall explore a sufficient num\u00ad\nber of visual surface imperfections to provide reasonable \nassurance that they have been properly evaluated with respect \nto depth. Exploration of all surface imperfections is not \nrequired but consideration should be given to the necessity of \nexploring all surface imperfections to assure compliance with \n18.2. \n18.2 Surface imperfections that penetrate more than 12\u00bd % \nof the nominal wall thickness or encroach on the minimum \nwall thickness shall be considered defects. Pipe with such \ndefects shall be given one of the following dispositions: \n18.2.1 The defect shall be removed by grinding, provided \nthat the remaining wall thickness is within the limits specified \nin 16.3. \n18.2.2 Repaired in accordance with the repair welding \nprovisions of 18.6. \n18.2.3 The section of pipe containing the defect may be cut \noff within the limits of requirements on length. \n18.2.4 Rejected. \n18.3 To provide a workmanlike finish and basis for evalu\u00ad\nating conformance with 18.2 the pipe manufacturer shall \nremove by grinding the following noninjurious imperfections: \n18.3.1 Mechanical marks and abrasions-such as cable \nmarks, dinges, guide marks, roll marks, ball scratches, scores, \nand die marks-and pits, any of which imperfections are \ndeeper than 1/16 in. [l.6 mm]. \n174 \n18.3.2 Visual imperfections commonly referred to as scabs, \nseams, laps, tears, or slivers found by exploration in accor\u00ad\ndance with 18.1 to be deeper than 5 % of the nominal wall \nthickness. \n18.4 At the purchaser's discretion, pipe shall be subjected to \nrejection if surface imperfections acceptable under 18.2 are not \nscattered, but appear over a large area in excess of what is \nconsidered a workmanlike finish. Disposition of such pipe shall \nbe a matter of agreement between the manufacturer and the \npurchaser. \n18.5 When imperfections or defects are removed by \ngrinding, a smooth curved surface shall be maintained, and the \nwall thickness shall not be decreased below that permitted by \nthis specification. The outside diamet()r at the point of grinding \nis permitted to be reduced by the amount so removed. \n18.5.1 Wall thickness measurements shall be made with a \nmechanical caliper or with a properly calibrated nondestructive \ntesting device of appropriate accuracy. In case of dispute, the \nmeasurement determined by use of the mechanical caliper shall \ngovern. \n18.6 Weld repair shall be permitted only subject to the \napproval of the purchaser and in accordance with Specification \nA530/A530M. \n18.7 The finished pipe shall be reasonably straight. \n19. End Finish \n19.1 The Pipe shall be furnished to the following practice, \nunless otherwise specified. ",
  "words": [],
  "tableCount": 0,
  "noteCount": 0,
  "tabulaTablesPath": "tables_tabula/page-0226.json",
  "tabulaTablesCsv": "tables_tabula/page-0226.csv",
  "tabulaTableCount": 1,
  "bestTextPath": "best_text/pages/page-0226.txt",
  "bestTextSource": "pass1",
  "bestTextLength": 5437,
  "bestTextAlphaRatio": 0.6895
}

File: sectionII_partA_data_digitized/pages/page-0232.json
{
  "sourcePdf": "2025 OCR SECT II PART A BEGINNING TO SA-450.pdf",
  "sourcePageNumber": 232,
  "globalPageIndex": 232,
  "width": 612.48,
  "height": 792.0,
  "text": "SA-134/SA-134M ASME BPVC.II.A-2025 \nSpecification for \nPipe, Steel, Electric-Fusion (Arc)-Welded (Sizes NPS 16 and \nOver) \n1. Scope \n1.1 This specification covers electric-fusion (arc)-welded \nstraight seam or spiral seam steel pipe NPS 16 and over in \ndiameter (inside or outside as specified by purchaser), with \nwall thicknesses up to \u00be in. [19 mm], inclusive. Pipe having \nother dimensions may be furnished provided such pipe com\u00ad\nplies with all other requirements of this specification. The pipe \nis available in various grades based on the ASTM specification \nordered (Section 4). \nNoTE I-Acceptability for many services may be controUed by codes \nor standards such as those published by the American National Standards \nInstitute and American Society of Mechanical Engineers. \nNoTE 2-For testing methods not specifically covered in this \nspecification, reference can be made to Test Methods and Definitions \nA370, with particular reference to Annex A2 on Steel Tubular Products. \nNoTE 3-A comprehensive listing of standardized pipe dimensions is \ncontained in ANSI B 36.10. \n1.2 The values stated in either SI units or inch-pound units \nare to be regarded separately as standard. Within the text, the \nSI units are shown in brackets. The values stated in each \nsystem may not be exact equivalents; therefore, each system \nshall be used independently of the other. Combining values \nfrom the two systems may result in non-conformance with the \nstandard. The inch-pound units shall apply unless the \"M\" \ndesignation of this specification is specified in the order. In this \nspecification hard or rationalized conversions apply to \ndiameter, lengths, and tensile properties. Soft conversion ap\u00ad\nplies to other SI measurements. \nNoTE 4--The dimensionless designator NPS (nominal pipe size) has \nbeen substituted in this standard for such traditional terms as \"nominal \ndiameter,\" \"size,\" and \"nominal size.\" \n1.3 The following caveat pertains specifically to Section 5 \nof this specification. This standard does not purport to address \nall of the safety concerns, if any, associated with its use. It is \nthe responsibility of the user of this standard to establish \n180 \nappropriate safety, health, and environmental practices and \ndetermine the applicability of regulatory limitations prior to \nuse. \nl.4 This international standard was developed in accor\u00ad\ndance with internationally recognized principles on standard\u00ad\nization established in the Decision on Principles for the \nDevelopment of International Standards, Guides and Recom\u00ad\nmendations issued by the World Trade Organization Technical \nBarriers to Trade (TBT) Committee. \n2. Referenced Documents \n2.1 ASTM Standards: \nA36/A36M Specification for Carbon Structural Steel \nA283/ A283M Specification for Low and Intermediate Ten\u00ad\nsile Strength Carbon Steel Plates \nA285/ A285M Specification for Pressure Vessel Plates, Car\u00ad\nbon Steel, Low- and Intermediate-Tensile Strength \nA370 Test Methods and Definitions for Mechanical Testing \nof Steel Products \nA941 Terminology Relating to Steel, Stainless Steel, Related \nAlloys, and Ferroalloys \nA1011/A1011M Specification for Steel, Sheet and Strip, \nHot-Rolled, Carbon, Structural, High-Strength Low\u00ad\nAlloy, High-Strength Low-Alloy with Improved \nFormability, and Ultra-High Strength \nA1018/A1018M Specification for Steel, Sheet and Strip, \nHeavy-Thickness Coils, Hot-Rolled, Carbon, \nCommercial, Drawing, Structural, High-Strength Low\u00ad\nAlloy, High-Strength Low-Alloy with Improved \nFormability, and Ultra-High Strength \nAl058 Test Methods for Mechanical Testing of Steel \nProducts-Metric \n2.2 ASME Boiler and Pressure Vessel Code: \nSection Ill \nSection IX ",
  "words": [],
  "tableCount": 0,
  "noteCount": 4,
  "bestTextPath": "best_text/pages/page-0232.txt",
  "bestTextSource": "pass1",
  "bestTextLength": 3663,
  "bestTextAlphaRatio": 0.7802
}

File: sectionII_partA_data_digitized/pages/page-0233.json
{
  "sourcePdf": "2025 OCR SECT II PART A BEGINNING TO SA-450.pdf",
  "sourcePageNumber": 233,
  "globalPageIndex": 233,
  "width": 613.92,
  "height": 793.2,
  "text": "\\. . --..___, \nASME BPVC.II.A-2025 SA-134/SA-134M \n2.3 American National Standards Institute Standard: \nB 16.25 Buttwelding Ends \nB 36.10 Welded and Seamless Wrought Steel Pipe \n3. Ordering Information \n3.1 Orders for electric-fusion arc-welded pipe under this \nspecification shall contain information concerning as many of \nthe following items as are required, to describe the desired pipe \nadequately: \n3.1.1 Quantity (feet, metres, or number of lengths), \n3.1.2 Name of material (electric-fusion (arc)-welded pipe), \n3.1.3 ASTM Specification A134 or A134M and year date, \n3.1.4 Grade (if applicable) of steel from which the pipe shall \nbe made (Section 4), \n3.1.5 Size (inside or outside diameter and nominal wall \nthickness), and \n3.1.6 Length (specified or random). \n3.2 The purchaser shall have the option to order additional \nrequirements, including, but not limited to the following: \n3.2.1 Specific straightness requirements (see 12.3), \n3.2.2 End finish (Section 14), \n3.2.3 Hydrostatic Test Pressure (Section 11), \n3.2.4 Protective coating (Section 20), \n3.2.5 End use of pipe, and \n3.2.6 Other special or supplementary requirements, if any. \n4. Material \n4.1 The steel from which the pipe is made shall conform to \nSpecifications A36/A36M, A283/A283M, A285/A285M, \nAlOll/AlOllM, A1018/A1018M, or to other ASTM specifi\u00ad\ncations for equally suitable weldable material, as specified. For \npurposes of marking and certification, when required, the pipe \ngrade of material shall be established by the A xxx plate \nspecification designation and plate grade, when applicable. \n5. Manufacture \n5.1 The longitudinal edges of the steel shall be shaped to \ngive the most satisfactory results by the particular welding \nprocess employed. The steel shall then be properly formed and \nmay be tacked preparatory to welding. The weld shall be made \nby automatic means (except tack welds) and shall be of \nreasonably uniform width and height for the entire length of the \npipe. By agreement between the purchaser and the \nmanufacturer, manual welding by qualified procedure and \nwelders may be used as an equal alternate under this specifi\u00ad\ncation. \n5.2 All longitudinal seams, spiral seams, and shop girth \nseams shall be butt-welded. \n6. Number of Production Weld Tests \n6.1 One weld test specimen specified in Section 8 shall be \nmade from each lot of 3000 ft [900 m] of pipe or fraction \nthereof of each size and wall thickness. \n6.2 If any test specimen shows defective machining or \ndevelops flaws not associated with the welding, it may be \ndiscarded and another specimen substituted. \n6.3 Each length of pipe shall be subjected to the hydrostatic \ntest specified in Section 11, unless otherwise specified in 11.3. \n7. Retests \n7.1 If any specimen tested in accordance with Section 10 \nfails to meet the requirements, retests of two additional \nspecimens from the same lot of pipe shall be made, each of \nwhich shall meet the requirements specified. If any of the \nretests fail to conform to the requirements, test specimens may \nbe taken from each untested pipe length at the manufacturer's \noption. Each specimen shall meet the requirements specified, \nor that pipe shall be rejected. \n8. Test Specimens of Production Welds \n8.1 The weld-test specimens for the reduced-section tension \ntest shall be taken perpendicularly across the weld and from the \nend of the pipe or, alternatively, from flat test pieces of material \nconforming to the requirements in the specifications used in the \nmanufacture of the pipe. The alternative weld-test specimens \nshall be welded with the same procedure and by the same \noperator and equipment, and in sequence with the welding of \nthe longitudinal joints in the pipe. The test pieces shall have the \nweld approximately in the middle of the specimen. The \nspecimens shall be straightened cold, and shall be tested at \nroom temperature. \n8.2 Reduced-section tension-test specimens shall be pre\u00ad\npared in accordance with Fig. A2.3 of Test Methods and \nDefinitions A370, Annex A2 Steel Tubular Products. \n9. Qualification of Welding Procedure \n9.1 The welding procedure shall be qualified in accordance \nwith the American Welding Society Standard Qualification \nProcedure 5 or ASME Section IX of the Boiler and Pressure \nVessel Code as agreed to between the manufacturer and the \npurchaser using the tests and test values specified in 9.2 and \n9.3. Thicknesses less than 3/s in. [10 mm] shall be qualified for \neach wall thickness of pipe manufactured. Thicknesses 3/s to \u00be \u2022 \nin. [10 mm to 19 mm], inclusive, shall be qualified in 3/s-in. \n[10-mm] thickness. \n181 \n9.2 Two reduced-section tension specimens (transverse \nweld) made in accordance with Fig. A2.3 of Test Methods and \nDefinitions A370, with the weld reinforcement removed, shall \nshow a tensile strength not less than 100 % of the minimum \nspecified tensile strength of the base material used. \n9.3 Two face-bend test specimens shall be prepared in \naccordance with Section A2.5.l.7 of Test Methods and Defi\u00ad\nnitions A370 and shall withstand being bent 180\u00b0 in a jig \nsubstantially in accordance with Fig. A2.15.3 of Test Methods \nand Definitions A370. The bend test shall be acceptable if no \ncracks\u00b7or other defects exceeding 1/s in. [3 mm] in any direction \nbe present in the weld metal or between the weld and the pipe ",
  "words": [],
  "tableCount": 0,
  "noteCount": 0,
  "bestTextPath": "best_text/pages/page-0233.txt",
  "bestTextSource": "pass1",
  "bestTextLength": 5324,
  "bestTextAlphaRatio": 0.7468
}

File: sectionII_partA_data_digitized/pages/page-0234.json
{
  "sourcePdf": "2025 OCR SECT II PART A BEGINNING TO SA-450.pdf",
  "sourcePageNumber": 234,
  "globalPageIndex": 234,
  "width": 612.48,
  "height": 792.0,
  "text": "SA-134/SA-134M ASME BPVC.II.A-2025 \nmetal after bending. Cracks that originate along the edges of \nthe specimens during testing and that are less than \u00bc in. [6 \nmm] in any direction, shall not be considered. \n10. Tensile Properties of Production Welds \n10.1 Reduced-section tension test specimens required in \nSection 8, taken perpendicularly across the weld with the weld \nreinforcement removed, shall show a tensile strength not less \nthan 95 % of the specified minimum strength of the steel. At \nthe manufacturer's option, the test may be made without \nremoving the weld reinforcement, in which case the tensile \nstrength shall be not less than the specified minimum tensile \nstrength for the grade of steel used. \n11. Hydrostatic.Test (Note 5) \n11.1 Each length of pipe shall be tested by the manufacturer \nto a hydrostatic pressure that will produce in the pipe wall a \nstress of 60 % of the specified minimum yield point of the steel \nused at room temperature. The pressure shall be determined by \nthe following equation: \nP = 2St/D \nwhere: \nP = minimum hydrostatic test pressure, psi (Note 6) (not to \nexceed 2800 psi [19 MPa]), \nS = 0.60 times the minimum specified yield point of the \nsteel used, psi [MPa], \nt = specified wall thickness, in. [mm], and \nD = specified outside diameter, in. [mm]. \nNoTE 5-A hydrostatic sizing operation is not to be considered a \nhydrostatic test or a substitute for it. \nNoTE 6-When the diameter and wall thickness of pipe are such that the \ncapacity limits of testing equipment are exceeded by these requirements, \nthe test pressures may be reduced by agreement between the purchaser and \nthe manufacturer. \n11.2 Test pressure shall be held for not less than 5 s, or for \na longer time as agreed upon between the purchaser and the \nmanufacturer. \nNoTE 7-When agreed upon between the purchaser and the manufac\u00ad\nturer and so stated on the order, pipe may be tested to one and one half \ntimes the specified working pressure, except that the maximum test \npressure shall not exceed 2800 psi [19 MPa] nor shall the maximum fiber \nstress exceed 85 % of specified minimum yield point of steel or to a fiber \nstress that does not exceed 85 % of the specified minimum yield point of \nthe steel or 2800-psi [19-MPa] test pressure. \n11.3 When specified in the order, pipe may be furnished \nwithout hydrostatic testing and each length so furnished shall \ninclude the mandatory marking of the letters \"NH.\" \nAdditionally, the certification, when required, shall state \"Not \nHydrostatically Tested\" and the specification number and \nmaterial grade, as shown on the certification, shall be followed \nby the letters \"NH.\" \n12. Permissible Variations in Weights and Dimensions \n12.1 Thickness and Weight-The wall thickness and weight \nfor welded pipe under this specification shall be governed by \nthe requirements of the specifications to which the steel was \nordered. \n182 \n12.2 Circumference-The outside circumference of the pipe \nshall not vary more than \u00b10.5 % from the nominal outside \ncircumference based upon the diameter specified, except that \nthe circumference at ends shall be sized, if necessary, to meet \nthe requirements of Section 14. \n12.3 Straightness-Finished pipe shall be commercially \nstraight. When specific straightness requirements are desired, \nthe order should so state, and the tolerances shall be a matter of \nagreement between the purchaser and the manufacturer. \n12.4 Ovality-Out-of-roundness-The difference between \nmajor and minor outside diameter shall not exceed 1 %. Closer \ntolerances may be established by agreement between the \nmanufacturer and the purchaser. Where the D/I' ( outside \ndiameter/wall thickness) is over 120, internal bracing should be \nutilized to achieve sizing of ends and ovality shall be by \nagreement between the manufacturer and purchaser. \n13. Lengths \n13.1 Pipe lengths shall be supplied in accordance with the \nfollowing regular practice: \n13.1.1 The lengths shall be as specified on the order with a \ntolerance of\u00b1\u00bd in. [13 mm], except that the shorter lengths \nfrom which test coupons have been cut may also be shipped. \n13.1.2 When random lengths are specified, pipe shall be \nfurnished in lengths having a minimum average of 29 ft [9 m] \nwith a minimum length of 20 ft [6 m], but not more than 5 % \nmay be under 25 ft [8 m]. \n13.2 Pipe lengths containing circumferentially welded joints \n(Note 8) shall be permitted by agreement between the manu\u00ad\nfacturer and the purchaser. Tests of these welded joints shall be \nmade in accordance with the procedure tests specified in \nSection 9 and the production weld tests specified in Section 10. \nThe number of production weld tests shall be one per each lot \nof 100 joints or fraction thereof, but not less than one for each \nwelder or welding operator. \nNoTE 8-Joints are defined for the purpose of this specification as a \ncircumferential welded seam lying in one plane, used to join lengths of \nstraight pipe. \n14. Ends \n14.1 Pipe shall be furnished with a plain right-angle cut or \nwith bevel ends as specified. All burrs at the ends of pipe shall \nbe removed. \n14.1.1 Unless otherwise specified, pipe with beveled ends \nshall meet the requirements of ANSI B 16.25. \n14.2 Unless otherwise specified, the outside circumference \nof pipe ends for a distance of not less than 4 in. [100 mm] shall \nnot vary more than \u00b1 60 % of the nominal wall thickness of the \npipe from the nominal outside circumference based on the \ndiameter specified, except that the tolerance shall not be less \nthan \u00b1 3/16 in. [5 mm]. \n14.3 By agreement between the manufacturer and the pur\u00ad\nchaser the ends of the pipe may be sized within agreed-upon \ntolerances if necessary to meet the requirements of special \ninstallations. ",
  "words": [],
  "tableCount": 0,
  "noteCount": 0,
  "bestTextPath": "best_text/pages/page-0234.txt",
  "bestTextSource": "pass1",
  "bestTextLength": 5739,
  "bestTextAlphaRatio": 0.7578,
  "noteOcrPath": "note_ocr/page-0234.txt",
  "noteOcrCount": 1,
  "noteOcrNotes": [
    "Note 6\u2014When the diameter and wall thickness of pipe are such that the"
  ]
}
