Repository: Demigodofa/ASMEPurchaseOrderHelper

# ASMEPurchaseOrderHelper

PC UI tool to help purchasing agents generate correct ASME purchase orders. The active desktop flow reads normalized ASME JSONL data, applies policy rules, and generates copy-ready/exportable PO content.

## Source of truth (for agents/bots)
This README is the source of truth for rules, orientation, and guidance. The owner may use loose or exact language; if there is any ambiguity, confirm intent. Example: if they say "ordering requirements," confirm they mean "Ordering Information" (the official section name used in the PDFs).

File: sectionII_partA_data_digitized/pages/page-0235.json
{
  "sourcePdf": "2025 OCR SECT II PART A BEGINNING TO SA-450.pdf",
  "sourcePageNumber": 235,
  "globalPageIndex": 235,
  "width": 612.48,
  "height": 792.0,
  "text": "ASME BPVC.II.A--2025 SA-134/SA-134M \n15. Finish \n15.1 Repair by Welding-The welding of injurious defects \nin the pipe wall, provided their depth does not exceed one third \nthe specified wall thickness, will be permitted. Defects in the \nwelds, such as sweats or leaks, shall be repaired or the piece \nrejected at the option of the manufacturer. Repairs of this \nnature shall be made by completely removing the defect, \ncleaning the cavity, and then welding. \n15.2 All repaired pipe shall be tested hydrostatically in \naccordance with Section 11, unless otherwise specified in 11.3. \n16. Inspection \n16.1 The inspector representing the purchaser shall have \nentry at all times while work on the contract of the purchaser \nis being performed, to all parts of the manufacturer's works \nthat concern the manufacture of the material ordered. The \nmanufacturer shall afford the inspector all reasonable facilities \nto satisfy him that the material is being furnished in accordance \nwith this specification. All tests and inspection shall be made at \nthe place of manufacture prior to shipment and unless other\u00ad\nwise specified, shall be so conducted as not to interfere \nunnecessarily with the operation of the works. If agreed upon, \nthe manufacturer shall notify the purchaser in time so that he \nmay have his inspector present to witness any part of the \nmanufacture or tests that may be desired. The certification shall \ninclude reference to this specification and the pipe grade \n(ASTM plate specification designation and plate grade, when \napplicable). \n16.2 Certification-Upon request of the purchaser in the \ncontract or order, a manufacturer's certification that the mate\u00ad\nrial was manufactured and tested in accordance with this \nspecification together with a report of the chemical and tensile \ntests shall be furnished. When hydrostatic test is omitted, the \ncertificate shall include the letters \"NH.\" \n17. Rejection \n17.1 Each length of pipe received from the manufacturer \nmay be inspected by the purchaser and, if it does not meet the \nrequirements of this specification based on the inspection and \ntest method as outlined in the specification, the length may be \nrejected, and the manufacturer shall be notified. Disposition of \nrejected pipe shall be a matter of agreement between the \nmanufacturer and the purchaser. \n17 .2 Pipe found in fabrication or in installation to be \nunsuitable for the intended use, under the scope and require\u00ad\nments of this specification, may be set aside and the manufac\u00ad\nturer notified. Such pipe shall be subject to mutual investiga\u00ad\ntion as to the nature and severity of the deficiency and the \nforming or installation, or both, conditions involved. Disposi\u00ad\ntion shall be a matter of agreement between the purchaser and \nthe manufacturer. \n18. Certification \n18.1 Upon request of the purchaser in the contract or order, \na manufacturer's certification that the material was manufac\u00ad\ntured and tested in accordance with this specification, including \nyear date, together with a report of the chemical and tensile \ntests shall be furnished. The pipe grade shall be identified by \nthe plate specification designation (year date not required) and \nthe plate grade (where applicable). \n19. Product Marking \n19.1 Each section of pipe shall be marked with the manu\u00ad\nfacturer's distinguishing marking, this specification number, \nand the pipe grade. The marking need not include the year date \nof the pipe or plate specification. \n19.2 Bar Coding-In addition to the requirements in 19.1, \nbar coding is acceptable as a supplemental identification \nmethod. The purchaser may specify in the order a specific bar \ncoding system to be used. \n20. Protective Coating \n20.1 If agreed upon between the purchaser and the \nmanufacturer, the pipe shall be given a protective coating of the \nkind and in the manner specified by the purchaser. \nSUPPLEMENTARY REQUIREMENTS \nOne or more of the following supplementary requirements shall be applied only when specified by \nthe purchaser in the inquiry, contract, or order. Details of these supplementary requirements shall be \nagreed upon in writing by the manufacturer and purchaser. Supplementary requirements shall in no \nway negate any requirement of the specification itself. \nSl. ASME Section III Construction \nS 1.1 Products furnished under this specification that are \nintended for application under the rules of the ASME Boiler \nand Pressure Vessel Code Section III, Class 3 Piping, shall be \nmanufactured by holders of the appropriate ASME Certificate \nof Authorization and Certification Mark. The product is subject \nto all applicable requirements of Section III, Class 3 Piping, \n183 \nincluding welding, heat treatment, nondestructive examination, \nauthorized inspection at the point of manufacture, and appli\u00ad\ncation of the Certification Mark. \nS 1.2 The applicable ASME Partial Data Report Form, \nsigned by an Authorized Nuclear Inspector, and a material test \nreport shall be furnished for each lot of pipe. ",
  "words": [],
  "tableCount": 0,
  "noteCount": 0,
  "bestTextPath": "best_text/pages/page-0235.txt",
  "bestTextSource": "pass1",
  "bestTextLength": 4995,
  "bestTextAlphaRatio": 0.7922
}

File: sectionII_partA_data_digitized/pages/page-0238.json
{
  "sourcePdf": "2025 OCR SECT II PART A BEGINNING TO SA-450.pdf",
  "sourcePageNumber": 238,
  "globalPageIndex": 238,
  "width": 612.48,
  "height": 792.0,
  "text": "SA-135/SA-135M (ASTM A135/A135M) ASME BPVC.II.A-2025 \na Designation: A135/A135M -21 \n~ull \nINTERNATIONAL \nStandard Specification for \nElectric-Resistance-Welded Steel Pipe 1 \nThis standard is issued uuder the fixed designation A135/A135M; the number immediately following the designation indicates the year \nof original adoption or, in the case of revision, the year of last revision. A number in parentheses indicates the year of last reapproval. \nA superscript epsilon (e) indicates an editorial change since the last revision or reapproval. \n1. Scope* \n1.1 This specification 2 covers two grades of electric\u00ad\nresistance-welded steel pipe in NPS 2 to NPS 30 [DN 50 to DN \n750] inclusive, with nominal (average) wall thickness up to \n0.500 in. [12.70 mm], inclusive, and in nominal sizes NPS \n\u00be to NPS 5 [DN 20 to DN 125] inclusive with nominal \n(average) wall thickness 0.083 in. [2.11 mm] to 0.134 in. [3.40 \nmm], depending on size. Pipe having other dimensions (Note \n1) may be furnished provided such pipe complies with all other \nrequirements of this specification. The pipe is intended for \nconveying gas, vapor, water or other liquid; only Grade A is \nadapted for flanging and bending (Note 2). The suitability of \npipe for various purposes is somewhat dependent upon its \ndimensions, properties, and conditions of service, so that the \npurpose for which the pipe is intended should be stated in the \norder. The pipe may be furnished either nonexpanded or cold \nexpanded at the option of the manufacturer. When pipe is cold \nexpanded, the amount of expansion shall not exceed 1.5 % of \nthe outside diameter pipe size. \nNOTE 1-A comprehensive listing of standardized pipe dimensions is \ncontained in ASME B36.lOM. \nNOTE 2-This provision is not intended to prohibit the cold bending of \nGrade B pipe. \n1.2 The values stated in either SI units or inch-pound units \nare to be regarded separately as standard. The values stated in \neach system may not be exact equivalents; therefore, each \nsystem shall be used independently of the other. Combining \nvalues from the two systems may result in non-conformance \nwith the standard. \n1.3 This international standard was developed in accor\u00ad\ndance with internationally recognized principles on standard\u00ad\nization established in the Decision on Principles for the \nDevelopment of International Standards, Guides and Recom\u00ad\nmendations issued by the World Trade Organization Technical \nBarriers to Trade (TBT) Committee. \n1 This specification is uuder the j\u00b5r:isdiction of ASTM Committee A0l on Steel, \nStainless Steel and Related Alloys and is the direct responsibility of Subcommittee \nA0l.09 on Carbon Steel Tubular Products. \nCurrent edition approved March 1, 2021. Published March 2021. Originally \napproved in 1931. Last previous edition approved in 2020 as A135/Al35M-20. \nDOI: 10.1520/A0135_A0135M-21. \n2 For ASME Boiler and Pressure Vessel Code applications, see related Specifi\u00ad\ncation SA-135 in Section II of that Code. \n2. Referenced Documents \n2.1 ASTM Standards: 3 \nA370 Test Methods and Definitions for Mechanical Testing \nof Steel Products \nA 700 Guide for Packaging, Marking, and Loading Methods \nfor Steel Products for Shipment \nA751 Test Methods and Practices for Chemical Analysis of \nSteel Products \nA865/ A865M Specification for Threaded Couplings, Steel, \nBlack or Zinc-Coated (Galvanized) Welded or Seamless, \nfor Use in Steel Pipe Joints \nA941 Terminology Relating to Steel, Stainless Steel, Related \nAlloys, and Ferroalloys \nE6 Terminology Relating to Methods of Mechanical Testing \nE29 Practice for Using Significant Digits in Test Data to \nDetermine Conformance with Specifications \nE213 Practice for Ultrasonic Testing of Metal Pipe and \nTubing \nE273 Practice for Ultrasonic Testing of the Weld Zone of \nWelded Pipe and Tubing \nE309 Practice for Eddy Current Examination of Steel Tubu\u00ad\nlar Products Using Magnetic Saturation \nE570 Practice for Flux Leakage Examination of Ferromag-\nnetic Steel Tubular Products \n2.2 ASME Standard: \nB 1.20.1 Pipe Threads, General Purpose 4 \nB36.10M Welded and Seamless Wrought Steel Pipe 4 '5 \n2.3 Federal Standards: \nFed. STD No. 123 Marking for Shipments (Civi1Agencies)6 \n2.4 Military Standards: \nMIL-STD-129 Marking for Shipment and Storage 7 \n3 For referenced ASTM standards, visit the ASTM website, www.astrn.org, or \ncontact ASTM Customer Service at service@astrn.org. For Annual Book of ASTM \nStandards volume information, refer to the standard's Docnment Summary page on \nthe ASTM website. \n4 Available from American National Standards Institute (ANSI), 25 W. 43rd St., \n4th Floor, New York, NY 10036, http://www.ansi.org. \n5 Available from American Society of Mechanical Engineers (ASME), ASME \nInternational Headquarters, Two Park Ave., New York, NY 10016-5990, http:// \nwww.asme.org. \n6 Available from General Service Administration, Washington, DC 20405. \n7 Available from Standardization Documents Order Desk, Bldg. 4 Section D, 700 \nRobbins Ave., Philadelphia, PA 19111-5094. Attn.: NOPD. \n* A Summary of Changes section appears at the end of this standard \n186 ",
  "words": [],
  "tableCount": 0,
  "noteCount": 2,
  "bestTextPath": "best_text/pages/page-0238.txt",
  "bestTextSource": "pass1",
  "bestTextLength": 5082,
  "bestTextAlphaRatio": 0.7448
}

File: sectionII_partA_data_digitized/pages/page-0241.json
{
  "sourcePdf": "2025 OCR SECT II PART A BEGINNING TO SA-450.pdf",
  "sourcePageNumber": 241,
  "globalPageIndex": 241,
  "width": 612.48,
  "height": 792.0,
  "text": "ASME BPVC.II.A-2025 SA-135/SA-135M (ASTM A135/A135M) \nThe examination may not detect circumferentially oriented \nimperfections of short, deep imperfections. \n11.3.2 The eddy-current examination referenced in this \nspecification has the capability of detecting significant \nimperfections, especially of the short, abrupt type. \n11.3.3 The hydrostatic test referred to in Section 10 is a test \nmethod provided for in many product specifications. This test \nhas the capability of finding imperfections of a size permitting \nthe test fluid to leak through the tube wall and may be either \nvisually seen or detected by a loss of pressure. This test may \nnot detect very tight, through-the-wall imperfections or imper\u00ad\nfections that extend an appreciable distance into the wall \nwithout complete penetration. \n11.3 .4 A purchaser interested in ascertaining the nature \n(type, size, location, and orientation) of imperfections that can \nbe detected in the specific application of these examinations \nshould discuss this with the manufacturer of the tubular \nproduct. \n11.4 In order to accommodate the various types of nonde\u00ad\nstructive electric testing equipment and techniques in use, the \ncalibration pipe shall contain, at the option of the producer, any \none or more of the following discontinuities to establish a \nminimum sensitivity level for rejection: \n11.4.1 Drilled Hole-A hole not larger than 0.031-in. [0.8-\nmm] diameter shall be drilled radially and completely through \npipe wall, preferably in the weld area, care being taken to avoid \ndistortion of the pipe while drilling. \n11.4.2 Transverse Tangential Notch-A notch shall be filed \nor milled tangential to the surface and transverse to the \nlongitudinal axis of the pipe preferably in the weld area. Said \nnotch shall have a depth not exceeding 12.5 % of the nominal \nwall thickness of the pipe or 0.004 in., [0.10 mm], whichever \nis greater. \n11.4.3 Longituclinal Notch-A notch 0.031 in. [0.8 mm] or \nless in width shall be machined in a radial plane parallel to the \npipe axis on the outside surface of the pipe preferably in the \nweld area, to have a depth not exceeding 12.5 % of the nominal \nwall thickness of the pipe or 0.004 in. [0.10 mm], whichever is \ngreater. \n11.5 Pipe producing a signal equal to or greater than the \ncalibration imperfection shall be rejected. \n12. Dimensions, Weight (Mass), and Permissible \nVariations \n12.1 Weight (Mass)-The weight (mass) of any length of \npipe other than Schedule 10 shall not vary more than 3.5 % \nunder or 10 % over that specified, but the carload weight \n(mass) shall be not more than 1.75 % under the nominal weight \n(mass). The weight (mass) of pipe furnished to Schedule 10 \nshall not vary more than \u00b1 10 % from that calculated using the \nweight (mass) per unit length prescribed in Appendix Table \nXl.1. The weight (mass) of the pipe shall be calculated from \nthe relevant equation in ASME B36.10M. \nNoTE 4-A system of standard pipe sizes has been approved by the \nAmerican National Standards Institute as American National Standard for \nWelded and Seamless Wrought Steel Pipe (ASME B36.lOM). \n12.2 Diameter-The outside diameter shall not vary more \nthan \u00b1 1 % from the nominal size specified. \n12.3 Minimum Wall Thickness-The minimum wall thick\u00ad\nness at any point shall be not more than 12.5 % under the \nspecified wall thickness. \nNoTE 5-The minimum wall thickness on inspection is shown in Table \nXl.2 of the Appendix. \n12.4 Lengths: \n12.4.1 Except as allowed in 12.4.2, pipe shall be furnished \nin lengths averaging 38 ft [11.6 m] or over, with a minimum \nlength of 20 ft [6.1 m], but no more than 5 % may be under 32 \nft [9.8 m]. Jointers made by welding are permissible. When \nthreaded pipe is ordered, jointers shall be made by threaded \nconnections and shall not exceed 5 % of the order. \n12.4.2 Unless otherwise specified, Schedule 10 pipe shall be \nbetween 16 and 22 ft [4.9 and 6.7 m] for a minimum of 90 % \nof the footage furnished, with any balance being shorter \nlengths at least 8 ft [2.4 m] long. \n13. Workmanship, Finish, and Appearance \n13.1 The finished pipe shall be reasonably straight and free \nof defects. Surface imperfections in excess of 12.5 % of the \nnominal wall thickness shall be considered defects. \n13.2 End Finish: \n13.2.1 Schedule JO Pipe-Pipe furnished to Schedule 10 \nshall be plain end only. All inside and outside cutting burrs \nshall be removed. This generally involves breaking the comers. \n13.2.2 Ends, Plain End Pipe-Unless otherwise specified, \nplain end pipe for use with the Dresser or Dayton type coupling \nshall be reamed both outside and inside sufficiently to remove \nall burrs. Plain end pipe for welding shall be beveled on the \noutside to an angle of 30\u00b0 with a tolerance of+ 5\u00b0 and - 0\u00b0 and \nwith a width of flat at the end of the pipe of 1/16 \u00b1 \u00bd2 in. [1.6 \n\u00b1 0.8 mm]. When material is ordered beveled to any other than \na 30\u00b0 angle, it should be understood that the angle is to be \nmeasured from a line drawn perpendicular to the axis of the \npipe. This means that a greater amount of material is removed \nwith a 60\u00b0 angle than with a 30\u00b0 angle. Pipe shall be \nsufficiently free from indentations, projections, or roll marks \nfor a distance of 8 in. [200 mm] from the end of the pipe to \nmake a tight joint with the rubber gasket type of coupling. All \nplain end pipe intended for Dresser or Dayton type joints or for \nwelding, sizes NPS 10 [DN 250] and smaller in outside \ndiameter specified, shall be not more than 1/32 in. [0.8 mm] \nsmaller than the outside diameter specified for a distance of 8 \nin. [200 mm] from the ends of the pipe and shall permit the \npassing for a distance of 8 in. [200 mm] of a ring gauge that has \na bore 1/16 in. [1.6 mm] larger than the outside diameter \nspecified of the pipe. Sizes larger than NPS 10 [DN 250] shall \nbe not more than 1/32 in. [0.8 mm] smaller than the nominal \noutside diameter for a distance of 8 in. [200 mm] from the end \nof the pipe and shall permit the passing for a distance of 8 in. \n[200 mm] of a ring gauge which has a bore 3/32 in. [2.4 mm] \nlarger than the nominal outside diameter of the pipe. \n189 \n13.2.3 Ends, Threaded Pipe-Each end of threaded pipe \nshall be reamed to remove all burrs. All threads shall be in \naccordance with the American National Standard Pipe Threads ",
  "words": [],
  "tableCount": 0,
  "noteCount": 2,
  "tabulaTablesPath": "tables_tabula/page-0241.json",
  "tabulaTablesCsv": "tables_tabula/page-0241.csv",
  "tabulaTableCount": 0,
  "bestTextPath": "best_text/pages/page-0241.txt",
  "bestTextSource": "pass1",
  "bestTextLength": 6315,
  "bestTextAlphaRatio": 0.7289
}

File: sectionII_partA_data_digitized/pages/page-0243.json
{
  "sourcePdf": "2025 OCR SECT II PART A BEGINNING TO SA-450.pdf",
  "sourcePageNumber": 243,
  "globalPageIndex": 243,
  "width": 612.48,
  "height": 792.0,
  "text": "ASME BPVC.II.A-2025 SA-135/SA-135M (ASTM A135/A135M) \n16.2.4 ff any test specimen shows defective machining or \ndevelops flaws not associated with the quality of the steel or the \nwelding, it may be discarded and another specimen substituted. \n16.2.5 If the results of the tension tests of any lot do not \nconform to the requirements specified in 9.1, retests of two \nadditional lengths from the same lot shall be made, each of \nwhich shall conform to the requirements specified. \n16.2.6 If the percentage of elongation of any tension test \nspecimen is less than that specified in 8.1, and any part of the \nfracture is more than \u00be-in. [19.0-mm] from the center of the \ngauge length as indicated by scribe scratches marked on the \nspecimen before testing, the specimen may be discarded and \nanother substituted. \n16.3 Flattening Test: \n16.3.1 Specimens for flattening tests shall be smooth at the \nends and free from burrs. \n16.3.2 If any section of the pipe fails to comply with the \nrequirements of 9.1, for pipe produced in single lengths, other \nsections may be cut from the same end of the same length until \nsatisfactory tests are obtained, except that the finished pipe \nshall not be shorter than 80 % of its length after the initial \ncropping; otherwise, the length shall be rejected. For pipe \nproduced in multiple lengths, retests may be cut from each end \nof each individual length in the multiple; such tests shall be \nmade with the weld alternately 0\u00b0 and 90\u00b0 from the line of \ndirection of force. \n16.4 All specimens shall be tested at room temperature. \n17. Inspection \n17 .1 The inspector representing the purchaser shall have \nfree entry, at all times while work on the contract of the \npurchaser is being performed, to all parts of the manufacturer's \nworks that concern the manufacture of the material ordered. \nThe manufacturer shall afford the inspector, without charge, all \nreasonable facilities to satisfy him that the material is being \nfurnished in accordance with this specification. All tests \n( except check analysis) and inspection shall be made at the \nplace of manufacture prior to shipment, unless otherwise \nspecified, and shall be so conducted as not to interfere \nunnecessarily with the manufacturer's operation. \n18. Rejection \n18.1 Each length of pipe received from the manufacturer \nmay be inspected by the purchaser and, if it does not meet the \nrequirements of this specification based on the inspection and \ntest method as outlined in the specification, the length may be \nrejected and the manufacturer shall be notified. Disposition of \nrejected pipe shall be a matter of agreement between the \nmanufacturer and the purchaser. \n18.2 Pipe found in fabrication or in installation to be \nunsuitable for the intended use, under the scope and require\u00ad\nments of this specification, may be set aside and the manufac\u00ad\nturer notified. Such pipe shall be subject to mutual investiga\u00ad\ntion as to the nature and severity of the deficiency and the \nforming or installation, or both, conditions involved. Disposi\u00ad\ntion shall be a matter for agreement. \n19. Certificate of Compliance \n19.1 When specified in the purchase order, the producer or \nsupplier shall furnish to the purchaser a certificate of compli\u00ad\nance stating that the pipe has been manufactured, sampled, \ntested and inspected in accordance with this specification \n(including the year of issue) and has been found to meet the \nrequirements. \n20. Identification of Material \n20.1 Each length of pipe shall be legibly marked with \nappropriate symbols by stenciling, stamping, or rolling to show \nthe manufacturer's name, the size, the specification \ndesignation, the grade, and the hydrostatic test pressure when \ntested, or the letters \"NH\" when not tested. \n20.2 In addition to the requirements in 20.1, bar coding is \nacceptable as a supplemental identification method. The pur\u00ad\nchaser may specify in the order a specific bar coding system to \nbe used. \n21. Packaging, Marking, and Loading for Shipment \n21.1 When specified on the purchase order, packaging, \nmarking, and loading for shipment shall be in accordance with \nGuide A700. \n21.2 The applicable levels shall be as specified in the \ncontract. Marking for shipment of such material shall be in \naccordance with Fed. Std. No. 123 for civil agencies and \nMIL-STD-129 if continuous marking is required for military \nagencies. \n22. Keywords \n22.1 eddy current testing; electric resistance welded pipe; \nhydrostatic testing; plain end pipe; Schedule 10 pipe; threaded \npipe \n191 ",
  "words": [],
  "tableCount": 0,
  "noteCount": 0,
  "bestTextPath": "best_text/pages/page-0243.txt",
  "bestTextSource": "pass1",
  "bestTextLength": 4525,
  "bestTextAlphaRatio": 0.7682
}

File: sectionII_partA_data_digitized/pages/page-0250.json
{
  "sourcePdf": "2025 OCR SECT II PART A BEGINNING TO SA-450.pdf",
  "sourcePageNumber": 250,
  "globalPageIndex": 250,
  "width": 612.48,
  "height": 792.0,
  "text": "SA-178/SA-178M (ASTM A178/A178M) ASME BPVC.II.A-2025 \n11. Mechanical Tests Required \n11.1 Flattening Test: \n11.1.1 For Grade A, one flattening test shall be made on \nspecimens from each of two tubes from each lot (Note 2) or \nfraction thereof, and from each 2000 ft [600 m] or fraction \nthereof of safe-end material. \n11.1.2 For Grades C and D, one flattening test shall be made \non specimens from each of two tubes from each lot (Note 2) or \nfraction thereof. \n11.2 Flange Test: \n11.2.1 For Grade A, one flange test shall be made on \nspecimens from each of two tubes from: each lot (Note 2) or \nfraction thereof, and from each 2000 ft [600 m] or fraction \nthereof of safe-end material. \n11.2.2 For Grades C and D, one flange test shall be made on \nspecimens from each of two tubes from each lot (Note 2) or \nfraction thereof. The width of the flange shall not be less than \n75 % of that specified in Specification A450/A450M. \n11.3 Crush Test-For Grade A, when required by the \npurchaser, one crush test shall be made on specimens from \neach of two tubes from each lot (Note 2) or fraction thereof, \nand from each 2000 ft [600 m] or fraction thereof of safe-end \nmaterial. \n11.4 Tension Test-For Grades C and D, one tension test \nshall be made on specimens from each of two tubes from each \nlot. The term lot for tension test requirements applies to all \ntubes prior to cutting, of the same nominal diameter and wall \nthickness, which are produced from the same heat of steel. \nWhen final heat treatment is in a batch-type furnace, a lot shall \ninclude only those tubes of the same size and the same heat \nwhich are heat treated in the same furnace charge. When the \nfinal heat treatment is in a continuous furnace, a lot shall \ninclude all tubes of the same size and heat, heat treated in the \nsame furnace, at the same temperature, time at heat, and \nfurnace speed. \n11.5 Reverse Flattening Test-One reverse flattening test \nshall be made on each 1500 ft [450 m] of finished tubing. \n11.6 Hydrostatic or Nondestructive Electric Test-Each \ntube shall be subjected to either the hydrostatic or the nonde\u00ad\nstructive electric test. The purchaser may specify which test is \nto be used. \n12. Forming Operations \n12.1 When inserted in the boiler, tubes shall withstand \nexpanding and beading without showing cracks or flaws, or \nopening at the weld. When properly manipulated, superheater \ntubes shall withstand all forging, welding, and bending opera\u00ad\ntions necessary for application without developing defects. \n13. Product Marking \n13.1 In addition to the marking prescribed in Specification \nA450/ A450M, the letters \"ERW'' shall be legibly stenciled on \neach tube, or marked on a tag attached to the bundle or box in \nwhich the tubes are shipped. \n13.2 The manufacturer's name or symbol may be placed \npermanently on each tube by rolling or light stamping before \nnormalizing. If a single stamp is placed on the tube by hand, \nthis mark should not be less than 8 in. [200 mm] from one end \nof the tube. \n14. Keywords \n14.1 boiler tube; resistance welded steel tube; steel tube, \ncarbon; welded steel tube \nSUPPLEMENTARY REQUIREMENTS \nThe following supplementary requirements may become a part of the specification when specified \nin the inquiry or invitation to bid, and production order or contract. These requirements shall not be \nconsidered, unless specified in the order and the necessary tests shall be made at the mill. \nSl. Additional Testing of Welded Tubing for ASME Re\u00ad\nquirements \nSl.1 The weld seam of each tube shall be subjected to an \nultrasonic inspection employing Practices E273 or E213 with \nthe rejection criteria referenced in Specification A450/A450M. \nS 1.2 If Practice E273 is employed, a 100 % volumetric \ninspection of the entire length of each tube shall also be \nperformed using one of the nondestructive electric tests per\u00ad\nmitted by Specification A450/ A450M. \nS 1.3 The test methods described in the supplement may not \nbe capable of inspecting the end portions of tubes. This \ncondition is referred to as end effect. This portion, as deter\u00ad\nmined by the manufacturer, shall be removed and discarded. \nS 1.4 In addition to the marking prescribed in Specification \nA450/A450M, \"Sl\" shall be added after the grade designation. \n198 ",
  "words": [],
  "tableCount": 0,
  "noteCount": 1,
  "bestTextPath": "best_text/pages/page-0250.txt",
  "bestTextSource": "pass1",
  "bestTextLength": 4263,
  "bestTextAlphaRatio": 0.7429,
  "noteOcrPath": "note_ocr/page-0250.txt",
  "noteOcrCount": 0,
  "noteOcrNotes": [],
  "noteOcrHighDpiPath": "note_ocr_highdpi/page-0250.txt",
  "noteOcrHighDpiCount": 0,
  "noteOcrHighDpiNotes": [],
  "gapOcrHighDpiPath": "gap_ocr_highdpi/page-0250.txt",
  "gapOcrHighDpiLength": 4222,
  "camelotTablesPath": "camelot_tables/page-0250.json",
  "camelotTablesCsv": "camelot_tables/page-0250.csv",
  "camelotTableCount": 1
}

File: sectionII_partA_data_digitized/pages/page-0255.json
{
  "sourcePdf": "2025 OCR SECT II PART A BEGINNING TO SA-450.pdf",
  "sourcePageNumber": 255,
  "globalPageIndex": 255,
  "width": 612.48,
  "height": 792.0,
  "text": "ASME BPVC.II.A-2025 SA-179/SA-179M \n9. Product Analysis \n9.1 When requested on the purchase order, a product analy\u00ad\nsis shall be made by the supplier from 1 tube per 250 pieces or \nwhen tubes are identified by heat, one tube per heat shall be \nanalyzed. The chemical composition thus determined shall \nconform to the requirements specified. \n9.2 If the original test for product analysis fails, retests of \ntwo additional billets or tubes shall be made. Both retests, for \nthe elements in question, shall meet the requirements of the \nspecification; otherwise all remaining material in the heat or lot \n(Note 2) shall be rejected or, at the option of the producer, each \nbillet or tube may be individually tested for acceptance. Billets \nor tubes which do not meet the requirements of the specifica\u00ad\ntion shall be rejected. \nNOTE 2-A lot consists of 250 tubes. \n10. Hardness Requirements \n10.1 The tubes shall have a hardness number not exceeding \n72 HRBW. \n11. Mechanical Tests Required \n11.1 Flattening Test-One flattening test shall be made on \nspecimens from each of two tubes from each lot (Note 2) or \nfraction thereof. \n11.2 Flaring Test-One flaring test shall be made on speci\u00ad\nmens from each of two tubes from each lot (Note 2) or fraction \nthereof. \n11.3 Flange Test-When specified as a substitute for the \nflaring test, for tubes having a wall thickness (actual mean \nwall) less than 10 % of the outside diameter, one test shall be \nmade on specimens from each of two tubes from each lot (Note \n2) or fraction thereof. For tubes other than specified above, the \nflange test shall not be required. \n11.4 Hardness Test-Rockwell hardness tests shall be made \non specimens from two tubes from each lot. The te~ lot \napplies to all tubes, prior to cutting, of the same nominal \ndiameter and wall thickness which are produced from the same \nheat of steel. When final heat treatment is in a batch-type \nfurnace, a lot shall include only those tubes of the same size \nand the same heat which are heat treated in the same furnace \ncharge. When the final heat treatment is in a continuous \nfurnace, a lot shall include all tubes of the same size and heat, \nheat treated in the same furnace at the same temperature, time \nat heat, and furnace speed. \n11.5 Hydrostatic Test-Each tube shall be subjected to the \nhydrostatic test, or, instead of this test, a nondestructive electric \ntest may be used when specified by the purchaser. \n12. Product Marking \n12.1 In addition to the marking prescribed in Specification \nA450/ A450M, the marking shall include the name and order \nnumber of the purchaser. \n13. Keywords \n13.1 cold drawn tube; condenser tubes; heat exchanger \ntubes; low carbon steel; seamless tube \nEXPLANATORY NOTES \nNorn I-For purposes of design, the following tensile properties may \nbe assumed: -\nTensile strength, min, ksi [MPa] \nYield strength, min, ksi [MPa] \nElongation in 2 in. or 50 mm, min, % \n47 [325] \n26 [180] \n35 \n203 ",
  "words": [],
  "tableCount": 0,
  "noteCount": 1,
  "bestTextPath": "best_text/pages/page-0255.txt",
  "bestTextSource": "pass1",
  "bestTextLength": 2942,
  "bestTextAlphaRatio": 0.7471
}

File: sectionII_partA_data_digitized/pages/page-0258.json
{
  "sourcePdf": "2025 OCR SECT II PART A BEGINNING TO SA-450.pdf",
  "sourcePageNumber": 258,
  "globalPageIndex": 258,
  "width": 615.48,
  "height": 794.4,
  "text": "SA-181/SA-181M ASME BPVC.11.A-2025 \nSPECIFICATION FOR CARBON STEEL FORGINGS, FOR \nGENERAL-PURPOSE PIPING \nSA-181/SA-lSlM cO \nINTERNATIONAL \nStandards Worldwide \n(Identical with ASTM Specification A 181/A 181M-06) \n1. Scope \n1.1 This specification covers nonstandard as-forged :fit\u00ad\ntings, valve components, and parts for general service. \nForgings made to this specification are limited to a maxi\u00ad\nmum weight of 10 000 lb [ 4540 kg]. Larger forgings may \nbe ordered to Specification A 266/ A 266M. \n1.2 Two classes of material are covered, designated \nas Classes 60 and 70, respectively, and are classified in \naccordance with their mechanical properties as specified \nin 6.1. \n1.3 This specification is expressed in both inch-pound \nunits and SI units. However, unless the order specifies the \napplicable \"M\" specification designation (SI units), the \nmaterial shall be furnished to inch-pound units. \n1.4 The values stated in either inch-pound units or SI \nunits are to be regarded separately as standard. Within the \ntext, the SI units are shown in brackets. The values stated \nin each system are not exact equivalents; therefore, each \nsystem must be used independently of the other. Combining \nvalues from the two systems may result in nonconformance \nwith the specification. \n2. Referenced Documents \n2.1 ASTM Standards: \nA 266/A 266M Specification for Carbon Steel Forgings \nfor Pressure Vessel Components \nA 788 / A 788M Specification for Steel Forgings, General \nRequirements \nA 961/A 961M Specification for Common Requirements \nfor Steel Flanges, Forged Fittings, Valves, and Parts for \nPiping Applications \n3. General Requirements and Ordering \nInformation \n3.1 Product furnished to this specification shall conform \nto the requirements of Specification A 961/ A 96 lM, \n206 \nincluding any supplementary requirements that are indi\u00ad\ncated in the purchase order. Failure to comply with the \nrequirements of Specification A 961 / A 961 M constitutes \nnon-conformance with this specification. \n3.2 It is the purchaser's responsibility to specify in \nthe purchase order all ordering information necessary to \npurchase the needed material. Examples of such informa\u00ad\ntion include but are not limited to the ordering information \nin Specification A 961/ A 96 lM and the following: \n3.2.1 Supplementary requirements, and \n3.2.2 Additional requirements (See 4.3, 9.1, 10.2, \n12.1, and 12.2). \n3.3 If the requirements of this specification are in con\u00ad\nflict with the requirements of Specification A 961 / A 961M, \nthe requirements of this specification shall prevail. \n4. Materials and Manufacture \n4.1 Except for flanges of all types, hollow, cylindrically \nshaped parts may be machined from hot-rolled or forged \nbar, provided that the axial length of the part is approxi\u00ad\nmately parallel to the metal flow lines of the stock. Other \nparts, excluding flanges of all types, up to and including \nNPS 4 may be machined from hot-rolled or forged bar. \nElbows, return bends, tees, and header tees shall not be \nmachined directly from bar stock. \n4.2 Except as permitted in 4.1, the finished product \nshall be a forging as defined in the Terminology section \n(exclusively) of Specification A 788/ A 788M. \n4.3 When specified in the order, the manufacturer shall \nsubmit for approval of the purchaser a sketch showing the \nshape of the rough forging before machining. \n4.4 Forgings shall be protected against sudden or too \nrapid cooling from the rolling or forging while passing \nthrough the critical range. ",
  "words": [],
  "tableCount": 0,
  "noteCount": 0,
  "bestTextPath": "best_text/pages/page-0258.txt",
  "bestTextSource": "pass1",
  "bestTextLength": 3504,
  "bestTextAlphaRatio": 0.7506
}
