Repository: Demigodofa/ASMEPurchaseOrderHelper

# ASMEPurchaseOrderHelper

PC UI tool to help purchasing agents generate correct ASME purchase orders. The active desktop flow reads normalized ASME JSONL data, applies policy rules, and generates copy-ready/exportable PO content.

## Source of truth (for agents/bots)
This README is the source of truth for rules, orientation, and guidance. The owner may use loose or exact language; if there is any ambiguity, confirm intent. Example: if they say "ordering requirements," confirm they mean "Ordering Information" (the official section name used in the PDFs).

File: sectionII_partA_data_digitized/pages/page-0264.json
{
  "sourcePdf": "2025 OCR SECT II PART A BEGINNING TO SA-450.pdf",
  "sourcePageNumber": 264,
  "globalPageIndex": 264,
  "width": 596.16,
  "height": 841.8,
  "text": "SA-182/SA-182M (ASTM A182/A182M) ASME BPVC.II.A-2025 \n~ Designation: A182/A182M - 23 \n~u 11 \nINTERNATIONAL \nStandard Specification for \nForged or Rolled Alloy and Stainless Steel Pipe Flanges, \nForged Fittings, and Valves and Parts for High-Temperature \nService 1 \nThis standard is issued under the fixed designation Al82/Al82M; the number immediately following the designation indicates the year \nof original adoption or, in the case of revision, the year of last revision. A number in parentheses indicates the year of last reapproval. \nA superscript epsilon ( e) indicates an editorial change since the last revision or reapproval. \nThis standard has been approved for use by agencies of the U.S. Department of Defense. \n1. Scope* \n1.1 This specification 2 covers forged low alloy and stainless \nsteel piping components for use in pressure systems. Included \nare flanges, fittings, valves, and similar parts to specified \ndimensions or to dimensional standards, such as the ASME \nspecifications that are referenced in Section 2. \n1.2 For bars and products machined directly from bar or \nhollow bar (other than those directly addressed by this speci\u00ad\nfication; see 6.4), refer to Specifications A479/A479M, A739, \nor A511/ A511M for the similar grades available in those \nspecifications. \n1.3 Products made to this specification are limited to a \nmaximum weight of 10 000 lb [4540 kg]. For larger products \nand products for other applications, refer to Specifications \nA336/A336M and A965/A965M for the similar ferritic and \naustenitic grades, respectively, available in those specifica\u00ad\ntions. \n1.4 Several grades of low alloy steels and ferritic, \nmartensitic, austenitic, and ferritic-austenitic stainless steels \nare included in this specification. Selection will depend upon \ndesign and service requirements. Several of the ferritic/ \naustenitic ( duplex) grades are also found in Specification \nA1049/ A1049M. \n1.5 Supplementary requirements are provided for use when \nadditional testing or inspection is desired. These shall apply \nonly when specified individually by the purchaser in the order. \n1.6 This specification is expressed in both inch-pound units \nand in SI units. However, unless the order specifies the \n1 This specification is under the jurisdiction of ASTM Committee AO! on Steel, \nStainless Steel and Related Alloys and is the direct responsibility of Subcommittee \nA0l.22 on Steel Forgings and Wrought Fittings for Piping Applications and Bolting \nMaterials for Piping and Special Purpose Applications. \nCurrent edition approved May I, 2023. Published May 2023. Originally \napproved in 1935. Last previous edition approved in 2022 as Al82/Al82M-22a. \nDOI: 10.1520/A0182_A0182M-23. \n2 For ASME Boiler and Pressure Vessel Code applications see related Specifi\u00ad\ncation SA-182 in Section JI of that Code. \napplicable \"M\" specification designation (SI units), the mate\u00ad\nrial shall be furnished to inch-pound units. \n1.7 The values stated in either SI units or inch-pound units \nare to be regarded separately as the standard. Within the text, \nthe SI units are shown in brackets. The values stated in each \nsystem may not be exact equivalents; therefore, each system \nshall be used independently of the other. Combining values \nfrom the two systems may result in non-conformance with the \nstandard. \n1.8 This international standard was developed in accor\u00ad\ndance with internationally recognized principles on standard\u00ad\nization established in the Decision on Principles for the \nDevelopment of International Standards, Guides and Recom\u00ad\nmendations issued by the World Trade Organization Technical \nBarriers to Trade (TBT) Committee. \n2. Referenced Documents \n2.1 In addition to the referenced documents listed in Speci\u00ad\nfication A961/A961M, the following list of standards apply to \nthis specification. \n2.2 ASTM Standards: 3 \nA262 Practices for Detecting Susceptibility to Intergranular \nAttack in Austenitic Stainless Steels \nA275/A275M Practice for Magnetic Particle Examination of \nSteel Forgings \nA336/A336M Specification for Alloy Steel Forgings for \nPressure and High-Temperature Parts \nA388/A388M Practice for Ultrasonic Examination of Steel \nForgings \nA479/A479M Specification for Stainless Steel Bars and \nShapes for Use in Boilers and Other Pressure Vessels \nA484/A484M Specification for General Requirements for \nStainless Steel Bars, Billets, and Forgings \n3 For referenced ASTM standards, visit the ASTM website, www.astm.org, or \ncontact ASTM Customer Service at service@astm.org. For Annual Book of ASTM \nStandards volume information, refer to the standard's Document Summary page on \nthe ASTM website. \n* A Summary of Changes section appears at the end of this standard \n212 ",
  "words": [],
  "tableCount": 0,
  "noteCount": 0,
  "bestTextPath": "best_text/pages/page-0264.txt",
  "bestTextSource": "pass1",
  "bestTextLength": 4710,
  "bestTextAlphaRatio": 0.7656
}

File: sectionII_partA_data_digitized/pages/page-0265.json
{
  "sourcePdf": "2025 OCR SECT II PART A BEGINNING TO SA-450.pdf",
  "sourcePageNumber": 265,
  "globalPageIndex": 265,
  "width": 597.72,
  "height": 842.88,
  "text": "ASME BPVC.ll.A-2025 SA-182/SA-182M {ASTM A182/A182M) \nA511/ A511M Specification for Seamless Stainless Steel Me\u00ad\nchanical Tubing and Hollow Bar \nA 739 Specification for Steel Bars, Alloy, Hot- Wrought, for \nElevated Temperature or Pressure-Containing Parts, or \nBoth \nA 763 Practices for Detecting Susceptibility to Intergranular \nAttack in Ferritic Stainless Steels \nA788/A788M Specification for Steel Forgings, General Re\u00ad\nquirements \nA923 Test Methods for Detecting Detrimental Intermetallic \nPhase in Duplex Austenitic/Ferritic Stainless Steels \nA961/A961M Specification for Common Requirements for \nSteel Flanges, Forged Fittings, Valves, and Parts for \nPiping Applications \nA965/ A965M Specification for Steel Forgings, Austenitic, \nfor Pressure and High Temperature Parts \nA1049/A1049M Specification for Stainless Steel Forgings, \nFerritic/ Austenitic (Duplex), for Pressure Vessels and \nRelated Components \nA1084 Test Method for Detecting Detrimental Phases in \nLean Duplex Austenitic/Ferritic Stainless Steels \nE92 Test Methods for Vickers Hardness and Knoop Hard\u00ad\nness of Metallic Materials \nEl12 Test Methods for Determining Average Grain Size \nE165/El65M Practice for Liquid Penetrant Testing for Gen-\neral Industry \nE340 Practice for Macroetching Metals and Alloys \n2.3 ASME Standards . .4 \nB 16.11 Forged Steel Fittings, Socket Welding, and Threaded \n2.4 ASME Boiler and Pressure Vessel Code: 4 \nSection IX \n2.5 A WS Specifications 5 \nA5.4/A5.4M Specification for Stainless Steel Electrodes for \nShielded Metal Arc Welding \nA5.5/A5.5M Specification for Low-Alloy Steel Electrodes \nfor Shielded Metal Arc Welding \nA5.9/A5.9M Specification for Bare Stainless Steel Welding \nElectrodes and Rods \nA5.ll/A5.11M Specification for Nickel and Nickel-Alloy \nWelding Electrodes for Shielded Metal Arc Welding \nA5.14/A5.14M Specification for Nickel and Nickel-Alloy \nBare Welding Electrodes and Rods \nA5.23/A5.23M Specification for Low-Alloy Steel Elec\u00ad\ntrodes and Fluxes for Submerged Arc Welding \nA5.28/A5.28M Specification for Low-Alloy Steel Elec\u00ad\ntrodes for Gas Shielded Arc Welding \nA5.29/A5.29M Low-Alloy Steel Electrodes for Flux Cored \nArc Welding \n3. Terminology \n3.1 Definitions-For definitions of terms used in this \nspecification, refer to Specification A961/A961M. \n4 Available from American Society of Mechanical _Engineers (ASME), ASME \nInternational Headquarters, Two Park Ave., New York, NY 10016-5990, http:// \nwww.asme.org. \n5 Available from American Welding Society (AWS), 550 NW LeJeune Rd., \nMiami, FL 33126, http://www.aws.org. \n3.2 Definitions of Terms Specific to This Standard: \n3.2.l hardened condition, n-for F 23, the metallurgical \ncondition achieved after normalizing and cooling to room \ntemperature but prior to tempering. \n4. Ordering Information \n4.1 It is the purchaser's responsibility to specify in the \npurchase order information necessary to purchase the needed \nmaterial. In addition to the ordering information guidelines in \nSpecification A961/A961M, orders should include the follow\u00ad\ning information: \n4.1.1 Additional requirements (see 7.2.1, Table 2 footnotes, \n9.3, and 19.2), and \n4.1.2 Requirement, if any, that manufacturer shall submit \ndrawings for approval showing the shape of the rough forging \nbefore machining and the exact location of test specimen \nmaterial (see 9.3.1). \n5. General Requirements \n5 .1 Product furnished to this specification shall conform to \nthe requirements of Specification A961/A961M, including any \nsupplementary requirements that are indicated in the purchase \norder. Failure to comply with the general requirements of \nSpecification A961/A961M constitutes nonconformance with \nthis specification. In case of conflict between the requirements \nof this specification and Specification A961/A961M, this \nspecification shall prevail. \n6. Manufacture \n6.1 The low-alloy ferritic steels shall be made by the \nopen-hearth, electric-furnace, or basic-oxygen process with the \noption of separate degassing and refining processes in each \ncase. \n6.2 The stainless steels shall be melted by one of the \nfollowing processes: ( a) electric-furnace (with the option of \nseparate degassing and refining processes); (b) vacuum\u00ad\nfumace; or ( c) one of the former followed by vacuum or \nelectroslag-consumable remelting. Grade F XM-27Cb may be \nproduced by electron-beam melting. \n6.3 A sufficient discard shall be made to secure freedom \nfrom injurious piping and undue segregation. \n6.4 Except as permitted in 6.4.2 and 6.4.3, the material shall \nbe forged as close as practicable to the specified shape and size. \n6.4.1 Flanges, elbows, return bends, tees, and header tees \nshall not be machined directly from bar stock. Other parts \nwhose longitudinal axis is not parallel to the longitudinal axis \nof the hollow bar or forged or rolled bar shall not be machined \ndirectly from bar. \n6.4.2 Parts may be machined from hollow bar or forged or \nrolled solution-annealed austenitic stainless steel bar without \nadditional hot working provided the longitudinal axis of the \npart is parallel to the longitudinal axis of the bar. \n6.4.3 Low alloy, martensitic stainless, ferritic stainless, and \nferritic-austenitic stainless steel parts, NPS-4 [DN 100] and \nunder, may be machined from hollow bar or forged or rolled \nbar, without additional hot working provided the longitudinal \naxis of the part is parallel to the longitudinal axis of the bar. \n213 ",
  "words": [],
  "tableCount": 0,
  "noteCount": 0,
  "tabulaTablesPath": "tables_tabula/page-0265.json",
  "tabulaTablesCsv": "tables_tabula/page-0265.csv",
  "tabulaTableCount": 1,
  "bestTextPath": "best_text/pages/page-0265.txt",
  "bestTextSource": "pass1",
  "bestTextLength": 5419,
  "bestTextAlphaRatio": 0.7562
}

File: sectionII_partA_data_digitized/pages/page-0272.json
{
  "sourcePdf": "2025 OCR SECT II PART A BEGINNING TO SA-450.pdf",
  "sourcePageNumber": 272,
  "globalPageIndex": 272,
  "width": 597.72,
  "height": 842.88,
  "text": "SA-182/SA-182M (ASTM A182/A182M) ASME BPVC.11.A-2025 \nTABLE2 Continued \nGrade/ldentifi- UNS Composition, % \ncation Desig- Carbon Manga- Phos- Sulfur Silicon Nickel Chromium Molybde- Niobium 8 1itan- Other Symbol nation nese phorus num ium Elements \nF 60 832205 0.030 2.00 0.030 0.020 1.00 4.5-6.5 22.0-23.0 3.0-3.5 N 0.14-0.20 \nF 61 832550 0.040 1.50 0.040 0.030 1.00 4.5-6.5 24.0-27.0 2.9-3.9 Cu 1.50-2.50 \nN 0.10-0.25 \nF 65 832906 0.030 0.80-1.50 0.030 0.030 0.80 5.8-7.5 28.0-30.0 1.5-2.6 Cu 0.80 \nN 0.30-0.40 \nF 66 832202 0.030 2.00 0.040 0.010 1.00 1.00-2.80 21.5-24.0 0.45 N 0.18-0.26 \nF 67 832506 0.030 1.00 0.040 0.015 0.90 5.5-7.2 24.0-26.0 3.0-3.5 N 0.08-0.20 \nW 0.05-0.30 \nF 68 832304 0.030 2.50 0.040 0.030 1.00 3.0-5.5 21.5-24.5 0.05-0.60 N 0.05-0.20 \nCu 0.05-0.60 \nF 71 832808 0.030 1.10 0.030 0.010 0.50 7.0-8.2 27.0-27.9 0.80-1.2 N 0.30-0.40 \nW 2.10-2.50 \nA All values are maximum unless otherwise stated. Where ellipses( ... ) appear in this table, there is no requirement and analysis for the element need not be determined \nor reported. \n8 Niobium and columbium are interchangeable names for the same element and both names are acceptable for use in A01.22 specifications. \nc Grade F 2 was formerly assigned to the 1 % chromium, 0.5 % molybdenum grade which is now Grade F 12. \u2022 \n0 The present grade F 5a (0.25 max carbon) previous to 1955 was assigned the identification symbol F 5. Identification symbol F 5 in 1955 was assigned to the 0.15 max \ncarbon grade to be consistent with ASTM specifications for other products such as pipe, tubing, bolting, welding fittings, and the like. \n\"Applies to both heat and product analyses. \nF For Grade F 22V, rare earth metals (REM) may be added in place of calcium, subject to agreement between the producer and the purchaser. In that case the total amount \nof REM shall be determined and reported. \n0 The ratio of Titanium to Nitrogen shall be ee 3.5. Alternatively, in lieu of this ratio limit, Grade F 23 shall have a minimum hardness of 275 HV (26 HRC, 258 HBW) in \nthe hardened condition (see 3.2.1). Hardness testing shall be performed in accordance with 9.6.3, and the hardness testing results shall be reported on the material test \nreport (see 18.2.5). \nH Grade F XM-27Cb shall have a nickel plus copper content of 0.50 max%. Product analysis tolerance over the maximum specified limit for carbon and nitrogen shall be \n0.002 %. \n'Grade F 316Ti shall have a titanium content not less than five times the carbon plus nitrogen content and not more than 0.70 %. \nJ Grade F 321 shall have a titanium content of not less than five times the carbon plus nitrogen content and not more than 0.70 %. \nKGrade F 321H shall have a titanium content of not less than four times the carbon plus nitrogen content and not more than 0.70 %. \nL Grades F 347 and F 348 shall have a niobium (columbium) content of not less than ten times the carbon content and not more than 1.1 O %. \nMGrades F 347H and F 348H shall have a niobium (columbium) content of not less than eight times the carbon content and not more than 1.10 %. \nN Grade F 347LN, Grade F 347LNCuB, and Grade F 317LNCb shall have a niobium (columbium) content of not less than 15 times the carbon content. \n0 % Cr+ 3.3 x % (Mo+\u00bd W) + 16 x % N = 41 min. \nPChromium Nickel Balance is defined as CNB = (Cr+6Si+4Mo+1.5W+11V+5Nb+9Ti+12AI)- (40C+30N+4Ni+2Mn+1Cu). \n0 Al + Ti shall be 0.85 % min: 1.20 % max. \nR The method of analysis for nitrogen shall be a matter of agreement between purchaser and manufacturer. \nparts, or parts with thick cross-sectional areas where \u00bc T x T \ntesting (see 9.3) is not practical. Sketches showing the exact \ntest locations shall be approved by the purchaser when this \nmethod is used. \n9.3.2 Metal Buffers-The required distances from heat\u00ad\ntreated surfaces may be obtained with metal buffers instead of \nintegral extensions. Buffer material may be carbon or low-alloy \nsteel, and shall be joined to the forging with a partial \npenetration weld that seals the buffered surface. Specimens \nshall be located at V2-in. [13-mm] minimum from the buffered \nsurface of the forging. Buffers shall be removed and the welded \nareas subjected to magnetic particle test to ensure freedom \nfrom cracks unless the welded areas are completely removed \nby subsequent machining. \n9 .4 For annealed low alloy steels, ferritic stainless steels, \nand martensitic stainless steels, and also for austenitic and \nferritic-austenitic stainless steels, the test specimen may be \ntaken from any convenient location. \n9.5 Tension Tests: \n9.5.l Low Alloy Steels and Ferritic and Martensitic Stain\u00ad\nless Steels-One tension test shall be made for each heat in \neach heat treatment charge. \n9.5.1.1 When the heat-treating cycles are the same and the \nfurnaces (either batch or continuous type) are controlled within \n\u00b125 \u00b0F [ \u00b1 14 \u00b0C] and equipped with recording pyrometers so \nthat complete records of heat treatment are available, then only \none tension test from each heat of each forging type (see Note \n1) and section size is required, instead of one test from each \nheat in each heat-treatment charge. \nNoTE !-\"Type\" in this case is used to describe the forging shape such \nas a flange, ell, tee, and the like. \n9.5.2 Austenitic and Ferritic-Austenitic Stainless Steel \nGrades-One tension test shall be made for each heat. \n9.5.2.1 When heat treated in accordance with 7.1, the test \nblank or forging used to provide the test specimen shall be heat \ntreated with a finished forged product. \n9.5.2.2 When the alternative method in 7.3.1 is used, the test \nblank or forging used to provide the test specimen shall be \nforged and quenched under the same processing conditions as \nthe forgings they represent. \n220 \n9.5.3 Testing shall be performed as specified in Specifica\u00ad\ntion A961/A961M using the largest feasible of the round \nspecimens. \n9.6 Hardness Tests: \n9.6.1 Except when only one forging is produced, a m1m\u00ad\nmum of two pieces per batch or continuous run as defined in \n9.6.2 shall be hardness tested as specified in Specification \nA961/A961M to ensure that the forgings are within the \nhardness limits given for each grade in Table 3. The purchaser ",
  "words": [],
  "tableCount": 0,
  "noteCount": 0,
  "tabulaTablesPath": "tables_tabula/page-0272.json",
  "tabulaTablesCsv": "tables_tabula/page-0272.csv",
  "tabulaTableCount": 3,
  "bestTextPath": "best_text/pages/page-0272.txt",
  "bestTextSource": "pass1",
  "bestTextLength": 6173,
  "bestTextAlphaRatio": 0.664,
  "noteOcrPath": "note_ocr/page-0272.txt",
  "noteOcrCount": 1,
  "noteOcrNotes": [
    "Note 1\u2014\u201cType\u201d in this case is used to describe the forging shape such"
  ]
}

File: sectionII_partA_data_digitized/pages/page-0275.json
{
  "sourcePdf": "2025 OCR SECT II PART A BEGINNING TO SA-450.pdf",
  "sourcePageNumber": 275,
  "globalPageIndex": 275,
  "width": 599.4,
  "height": 844.08,
  "text": "ASME BPVC.II.A-2025 SA-182/SA-182M (ASTM A182/A182M) \ntested, in the hardened condition (see 3.2.1), to ensure that the \nforgings are within the hardness limit given for F 23 in Note P \nof Table 2. The test samples shall be taken at the mid thickness \nof the thickest section of the product. Testing shall be per\u00ad\nformed in accordance with the Test Method E92 or as specified \nin Specification A961/A961M. \n9.7 Notch Toughness Requirements-Grades F 3V, F 3VCb, \nand F22V. \n9.7.1 Impact test specimens shall be Charpy V-notch Type. \nThe usage of subsize specimens due to material limitations \nmust have prior purchaser approval. \n9.7.2 The Charpy V-notch test specimens shall be obtained \nas required for tension tests in 9.2, 9.3, and 9.5. One set of three \nCharpy V-notch specimens shall be taken from each tensile \nspecimen location. \n9.7.3 The longitudinal axis and mid-length of impact speci\u00ad\nmen shall be located similarly to the longitudinal axis of the \ntension test specimens. The axis of the notch shall be normal to \nthe nearest heat-treated surface of the forging. \n9.7.4 The Charpy V-notch tests shall meet a minimum \nenergy absorption value of 40 ft-lbf [54 J] average of three \nspecimens. One specimen only in one set may be below 40 \nft-lbf [54 J], and it shall meet a minimum value of 35 ft-lbf [48 \nJ]. \n9.7.5 The impact test temperature shall be O \u00b0F [-18 \u00b0C]. \n10. Grain Size for Austenitic Grades \n10.1 All H grades and grade F 63 shall be tested for average \ngrain size by Test Methods El 12. \n10.1.1 Grades F 304H, F 309H, F 310H, and F 316H shall \nhave a grain size of ASTM No. 6 or coarser. \n10.1.2 Grades F 321H, F 347H, and F 348H shall have a \ngrain size of ASTM No. 7 or coarser. \n10.1.3 Grade F 63 shall have a grain size of ASTM No. 3 or \nfiner. \n10.1.4 Annealed Alloys UNS N08810 and UNS N08811 \nshall conform to an average grain size of ASTM No. 5 or \ncoarser. \n11. Corrosion Testing for Austenitic Grades and \nDetrimental Phase Detection in Austenitic/Ferritic \nStainless Grades \n11.1 Corrosion testing is not required by this specification \nnor is detrimental phase detection. \n11.2 Austenitic grades shall be capable of meeting the \nintergranular corrosion test requirements described in Supple\u00ad\nmentary Requirement S4. \n11.3 Austenitic/Ferritic Stainless grades shall be capable of \nmeeting the requirements described in Supplementary Require\u00ad\nment S 12 if the subject grade is included in the specifications \nlisted in Supplementary Requirement Sl2. \n12. Retreatment \n12.1 If the results of the mechanical tests do not conform to \nthe requirements specified, the manufacturer may reheat treat \nthe forgings and repeat the tests specified in Section 9. \n13. Nondestructive Test Requirements \n13.1 Hollow forgings of Grades F 91 Types 1 and 2, F 92, \nF 115, F 122, and F 911, NPS 4 [DIN 100] and larger, whose \nfinished internal surfaces are not accessible to magnetic par\u00ad\nticle or liquid penetrant examination, shall be examined by an \nultrasonic test in accordance with Practice A388/A388M, after \nall forging, mechanical processing, and heat treatment opera\u00ad\ntions have been completed. \n13.2 Hollow forgings of Grades F 91 Types 1 and 2, F 92, \nF 115, F 122, and F 911, NPS 4 [DIN 100] and larger, whose \nfinished internal surfaces are accessible to magnetic particle or \nliquid penetrant examination, shall be examined on their \ninternal surfaces by either a magnetic particle test in accor\u00ad\ndance with Practice A275/A275M, or by a liquid penetrant \nexamination in accordance with Test Method E165/El65M, as \napplicable, after all heat treatment, machining, and other \nmechanical processing operations are completed. \n13.3 Time of Examination-Examination by one of the \nmethods in 13 .1 or 13 .2, for specification acceptance, shall be \nperformed as specified in 13.1 or 13.2. This requirement does \nnot preclude additional testing at earlier stages in the process\u00ad\ning. \n13.4 Evaluation of Impe,fections Found by Ultrasonic' Ex\u00ad\namination: \n13 .4.1 Forgings producing a signal equal to or greater than \nthe lowest signal produced by the reference discontinuities \nshall be identified and separated from the acceptable forgings. \nThe area producing the signal may be reexamined. \n13.4.2 Such forgings shall be rejected if the test signals were \nproduced by impetfections that cannot be identified or were \nproduced by cracks or crack-like imperfections. Such forgings \nmay be repaired. To be accepted, a repaired forging shall pass \nthe same nondestructive test by which it was rejected, and it \nshall meet the minimum wall thickness requirements of this \nspecification and the purchase order. \n13.4.3 If the test signals were produced by visual imperfec\u00ad\ntions such as scratches, surface roughness, dings, tooling \nmarks, cutting chips, steel die stamps, or stop marks, the \nforging is permitted to be accepted based upon visual exami\u00ad\nnation provided that the depth of the imperfection is less than \n0.004 in. [0.1 mm] or 12.5 % of the specified wall thickness, \nwhichever is the greater. \n13.5 Treatment of Impe,fections Found by Magnetic Par\u00ad\nticle or Liquid Penetrant Examination: \n13.5.1 Defects shall be completely removed prior to weld \nrepair by chipping or grinding to sound metal. Removal of \nthese defects shall be verified by magnetic particle inspection \nin accordance with Test Method A275/A275M or by liquid \npenetrant inspection in accordance with Test Method E165/ \nE165M. \n13.5.2 Rejected forgings may be reconditioned and retested, \nprovided that the wall thickness is not decreased to less than \nthat required by this specification and the purchase order. The \noutside diameter at the point of grinding may be reduced by the \namount so removed. To be accepted, retested forgings shall \nmeet the test requirement. \n223 ",
  "words": [],
  "tableCount": 0,
  "noteCount": 0,
  "tabulaTablesPath": "tables_tabula/page-0275.json",
  "tabulaTablesCsv": "tables_tabula/page-0275.csv",
  "tabulaTableCount": 1,
  "bestTextPath": "best_text/pages/page-0275.txt",
  "bestTextSource": "pass1",
  "bestTextLength": 5779,
  "bestTextAlphaRatio": 0.737
}

File: sectionII_partA_data_digitized/pages/page-0276.json
{
  "sourcePdf": "2025 OCR SECT II PART A BEGINNING TO SA-450.pdf",
  "sourcePageNumber": 276,
  "globalPageIndex": 276,
  "width": 597.72,
  "height": 842.88,
  "text": "SA-182/SA-182M (ASTM A182/A182M) ASME BPVC.II.A-2025 \n13.5.3 If the imperfection is explored to the extent that it can \nbe identified as non-rejectable, the forging may be accepted \nwithout further test provided that the imperfection does not \nencroach on the minimum required wall thickness. \n14. Surface Finish, Appearance, and Corrosion \nProtection \n14.1 Forgings and finished parts shall conform to the \nrequirements of Specification A961/A961M. \n14.2 The forgings and finished parts shall be free of scale, \nmachining burrs which might hinder fit-up, and other injurious \nimperfections as defined herein. The forgings and finished parts \nshall have a workmanlike finish, and machined surfaces ( other \nthan surfaces having special requirements) shall have a surface \nfinish not to exceed 250 AA (arithmetic average) roughness \nheight. \n15. Repair by Welding \n15.1 Weld repairs shall be permitted (see Supplementary \nRequirement S58 of Specification A961/A961M) at the discre\u00ad\ntion of the manufacturer with the following limitations and \nrequirements: \n15 .1.1 The welding procedure and welders shall be qualified \nin accordance with Section IX of the ASME Boiler and \nPressure Vessel Code. \n15.1..2 The weld metal shall be deposited using the elec\u00ad\ntrodes specified in Table 4 except as otherwise provided in \nSupplementary Requirement S5. The electrodes shall be pur\u00ad\nchased in accordance with AWS Specifications A5.4/A5.4M, \nA5.5/A5.5M, A5.9/A5.9M, A5.ll/A5.11M, A5.14/A5.14M, \nA5.23/A5.23M, A5.28/A5.28M, or A5.29/A5.29M. The sub\u00ad\nmerged arc process with neutral flux, the gas metal-arc process, \nthe gas tungsten-arc process, and gas shielded processes using \nflux-core consumables, may be used. For weld deposits made \non S20910, the deposited weld metal shall correspond to either \nthe alloy content of the base metal or AWS A5.4 E209 or A5.9 \nER209. For weld deposits made on N08367, N08700, N08925 \nor N08926, the deposited weld metal shall correspond to either \nthe alloy content of the base metal or one of the following filler \nmetals in AWS A5.ll ENiCrMo-3 or A5.14 ERNiCrMo-3, \nA5.ll ENiCrMo-4 or A5.14 ERNiCrMo-4, or A5.11 \nENiCrMo-10 or A5.14 ERNiCrMo-10. For weld deposits made \non N08020, the deposited weld metal shall correspond to either \nthe alloy content of the base metal or AWS A5.4 E320/E320LR \nor A5.9 ER320/320LR. For weld deposits made on N08800, \nN08810 and N08811, the deposited weld metal shall corre\u00ad\nspond to either the alloy content of the base metal or A WS \nA5.ll ENiCr-3 or A5.14 ERNiCr-3. However, the fillers used \non these alloys (as well as other listed above) may be \ndependent on the end service use and service temperature and \nshall be agreed upon between purchaser and manufacturer. \n15.1.2.1 Weld deposits made on S20910, N08020, N08367, \nN08700, N08800, N08810, N08811, N08925, N08926, and \nF35030 (UNS S35030) shall be made using filler metal with a \ncomposition conforming to the base material or the equivalent \nclassification in the AWS Filler Metal Specification A5.11 and \nA5.14. It is possible that weld deposit chemistry will not meet \nthe limits\u00b7 of either the base metal or the filler metal for some \nelements. The weld deposit chemistry shall meet the lowest \nminimum and highest maximum values for each specification \nelement in either of the base metal or filler metal specification. \nDilution of the base metal and filler metal must be considered \nwhen determining weld deposit criteria for over-alloyed filler \nmetals. In either case, the weld deposit chemistry shall be \ntested and recorded on the Procedure Qualification Record. \n15.1.3 Defects shall be completely removed prior to weld\u00ad\ning by chipping or grinding to sound metal as verified by \nmagnetic-particle inspection in accordance with Test Method \nA275/A275M for the low alloy steels and ferritic, martensitic, \nor ferritic-austenitic stainless steels, or by liquid-penetrant \ninspection in accordance with Test Method E165/E165M for \nall grades. \n15 .1.4 After repair welding, the welded area shall be ground \nsmooth to the original contour and shall be completely free of \ndefects as verified by magnetic-particle or liquid-penetrant \ninspection, as applicable. \n15.1.5 The preheat, interpass temperature, and post-weld \nheat treatment requirements given in Table 4 shall be met. \nAustenitic stainless steel forgings may be repair-welded with\u00ad\nout the post-weld heat treatment of Table 4, provided purchaser \napproval is obtained prior to repair. \n15.1.6 Repair by welding shall not exceed 10 % of the \nsurface area of the forging nor 331/3 % of the wall thickness of \nthe finished forging or 3/s in. [9.5 mm], whichever is less, \nwithout prior approval of the purchaser. \n15.1.7 When approval of the purchaser is obtained, the \nlimitations set forth in 15.1.6 may be exceeded, but all other \nrequirements of Section 15 shall apply. \n15.1.8 No weld repairs are permitted for F 6a Classes 3 and \n4. \n15.1.9 Post-weld heat treatment times for F 36 are: for Class \n\u2022 1, up to 2 in. [50 mm] in thickness, 1 h per in. [25 nun], 15 \nminutes minimum, and over 2 in. [50 mm], 15 minutes for each \nadditional in. of thickness or fraction thereof; for Class 2, 1 h \nper in. [25 mm], \u00bd h minimum. \n224 \n16. Inspection \n16.1 Inspection provisions of Specification A961/A961M \napply. \n17. Rejection and Rehearing \n17 .1 The purchaser shall comply with the provisions of \nSpecification A961/A961M. \n18. Certification \n18.1 In addition to the certification requirements of Speci\u00ad\nfication A961/A961M, test reports shall be furnished to the \npurchaser or his representative. \n18.2 Test reports shall provide the following where appli\u00ad\ncable: \n18.2.1 Type heat treatment, Section 7, \n18.2.2 Product analysis results, Section 8 of Specification \nA961/A961M, \n18.2.3 Tensile property results, Section 9 (Table 3), report \nthe yield strength and tensile strength, in ksi [MPa], elongation \nand reduction in area, in percent, ",
  "words": [],
  "tableCount": 0,
  "noteCount": 0,
  "tabulaTablesPath": "tables_tabula/page-0276.json",
  "tabulaTablesCsv": "tables_tabula/page-0276.csv",
  "tabulaTableCount": 1,
  "bestTextPath": "best_text/pages/page-0276.txt",
  "bestTextSource": "pass1",
  "bestTextLength": 5937,
  "bestTextAlphaRatio": 0.715
}

File: sectionII_partA_data_digitized/pages/page-0279.json
{
  "sourcePdf": "2025 OCR SECT II PART A BEGINNING TO SA-450.pdf",
  "sourcePageNumber": 279,
  "globalPageIndex": 279,
  "width": 596.16,
  "height": 841.8,
  "text": "ASME BPVC.II.A-2025 SA-182/SA-182M (ASTM A182/A182M) \nthe discretion of the supplier, should be consistent with one of \nthe published industry standards for bar coding. If used on \nsmall parts, the bar code may be applied to the box or a \nsubstantially applied tag. \n20. Keywords \n20.1 austenitic stainless steel; chromium alloy steel; \nchromium-molybdenum steel; ferritic/austenitic stainless steel; \nferritic stainless steel; martensitic stainless steel; nickel alloy \nsteel; notch toughness requirements; pipe fittings; piping ap\u00ad\nplications; pressure containing parts; stainless steel fittings; \nstainless steel forgings; steel; steel flanges; steel forgings, \nalloy; steel valves; temperature service applications, elevated; \ntemperature service applications, high; wrought material \nSUPPLEMENTARY REQUIREMENTS \nIn addition to any of the supplementary requirements of Specification A961/A961M, the following \nsupplementary requirements shall apply only when specified by the purchaser in the order. \nSl. Macroetch Test \nS 1.1 A sample forging shall be sectioned and etched to \nshow flow lines and internal imperfections. The test shall be \nconducted according to Test Method E340. Details of the test \nshall be agreed upon between the manufacturer and the \npurchaser. \nS2. Heat Treatment Details \nS2. l The manufacturer shall furnish a detailed test report \ncontaining the information required in 18.2 and shall include \nall pertinent details of the heat-treating cycle given the forg\u00ad\nings. \nS3. Material for Optimum Resistance to Stress-Corrosion \nCracking \nS3 .1 Austenitic stainless steel shall be furnished in the \nsolution-annealed condition as a final operation with no sub\u00ad\nsequent cold working permitted, except, unless specifically \nprohibited by the purchaser, straightening of bars from which \nparts are machined is permitted to meet the requirements of \nSpecification A484/A484M. \nS4. Corrosion Tests \nS4. l All austenitic stainless steels shall pass intergranular \ncorrosion tests performed in accordance with Practice E of \nPractices A262. \nS4.2 Intergranular corrosion tests shall be performed on \nspecimens of ferritic stainless steels as described in Practices \nA763. \nS4.3 For both the austenitic and ferritic stainless steels, \ndetails concerning the number of specimens and their source \nand location are to be a matter of agreement between the \nmanufacturer and the purchaser. \nS5. Special Filler Metal \nS5.1 In repair-welded F 316, F 316L, F 316H, and F 316N \nforgings, the deposited weld metal shall conform to E 308 \ncomposition wire. Forgings repair welded with E 308 weld \nmetal shall be marked F W 308. \nS6. Hardness Test \nS6. l Each forging shall be hardness tested and shall meet \nthe requirements of Table 3. \nSS. Heat Treatment of Austenitic Forgings \nS8.l The purchaser shall specify the heat-treatment method \n(in 7.1 or in 7.3.1) that shall be employed. \nS8.2 The manufacturer shall provide a test report containing \nthe information required in 18.2 and shall include a statement \nof the heat-treatment method employed. \nS9. Grain Size for Austenitic Grades \nS9.1 Forgings made from austenitic grades other than H \ngrades shall be tested for average grain size by Test Method \nEl12. Details of the test shall be agreed upon between the \nmanufacturer and the purchaser. \nSlO. Stabilizing Treatment \nSlO.l Subsequent to the solution anneal for Grades F 321, F \n321H, F 347, F 347H, F 348, and F 348H, these grades shall be \ngiven a stabilizing treatment at 1500 to 1600 \u00b0F [815 to 870 \n0 C] for a minimum of 2 h/in. [4.7 min/mm] of thickness and \nthen cooling in the furnace or in air. In addition to the marking \nrequired in Section 19, the grade designation symbol shall be \nfollowed by the symbol \"SlO.\" \nSll. Grain Size Requirements for Non-H-Grade Austenitic \nSteels Used Above 1000 \u00b0F [540 \u00b0C] \nSll.1 Non-H grades of austenitic stainless steels shall have \na grain size of No. 7 or coarser as determined in accordance \nwith Test Methods El 12. The grain size so determined shall be \non a certified test report. \nS12. Detection of Detrimental Phases in Austenitic/Ferritic \nStainless Steels \nS 12.1 All austenitic/ferritic stainless steels that are included \nin Test Methods A923 shall meet the requirements of those test \nmethods. \nS 12.2 All austenitic/ferritic stainless steels that are included \nin Test Method A1084 shall meet the requirements of that test \nmethod. \nS13. Minimum Cooling Rate for Grade T91 Type 2 \nS13.1 For Grade P91 Type 2 material, the heat treatment \nshall ensure that following austenitizing the rate of cooling \nfrom 1650 \u00b0P to 900 \u00b0P [900 \u00b0C to 480 \u00b0C] is no slower than \n9 \u00b0F/min [5 \u00b0C/ min]. \n227 ",
  "words": [],
  "tableCount": 0,
  "noteCount": 0,
  "tabulaTablesPath": "tables_tabula/page-0279.json",
  "tabulaTablesCsv": "tables_tabula/page-0279.csv",
  "tabulaTableCount": 0,
  "bestTextPath": "best_text/pages/page-0279.txt",
  "bestTextSource": "pass1",
  "bestTextLength": 4671,
  "bestTextAlphaRatio": 0.7517,
  "camelotTablesPath": "camelot_tables/page-0279.json",
  "camelotTablesCsv": "camelot_tables/page-0279.csv",
  "camelotTableCount": 2
}

File: sectionII_partA_data_digitized/pages/page-0282.json
{
  "sourcePdf": "2025 OCR SECT II PART A BEGINNING TO SA-450.pdf",
  "sourcePageNumber": 282,
  "globalPageIndex": 282,
  "width": 596.16,
  "height": 841.8,
  "text": "SA-192/SA-192M ASME BPVC.II.A-2025 \nSpecification for \nSeamless Carbon Steel Boiler Tubes for High-Pressure \nService \n1. Scope \n1. 1 This specification covers minimum-wall-thickness, \nseamless carbon steel boiler and superheater tubes for high\u00ad\npressure service. \n1.2 The tubing sizes and thicknesses usually furnished to \nthis specification are\u00bd in. to 7 in. [12.7 to 177.8 mm] outside \ndiameter and 0.085 to 1.000 in. [2.2 to 25.4 mm], inclusive, in \nminimum wall thickness. Tubing having other dimensions may \nbe furnished, provided such tubes comply with all other \nrequirements of this specification. \n1.3 Mechanical property requirements do not apply to \ntubing smaller than 1/s in. [3.2 mm] inside diameter or 0.015 in. \n[0.4 mm] thickness. \n1.4 The values stated in either inch-pound units or SI units \nare to be regarded separately as standard. Within the text, the \nSI units are shown in brackets. The values stated in each \nsystem are not exact equivalents; therefore, each system must \nbe used independently of the other. Combining values from the \ntwo systems may result in nonconformance with the specifi\u00ad\ncation. The inch-pound units shall apply unless the \"M\" \ndesignation of this specification is specified in the order. \n1.5 This international standard was developed in accor\u00ad\ndance with internationally recognized principles on standard\u00ad\nization established in the Decision on Principles for the \nDevelopment of International Standards, Guides and Recom\u00ad\nmendations issued by the World Trade Organization Technical \nBarriers to Trade (TBT) Committee. \n230 \n2. Referenced Documents \n2.1 ASTM Standards: \nA450/A450M Specification for General Requirements for \nCarbon and Low Alloy Steel Tubes \n3. Ordering Inforination \n3 .1 Orders for material under this specification should \ninclude the following, as required, to describe the desired \nmaterial adequately: \n3.1.1 Quantity (feet, metres, or number of lengths), \n3.1.2 Name of material (seamless tubes), \n3.1.3 Manufacture (hot-finished or cold-finished), \n3.1.4 Size (outside diameter and minimum wall thickness), \n3.1.5 Length (specific or random), \n3.1.6 Optional requirements (Sections 8.1 and 10.4), \n3.1.7 Test report required (see section on Certification of \nSpecification A450/ A450M), \n3.1.8 Specification designation, and \n3 .1.9 Special requirements. \n4. General Requirements \n4.1 Material furnished under this specification shall con\u00ad\nform to the applicable requirements of the current edition of \nSpecification A450/A450M, unless otherwise provided herein. \nS. Manufacture \n5 .1 Tubes shall be made by the seamless process and shall \nbe either hot-finished or cold-finished, as specified. \n6. Heat Treatment \n6.1 Hot-finished tubes need not be heat treated. Cold\u00ad\nfinished tubes shall be heat treated after the final cold-finishing \nat a temperature of 1200\u00b0F [650\u00b0C] or higher. ",
  "words": [],
  "tableCount": 0,
  "noteCount": 0,
  "bestTextPath": "best_text/pages/page-0282.txt",
  "bestTextSource": "pass1",
  "bestTextLength": 2862,
  "bestTextAlphaRatio": 0.7425
}
