Repository: Demigodofa/ASMEPurchaseOrderHelper

# ASMEPurchaseOrderHelper

PC UI tool to help purchasing agents generate correct ASME purchase orders. The active desktop flow reads normalized ASME JSONL data, applies policy rules, and generates copy-ready/exportable PO content.

## Source of truth (for agents/bots)
This README is the source of truth for rules, orientation, and guidance. The owner may use loose or exact language; if there is any ambiguity, confirm intent. Example: if they say "ordering requirements," confirm they mean "Ordering Information" (the official section name used in the PDFs).

File: sectionII_partA_data_digitized/pages/page-0283.json
{
  "sourcePdf": "2025 OCR SECT II PART A BEGINNING TO SA-450.pdf",
  "sourcePageNumber": 283,
  "globalPageIndex": 283,
  "width": 601.08,
  "height": 845.28,
  "text": "~ \nASME BPVC.II.A-2025 SA-192/SA-192M \n7. Chemical Composition \n7 .1 The steel shall conform to the following requirements as \nto chemical composition: \nCarbon, % 0.06-0.18 \nManganese, % 0.27-0.63 \nPhosphorus, max, % 0.035 \nSulfur, max, % 0.035 \nSilicon, max, % 0.25 \n7 .2 Supplying an alloy grade of steel that specifically \nrequires the addition of any element other than those listed in \n7.1 is not permitted. \n8. Product Analysis \n8.1 When requested on the purchase order, a product analy\u00ad\nsis shall be made by the supplier from one tube per 100 pieces \nfor sizes over 3 in. [76.2 mm] and one tube per 250 pieces for \nsizes 3 in. [76.2 mm] and under; or when tubes are identified \nby heat, one tube per heat shaU be analyzed. The chemical \ncomposition thus determined shall conform to the requirements \nspecified. \n8.2 If the original test for product analysis fails, retests of \ntwo additional billets or tubes shall be made. Both retests, for \nthe elements in question, shall meet the requirements of the \nspecification; otherwise all remaining material in the heat or lot \n(see Note 1) shall be rejected or, at the option of the producer, \neach billet or tube may be individually tested for acceptance. \nBillets or tubes which do not meet the requirements of the \nspecification shall be rejected. \nNom l-A lot consists of 250 tubes for sizes 3 in. [76.2 mm] and under \nand of 100 tubes for sizes over 3 in. [76.2 mm), prior to cutting to length. \n9. Hardness Requirements \n9.1 The tubes shall have a hardness number not exceeding \nthe following: \nBrinell Hardness Number (Tubes \n0.200 in. [5.1 mm] and over in \nwall thickness) \n137 HBW \nRockwell Hardness Number \n(Tubes less than 0.200 in. \n[5.1 mm] in wall thickness) \n77 HRBW \n10. Mechanical Tests Required \n10.1 Flattening Test-One flattening test shall be made on \nspecimens from each end of two tubes selected from each lot \n(see Note 1) or fraction thereof. \n10.2 Flaring Test-One flaring test shall be made on speci\u00ad\nmens from each end of two tubes selected from each lot (see \nNote 1) or fraction thereof. These tubes shall be selected apart \nfrom those used for the flattening test. \n10.3 Hardness Test-Brinell or Rockwell hardness tests \nshall be made on specimens from two tubes from each lot. The \nterm lot applies to all tubes prior to cutting, of the same \nnominal diameter and wall thickness which are produced from \nthe same heat of steel. When final heat treatment is in a \nbatch-type furnace, a lot shall include only those tubes of the \nsame size and the same heat which are heat treated in the same \nfurnace charge. When the final heat treatment is in a continuous \nfurnace, a lot shall include all tubes of the same size and heat, \nheat treated in the same furnace at the same temperature, time \nat heat, and furnace speed. \n10.4 Hydrostatic Test-Each tube shall be subjected to the \nhydrostatic pressure test, or instead of this test, a nondestruc\u00ad\ntive test may be used when specified by the purchaser. \n11. Forming Operations \n11.1 Tubes when inserted in the boiler shall stand expanding \nand beading without showing cracks or flaws. Superheater \ntubes when properly manipulated shall stand all forging, \nwelding, and bending operations necessary for application \nwithout developing defects. \n12. Product Marking \n12.1 In addition to the marking prescribed in Specification \nA450/A450M, the marking shall indicate whether the tube is \nhot finished or cold finished. \n13. Keywords \n13.1 boiler tubes; seamless steel tube; steel tube-carbon \nEXPLANATORY NOTES \nNom 1-For purposes of design, the following tensile properties may \nbe assumed: \nTensile strength, min, ksi [MPa] \nYield strength, min, ksi [MPa] \nElongation in 2 in. or 50 mm, min, % \n47 [325] \n26 [180] \n35 \n231 ",
  "words": [],
  "tableCount": 0,
  "noteCount": 1,
  "bestTextPath": "best_text/pages/page-0283.txt",
  "bestTextSource": "pass1",
  "bestTextLength": 3753,
  "bestTextAlphaRatio": 0.7306
}

File: sectionII_partA_data_digitized/pages/page-0286.json
{
  "sourcePdf": "2025 OCR SECT II PART A BEGINNING TO SA-450.pdf",
  "sourcePageNumber": 286,
  "globalPageIndex": 286,
  "width": 597.72,
  "height": 842.88,
  "text": "SA-193/SA-193M ASME BPVC.II.A-2025 \nSpecification for \nAlloy-Steel and Stainless Steel Bolting for High Temperature \nor High Pressure Service and Other Special Purpose \nApplications \n1. Scope \n1.1 This specification covers alloy and stainless steel bolt\u00ad\ning materials and bolting components for pressure vessels, \nvalves, flanges, and fittings for high temperature or high \npressure service, or other special purpose applications. See \nSpecification A962/A962M for the definition of bolting. Bars \nand wire shall be hot-wrought and may be further processed by \ncenterless grinding or by cold drawing. Austenitic stainless \nsteel may be carbide solution treated or carbide solution treated \nand strain-hardened. When strain hardened austenitic stainless \nsteel is ordered, the purchaser should take special care to \nensure that Appendix XI is thoroughly understood. \n1.2 Several grades are covered, including ferritic steels and \naustenitic stainless steels designated B5, BS, and so forth. \nSelection will depend upon design, service conditions, me\u00ad\nchanical properties, and high temperature characteristics. \n1.3 The following referenced general requirements are in\u00ad\ndispensable for application of this specification: Specification \nA962/A962M. \nNorn 1-The committee formulating this specification has included \nseveral steel types that have been rather extensively used for the present \npurpose. Other compositions will be considered for inclusion by the \ncommittee from time to time as the need becomes apparent. \nNorn 2-For grades of alloy-steel bolting suitable for use at the lower \nrange of high temperature applications, reference should be made to \nSpecification A354. \nNorn 3-For grades of alloy-steel bolting suitable for use in low \ntemperature applications, reference should be made to Specification \nA320/A320M. \n1.4 Nuts for use with bolting are covered in Section 13. \n1.5 Supplementary Requirements are provided for use at the \noption of the purchaser. The supplementary requirements shall \napply only when specified in the purchase order or contract. \n1.6 This specification is expressed in both inch-pound units \nand in SI units; however, unless the purchase order or contract \nspecifies the applicable M specification designation (SI units), \nthe inch-pound units shall apply. \n1.7 The values stated in either SI units or inch-pound units \nare to be regarded separately as standard. Within the text, the \nSI units are shown in brackets. The values stated in each \nsystem may not be exact equivalents; therefore, each system \nshall be used independently of the other. Combining values \nfrom the two systems may result in non-conformance with the \nstandard. \n1.8 This international standard was developed in accor\u00ad\ndance with internationally recognized principles on standard\u00ad\nization established in the Decision on Principles for the \nDevelopment of International Standards, Guides and Recom\u00ad\nmendations issued by the World Trade Organization Technical \nBarriers to Trade (TBT) Committee. \n2. Referenced Documents \n2.1 ASTM Standards: \n234 \nAl53/Al53M Specification for Zinc Coating (Hot-Dip) on \nIron and Steel Hardware \nA194/A194M Specification for Carbon Steel, Alloy Steel, \nand Stainless Steel Nuts for Bolts for High Pressure or \nHigh Temperature Service, or Both \nA320/A320M Specification for Alloy-Steel and Stainless \nSteel Bolting for Low-Temperature Service \nA354 Specification for Quenched and Tempered Alloy Steel \nBolts, Studs, and Other Externally Threaded Fasteners \nA788/A788M Specification for Steel Forgings, General Re\u00ad\nquirements ",
  "words": [],
  "tableCount": 0,
  "noteCount": 0,
  "bestTextPath": "best_text/pages/page-0286.txt",
  "bestTextSource": "pass1",
  "bestTextLength": 3571,
  "bestTextAlphaRatio": 0.7903
}

File: sectionII_partA_data_digitized/pages/page-0295.json
{
  "sourcePdf": "2025 OCR SECT II PART A BEGINNING TO SA-450.pdf",
  "sourcePageNumber": 295,
  "globalPageIndex": 295,
  "width": 620.76,
  "height": 859.92,
  "text": "ASME BPVC.II.A-Z0Z5 SA-193/SA-193M \nwhere: \nw = \nTs = \nAt = \nminimum wedge tensile load without fracture, \ntensile strength specified in ksi or MPa in Tables 2 and \n3, and \nstress area of the thread section, square inches or square \nmillimetres, as shown in the Cone Proof Load Tables in \nSpecification A962/A962M. \n9.2 Hardness Requirements: \n9.2.1 The hardness shall conform to the requirements pre\u00ad\nscribed in Tables 2 and 3. Hardness testing shall be performed \nin accordance with either Specification A962/ A962M or with \nTest Methods F606/F606M. \n9.2.2 Grade B7M-The maximum hardness of the grade \nshall be 235 HBW or 99 HRB. The minimum hardness shall \nnot be less than 200 HBW or 93 HRB. Conformance to this \nhardness shall be ensured by testing the hardness of each stud \nor bolt by Brinell or Rockwell B methods in accordance with \n9 .2.1. The use of 100 % electromagnetic testing for hardness as \nan alternative to 100 % indentation hardness testing is permis\u00ad\nsible when qualified by sampling using indentation hardness \ntesting. Each lot tested for hardness electromagnetically shall \nbe 100 % examined in accordance with Practice E566. Follow\u00ad\ning electromagnetic testing for hardness, a random sample of a \nminimum of 100 pieces of each heat of steel in each lot (as \ndefined in 12.1.1) shall be tested by indentation hardness \nmethods. All samples must meet hardness requirements to \npermit acceptance of the lot. If any one sample is outside of the \nspecified maximum or minimum hardness, the lot shall be \nrejected and either reprocessed and resampled or tested 100 % \nby indentation hardness methods. \n9.2.2.l Surface preparation for indentation hardness testing \nshall be in accordance with Test Methods E18. Hardness tests \nshall be performed on the end of the bolt or stud. When this is \nimpractical, the hardness test shall be performed elsewhere. \n10. Workmanship, Finish, and Appearance \n10.1 Bolts, screws, studs, and stud bolts shall be pointed and \nshall have a workmanlike finish. Points shall be flat and \nchamfered or rounded at option of the manufacturer. Length of \npoint on studs and stud bolts shall be not less than one nor more \nthan two complete threads as measured from the extreme end \nparallel to the axis. Length of studs and stud bolts shall be \nmeasured from first thread to first thread. \n10.2 Unless otherwise specified in the purchase order, bolt \nheads shall be in accordance with the dimensions of ASME \nBl8.2.1 or ASME B18.2.3.3M. Unless otherwise specified in \nthe purchase order, the Heavy Hex Screws Series should be \nused for nominal body diameters of l \u00bc in. [30 mm] and less. \nFor larger sizes, the Heavy Hex Screw Series should be used, \nexcept the maximum body diameter and radius of fillet may be \nthe same as for the Heavy Hex Bolt Series. The body diameter \nand head fillet radius for sizes of Heavy Hex Cap Screws and \nBolts that are not shown in their respective tables in ASME \nB18.2.l or ASME B18.2.3.3M may be that shown in the \ncorresponding Hex Cap Screw and Bolt Tables respectively. \nSocket head screws or bolts shall be in accordance with ASME \nB18.3 or ASME B18.3.1M. \n11. Retests \n11.1 If the results of the mechanical tests of any test lot do \nnot conform to the requirements specified, the manufacturer \nmay retreat such lot not more than twice, in which case two \nadditional tension tests shall be made from such lot, all of \nwhich shall conform to the requirements specified. \n12. Test Specimens \n12.1 Number of Tests-For heat-treated bars, one tension \ntest shall be made for each diameter of each heat represented in \neach tempering charge. When heat treated without interruption \nin continuous furnaces, the material in a lot shall be the same \nheat, same prior condition, same size, and subjected to the \nsame heat treatment. Not fewer than two tension tests are \nrequired for each lot containing 20 000 lb [9000 kg] or less. \nEvery additional 10 000 lb [4500 kg] or fraction thereof \nrequires one additional test. \n12. l.1 For studs, bolts, screws, and so forth, one tension test \nshall be made for each diameter of each heat involved in the \nlot. Each lot shall consist of the following: \nDiameter, in. [mm] \n11/s [30] and under \nOver 11/s (30] to 1\u00be (42], incl \nOver 1\u00be (42] to 2\u00bd (64], incl \nOver 2\u00bd (64] \nLot Size \n1500 lb (680 kg] or fraction thereof \n4500 lb [2000 kg] or fraction thereof \n6000 lb [2700 kg] or fraction thereof \n100 pieces or fraction thereof \n12.1.2 Tension tests are not required to be made on bolts, \nscrews, studs, or stud bolts that are fabricated from heat-treated \nbars furnished in accordance with the requirements of this \nspecification and tested in accordance with 12.1, provided they \nare not given a subsequent heat treatment. \n243 \n12.1.3 Full Size Specimens, Headed Bolting COmponents\u00ad\nHeaded bolts or screws 1 \u00bd in. in body diameter and smaller, \nwith body length three times the diameter or longer, and that \nare produced by upsetting or forging (hot or cold) shall be \nsubjected to full size testing in accordance with 9.1.2. This \ntesting shall be in addition to tensile testing as specified in \n9.1.1. Wedge tensile testing shall be limited to product with \nsocket head cap screw, hexagon, square, hex flange, or twelve \npoint flange heads. The lot size shall be as shown in 12.1.1. \nFailure shall occur in the body or threaded section with no \nfailure, or indications of failure, such as cracks, at the junction \nof the head and shank. Wedge tensile testing is not required for \nflat countersunk head or socket button products. \n13. Nuts \n13.1 Bolts, studs, and stud bolts shall be furnished with \nnuts, when specified in the purchase order. Nuts shall conform \nto Specification A194/Al94M. \n14. Certification \n14.1 Certification is required. In addition to the require\u00ad\nments of Specification A962/ A962M the rep01i shall include \nresults of the chemical analysis, macroetch examination (Car\u00ad\nbon and Alloy Steels Only), and mechanical tests, and state the \nmethod of heat treatment employed. ",
  "words": [],
  "tableCount": 0,
  "noteCount": 0,
  "tabulaTablesPath": "tables_tabula/page-0295.json",
  "tabulaTablesCsv": "tables_tabula/page-0295.csv",
  "tabulaTableCount": 0,
  "bestTextPath": "best_text/pages/page-0295.txt",
  "bestTextSource": "pass1",
  "bestTextLength": 6020,
  "bestTextAlphaRatio": 0.7409
}

File: sectionII_partA_data_digitized/pages/page-0297.json
{
  "sourcePdf": "2025 OCR SECT II PART A BEGINNING TO SA-450.pdf",
  "sourcePageNumber": 297,
  "globalPageIndex": 297,
  "width": 604.32,
  "height": 847.68,
  "text": "ASME BPVC.II.A-2025 SA-193/SA-193M \nSUPPLEMENTARY REQUIREMENTS \nThese requirements shall not apply unless specified in the order and in the Ordering Information, \nin which event the specified tests shall be made before shipment of the product. \nSl. High Temperature Tests \nS 1. 1 Tests to determine high temperature properties shall be \nmade in accordance with Test Methods E21, E139, and E292, \nand Practices E150 and E151. \nS2. Charpy Impact Tests \nS2.1 Charpy impact tests based on the requirements of \nSpecification A320/ A320M, Sections 6 and 7, shall be made as \nagreed between the manufacturer and the purchaser. When \ntesting temperatures are as low as those specified in Specifi\u00ad\ncation A320/A320M, bolting should be ordered to that speci\u00ad\nfication in preference to this specification. \nS3. 100 % Hardness Testing of Grade B7M \nS3.1 Each Grade B7M bolt or stud shall be tested for \nhardness by indentation method and shall meet the require\u00ad\nments specified in Tables 2 and 3. \nS4. Hardness Testing of Grade B16 \nS4.1 For bolts or studs 2\u00bd in. [65 mm] or smaller, the \nhardness for Grade B 16 shall be measured on or near the end \nof each bolt or stud using one of the methods prescribed in \n9.2.1 for the Brinell or Rockwell C test. The hardness shall be \nin the range 253-319 HBW or 25-34 HRC. \nSS. Product Marking \nS5.1 Grade and manufacturer's identification symbols shall \nbe applied to one end of studs and to the heads of bolts and \nscrews of all sizes. (If the available area is inadequate, the \ngrade symbol may be marked on one end and the manufactur\u00ad\ner's identification symbol marked on the other end.) For bolts \nand screws smaller than\u00bc in. [6 mm] in diameter and studs \nsmaller than 3/s in. [10 mm] in diameter and for \u00bc in. [6 mm] \nin diameter studs requiring more than a total of three symbols, \nthe marking shall be a matter of agreement between the \npurchaser and the manufacturer. \nS6. Stress Relieving \nS6.1 A stress-relieving operation shall follow straightening \nafter heat treatment. \nS6.2 The minimum stress-relieving temperature shall be \n100 \u00b0F [55 \u00b0C] below the tempering temperature. Tests for \nmechanical properties shall be performed after stress relieving. \nS7. Magnetic Particle Inspection \nS7.1 Bars shall be magnetic particle examined in accor\u00ad\ndance with Guide E709. Bars with indications of cracks or \nseams are subject to rejection if the indications extend more \nthan 3 % of the diameter into the bar. \nSS. Stress-Relaxation Testing \nS8.1 Stress-Relaxation Testing, when required, shall be \ndone in accordance with Test Methods E328. The test shall be \nperformed at 850 \u00b0F [ 454 \u00b0C] for a period of 100 h. The initial \nstress shall be 50 M psi [345 MPa]. The residual stress at 100 \nh shall be 17 M psi [117 MPa] minimum. \nS9. Grain Size Requirements for Non H Grade Austenitic \nSteels Used Above 1000 \u00b0F \nS9.1 For design metal temperatures above 1000 \u00b0F [540 \n0 C], the material shall have a grain size of No. 7 or coarser as \ndetermined in accordance with Test Methods Ell2. The grain \nsize so determined shall be reported on the Certificate of Test. \nSlO. Hardness Testing of Class 2 Bolting for ASME \nApplications \nS 10.1 The maximum hardness shall be Rockwell C35 im\u00ad\nmediately under the thread roots. The hardness shall be taken \non a flat area at least 1/s in. [3 mm] across, prepared by \nremoving threads, and no more material than necessary shall be \nremoved to prepare the flat areas. Hardness determinations \nshall be made at the same frequency as tensile tests. \nSll. Thread Forming \nSll.1 Threads shall be formed after heat treatment. Appli\u00ad\ncation of this supplemental requirement to grade B7M or the \ngrades listed in 6.2.4 is prohibited. \n245 \nS12. Stress Rupture Testing of Grade B16 \nS12.l One test shall be made for each heat treat lot. Testing \nshall be conducted using a combination test bar in accordance \nwith Test Methods E292. Rupture shall occur in the smooth \nsection of each test specimen. The test shall be conducted at \n1100 \u00b0F [595 \u00b0C] and 20 ksi [140 MPa]. The test shall be \ncontinued until the sample ruptures. Rupture life shall be 25 h \nminimum. Testing is not required on material less than \u00bd in. \n[12 mm] thick. \nSl2.2 When a purchase order for bolting components in\u00ad\nvokes S12, the grade symbol applied shall be \"B16R.\" \nS13. Coatings on Bolting Components \nS13.1 It is the purchaser's responsibility to specify in the \npurchase order all information required by the coating facility. \nExamples of such information may include but are not limited \nto the following: \nS 13 .1.1 Reference to the appropriate coating specification \nand type, thickness, location, modification to dimensions, and \nhydrogen embrittlement relief. \nSl3.l.2 Reference to Specifications A153/A153M, B633, \nB695, B696, B766, orF1941/F1941M, F2329/F2329M, or Test \nMethod F1940, or other standards. ",
  "words": [],
  "tableCount": 0,
  "noteCount": 0,
  "tabulaTablesPath": "tables_tabula/page-0297.json",
  "tabulaTablesCsv": "tables_tabula/page-0297.csv",
  "tabulaTableCount": 1,
  "bestTextPath": "best_text/pages/page-0297.txt",
  "bestTextSource": "pass1",
  "bestTextLength": 4857,
  "bestTextAlphaRatio": 0.7303
}

File: sectionII_partA_data_digitized/pages/page-0298.json
{
  "sourcePdf": "2025 OCR SECT II PART A BEGINNING TO SA-450.pdf",
  "sourcePageNumber": 298,
  "globalPageIndex": 298,
  "width": 597.72,
  "height": 842.88,
  "text": "SA-193/SA-193M ASME BPVC.II.A-2025 \nS14. Marking Coated Bolting Components \nS14.1 Bolting components coated with zinc shall have ZN \nmarked after the grade symbol. Bolting components coated \nwith cadmium shall have CD marked after the grade symbol. \nNorn S14.1-As an example, the marking for zinc-coated B7 will now \nbe B7ZN rather than B7*. \nSIS. Requirements for Service Temperature Exceeding \n1000\u00b0F \nS15.1 For bolting of Class 1 Grades B8, B8C, B8M, and \nB8T, to be used in service at temperatures exceeding 1000\u00b0F, \nthe following shall apply: \nS15.1.1 The minimum carbon content shall be 0.04 %. \nS15.1.2 Carbide solution treatment shall be between 1900\u00b0F \nand 1950\u00b0F followed by quenching in water or rapid cooling \nby other means. \nAPPENDIXES \n(Nonmandatory Information) \nXl. STRAIN HARDENING OF AUSTENITIC STEELS \nXl.1 Strain hardening is the increase in strength and hard\u00ad\nness that results from plastic deformation below the recrystal-. \nlization temperature (cold work). This effect is produced in \naustenitic stainless steels by reducing oversized bars or wire to \nthe desired final size by cold drawing or other process. The \ndegree of strain hardening achievable in any alloy is limited by \nits strain hardening characteristics. In addition, the amount of \nstrain hardening that can be produced is further limited by the \nvariables of the process, such as the total amount of cross\u00ad\nsection reduction, die angle, and bar size. In large diameter \nbars, for example, plastic deformation will occur principally in \nthe outer regions of the bar so that the increased strength and \nhardness due to strain hardening is achieved predominantly \nnear the surface of the bar. That is, the smaller the bar, the \ngreater the penetration of strain hardening. \nXl .2 Thus, the mechanical properties of a given strain \nhardened bolting component are dependent not just on the \nalloy, but also on the size of bar from which it is machined. The \nminimum bar size that can be used, however, is established by \nthe configuration of the component so that the configuration \ncan affect the strength of the componoent. \nXl.3 For example, a stud of a particular alloy and size may \nbe machined from a smaller diameter bar than a bolt of the \nsame alloy and size because a larger diameter bar is required to \naccommodate the head of the bolt. The stud, therefore, is likely \nto be stronger than the same size bolt in a given alloy. \nX2. COATINGS AND APPLICATION LIMITS \nX2.1 Use of coated bolting components at temperatures \nabove approximately one-half the melting point (Fahrenheit or \nCelsius) of the coating is not recommended unless consider\u00ad\nation is given to the potential for liquid and solid metal \nembrittlement, or both. The melting point of elemental zinc is \napproximately 780 \u00b0F [415 \u00b0C]. Therefore, application of \n246 \nzinc-coated bolting components should be limited to tempera\u00ad\ntures less than 390 \u00b0F [210 \u00b0C]. The melting point of cadmium \nis approximately 600 \u00b0F [320 \u00b0C]. Therefore, application of \ncadmium-coated bolting components should be limited to \ntemperatures less than 300 \u00b0F [160 \u00b0C]. ",
  "words": [],
  "tableCount": 0,
  "noteCount": 0,
  "bestTextPath": "best_text/pages/page-0298.txt",
  "bestTextSource": "pass1",
  "bestTextLength": 3106,
  "bestTextAlphaRatio": 0.7614
}

File: sectionII_partA_data_digitized/pages/page-0300.json
{
  "sourcePdf": "2025 OCR SECT II PART A BEGINNING TO SA-450.pdf",
  "sourcePageNumber": 300,
  "globalPageIndex": 300,
  "width": 615.84,
  "height": 856.2,
  "text": "SA-194/SA-194M ASME BPVC.11.A-2025 \nSpecification for \nCarbon Steel, Alloy Steel, and Stainless Steel Nuts for Bolts \nfor High Pressure or High Temperature Service, or Both \n1. Scope \n1.1 This specification covers a variety of carbon, alloy, and \nmartensitic stainless steel nuts in the size range \u00bc through 4 in. \nand metric M12 through MlO0 nominal. It also covers auste\u00ad\nnitic stainless steel nuts in the size range \u00bc in. and Ml2 \nnominal and above. These nuts are intended for high-pressure \nor high-temperature service, or both. Grade substitutions with\u00ad\nout the purchaser's permission are not allowed. \n1.2 Bars from which the nuts are made shall be hot-wrought. \nThe material may be further processed by centerless grinding \nor by cold drawing. Austenitic stainless steel may be solution \nannealed or annealed and strain-hardened. When annealed and \nstrain hardened austenitic stainless steel is ordered in accor\u00ad\ndance with Supplementary Requirement S 1, the purchaser \nshould take special care to ensure that 8.2.2, Supplementary \nRequirement Sl, and Appendix Xl are thoroughly understood. \n1.3 Supplementary requirements of an optional nature are \nprovided. These shall apply only when specified in the inquiry, \ncontract, and order. \n1.4 This specification is expressed in both inch-pound units \nand in SI units. However, unless the order specifies the \napplicable \"M\" specification designation (SI units), the mate\u00ad\nrial shall be furnished to inch-pound units. \n1.5 The values stated in either inch-pound units or SI units \nare to be regarded separately as standard. The values stated in \neach system may not be exact equivalents; therefore, each \nsystem shall be used independently of the other. Combining \nvalues from the two systems may result in non-conformance \nwith the standard. Within the text, the SI units are shown in \nbrackets. \n248 \n1.6 This international standard was developed in accor\u00ad\ndance with internationally recognized principles on standard\u00ad\nization established in the Decision on Principles for the \nDevelopment of International Standards, Guides and Recom\u00ad\nmendations issued by the World Trade Organization Technical \nBarriers to Trade (TBT) Committee. \n2. Referenced Documents \n2.1 ASTM Standards: \nA153/A153M Specification for Zinc Coating (Hot-Dip) on \nIron and Steel Hardware \nA276/A276M Specification for Stainless Steel Bars and \nShapes \nA320/A320M Specification for Alloy-Steel and Stainless \nSteel Bolting for Low-Temperature Service \nA370 Test Methods and Definitions for Mechanical Testing \nof Steel Products \nA962/ A962M Specification for Common Requirements for \nBolting Intended for Use at Any Temperature from Cryo\u00ad\ngenic to the Creep Range \nB633 Specification for Electrodeposited Coatings of Zinc on \nIron and Steel \nB695 Specification for Coatings of Zinc Mechanically De\u00ad\nposited on Iron and Steel \nB696 Specification for Coatings of Cadmium Mechanically \nDeposited \nB766 Specification for Electrodeposited Coatings of Cad\u00ad\nmium \nE112 Test Methods for Determining Average Grain Size \nE566 Practice for Electromagnetic (Eddy Current/Magnetic \nInduction) Sorting of Ferrous Metals \nF606/F606M Test Methods for Determining the Mechanical \nProperties of Externally and Internally Threaded \nFasteners, Washers, Direct Tension Indicators, and Rivets ",
  "words": [],
  "tableCount": 0,
  "noteCount": 0,
  "bestTextPath": "best_text/pages/page-0300.txt",
  "bestTextSource": "pass1",
  "bestTextLength": 3298,
  "bestTextAlphaRatio": 0.7817
}

File: sectionII_partA_data_digitized/pages/page-0301.json
{
  "sourcePdf": "2025 OCR SECT II PART A BEGINNING TO SA-450.pdf",
  "sourcePageNumber": 301,
  "globalPageIndex": 301,
  "width": 604.32,
  "height": 847.68,
  "text": "ASME BPVC.II.A-2025 SA-194/SA-194M \nF1940 Test Method for Process Control Verification to \nPrevent Hydrogen Embrittlement in Plated or Coated \nFasteners \nF1941/F1941M Specification for Electrodeposited Coatings \non Mechanical Fasteners, Inch and Metric \nF2329/F2329M Specification for Zinc Coating, Hot-Dip, \nRequirements for Application to Carbon and Alloy Steel \nBolts, Screws, Washers, Nuts, and Special Threaded \nFasteners \n2.2 ASME Standards: \nB 1.1 Unified Screw Threads \nB 1.2 Gages and Gaging for Unified Inch Screw Threads \nB 1.13M Metric Screw Threads \nB 18.2.2 Square and Hex Nuts \nB 18.2.4.6M Metric Heavy Hex Nuts \n3. Terminology \n3.1 Definitions of Terms Specific to This Standard: \n3.1.1 Austenitic Grades-All grades with a prefix of \"8\" or \n\"9.\" \n3.1.2 Ferritic Grades-Grades 1, 2, 2H, 2HM, 3, 6, 6F, 7, \n7M, 43, and 16. \n3.1.3 Lot-Unless otherwise specified (see Discussion \nbelow), a lot is the quantity of nuts of a single nominal size and \ngrade produced by the same manufacturing process. \n3.1.3.1 Discussion-When Supplementary Requirement S5 \nis invoked on the purchase order, the following definitions of a \nlot shall apply: \n3.1.3.2 For Grade 8 Nuts-The quantity of all the nuts of a \nsingle nominal diameter and grade made from the same heat of \nsteel and made by the same manufacturing process. \n3.1.3.3 For All Other Grade Nuts-(see 8.2 and \n8.1.2.1)-All the nuts of a single nominal diameter and grade \nmade from the same heat number and heat treated in the same \nbatch if batch-type heat treating equipment is used or heat \ntreated in the same continuous run of not more than 8 h under \nthe same conditions if continuous-type heat treating equipment \nis used. \n3.1.4 Type: \n3.1.4.1 For Grade 8 Nuts-Variations within the grade \ndesignated by a letter and differentiated by chemistry and by \nmanufacturing process. \n3.1.4.2 For Grade 6 Nuts-Variations within the grade \ndesignated by the letter F as differentiated by chemical addi\u00ad\ntions made for machineability. \n3.1.5 Series-The dimensional relationship and geometry of \nthe nuts as described in ASME B 18.2.2 for inch nuts or ASME \nB 18.2.4.6M for metric nuts. \n4. Ordering Information \n4.1 The inquiry and order for bolting material and bolting \ncomponents under this specification shall include the following \nas required to describe the items adequately: \n4.1.1 Specification designation, year date, \u00b7and grade, issue \ndate and revision letter, \n4.1.2 Quantity, number of pieces, \n4.1.3 Dimensions (see Section 9), \n4.1.4 Options in accordance with 8.2.2.1, 9.1, 9.2, 10.3, and \n12, and \n4.1.5 Supplementary Requirements, if any. \n4.2 Coatings-Coatings are prohibited unless specified by \nthe purchaser (see Supplementary Requirements S7 and S8). \nWhen coated nuts are ordered, the purchaser should take \nspecial care to ensure that Appendix X2 is thoroughly under\u00ad\nstood. \n4.3 See Supplementary Requirement S3 for nuts to be used \nin low temperature applications (Specification A320/A320M). \n4.4 Proof Load Testing-See Supplementary Requirement \nS9 for proof load testing of nuts manufactured to dimensions \nand configurations other than those covered in Tables 3 and 4. \n5. Common Requirements \n5.1 Bolting material and bolting components supplied to \nthis specification shall conform to the requirements of Speci\u00ad\nfication A962/ A962M, of which nuts are considered bolting \ncomponents, as are bolts, studs, screws, and washers intended \nfor use in special service applications. These requirements \ninclude test methods, finish, thread dimensions, marking, \ncertification, optional supplementary requirements, and others. \nFailure to comply with the requirements of Specification \nA962/A962M constitutes nonconformance with this specifica\u00ad\ntion. In case of conflict between the requirements of this \nspecification and Specification A962/ A962M, this specification \nshall prevail. \n6. Manufacture (Process) \n6.1 Stainless steels for all types of Grade 6 and 8 nuts shall \nbe made by one of the following processes: \n6.1.1 Electric- furnace ( with separate degassing and refining \noptional), \n6.1.2 Vacuum induction furnace, or \n6.1.3 Either of the above followed by electroslag remelting, \nor consumable-arc remelting. \n6.2 The steel producer shall exercise adequate control to \neliminate excessive unhomogeneity, nonmetallics, pipe, \nporosity, and other defects. \n6.3 Grades 1 and 2 nuts shall be hot or cold forged, or shall \nbe machined from hot-forged, hot-rolled, or cold-drawn bars. \n6.3.1 All Grade 1 and 2 nuts shall be stress-relieved at a \ntemperature of at least 1000 \u00b0F [538 \u00b0C] after forming or \nmachining from bar with the following exceptions: \n6.3.1.1 Nuts made by hot forging. \n249 \n6.3.1.2 Nuts machined from hot-forged or hot-rolled bar. \n6.3.1.3 Nuts machined from hot-forged/hot-rolled and cold-\nfinished (max 10 % reduction in area) bar. \n6.3.1.4 Nuts machined from cold-drawn and annealed (min \n1000 \u00b0F [538 \u00b0C]) bar. \n6.3.2 Grade 1 and 2 nuts made by hot forging or by \nmachining from hot-forged or hot-rolled bars need not be stress \nrelieved. ",
  "words": [],
  "tableCount": 0,
  "noteCount": 0,
  "tabulaTablesPath": "tables_tabula/page-0301.json",
  "tabulaTablesCsv": "tables_tabula/page-0301.csv",
  "tabulaTableCount": 1,
  "bestTextPath": "best_text/pages/page-0301.txt",
  "bestTextSource": "pass1",
  "bestTextLength": 5055,
  "bestTextAlphaRatio": 0.728
}

File: sectionII_partA_data_digitized/pages/page-0311.json
{
  "sourcePdf": "2025 OCR SECT II PART A BEGINNING TO SA-450.pdf",
  "sourcePageNumber": 311,
  "globalPageIndex": 311,
  "width": 614.16,
  "height": 855.0,
  "text": "ASME BPVC.II.A-2025 SA-194/SA-194M \nAPPENDIXES \n(Nonmandatory Information) \nXl. STRAIN HARDENING OF AUSTENITIC STEELS \nXl.1 Strain hardening is the increase in strength and hard\u00ad\nness that results from plastic deformation below the recrystal\u00ad\nlization temperature (cold work). This effect is produced in \naustenitic stainless steels by reducing oversized bars to the \ndesired final size by cold drawing or other process. The degree \nof strain hardening achievable in any alloy is limited by its \nstrain hardening characteristics. In addition, the amount of \nstrain hardening that can be produced is further limited by the \nvariables of the process, such as the total amount of cross-\nsection reduction, die angle and bar size. In large diameter bars, \nfor example, plastic deformation will occur principally in the \nouter regions of the bar, so that the increased strength and \nhardness due to strain hardening is achieved predominantly \nnear the surface of the bar. That is, the smaller the bar, the \ngreater the penetration of strain hardening. Thus, the mechani\u00ad\ncal properties of a given strain hardened bolting component are \ndependent not just on the alloy, but also on the size of bar from \nwhich it is machined. \nX2. COATINGS AND APPLICATION LIMITS \nX2.l Use of coated bolting components at temperatures \nabove approximately one-half the melting point (Fahrenheit or \nCelsius) of the coating is not recommended unless consider\u00ad\nation is given to the potential for liquid and solid metal \nembrittlement, or both. The melting point of elemental zinc is \napproximately 780 \u00b0F [415 \u00b0C]. Therefore, application of zinc \ncoated bolting components should be limited to temperatures \nless than 390 \u00b0F [210 \u00b0C]. The melting point of cadmium is \napproximately 600 \u00b0F [320 \u00b0C]. Therefore, application of \ncadmium coated bolting components should be limited to \ntemperatures less than 300 \u00b0F [160 \u00b0C]. \n259 ",
  "words": [],
  "tableCount": 0,
  "noteCount": 0,
  "bestTextPath": "best_text/pages/page-0311.txt",
  "bestTextSource": "pass1",
  "bestTextLength": 1903,
  "bestTextAlphaRatio": 0.7761
}

File: sectionII_partA_data_digitized/pages/page-0322.json
{
  "sourcePdf": "2025 OCR SECT II PART A BEGINNING TO SA-450.pdf",
  "sourcePageNumber": 322,
  "globalPageIndex": 322,
  "width": 601.08,
  "height": 845.28,
  "text": "SA-209 /SA-209M ASME BPVC.II.A-2025 \nStandard Specification for \nSeamless Carbon-Molybdenum Alloy-Steel Boiler and \nSuperheater Tubes \nl. Scope \n1.1 This specification covers several grades of minimum\u00ad\nwall-thickness, seamless, carbon-molybdenum alloy-steel, \nboiler and superheater tubes. \n1.2 This specification covers tubes l/2 to 5 in. [12.7 to 127 \nmm] inclusive, in outside diameter and 0.035 to 0.500 in. [0.9 \nto 12.7 mm], inclusive, in minimum wall thickness. \n1.3 An optional supplementary requirement is provided and, \nwhen desired, shall be so stated in the order. \n1.4 The values stated in either inch-pound units or SI units \nare to be regarded separately as standard. Within the text, the \nSI units are shown in brackets. The values stated in each \nsystem are not exact equivalents; therefore, each system must \nbe used independently of the other. Combining values from the \ntwo systems may result in nonconformance with the specifi\u00ad\ncation. The inch-pound units shall apply unless the \"M\" \ndesignation of this specification is specified in the order. \n2. Referenced Documents \n2.1 ASTM Standards: \nAl016/Al016M Specification for General Requirements for \nFerritic Alloy Steel, Austenitic Alloy Steel, and Stainless \nSteel Tubes \n3. General Requirements \n3J Product furnished under this specification shall conform \nto the requirements of Specification A1016/A1016M, includ-\ning any supplementary requirements that are indicated in the \npurchase order. Failure to comply with the general require\u00ad\nments of Specification A1016/Al016M constitutes nonconfor\u00ad\nmance with this specification. In case of conflict with the \nrequirements of this specification and Specification Al016/ \nAl016M, this specification shall prevail. \n4. Materials and Manufacture \n4.1 Steelmaking Practice--The steel shall be killed. \n4.2 The tubes shall be made by the seamless process and \nshall be either hot-finished or cold-finished, as specified. \n4.3 Heat Treatment-Hot-finished tubes shall be heat treated \nat a temperature of 1200 \u00b0F [650 \u00b0C] or higher. Cold-finished \ntubes shall, after the final cold finishing, be heat treated at a \ntemperature of 1200 \u00b0F [650 \u00b0C] or higher, or tubing may be \nfurnished in the full-annealed, isothermal annealed, or nonnal\u00ad\nized and tempered condition. If furnished in the normalized \nand tempered condition, the minimum tempering temperature \nshall be 1200 \u00b0F [ 650 \u00b0C]. \n5. Chemical Composition \n270 \n5 .1 The steel shall conform to the requirements given in \nTable L \n5.2 Product Analysis \n5.2.1 An analysis shall be made by the manufacturer of one \nbillet or one tube from each heat. The chemical composition \nthus determined, shall conform to the requirements given in \nTable 1. \n5.2.2 If the original test for product analysis fails, retests of \ntwo additional billets or tubes shall be made. Both retests for \nthe elements in question shall meet the requirements of the \nspecification; otherwise all remaining material in the heat or lot \n(See 7.1) shall be rejected or, at the option of the producer, each \nbillet or tube may be individually tested for acceptance. Billets \nor tubes that do not meet the requirements of the specification \nshall be rejected. ",
  "words": [],
  "tableCount": 0,
  "noteCount": 0,
  "tabulaTablesPath": "tables_tabula/page-0322.json",
  "tabulaTablesCsv": "tables_tabula/page-0322.csv",
  "tabulaTableCount": 0,
  "bestTextPath": "best_text/pages/page-0322.txt",
  "bestTextSource": "pass1",
  "bestTextLength": 3197,
  "bestTextAlphaRatio": 0.7557
}
