Repository: Demigodofa/ASMEPurchaseOrderHelper

# ASMEPurchaseOrderHelper

PC UI tool to help purchasing agents generate correct ASME purchase orders. The active desktop flow reads normalized ASME JSONL data, applies policy rules, and generates copy-ready/exportable PO content.

## Source of truth (for agents/bots)
This README is the source of truth for rules, orientation, and guidance. The owner may use loose or exact language; if there is any ambiguity, confirm intent. Example: if they say "ordering requirements," confirm they mean "Ordering Information" (the official section name used in the PDFs).

File: sectionII_partA_data_digitized/pages/page-0327.json
{
  "sourcePdf": "2025 OCR SECT II PART A BEGINNING TO SA-450.pdf",
  "sourcePageNumber": 327,
  "globalPageIndex": 327,
  "width": 620.76,
  "height": 859.92,
  "text": "ASME BPVC.II.A-Z0Z5 SA-Z10/SA-Z10M {ASTM AZ10/AZ10M) \nElement \nCarbonA , max \nManganese \nPhosphorus, max \nSulfur, max \nSilicon, min \nTABLE 1 Chemical Requirements \nGrade A-1 \n0.27 \n0.93 max \n0.035 \n0.035 \n0.10 \nComposition, % \nGrade C \n0.35 \n0.29-1.06 \n0.035 \n0.035 \n0.10 \nA For each reduction of 0.01 % below the specified carbon maximum, an increase \nof 0.06 % manganese above the specified maximum will be permitted up to a \nmaximum of 1.35 %. \nTABLE 3 Tensile Requirements \nTensile strength, min, ksi [MPa] \nYield strength, min, ksi [MPa] \nElongation in 2 in. or 50 mm, min, % \nFor longitudinal strip tests, a deduction shall be \nmade for each \u00bd2-in. (0.8-mm] decrease in \nwall thickness under 5 /16 in. [8 mm] from the \nbasic minimum elongation of the following \npercentage points \nGrade A-1 \n60 (415] \n37 (255] \n30 \n1.50 A \nWhen standard round 2-in. or 50-mm gage length 22 \nor smaller proportionally sized specimen \nwith the gage length equal to 4D (four times \nthe diameter) is used \nA See Table 4 for the computed minimum values. \n7. Surface Condition \nGrade C \n70 (485] \n40 (275] \n30 \n1.50 A \n20 \n7 .1 If pickling or shot blasting or both are required, this \nshall be specifically stated in the order. \n8. Chemical Composition \n8.1 The steel shall conform to the requirements as to \nchemical composition prescribed in Table 1. \n8.2 When a grade is ordered under this specification, sup\u00ad\nplying an alloy grade that specifically requires the addition of \nany element other than those listed for the ordered grade in \nTable 1 is not permitted. \n9. Product Analysis \n9.1 When requested on the purchase order, a product analy\u00ad\nsis shall be made by the supplier from one tube or billet per \nheat. The chemical composition thus determined shall conform \nto the requirements specified. \n9.2 If the original test for product analysis fails, retests of \ntwo additional billets or tubes shall be made. Both retests for \nthe elements in question shall meet the requirements of the \nspecification; otherwise, all remaining material in the heat or \nlot (see Note 2) shall be rejected or, at the option of the \nproducer, each billet or tube may be individually tested for \nacceptance. Billets or tubes which do not meet the require\u00ad\nments of the specification shall be rejected. \nNow 2-For flattening and flaring requirements, the term \"lot\" applies \nto all tubes prior to cutting of the same nominal size and wall thickness \nwhich are produced from the same heat of steel. When final heat treatment \nis in a batch-type furnace, a lot shall include only those tubes of the same \nsize and from the same heat which are heat treated in the same furnace \ncharge. When the final heat treatment is in a continuous furnace, the \nnumber of tubes of the same size and from the same heat in a lot shall be \ndetermined from the size of the tubes as prescribed in Table 2. \nNoTE 3-For tensile and hardness test requirements, the term \"lot\" \napplies to all tubes prior to cutting, of the same nominal diameter and wall \nthickness which are produced from the same heat of steel. When final heat \ntreatment is in a batch-type furnace, a lot shall include only those tubes of \nthe same size and the same heat which are heat treated in the same furnace \ncharge. When the final heat treatment is in a continuous furnace, a lot shall \ninclude all tubes of the same size and heat, heat treated in the same furnace \nat the same temperature, time at heat, and furnace speed. \n10. Tensile Requirements \n10.1 The material shall conform to the requirements as to \ntensile properties prescribed in Table 3. \n10.2 Table 4 gives the computed minimum elongation \nvalues for each 1/32-in. [0.8-mm] decrease in wall thickness. \nWhere the wall thickness lies between two values shown \nabove, the minimum elongation value shall be determined by \nthe following equation: \nE = 48t+ 15.00 [ E = l.87t+ 15.00] \nwhere: \nE elongation in 2 in. or 50 mm, %, and \n= actual thiclmess of specimen, in. [mm]. \n11. Hardness Requirements \n11.1 The tubes shall have a hardness not exceeding the \nfollowing: 79 HRBW or 143 HBW for Grade A-1, 89 HRBW \nor 179 HBW for Grade C. \n12. Mechanical Tests Required \n12.1 Tension Test-One tension test shall be made on a \nspecimen for lots of not more than 50 tubes. Tension tests shall \nbe made on specimens from two tubes for lots of more than 50 \ntubes (see Note 3). \n12.2 Flattening Test-One flattening test shall be made on \nspecimens from each end of one finished tube from each lot \n(see Note 2), but not the one used for the flaring test. Tears or \nbreaks occurring at the 12 or 6 o'clock positions on Grade C \ntubing with sizes of 2.375 in. [60.3 mm] in outside diameter \nand smaller shall not be considered a basis for rejection. \n12.3 Flaring Test-One flaring test shall be made on speci\u00ad\nmens from each end of the one finished tube from each lot (see \nNote 2), but not the one used for the flattening test. \n12.4 Hardness Test-Brinell or Rockwell hardness tests \nshall be made on specimens from two tubes from each lot (see \nNote 3). \n275 \nTABLE 2 Number of Tubes in a Lot Heat Treated by the \nContinuous Process \nSize of Tube Size of Lot \n2 in. (50.8 mm) and over in outside diameter and not more than 50 tubes \n0.200 in. (5.1 mm) and over in wall thickness \n2 in. (50.8 mm) and over in outside diameter and not more than 75 tubes \nunder 0.200 in. (5.1 mm) in wall thickness \nLess than 2 in. (50.8 mm) but over 1 in. not more than 75 tubes \n(25.4 mm) in outside diameter \n1 in. (25.4 mm) or less in outside diameter not more than 125 tubes ",
  "words": [],
  "tableCount": 0,
  "noteCount": 2,
  "tabulaTablesPath": "tables_tabula/page-0327.json",
  "tabulaTablesCsv": "tables_tabula/page-0327.csv",
  "tabulaTableCount": 0,
  "bestTextPath": "best_text/pages/page-0327.txt",
  "bestTextSource": "pass1",
  "bestTextLength": 5539,
  "bestTextAlphaRatio": 0.7149,
  "gapOcrHighDpiPath": "gap_ocr_highdpi/page-0327.txt",
  "gapOcrHighDpiLength": 5440,
  "camelotTablesPath": "camelot_tables/page-0327.json",
  "camelotTablesCsv": "camelot_tables/page-0327.csv",
  "camelotTableCount": 2
}

File: sectionII_partA_data_digitized/pages/page-0328.json
{
  "sourcePdf": "2025 OCR SECT II PART A BEGINNING TO SA-450.pdf",
  "sourcePageNumber": 328,
  "globalPageIndex": 328,
  "width": 615.84,
  "height": 856.2,
  "text": "SA-Z10/SA-Z10M (ASTM AZ10/AZ10M) ASME BPVC.II.A-Z0Z5 \nTABLE 4 Computed Minimum Elongation Values \nWall Thickness, in. [mm] \n5/16 (0.312) [8] \n%2 (0.281) [7.2] \n\u00bc (0.250) (6.4] \n7 /32 (0.219) [5.6] \n3 A, (0.188) (4.8] \n%2 (0.156) [4] \n1;, (0.125) (3.2] \n%2 (0.094) [2.4] \n1/,a (0.062) [1.6] \n0.062 to 0.035 (1.6 to 0.9], excl \n0.035 to 0.022 (0.9 to 0.6], excl \n0.022 to 0.D15 (0.6 to 0.4], incl \nElongation in 2 in. or \n50 mm, min, % A \n30 \n28 \n27 \n26 \n24 \n22 \n21 \n20 \n18 \n17 \n16 \n16 \nA Calculated elongation requirements shall be rounded to the nearest whole \nnumber. \n12.5 Hydrostatic or Nondestructive Electric Test-Each \ntube shall be subjected to the hydrostatic, or, instead of this \ntest, a nondestructive electric test may be used when specified \nby the purchaser. \n13. Forming Operations \n13.1 When inserted in the boiler, tubes shall stand ex\u00ad\npanding and beading without showing cracks or flaws. When \nproperly manipulated, superheater tubes shall stand all forging, \nwelding, and bending operations necessary for application \nwithout developing defects. \n14. Product Marking \n14.1 In addition to the marking prescribed in Specification \nA450/A450M, the marking shall indicate whether the tube is \nhot-finished or cold-finished. \n14.2 Bar Coding-In addition to the requirements in 14.1 \nbar coding is acceptable as a supplemental identification \nmethod. The purchaser may specify in the order a specific bar \ncoding system to be used. \n15. Keywords \n15.1 boiler tubes; carbon; seamless steel tube; steel tube; \nsuperheater tubes \nSUMMARY OF CHANGES \nCommittee A0l has identified, the location of selected changes to this specification since the last issue, \nA210/A210M-02 (2012), that may impact the use of this specification. (Approved May 1, 2019.) \n(1) Scope was expanded to include grades. \n(2) Hardness values were aligned to match changes in A370 \nSections 16-18 rep01iing of hardness values. \nASTM International takes no position respecting the validity of any patent rights asserted in connection with any item mentioned \nin this standard. Users of this standard are expressly advised that determination of the validity of any such patent rights, and the risk \nof infringement of such rights, are entirely their own responsibility. \nThis standard is subject to revision at any time by the responsible technical committee and must be reviewed eve,y five years and \nif not revised, either reapproved or withdrawn. Your comments are invited either for revision of this standard or for additional standards \nand should be addressed to ASTM International Headquarters. Your comments will receive careful consideration at a meeting of the \nresponsible technical committee, which you may attend. If you feel that your comments have not received a fair hearing you should \nmake your views known to the ASTM Committee on Standards, at the address shown below. \nThis standard is copyrighted by ASTM International, 100 Barr Harbor Drive, PO Box C700, West Conshohocken, PA 19428-2959, \nUnited States. Individual reprints (single or multiple copies) of this standard may be obtained by contacting ASTM at the above \naddress or at 610-832-9585 (phone), 610-832-9555 (fax), or service@astm.org (e-mail); or through the ASTM website \n(www.astm.org). Permission rights to photocopy the standard may also be secured from the Copyright Clearance Center, 222 \nRosewood Drive, Danvers, MA 01923, Tel: (978) 646-2600; http://www.copyright.com/ \n276 ",
  "words": [],
  "tableCount": 0,
  "noteCount": 0,
  "tabulaTablesPath": "tables_tabula/page-0328.json",
  "tabulaTablesCsv": "tables_tabula/page-0328.csv",
  "tabulaTableCount": 0,
  "bestTextPath": "best_text\\pages\\page-0328.txt",
  "bestTextSource": "full_ocr_highdpi",
  "bestTextLength": 3347,
  "bestTextAlphaRatio": 0.714
}

File: sectionII_partA_data_digitized/pages/page-0338.json
{
  "sourcePdf": "2025 OCR SECT II PART A BEGINNING TO SA-450.pdf",
  "sourcePageNumber": 338,
  "globalPageIndex": 338,
  "width": 596.16,
  "height": 841.8,
  "text": "SA-213/SA-213M (ASTM A213/A213M) ASME BPVC.II.A-2025 \nTABLE 3 Continued \nAustenitizing/ Subcritical Annealing \nor Tempering \nTemperature, Grade UNS Solutioning/ \nHeat Treat Type Stabilizing Cooling Media Number Temperature, min or range \u00b0F [\"CJ \nASTM \nGrain Size No. 8 \nmin or range \u00b0F [\u00b0C] \nAlloy 20 \n800 \n800H \nN08020 \nN08028 \nN08029 \nN08367 \nN08800 \nN08810 \nN08811 \nN08904 \nN08925 \nN08926 \nS35030 \nstabilization \ntreatment \nsolution treatment \nsolution treatment \nsolution treatment \nsolution treatment \nsolution treatment \nsolution treatment \nsolution treatment \nsolution treatment \nsolution treatment \nsolution treatment \n1700-1850 \n[925-1010jF \n2000 [1100]F \n2000 [1100jF \n2025 [1105jF \n1900 [1040]P \n2050 [1120]P \n2100 [1150jF \n2000 [1100jF \n2010-2100 \n[1100-1150] \n2010-2100 \n[1100-1150] \n1900 [1040]P \nwater or other rapid cool \nwater or other rapid cool \nwater or other rapid cool \nwater or other rapid cool \nwater or other rapid cool \nwater or other rapid cool \nwater or other rapid cool \nwater or other rapid cool \nwater or other rapid cool \nwater or other rapid cool \nwater or other rapid cool \n5 \n5 \nFerritic Stainless Steels \nTP444 S44400 subcritical anneal \nA Where ellipses ( ... ) appear in this table there is no requirement. \n8 ASTM Grain Size No. listed, or coarser, unless otherwise indicated. \nc Approximately, to achieve properties. \n1400 [760] \n0 Accelerated cooling from the normalizing temperature shall be permitted for section thicknesses greater than 3 in. [75 mm]. \nEAccelerated air cooling or liquid quenching shall be permitted for Class 2. \nF Quenched in water or rapidly cooled by other means, at a rate sufficient to prevent re-precipitation of carbides, as demonstrable by the capability of tubes, heat treated \nby either separate solution annealing or by direct quenching, passing Practices A262, Practice E. The manufacturer is not required to run the test unless it is specified on \nthe purchase order (see Supplementary Requirement S4). Note that Practices A262 requires the test to be performed on sensitized specimens in the low-carbon and \nstabilized types and on specimens representative of the as-shipped condition for other types. In the case of low-carbon types containing 3 % or more molybdenum, the \napplicability of the sensitizing treatment prior to testing shall be a matter for negotiation between the seller and the purchaser. \n0 A maximum solution treating temperature of 2100 \u00b0F [1150 \u00b0CJ is recommended for UNS S21500. \nHA solution treating temperature above 1950 \u00b0F [1065 \u00b0CJ may impair resistance to intergranular corrosion after subsequent exposure to sensitizing conditions in the \nindicated grades. When specified by the purchaser, a lower temperature stabilization or resolution anneal shall be used subsequent to the higher-temperature solution \nanneal prescribed in this table. \n1 Solution treatment shall be preceded by a softening heat treatment prior to cold-working. The softening temperature shall be at least 90 \u00b0F [50 \u00b0C] higher than the solution \nheat treatment temperature, which shall be at 2150 \u00b0F [1180 \u00b0C] minimum. \n4.1.7 Size (outside diameter and minimum wall thickness, \nunless average wall thickness is specified), \n4.1.8 Length (specific or random), \n4.1.9 Hydrostatic Test or Nondestructive Electric Test (see \n10.1), \n4.1.10 Specification designation and year of issue, \n4.1.11 Increased sulfur (for machinability, see Note B, Table \n1, and 16.3), and \n4.1.12 Special requirements and any supplementary require\u00ad\nments selected. \n5. General Requirements \n5 .1 Product furnished to this specification shall conform to \nthe requirements of Specification Al016/A1016M, including \nany supplementary requirements that are indicated in the \npurchase order. Failure to comply with the general require\u00ad\nments of Specification Al016/A1016M constitutes nonconfor\u00ad\nmance with this specification. In case of conflict between the \nrequirements of this specification and Specification A1016/ \nAl016M, this specification shall prevail. \n6. Materials and Manufacture \n6.1 Manufacture and Condition-Tubes shall be made by \nthe seamless process and shall be either hot finished or cold \nfinished, as specified. Grade TP34 7HFG shall be cold finished. \n6.2 Heat Treatment: \n286 \n6.2.l Ferritic Alloy and Ferritic Stainless Steels-The fer\u00ad\nritic alloy and ferritic stainless steels shall be reheated for heat \ntreatment in accordance with the requirements of Table 3. Heat \ntreatment shall be carried out separately and in addition to \nheating for hot forming. \n6.2.2 Austenitic Stainless Steels-AU austenitic tubes shall \nbe furnished in the heat-treated condition, and shall be heat \ntreated in accordance with the requirements of Table 3. \nAlternatively, immediately after hot forming, while the tem\u00ad\nperature of the tubes is not less than the minimum solution or \nstabilization treatment temperature specified in Table 3, tubes \nmay be individually quenched in water or rapidly cooled by \nother means (direct quenched). \n6.3 If any controlled structural characteristics are required, \nthese shall be so specified in the order as to be a guide as to the \nmost suitable heat treatment. \n7. Chemical Composition \n7.1 Composition Requirements: \n7 .1.1 The alloy steels shall conform to the chemical require\u00ad\nments given in Table 1. \n7.1.2 The stainless steels shall conform to the chemical \nrequirements given in Table 2. \n7.2 Product Analysis: ",
  "words": [],
  "tableCount": 0,
  "noteCount": 0,
  "tabulaTablesPath": "tables_tabula/page-0338.json",
  "tabulaTablesCsv": "tables_tabula/page-0338.csv",
  "tabulaTableCount": 3,
  "bestTextPath": "best_text/pages/page-0338.txt",
  "bestTextSource": "pass1",
  "bestTextLength": 5410,
  "bestTextAlphaRatio": 0.7318
}

File: sectionII_partA_data_digitized/pages/page-0344.json
{
  "sourcePdf": "2025 OCR SECT II PART A BEGINNING TO SA-450.pdf",
  "sourcePageNumber": 344,
  "globalPageIndex": 344,
  "width": 601.08,
  "height": 845.28,
  "text": "SA-213/SA-213M (ASTM A213/A213M) ASME BPVC.II.A-2025 \nSUPPLEMENTARY REQUIREMENTS \nThe following supplementary requirements shall apply only when specified by the purchaser in the \ninquiry, contract, or order. \nSl. Stress-Relieved Annealed Tubes \nS 1.1 For use in certain corrosives, particularly chlorides \nwhere stress corrosion may occur, tubes in Grades TP304L, \nTP316L, TP321, TP347, and TP348 may be specified in the \nstress-relieved annealed condition. \nSl.2 When stress-relieved tubes are specified, tubes shall be \ngiven a heat treatment at 1500 to 1650 \u00b0F [815 to 900 \u00b0C] after \nroll straightening. Cooling from this temperature range may be \neither in air or by slow cooling. No mechanical straightening is \npermitted after the stress-relief treatment. \nSl.3 Straightness of the tubes shall be a matter of negotia\u00ad\ntion between the purchaser and supplier. \nS2. Stabilizing Heat Treatment \nS2.1 Subsequent to the solution anneal required in Section \n6, Grades TP309HCb, TP310HCb, TP310HCbN, TP321, \nTP321H, TP347, TP347H, TP348, and TP348H shall be given \na stabilization heat treatment at a temperature lower than that \nused for the initial solution annealing heat treatment. The \ntemperature of stabilization heat treatment shall be at a \ntemperature as agreed upon between the purchaser and vendor. \nS3. Unstraightened Tubes \nS3 .1 When the purchaser specifies tubes unstraightened \nafter final heat treatment (such as coils), the minimum yield \nstrength of Table 4 shall be reduced by 5 ksi [35 MPa]. \nS3.2 On the certification, and wherever the grade designa\u00ad\ntion for unstraightened tubing appears, it shall be identified \nwith the suffix letter \"U\" (for example, 304-U, 321-U, etc.). \nS4. lntergranular Corrosion Test \nS4.1 When specified, material shall pass intergranular cor\u00ad\nrosion tests conducted by the manufacturer in accordance with \nPractices A262, Practice E. \nNorn S4.1-Practice E requires testing on the sensitized condition for \nlow carbon or stabilized grades, and on the as-shipped condition for other \ngrades. \nS4.2 A stabilization heat treatment in accordance with \nSupplementary Requirement S2 may be necessary and is \npermitted in order to meet this requirement for the grades \ncontaining titanium or columbium, particularly in their H \nversions. \nSS. Minimum Cooling Rate for Grade T91 Type 2 \nS5.l For Grade T91 Type 2 material, the heat treatment \nshall ensure that following austenitizing the rate of cooling \nfrom 1650 \u00b0F to 900 \u00b0F [900 \u00b0C to 480 \u00b0C] is no slower than \n9 \u00b0F/min [5 \u00b0C/ min]. \nSUMMARY OF CHANGES \nCommittee A0l has identified the location of selected changes to this standard since the last issue \n(A213/A213M - 22a) that may impact the use of this standard. (Approved May 1, 2023.) \n(1) Added Supplementary Requirement S5. ( 3) Revised outside diameter column in Table 6. \n(2) Corrected UNS number for Grade T9 in Table 3. \nCommittee A0l has identified the location of selected changes to this standard since the last issue \n(A213/A213M - 22) that may impact the use of this standard. (Approved Nov. 1, 2022.) \n( 1) Added Alloy UNS S35030 to Table 2, Table 3, and Table 4. \nCommittee A0l has identified the location of selected changes to this standard since the last issue \n(A213/A213M- 21b) that may impact the use of this standard. (Approved May 1, 2022.) \n( 1) Revised carbon maximum for UNS S31002 in Table 2. \n(2) Revised nitrogen from 0.18-0.22 to 0.18-0.25 for UNS \nS31254 in Table 2. \n292 ",
  "words": [],
  "tableCount": 0,
  "noteCount": 0,
  "tabulaTablesPath": "tables_tabula/page-0344.json",
  "tabulaTablesCsv": "tables_tabula/page-0344.csv",
  "tabulaTableCount": 0,
  "bestTextPath": "best_text/pages/page-0344.txt",
  "bestTextSource": "pass1",
  "bestTextLength": 3455,
  "bestTextAlphaRatio": 0.7192,
  "gapOcrHighDpiPath": "gap_ocr_highdpi/page-0344.txt",
  "gapOcrHighDpiLength": 3433,
  "camelotTablesPath": "camelot_tables/page-0344.json",
  "camelotTablesCsv": "camelot_tables/page-0344.csv",
  "camelotTableCount": 1
}

File: sectionII_partA_data_digitized/pages/page-0348.json
{
  "sourcePdf": "2025 OCR SECT II PART A BEGINNING TO SA-450.pdf",
  "sourcePageNumber": 348,
  "globalPageIndex": 348,
  "width": 632.28,
  "height": 868.92,
  "text": "SA-214/SA-214M ASME BPVC.11.A-2025 \nSpecification for \nElectric-Resistance-Welded Carbon Steel Heat-Exchanger \nand Condenser Tubes \n1. Scope \n1.1 This specification covers minimum-wall-thickness, \nelectric-resistance-welded, carbon steel tubes to be used for \nheat exchangers, condensers, and similar heat-transfer appara\u00ad\ntus. \n1.2 The tubing sizes usually furnished to this specification \nare to 3 in. [76.2 mm] in outside diameter, inclusive. Tubing \nhaving other dimensions may be furnished, provided such \ntubes comply with all other requirements of this specification. \n1.3 Mechanical property requirements do not apply to \ntubing smaller than 1/s in. [3.2 mm] in inside diameter or 0.015 \nin. [0.4 mm] in thickness. \n1.4 The purchaser shall specify in the order the outside \ndiameter and minimum wall thickness. The inside diameter \nshall not be specified. \n1.5 The values stated in either inch-pound units or SI units \nare to be regarded separately as standard. Within the text, the \nSI units are shown in brackets. The values stated in each \nsystem are not exact equivalents; therefore, each system must \nbe used independently of the other. Combining values from the \ntwo systems may result in nonconformance with the specifi\u00ad\ncation. The inch-pound units shall apply unless the \"M\" \ndesignation of this specification is specified in the order. \n1.6 This international standard was developed in accor\u00ad\ndance with internationally recognized principles on standard\u00ad\nization established in the Decision on Principles for the \nDevelopment of International Standards, Guides and Recom\u00ad\nmendations issued by the World Trade Organization Technical \nBarriers to Trade (TBT) Committee. \n2. Referenced Documents \n2.1 ASTM Standards: \nA450/ A450M Specification for General Requirements for \nCarbon and Low Alloy Steel Tubes \n3. Ordering Information \n3.1 Orders for material under this specification should \ninclude the following, as required, to describe the desired \nmaterial adequately: \n3.1.l Quantity (feet, metres, or number of lengths), \n3.1.2 Name of material (electric-resistance-welded tubes), \n3.1.3 Size (outside diameter and minimum wall thickness), \n3.1.4 Length (specific or random), \n3.1.5 Optional requirements (Section 8 and 10.5), \n3.1.6 Test report required (see Certification Section of \nSpecification A450/A450M), \n296 \n3.1.7 Specification designation, and \n3.1.8 Special requirements. \n4. General Requirements \n4.1 Material furnished under this specification shall con\u00ad\nform to the applicable requirements of the current edition of \nSpecification A450/ A450M, unless otherwise provided herein. \n5. Manufacture \n5 .1 Tubes shall be made by electric-resistance welding. \n6. Heat Treatment \n6.1 After welding, all tubes shall be heat treated at a \ntemperature of 1650\u00b0F [900\u00b0C] or higher and followed by \ncooling in air or in the cooling chamber of a controlled \natmosphere furnace. Cold drawn tubes shall be heat treated \nafter the final cold-draw pass at a temperature of 1200\u00b0F \n[650\u00b0C] or higher. \u2022 ",
  "words": [],
  "tableCount": 0,
  "noteCount": 0,
  "bestTextPath": "best_text/pages/page-0348.txt",
  "bestTextSource": "pass1",
  "bestTextLength": 3020,
  "bestTextAlphaRatio": 0.7526
}

File: sectionII_partA_data_digitized/pages/page-0349.json
{
  "sourcePdf": "2025 OCR SECT II PART A BEGINNING TO SA-450.pdf",
  "sourcePageNumber": 349,
  "globalPageIndex": 349,
  "width": 635.52,
  "height": 871.68,
  "text": "ASME BPVC.II.A-2025 SA-214/SA-214M \n7. Chemical Composition \n7 .1 The steel shall conform to the following requirements as \nto chemical composition: \nCarbon, max% 0.18 \nManganese, % 0.27 to 0.63 \nPhosphorus, max, % 0.035 \nSulfur, max, % 0.035 \n7 .2 Supplying an alloy grade of steel that specifically \nrequires the addition of any element other than those listed in \n7 .1 is not permitted. \n8. Product Analysis \n8.1 When requested on the purchase order, a product analy\u00ad\nsis shall be made by the supplier from 1 tube per 250 pieces; \nwhen tubes are identified by heat, one tube per heat shall be \nanalyzed. The chemical composition thus determined shall \nconform to the requirements specified. \n8.2 If the original test for product analysis fails, retests of \ntwo additional lengths of flat-rolled stock, or tubes shall be \nmade. Both retests, for the elements in question, shall meet the \nrequirements of the specification; otherwise all remaining \nmaterial in the heat or lot (Note 1) shall be rejected or, at the \noption of the producer, each length of flat-rolled stock or tube \nmay be individually tested for acceptance. Lengths of flat\u00ad\nrolled stock or tubes which do not meet the requirements of the \nspecification shall be rejected. \nNoTE 1-A lot consists of 250 tubes. \n9. Hardness Requirements \n9.1 The tubes shall have a hardness number not exceeding \n72 HRBW. \n10. Mechanical Tests Required \n10.1 Flattening Test-One flattening test shall be made on \nspecimens from each of two tubes from each lot (Note 1) or \nfraction thereof. \n10.2 Flange Test-One flange test shall be made on speci\u00ad\nmens from each of two tubes from each lot (Note 1) or fraction \nthereof. \n10.3 Reverse Flattening Test-One reverse flattening test \nshall be made on a specimen from each 1500 ft [450 m] of \nfinished tubing. \n10.4 Hardness Test-Brinell or Rockwell hardness tests \nshall be made on specimens from two tubes from each lot. The \nterm lot applies to all tubes prior to cutting, of the same \nnominal diameter and wall thickness which are produced from \nthe same heat of steel. When final heat treatment is in a \nbatch-type furnace, a lot shall include only those tubes of the \nsame size and the same heat which are heat treated in the same \nfurnace charge. When final heat treatment is in a continuous \nfurnace, a lot shall include all tubes of the same size and heat, \nheat treated in the same furnace at the same temperature, time \nat heat, and furnace speed. \n10.5 Hydrostatic or Nondestructive Electric Test-Bach \ntube shall be subjected to either the hydrostatic or the nonde\u00ad\nstructive electric test. The purchaser may specify which test is \nto be used. \n11. Surface Condition \n11.1 The finished tubes shall be free of scale. A slight \namount of oxidation shall not be considered as scale. \n12. Product Marking \n12.1 In addition to the marking prescribed in Specification \nA450/ A450M, the letters \"ERW\" shall be legibly stenciled on \neach tube, or marked on a tag attached to the bundle or box in \nwhich the tubes are shipped. \n12.2 The manufacturer's name or symbol may be placed \npermanently on each tube by rolling or light stamping before \nnormalizing. If a single stamp is placed on the tube by hand, \nthis mark should not be less than 8 in. [200 mm] from one end \nof the tube. \n12.3 Bar Coding-In addition to the requirements in 12.1 \nand 12.2 bar coding is acceptable as a supplemental identifi\u00ad\ncation method. The purchaser may specify in the order a \nspecific bar coding system to be used. \n297 ",
  "words": [],
  "tableCount": 0,
  "noteCount": 0,
  "bestTextPath": "best_text\\pages\\page-0349.txt",
  "bestTextSource": "full_ocr_highdpi",
  "bestTextLength": 3520,
  "bestTextAlphaRatio": 0.75,
  "noteOcrPath": "note_ocr/page-0349.txt",
  "noteOcrCount": 0,
  "noteOcrNotes": [],
  "noteOcrHighDpiPath": "note_ocr_highdpi/page-0349.txt",
  "noteOcrHighDpiCount": 0,
  "noteOcrHighDpiNotes": [],
  "gapOcrHighDpiPath": "gap_ocr_highdpi/page-0349.txt",
  "gapOcrHighDpiLength": 3505,
  "camelotTablesPath": "camelot_tables/page-0349.json",
  "camelotTablesCsv": "camelot_tables/page-0349.csv",
  "camelotTableCount": 2
}

File: sectionII_partA_data_digitized/pages/page-0353.json
{
  "sourcePdf": "2025 OCR SECT II PART A BEGINNING TO SA-450.pdf",
  "sourcePageNumber": 353,
  "globalPageIndex": 353,
  "width": 642.12,
  "height": 877.08,
  "text": "ASME BPVC.II.A-2025 SA-216/SA-216M (ASTM A216/A216M) \nTABLE 1 Chemical RequirementsA \nElement,% \nMaterial Grade Carbon Manganese Phosphorus Sulfur 8 Silicon Nickel 0 Chromium 0 Molybdenum 0 Copper 0 Vanadium 0 \nUNS \nweA 0 \n0.25 0.70 0.035 0.035 0.60 0.50 0.50 0.20 0.30 0.03 J02502 \nwes 0 \n0.30 1.00 0.035 0.035 0.60 0.50 0.50 0.20 0.30 0.03 J03002 \nwee 0 \n0.25 1.20 0.035 0.035 0.60 0.50 0.50 0.20 0.30 0.03 J02503 \nA All values are maximums. \n8 For lower maximum sulfur content, see Supplementary Requirement S52. \nc Specified Residual Elements-Except when Supplementary Requirement S50 is specified, the total content of these elements is 1.00 % maximum. \n\u00b0 For each reduction of 0.01 % below the specified maximum carbon content, an increase of 0.04 % manganese above the specified maximum will be permitted up to a \nmaximum of 1.10 % for WCA, 1.28 % for wes, and 1.40 % for wee. \n4.1.2 Grade of steel, \n4.1.3 Options in the specification, \n4.1.4 Whether the castings are to be produced using the \ninvestment casting process, and \n4.1.5 The supplementary requirements desired, including \nthe standards of acceptance. \n5. Heat Treatment \n5 .1 All castings shall receive a heat treatment proper to their \ndesign and chemical composition. \n5.2 Castings shall be furnished in the annealed, or \nnormalized, or normalized and tempered condition unless \nSupplementary Requirement S15 is specified. \n5.3 Heat treatment shall be performed after castings have \nbeen allowed to cool below the transformation range. \n6. Temperature Control \n6.1 Furnace temperatures for heat treating shall be effec\u00ad\ntively controlled by pyrometer. \n7. Chemical Composition \n7.1 The steel shall be in accordance with the requirements \nas to chemical composition prescribed in Table 1. \n8. Tensile Requirements \n8.1 Steel used for the castings shall be in accordance with \nthe requirements as to tensile properties prescribed in Table 2. \nTABLE 2 Tensile RequirementsA \nMaterial Tensile Yield Elongation Reduction of \nGrade Strength, Strength, 8 in 2 in. Area,% ksi [MPa] ksi [MPa] [50 mm], % 0 \nWeA 60-85 30 [205] 24 35 [415-585] \nWeB 70-95 36 [250] 22 35 [485-655] \nwee 70-95 40 [275] 22 35 [485-655] \nA All values are minimums, except where a range is provided. \n8 Determine by either 0.2 % offset method or 0.5 % extension-under-load method. \n0 When IeI test bars are used in tensile testing as provided for in Specification \nA703/A703M, the gage length to reduced section diameter ratio shall be 4 to 1. \n9. Quality \n9.1 The surface of the casting shall be examined visually \nand shall be free of adhering sand, scale, cracks, and hot tears. \nOther smface discontinuities shall meet the visual acceptance \nstandards specified in the order. Visual Method SP-55 or other \nvisual standards may be used to define acceptable surface \ndiscontinuities and finish. Unacceptable visual surface discon\u00ad\ntinuities shall be removed and their removal verified by visual \nexamination of the resultant cavities. \n9.2 When additional inspection is desired, Supplementary \nRequirements S4, S5, and SlO may be ordered. \n9.3 The castings shall not be peened, plugged, or impreg\u00ad\nnated to stop leaks. \n10. Repair by Welding \n10.1 Repairs shall be made using procedures and welders \nqualified under Practice A488/A488M. \n301 \n10.2 Weld repairs shall be inspected to the same quality \nstandards that are used to inspect the castings. When castings \nare produced with Supplementary Requirement S4 specified, \nweld repairs shall be inspected by magnetic particle examina\u00ad\ntion to the same standards that are used to inspect the castings. \nWhen castings are produced with Supplementary Requirement \nS5 specified, weld repairs on castings that have leaked on \nhydrostatic test, or on castings in which the depth of any cavity \nprepared for repair welding exceeds 20 % of the wall thickness \nor 1 in. [25 mm], whichever is smaller, or on castings in which \nany cavity prepared for welding is greater than approximately \n10 in.2 [65 cm 2 ], shall be radiographed to the same standards \nthat are used to inspect the castings. \n10.3 Castings containing any repair weld that exceeds 20 % \nof the wall thickness or 1 in. [25 mm], whichever is smaller, or \nthat exceeds approximately 10 in.2 [65 cm 2 ] in area, or that was \nmade to correct hydrostatic test defects, shall be stress relieved \nor heat treated after welding. This mandatory stress relief or \nheat treatment shall be in accordance with the procedure \nqualification used. \n11. Keywords \n11.1 carbon steel; high temperature; pressure-containing \nparts; steel castings ",
  "words": [],
  "tableCount": 0,
  "noteCount": 0,
  "tabulaTablesPath": "tables_tabula/page-0353.json",
  "tabulaTablesCsv": "tables_tabula/page-0353.csv",
  "tabulaTableCount": 1,
  "bestTextPath": "best_text/pages/page-0353.txt",
  "bestTextSource": "pass1",
  "bestTextLength": 4576,
  "bestTextAlphaRatio": 0.7067
}

File: sectionII_partA_data_digitized/pages/page-0354.json
{
  "sourcePdf": "2025 OCR SECT II PART A BEGINNING TO SA-450.pdf",
  "sourcePageNumber": 354,
  "globalPageIndex": 354,
  "width": 638.88,
  "height": 874.32,
  "text": "SA-216/SA-216M (ASTM A216/A216M) ASME BPVC.II.A-2025 \nSUPPLEMENTARY REQUIREMENTS \nThe following supplementary requirements shall not apply unless specified in the purchase order. \nLists of standardized supplementary requirements for use at the option of the purchaser are included \nin Specifications A 703/ A 703M and A985/ A985M. Those which are ordinarily considered suitable for \nuse with this specification are given below. Others enumerated in Specifications A703/A703M and \nA985/A985M may be used with this specification upon agreement between the manufacturer and \npurchaser. \nSl. Unspecified Elements \nS2 .. Destruction Tests \nS3. Bend Test \nS4. Magnetic Particle Inspection \nSS. Radiographic Inspection \nSlO. Examination of Weld Preparation \nSlS. Quench and Temper Heat Treatment \nS50. Carbon Equivalent \nS50.1 When specified in the order, the maximum carbon \nequivalent shall be: \nGrade Carbon Equivalent, max \nWCA 0.50 \nWCB 0.50 \nwee o.55 \nS50.2 Carbon equivalent (CE) shall be determined as fol\u00ad\nlows: \nMn Cr+ Mo+ V Ni+ Cu \nCE= C+6+ 5 +-1-5-\nSSl. Requirements for Carbon Steel Castings for Hydro\u00ad\nfluoric Acid Alkylation Service \nS51.1 The maximum carbon equivalent shall be as follows: \nCE maximum \nMaximum specified section thickness less than or equal to 1 in. 0.43 \n[25mm] \nMaximum specified section thickness greater than 1 in. [25 mm] 0.45 \nS51.2 Determine the carbon equivalent (CE) as follows: \nMn (Cr+Mo+V) (Ni+Cu) \nCE=C+6+ 5 + 15 \nS51.3 Vanadium and niobium maximum content based upon \nheat analysis shall be: \nNoTE !-Niobium= columbium \nMaximum vanadium \nMaximum niobium \nMaximum vanadium plus niobium \n0.02 wt.% \n0.02 wt.% \n0.03wt. % \nS51.4 The sum of the nickel and copper contents for the \ncasting base metal, based upon heat analysis, shall not exceed \n0.15 wt.%. For weld filler metals used for repairs, the sum of \nthe chromium, nickel, and copper content, based on heat \nanalysis, shall not exceed 0.15 wt. %. \nS51.5 The minimum carbon content for the casting base \nmetal shall be 0.18 wt.%. The maximum carbon content shall \nbe as required for the appropriate grade. \nS51.6 Welding consumables for repair welds shall be of the \nlow-hydrogen type. E60:XX electrodes shall not be used. \nS51. 7 In addition to the requirements for product marking in \nthe specification, an \"HF-N\" stamp or marking shall be \nprovided on each casting to identify that the casting complies \nwith this supplementary requirement. \nS52. Lower Sulfur Maximum \nS52.l When specified in the order, the maximum sulfur \ncontent of Grade WCA, or Grade WCB, or Grade WCC shall \nnot exceed 0.030. \nSUMMARY OF CHANGES \nCommittee A0l has identified the location of selected changes to this standard since the last issue \n(A216/A216M-18) that may impact the use of this standard. (Approved Sept. 1, 2021.) \n(1) Updated Supplementary Requirements S51.4 to S51.6 to \nmake base metal and weld filler metal chemistry requirements \nmore clear. \n302 ",
  "words": [],
  "tableCount": 0,
  "noteCount": 0,
  "bestTextPath": "best_text/pages/page-0354.txt",
  "bestTextSource": "pass1",
  "bestTextLength": 2937,
  "bestTextAlphaRatio": 0.7242
}
