Repository: Demigodofa/ASMEPurchaseOrderHelper

# ASMEPurchaseOrderHelper

PC UI tool to help purchasing agents generate correct ASME purchase orders. The active desktop flow reads normalized ASME JSONL data, applies policy rules, and generates copy-ready/exportable PO content.

## Source of truth (for agents/bots)
This README is the source of truth for rules, orientation, and guidance. The owner may use loose or exact language; if there is any ambiguity, confirm intent. Example: if they say "ordering requirements," confirm they mean "Ordering Information" (the official section name used in the PDFs).

File: sectionII_partA_data_digitized/pages/page-0360.json
{
  "sourcePdf": "2025 OCR SECT II PART A BEGINNING TO SA-450.pdf",
  "sourcePageNumber": 360,
  "globalPageIndex": 360,
  "width": 640.44,
  "height": 875.52,
  "text": "SA-217 /SA-217M (ASTM A217 /A217M} ASME BPVC.II.A-2025 \nNoTE 4-The role of alloying elements in the development of Grade \nCl2A has been extensively investigated. V and Nb contribute to precipi\u00ad\ntation strengthening by forming fine and coherent precipitation of M(C, \nN)X carbo-nitrides in the ferrite matrix. V also precipitates as VN during \ntempering or during creep. The two elements are more effective in \ncombination. Therefore, the addition of strong nitride-forming elements, \nthose with a stronger affinity for nitrogen than Nb and V, as deoxidation \nagents, interferes with these high-temperature strengthening mechanisms. 5 \n7. Mechanical Properties \n7 .1 Steel used for the castings shall conform to the require\u00ad\nments as to tensile properties given in Table 2. \n7.2 C12A castings shall be hardness tested in accordance \nwith Supplementary Requirement Sl3, and shall have a Brinell \nhardness of 185-248 HBW. \n8. Quality \n8.1 The surface of the casting shall be examined visually \nand shall be free of adhering sand, scale, cracks, and hot tears. \nOther surface discontinuities shall meet the visual acceptance \nstandards specified in the order. Practice A802/ A802M or other \nvisual standards may be used to define acceptable surface \ndiscontinuities and finish. Unacceptable visual surface discon\u00ad\ntinuities shall be removed and their removal verified by visual \nexamination of the resultant cavities. When methods involving \nhigh temperatures are used in the removal of discontinuities, \ncastings shall be preheated to at least the minimum tempera\u00ad\ntures in Table 3. \n8.2 Hollow castings of Grade C12A, larger than NPS 4 [DN \n100], and whose internal surfaces are not accessible to the \nvisual examination in 8.1, shall be examined by the ultrasonic \nexamination prescribed in Supplementary Requirement S7. \nCastings producing a signal equal to or greater than the lowest \nsignal produced by the referenced discontinuities shall be \nidentified and separated from the acceptable castings. The area \nproducing the signal may be re-examined. Such castings shall \nbe rejected if the test signals were produced by imperfections \n5 Viswanathan, R. and Bakker, W. T., Materials for Ultra Supercritical Fossil \nPower Plants, EPRI, Palo Alto, CA, 2000. TR-114750. \nTABLE 3 Minimum Preheat Temperatures \nGrade \nWC1 \nWC4 \nWC5 \nWC6 \nWC9 \nWC11 \nC5 \nC12 \nC12A \nCA15 \nThickness, in. [mm] \n5/a and under \nOver % [15.9] \nAll \nAll \nAll \nAll \nAll \nAll \nAll \nAll \nAll \nMinimum \nPreheat \nTemperature, \nOF [OC] \n50 [10] \n250 [120] \n300 [150] \n300 [150] \n300 [150] \n400 [200] \n300 [150] \n400 [200] \n400 [200] \n400 [200] \n400 [200] \nthat cannot be identified or were produced by cracks or \ncrack-like imperfections. Such castings may be repaired. To be \naccepted, a repaired casting shall pass the ultrasonic examina\u00ad\ntion and shall meet the minimum wall thickness requirements \nof the purchase order. \n8.3 When additional inspection is desired, Supplementary \nRequirements S4, S5, and SlO may be ordered. \n8.4 The castings shall not be peened, plugged, or impreg\u00ad\nnated to stop leaks. \n9. Repair by Welding \n9.1 Repairs shall be made using procedures and welders \nqualified under Practice A488/ A488M. \n9.2 All repair welds in Cl2A castings shall be made with \none of the following welding processes and consumables: \nSMAW, A5.5/A5.5M E90:XX-B9; SAW, A5.23/A5.23M EB9 + \nNeutral Flux; GTAW, A5.28/A5.28M ER90S-B9; and FCAW, \nA5.29/A5.29M E91Tl-B9. In addition, the sum of the Ni+ Mn \ncontent in all welding consumables used to weld repair Cl2A \ncastings shall not exceed 1.0 %. Weld-repaired Grade Cl2A \ncastings shall be post-weld heat treated at 1350 to 1470 \u00b0F [730 \nto 800 \u00b0C]. \n9.3 Weld repairs shall be inspected to the same quality \nstandards that are used to inspect the castings. When castings \nTABLE 2 Tensile RequirementsA are produced with Supplementary Requirement S4 specified, _____________ _,_ __________ _ \nTensile \nStrength, Yield \nGrade Strength, ksi ksi [MPa] 8 \n[MPa] \nElonga-\nlion in \n2 in. \n[50mm], \n%c \nReduc-\nlion of \nArea, \n% \nweld repairs shall be inspected by magnetic particle examina\u00ad\ntion to the same standards that are used to inspect the castings. \nWhen castings are produced with Supplementary Requirement \nS5 specified, weld repairs on castings that have leaked on \n------------------------ hydrostatic test, or on castings in which the depth of any cavity WC1 65-90 35 [240] 24 35 \n[450-620] \nWC4, WC5, WC6, WC9 70-95 \n[485-655] \nWC11 80-105 \n[550-725} \nC5, C12 90-115 \n[620-795] \nC12A 85-110 \n[585-760] \nCA15 90-115 \n40 [275] 20 \n50 [345] 18 \n60 [415] 18 \n60 [415] 18 \n65 [450] 18 \n35 \n45 \n35 \n45 \n30 \nprepared for repair welding exceeds 20 % of the wall thickness \nor 1 in. [25 mm], whichever is smaller, or on castings in which \nany cavity prepared for welding is greater than approximately \n10 in.2 [65 cm 2 ], shall be radiographed to the same standards \nthat are used to inspect the castings. \n9.4 Weld repairs shall be considered major in the case of a \ncasting that has leaked on hydrostatic test, or when the depth of \n[620-795] ________ _;_ __ ,.;,_ ____________ the cavity prepared for welding exceeds 20 % of the wall \nA All values are minimums unless a range is provided. \n8 Determine by either 0.2 % offset method or 0.5 % extension-under-load method. \nc When !Cl test bars are used in tensile testing as provided for in Specification \nA703/A703M, the gage length to reduced section diameter ratio shall be 4 to 1. \n308 \nthickness or 1 in. [25 mm], whichever is smaller, or when the \nextent of the cavity exceeds approximately 10 in.2 [65 cm 2 ]. \nAll castings with major repair welds shall be thermally stress \nrelieved or completely reheat treated. This mandatory stress ",
  "words": [],
  "tableCount": 0,
  "noteCount": 0,
  "tabulaTablesPath": "tables_tabula/page-0360.json",
  "tabulaTablesCsv": "tables_tabula/page-0360.csv",
  "tabulaTableCount": 1,
  "bestTextPath": "best_text\\pages\\page-0360.txt",
  "bestTextSource": "full_ocr_highdpi",
  "bestTextLength": 5564,
  "bestTextAlphaRatio": 0.71
}

File: sectionII_partA_data_digitized/pages/page-0369.json
{
  "sourcePdf": "2025 OCR SECT II PART A BEGINNING TO SA-450.pdf",
  "sourcePageNumber": 369,
  "globalPageIndex": 369,
  "width": 597.72,
  "height": 842.88,
  "text": "ASME BPVC.II.A-2025 SA-231/SA-231M \npercentage of elements prescribed in Table 3. This analysis \nshall be made from a test specimen preferably taken during \nthe pouring of the cast or heat. When requested, this shall \nbe reported to the purchaser and shall conform to the \nrequirements of Table 3. \n5.3 Product Analysis (formerly Check Analysis) - An \nanalysis may be made by the purchaser from finished wire \nrepresenting each cast or heat of steel. The chemical com\u00ad\nposition thus determined, as to elements required or \nrestricted, shall conform to the product ( check) analysis \nrequirements specified in Table 5 of Specification A 752. \n5.4 For referee purposes, Test Methods, Practices, and \nTerminology A 751 shall be used. \n6. Mechanical Properties \n6.1 Annealed and Cold Drawn - When purchased in \nthe annealed and cold-drawn condition, the wire shall have \nbeen given a sufficient amount of cold working to meet the \npurchaser's coiling requirements and shall be in a suitable \ncondition to respond properly to heat treatment. In special \ncases the hardness, if desired, shall be stated in the pur\u00ad\nchase order. \n6.2 Oil Tempered - When purchased in the oil-tem\u00ad\npered condition, the tensile strength and minimum percent \nreduction of area, sizes 2.50 mm or 0.105 in. and coarser, \nof the wire shall conform to the requirements as shown in \nTable 1 or Table 2. \n6.2.1 Number of Tests - One test specimen shall be \ntaken for each ten coils, or fraction thereof, in a lot. Each \ncast or heat in a given lot shall be tested. \n6.2.2 Location of Tests - Test specimens shall be \ntaken from either end of the coil. \n6.2.3 Test Method - The tension test shall be made \nin accordance with Test Methods and Definitions A 370. \n6.3 Wrap Test: \n6.3.1 Oil tempered or cold drawn wire 4.00 mm or \n0.162 in. and smaller in diameter shall wind on itself as \nan arbor without breakage. Larger diameter wire up to and \nincluding 8.00 mm or 0.312 in. in diameter shall wrap \nwithout breakage on a mandrel twice the wire diameter. \nThe wrap test is not applicable to wire over 8.00 mm or \n0.312 in. in diameter. \n6.3.2 Number of Tests - One test specimen shall be \ntaken for each ten coils, or fraction thereof, in a lot. Each \ncast or heat in a given lot shall be tested. \n6.3.3 Location of Test - Test specimens shall be \ntaken from either end of the coil. \n6.3.4 Test Method - The wrap test shall be made \nin accordance with Supplement IV of Test Methods and \nDefinitions A 370. \n7. Metallurgical Properties \n7.1 Surface Condition: \n7.1.1 The surface of the wire as received shall be \nfree of rust and excessive scale. No serious die marks, \nscratches, or seams may be present. Based upon examina\u00ad\ntion of etched end specimen, seams shall not exceed 3.5% \nof the wire diameter, or 0.25 mm or 0.010 in., whichever \nis the smaller as measured on a transverse section. \n7.1.2 Number of Tests - One test specimen shall be \ntaken for each ten coils, or fraction thereof, in a lot. Each \ncast or heat in a given lot shall be tested. \n7.1.3 Location of Test - Test specimens shall be \ntaken from either or both ends of the coil. \n7.1.4 Test Method - The surface shall be examined \nafter etching in a solution of equal parts of hydrochloric \nacid and water that has been heated to approximately 80\u00b0 C. \nTest ends shall be examined using lOX magnification. Any \nspecimen which shows questionable seams of borderline \ndepth shall have a transverse section taken from the \nunetched area, properly mounted and polished and exam\u00ad\nined to measure the depth of the seam. \n8. Dimensions and Permissible Variations \n8.1 The permissible variations in the diameter of the \nwire shall be as specified in Table 4 or Table 5. \n317 \n9. Workmanship and Appearance \n9.1 Annealed and Cold Drawn -The wire shall not be \nkinked or improperly cast. To test for cast, a few convolu\u00ad\ntions of wire shall be cut loose from the coil and placed \non a flat surface. The wire shall lie flat on itself and not \nspring up nor show a wavy condition. \n9.2 Oil Tempered- The wire shall be uniform in quality \nand temper and shall not be wavy or crooked. \n9.3 Each coil shall be one continuous length of wire \nproperly coiled. Welds made prior to cold drawing are \npermitted. If unmarked welds are unacceptable to the pur\u00ad\nchaser, special arrangements should be made with the man\u00ad\nufacturer at the time of the purchase. \n9.4 Appearance - The surface shall be smooth and free \nof defects such as seams, pits, die marks, and other defects \ntending to impair the use of the wire for springs. Any \nadditional surface requirements must be negotiated at the \ntime of entry of the order. \n10. Retests \n10.1 If any test specimen exhibits obvious defects or \nshows the presence of a weld, it may be discarded and \nanother specimen substituted. ",
  "words": [],
  "tableCount": 0,
  "noteCount": 0,
  "tabulaTablesPath": "tables_tabula/page-0369.json",
  "tabulaTablesCsv": "tables_tabula/page-0369.csv",
  "tabulaTableCount": 0,
  "bestTextPath": "best_text/pages/page-0369.txt",
  "bestTextSource": "pass1",
  "bestTextLength": 4787,
  "bestTextAlphaRatio": 0.7454
}

File: sectionII_partA_data_digitized/pages/page-0370.json
{
  "sourcePdf": "2025 OCR SECT II PART A BEGINNING TO SA-450.pdf",
  "sourcePageNumber": 370,
  "globalPageIndex": 370,
  "width": 596.16,
  "height": 841.8,
  "text": "SA-231/SA-231M ASME BPVC.II.A-2025 \n11. Inspection \n11.1 Unless otherwise specified in the contract or pur\u00ad\nchase order, the manufacturer is responsible for the per\u00ad\nformance of all inspection and test requirements specified \nin this specification. Except as otherwise specified in the \ncontract or purchase order, the manufacturer may use his \nown or any other suitable facilities for the performance of \nthe inspection and test requirements unless disapproved by \nthe purchaser at the time the order is placed. The purchaser \nshall have the right to perform any of the inspections and \ntests set forth in this specification when such inspections \nand tests are deemed necessary to assure that the material \nconforms to prescribed requirements. \n12. Rejection and Rehearing \n12.1 Unless otherwise specified, any rejection based \non tests made in accordance with this specification shall \nbe reported to the manufacturer as soon as possible so that \nan investigation may be initiated. \n12.2 The material must be adequately protected and \ncorrectly identified in order that the manufacturer may \nmake a proper investigation. \n13. Certification \n13.1 A manufacturer's or supplier's certification shall \nbe furnished to the purchaser that the material was manu\u00ad\nfactured, sampled, tested, and inspected in accordance with \nthis specification and has been found to meet the require\u00ad\nments. A report of the test results shall be furnished. \n13.2 The certification shall include the specification \nnumber, year date of issue, and revision letter, if any. \n14. Packaging, Marking, and Loading for Shipment \n14.1 The coil mass, dimensions, and the method of \npackaging shall be as agreed upon between the manufac\u00ad\nturer and purchaser. \n14.2 The size of the wire, purchaser's order number, \nASTM Specification number, heat number, and name or \nmark of the manufacturer shall be marked on a tag securely \nattached to each coil of wire. \n14.3 Unless otherwise specified in the purchaser's \norder, packing, marking, and loading for shipments shall \nbe in accordance with those procedures recommended by \nPractices A 700. \n318 \n14.4 For Government Procurement: \n14.4.1 Packaging, packing, and marking of material \nfor military procurement shall be in accordance with the \nrequirements of MIL-STD-163, Level A, Level C, or com\u00ad\nmercial as specified in the contract or purchase order. Mark\u00ad\ning for shipment of material for civil agencies shall be in \naccordance with Fed. Std. No. 123. \n14.5 Bar Coding - In addition to the previously-stated \nidentification requirements, bar coding is acceptable as a \nsupplementary identification method. Bar coding should \nbe consistent with AIAG B-5 02.00, Primary Metals Identi\u00ad\nfication Tag Application. The bar code may be applied to \na substantially affixed tag. \n15. Keywords \n15.1 alloy; chromium-vanadium; spring; wire ",
  "words": [],
  "tableCount": 0,
  "noteCount": 0,
  "bestTextPath": "best_text/pages/page-0370.txt",
  "bestTextSource": "pass1",
  "bestTextLength": 2849,
  "bestTextAlphaRatio": 0.7733
}

File: sectionII_partA_data_digitized/pages/page-0375.json
{
  "sourcePdf": "2025 OCR SECT II PART A BEGINNING TO SA-450.pdf",
  "sourcePageNumber": 375,
  "globalPageIndex": 375,
  "width": 625.68,
  "height": 863.76,
  "text": "ASME BPVC.II.A-2025 SA-232/SA-232M \nfrom a test specimen preferably taken during the pouring \nof the heat. When requested, this shall be reported to the \npurchaser and shall conform to the requirement of Table 2. \n5.3 Product Analysis - An analysis may be made by \nthe purchaser from finished wire representing each heat of \nsteel. The average of all the separate determinations made \nshall be within the limits specified in the analysis column. \nIndividual determinations may vary to the extent shown \nin the product analysis tolerance column, except that the \nseveral determinations of a single element in any one heat \nshall not vary both above and below the specified range. \n5.4 For referee purposes, Test Methods, Practices and \nTerminology A 751 shall be used. \n6. Mechanical Requirements \n6.1 Annealed and Cold Drawn - When purchased in \nthe annealed and cold-drawn condition, the wire shall have \nbeen given a sufficient amount of cold working to meet the \npurchaser's coiling requirements and shall be in a suitable \ncondition to respond properly to heat treatment. In special \ncases the hardness, if desired, shall be stated in the pur\u00ad\nchase order. \n6.2 Oil Tempered - When purchased in the oil-tem\u00ad\npered condition, the tensile strength and minimum percent \nreduction of area, sizes 2.50 mm [0.105 in.] and coarser, \nof the wire shall conform to the requirements prescribed \nin Table 1. \n6.2.1 Number of Tests - One test specimen shall be \ntaken for each five coils, or fraction thereof, in a lot. Each \nheat in a given lot shall be tested. \n6.2.2 Location of Tests - Test specimens shall be \ntaken from either end of the coil. \n6.2.3 Test Method - The tension test shall be made \nin accordance with Test Methods and Definitions A 370. \n6.3 Wrap Test: \n6.3.1 Oil-tempered or cold-drawn wire 4.00 mm \n[0.162 in.] and smaller in diameter shall wind on itself as \nan arbor without breakage. Larger diameter wire up to \nand including 8.00 mm [0.312 in.] in diameter shall wrap \nwithout breakage on a mandrel twice the wire diameter. \nThe wrap test is not applicable to wire over 8.00 mm \n[0.312 in.] in diameter. \n6.3.2 Number of Tests - One test specimen shall be \ntaken for each five coils or fraction thereof, in a lot. Each \nheat in a given lot shall be tested. \n6.3.3 Location of Test - Test specimens shall be \ntaken from either end of the coil. \n6.3.4 Test Method -The wrap test shall be made in \naccordance with Test Methods and Definitions A 370. \n7. Metallurgical Requirements \n7.1 Su,face Condition: \n7.1.1 The surface of the wire as received shall be \nfree of imperfections such as pits, die marks, scratches, \nseams, and other defects tending to impair the fatigue value \nof the springs. \n7.1.2 Number of Tests - One test specimen shall be \ntaken from each end of every coil. \n7.1.3 Test Method - The surface shall be examined \nafter etching in a solution of equal parts of hydrochloric \nacid and water that has been heated to approximately 80\u00b0C \nfor a sufficient length of time to remove up to approxi\u00ad\nmately 1 % of the diameter of the wire. Test ends shall be \nexamined using 10 X magnification. \n7 .2 Decarburization: \n7.2.1 Transverse sections of the wire properly \nmounted, polished, and etched shall show no completely \ndecarburized (carbon-free) areas when examined at a mag\u00ad\nnification of 100 diameters. Partial decarburization shall \nnot exceed a depth of 0.025 mm [0.001 in.] on wire \n5.00 mm [0.192 in.] and smaller or 0.038 mm [0.0015 in.] \non larger than 5.00 mm [0.192 in.]. \n7.2.2 To reveal the decarburization more accurately \nin the untempered wire, the specimen shall be hardened \nand tempered before microscopical examination. Prior to \nhardening, the specimen shall be filed flat on one side \nenough to reduce the diameter at least 20%. The subsequent \nmounted specimen shall show the flattened section, as well \nas the original wire edge. Any decarburization on this \nflattened section shall necessitate a new specimen for exam\u00ad\nination. \n323 \n7.2.3 Number of Tests - One test specimen shall be \ntaken for each five coils, or fraction thereof, in a lot. Each \nin a given lot shall be tested. \n7.2.4 Location of Tests - Test specimens may be \ntaken from either end of the coil. \n8. Dimensions and Permissible Variations \n8.1 The permissible variations in the diameter of the \nwire shall be specified in Table 3. \n8.2 Number of Tests - One test specimen shall be taken \nfrom each end of every coil. \n9. Workmanship, Finish, and Appearance \n9.1 Annealed and Cold Drawn - The wire shall not be \nkinked or improperly cast. To test for cast, a few convolu\u00ad\ntions of wire shall be cut loose from the coil and placed \non a flat surface. The wire shall lie substantially flat on \nitself and not spring up nor show a wavy condition. ",
  "words": [],
  "tableCount": 0,
  "noteCount": 0,
  "tabulaTablesPath": "tables_tabula/page-0375.json",
  "tabulaTablesCsv": "tables_tabula/page-0375.csv",
  "tabulaTableCount": 0,
  "bestTextPath": "best_text/pages/page-0375.txt",
  "bestTextSource": "pass1",
  "bestTextLength": 4767,
  "bestTextAlphaRatio": 0.7386
}

File: sectionII_partA_data_digitized/pages/page-0380.json
{
  "sourcePdf": "2025 OCR SECT II PART A BEGINNING TO SA-450.pdf",
  "sourcePageNumber": 380,
  "globalPageIndex": 380,
  "width": 602.64,
  "height": 846.48,
  "text": "SA-234/SA-234M (ASTM A234/A234M) ASME BPVC.II.A-2025 \ncft Designation: A234/A234M - 23a \n~ull \nINTERNATIONAi. \nStandard Specification for \nPiping Fittings of Wrought Carbon Steel and Alloy Steel for \nModerate and High Temperature Service 1 \nThis standard is issued under the fixed designation A234/A234M; the number immediately following the designation indicates the year \nof original adoption or, in the case of revision, the year of last revision. A number in parentheses indicates the year of last reapproval. \nA superscript epsilon (e) indicates an editorial change since the last revision or reapproval. \nThis standard has been approved for use by agencies of the U.S. Department of Defense. \n1. Scope* \n1.1 This specification 2 covers wrought carbon steel and \nalloy steel fittings of seamless and welded construction covered \nby the latest revision of ASME B16.9, B16.11, MSS-SP-79, \nMSS-SP-83, MSS-SP-95, and MSS-SP-97. These fittings are \nfor use in pressure piping and in pressure vessel fabrication for \nservice at moderate and elevated temperatures. Fittings differ\u00ad\ning from these ASME and MSS standards shall be furnished in \naccordance with Supplementary Requirement S58 of Specifi\u00ad\ncation A960/ A960M. \n1.2 Optional supplementary requirements are provided for \nfittings where a greater degree of examination is desired. When \ndesired, one or more of these supplementary requirements may \nbe specified in the order. \n1.3 This specification does not cover cast welding fittings or \nfittings machined from castings. Cast steel welding fittings are \ngoverned by Specifications A216/A216M and A217/A217M. \n1.4 This specification is expressed in both inch-pound units \nand in SI units. However, unless the order specifies the \napplicable \"M\" specification designation (SI units), the mate\u00ad\nrial shall be furnished to inch-pound units. \n1.5 The values stated in either SI units or inch-pound units \nare to be regarded separately as standard. Within the text, the \nSI units are shown in brackets. The values stated in each \nsystem may not be exact equivalents; therefore, each system \nshall be used independently of the other. Combining values \nfrom the two systems may result in non-conformance with the \nstandard. \n1.6 This international standard was developed in accor\u00ad\ndance with internationally recognized principles on standard\u00ad\nization established in the Decision on Principles for the \n1 This specification is under the jurisdiction of ASTM Committee A0l on Steel, \nStainless Steel and Related Alloys and is the direct responsibility of Subcommittee \nA0l.22 on Steel Forgings and Wrougbt Fittings for Piping Applications and Bolting \nMaterials for Piping and Special Purpose Applications. \nCurrent edition approved May 1, 2023. Published May 2023. Originally \napproved in 1940. Last previous edition approved in 2023 as A234/A234M- 23. \nDOI: 10.1520/A0234_A0234M-23A. \n2 For ASME Boiler and Pressure Vessel Code applications see related Specifi\u00ad\ncation SA-234 in Section II of that Code. \nDevelopment of International Standards, Guides and Recom\u00ad\nmendations issued by the World Trade Organization Technical \nBarriers to Trade (TBT) Committee. \n2. Referenced Documents \n2.1 In addition to those reference documents listed in \nSpecification A960/A960M, the following list of standards \napply to this specification. \n2.2 ASTM Standards: 3 \nAl05/A105M Specification for Carbon Steel Forgings for \nPiping Applications \nA216/A216M Specification for Steel Castings, Carbon, Suit\u00ad\nable for Fusion Welding, for High-Temperature Service \nA217 / A217M Specification for Steel Castings, Martensitic \nStainless and Alloy, for Pressure-Containing Parts, Suit\u00ad\nable for High-Temperature Service \nA960/ A960M Specification for Common Requirements for \nWrought Steel Piping Fittings \n2.3 ASME Standards.A \nB16.9 Steel Butt-Welding Fittings \nB16.ll Forged Steel Fittings, Socket Welding and Threaded \n2.4 ASME Boiler and Pressure Vessel Code: 4 \nSection ill \nSection V \nSection VIII, Division 1 \nSection IX \n2.5 MSS Standards: 5 \nMSS-SP-25 Standard Marking System for Valves, Fittings, \nFlanges, and Unions \nMSS-SP- 79 Socket Welding Reducer Inserts \n3 For referenced ASTM standards, visit the ASTM website, www.astm.org, or \ncontact ASTM Customer Service at service@astm.org. For Annual Book of ASTM \nStandards volume information, refer to the standard's Document Summary page on \nthe ASTM website. \n4 Available from American Society of Mechanical Engineers (ASME), ASME \nInternational Headquarters, Two Park Ave., New York, NY 10016-5990, http:// \nwww.asme.org. \n5 Available from Manufacturers Standardization Society of the Valve and Fittings \nIndustry (MSS), 127 Park St., NE, Vienna, VA 22180-4602, http://www.mss\u00ad\nhq.com. \n* A Summary of Changes section appears at the end of this standard \n328 ",
  "words": [],
  "tableCount": 0,
  "noteCount": 0,
  "bestTextPath": "best_text/pages/page-0380.txt",
  "bestTextSource": "pass1",
  "bestTextLength": 4800,
  "bestTextAlphaRatio": 0.7562
}

File: sectionII_partA_data_digitized/pages/page-0381.json
{
  "sourcePdf": "2025 OCR SECT II PART A BEGINNING TO SA-450.pdf",
  "sourcePageNumber": 381,
  "globalPageIndex": 381,
  "width": 604.32,
  "height": 847.68,
  "text": "ASME BPVC.II.A-2025 SA-234/SA-234M (ASTM A234/A234M) \nMSS-SP-83 Steel Pipe Unions, Socket-Welding and \nThreaded \nMSS-SP-95 Swage(d) Nipples and Bull Plugs \nMSS-SP-97 Integrally Reinforced Forged Branch Outlet \nFittings-Socket Welding, Threaded and Buttwelding \nEnds \n2.6 ASNT Standard: 6 \nSNT-TC-lA Recommended Practice for Nondestructive \nTesting Personnel Qualification and Certification \n2.7 AWS Specifications 7 \nA5.5/A5.5M Specification for Low-Alloy Steel Electrodes \nfor Shielded Metal Arc Welding \nA5.23/A5.23M Specification for Low-Alloy Steel Elec\u00ad\ntrodes and Fluxes for Submerged Arc Welding \nA5.28/A5.28M Specification for Low-Alloy Steel Elec\u00ad\ntrodes for Gas Shielded Arc Welding \nA5.29/A5.29M Low-Alloy Steel Electrodes for Flux Cored \nArc Welding \n3. Terminology \n3.1 Definitions-For definitions of terms used in this speci\u00ad\nfication refer to Specification A960/A960M. \n4. Ordering Information \n4.1 See Specification A960/ A960M. \n5. General Requirements \n5.1 Product furnished to this specification shall conform to \nthe requirements of Specification A960/ A960M, including any \nsupplementary requirements that are indicated in the purchase \norder. Failure to comply with the requirements of Specification \nA960/A960M constitutes non-conformance with this specifi\u00ad\ncation. In case of a conflict between the requirements of this \nspecification and Specification A960/ A960M, this specification \nshall prevail. \n6. Materials \n6.1 The starting material for fittings shall be killed steel, \nconsisting of forgings, bars, plates, sheet, and seamless or \nfusion-welded tubular products with filler metal added and \nshall conform to the chemical requirements of Table 1. Unless \notherwise specified for carbon steel plates and sheet, the steel \nmay be made to either coarse grain or fine grain practice. Grade \nWP9 shall be made to fine grain practice. \n6.2 A starting material specification that specifically re\u00ad\nquires the addition of any element beyond those listed for the \nmaterials in Table 1 for the applicable grade of material is not \npermitted. This does not preclude the use of deoxidizers or the \njudicious use of elements for grain size control. \n7. Manufacture \n7 .1 Forging or shaping operations may be performed by \nhammering, pressing, piercing, extruding, upsetting, rolling, \n6 Available from American Society for Nondestructive Testing (ASNT), P.O. Box \n28518, 1711 Arlingate Ln., Columbus, OH 43228-0518, http://www.asnt.org. \n7 Available from American Welding Society (AWS), 550 NW LeJeune Rd., \nMiami, FL 33126, http://www.aws.org. \nbending, fusion welding, machining, or by a combination of \ntwo or more of these operations. The forming procedure shall \nbe so applied that it will not produce injurious imperfections in \nthe fittings. \n7 .2 Fittings NPS-4 and under may be machined from \nhot-forged or rolled, cold-sized, and straightened bar stock \nhaving the chemical composition of the Grade in Table 1 and \nthe mechanical properties of the Grade in Table 2. Heat \ntreatment shall be in accordance with Section 8. All caps \nmachined from bar stock shall be examined by liquid penetrant \nor magnetic particle in accordance with S52 or S53 in \nSpecification A960/A960M. \n7.3 All welds including welds in tubular products from \nwhich fittings are made shall be (1) made by welders, welding \noperators, and welding procedures qualified under the provi\u00ad\nsions of ASME Section IX, (2) heat treated in accordance with \nSection 8 of this specification, and (3) radiographically exam\u00ad\nined throughout the entire length of each weld in accordance \nwith Article 2, ASME Section V with acceptance limits in \naccordance with Paragraph UW-51 of ASME Section VIIl, \nDivision 1 of the ASME Boiler & Pressure Vessel Code. In \nplace of radiographic examination, welds may be ultrasonically \nexamined in accordance with Appendix 12 of Section VIIl. The \nNDE of welds in Grades WPB, WPC, WPl, WPll Class 1, \nWPll Class 2, WPll Class 3, WP12 Class 1, WP12 Class 2, \nand WPR may be performed either prior to or after forming. \nNDE of welds in Grades WPS, WP9, WP91 Types 1 and 2, \nWP911, WP92, WP22 Class 1, WP22 Class 3, and WP24 shall \nbe done after forming. \n7.3.1 All welds in WP91 Types 1 and 2 shall be made with \none of the following welding processes and consumables: \nSMAW, A5.5/A5.5M E90:XX-B9; SAW, A5.23/A5.23M EB9 + \nflux; GTAW, A5.28/A5.28M ER90S-B9; and FCAW AS.29/ \nA5.29M E91Tl-B9. In addition, the Ni+Mn content of all \nwelding consumables used to fabricate WP91 Type 1 and Type \n2 fittings shall not exceed 1.0 %. \n7.3.2 All welds in WP92 and WP911 shall be made using \nwelding consumables meeting the chemical requirements for \nthe grade in Table 1. \n329 \n7.3.3 All welds in WP115 shall be made using deposited \nfiller metal suitable for the composition being welded. Any \ndefects shall be thoroughly chipped or ground out before \nwelding and each welded length shall be re-heat treated or \nstress relieved as required by the application specification. \nAlternately, the weld shall be made with the welding products \nand procedures of 7 .3 .1. \n7.4 Personnel performing NDE examinations shall be quali\u00ad\nfied in accordance with SNT-TC- lA. \n7 .5 The welded joints of the fittings shall be finished in \naccordance with the requirements of Paragraph UW-35 (a) of \nASME Section Vlll, Division 1. \n7.6 All butt-weld tees manufactured by cold-forming meth\u00ad\nod(s) shall be liquid penetrant or magnetic particle examined \nby one of the methods specified in Supplementary Requirement \nS52 or S53 in Specification A960/A960M. This examination \nshall be performed after final heat treat. Only the side wall area \nof the tees need be examined. This area is defined by a circle ",
  "words": [],
  "tableCount": 0,
  "noteCount": 0,
  "tabulaTablesPath": "tables_tabula/page-0381.json",
  "tabulaTablesCsv": "tables_tabula/page-0381.csv",
  "tabulaTableCount": 0,
  "bestTextPath": "best_text/pages/page-0381.txt",
  "bestTextSource": "pass1",
  "bestTextLength": 5699,
  "bestTextAlphaRatio": 0.7419
}

File: sectionII_partA_data_digitized/pages/page-0386.json
{
  "sourcePdf": "2025 OCR SECT II PART A BEGINNING TO SA-450.pdf",
  "sourcePageNumber": 386,
  "globalPageIndex": 386,
  "width": 643.8,
  "height": 878.28,
  "text": "SA-234/SA-234M (ASTM A234/A234M) ASME BPVC.II.A-2025 \n11.2 All fittings of Grade WP9 l Type 1 and Type 2 and \nWP115 shall be hardness tested and shall have a hardness of \n190 HBW-250 HBW. \n11.3 When additional hardness testing of the fittings is \nrequired, see Supplementary Requirement S57 in Specification \nA960/A960M. \n12. Hydrostatic Tests \n12.1 See Specification A960/A960M. \n13. Nondestructive Examination \n13.1 For WP91 Type 1 and Type 2 and WP92 fittings, one of \nthe following examinations, as found in the Supplementary \nRequirements of Specification A960/A960M, shall be per\u00ad\nformed: S52 Liquid Penetrant Examination, S53 Magnetic \nParticle Examination, S62 Ultrasonic Test, or S72 Nondestruc\u00ad\ntive Electromagnetic (Eddy-Current) Test. \n14. Dimensions \n14.1 Butt-welding fittings and butt-welding short radius \nelbows and returns purchased in accordance with this specifi\u00ad\ncation shall conform to the dimensions and tolerances given in \nthe latest revision of ASME B16.9. Steel socket-welding and \nthreaded fittings purchased in accordance with this specifica\u00ad\ntion shall conform to the sizes, shapes, dimensions, and \ntolerances specified in the latest revision of ASME Bl6.11, \nMSS-SP-79, or MSS-SP-83. Swage(d) Nipples, Bull Plugs, \nand Integrally Reinforced Forged Branch Outlet Fittings pur\u00ad\nchased in accordance with this specification shall conform to \nthe sizes, shapes, dimensions, and tolerances specified in the \nlatest revision of MSS-SP-95 or MSS-SP-97. \n14.2 Fittings of size or shape differing from these standards, \nbut meeting all other requirements of this specification may be \nfurnished in accordance with Supplementary Requirement S58 \nin Specification A960/ A960M. \n15. Surface Finish, Appearance, and Corrosion \nProtection \n15.1 The requirements of Specification A960/A960M apply. \n16. Repair by Welding \n16.1 See Specification A960/A960M. \n16.2 In addition to the requirements for weld repair of \nSpecification A960/ A960M, weld repairs to WP91 Type 1 and \nType 2 fittings shall meet the requirements of 7.3.1. \n16.3 In addition to the requirements for weld repair of \nSpecification A960/ A960M, weld repairs to WP24 fittings \nshall meet the requirements of 9.5. The recommended preheat \nand interpass temperature ranges are 200 to 400 \u00b0F [95 to 205 \n0 C]. Weld repairs to WP24 fittings shall be post weld heat \ntreated at 1350 to 1470 \u00b0F [730 to 800 \u00b0C], except that preheat \nand post weld heat treatment are not required for WP24 fittings \nwhose section thickness does not exceed 0.500 in. [12.7 mm]. \n17. Inspection \n17.1 See Specification A960/A960M. \n17 .2 Other tests, when required by agreement, shall be made \nfrom material of the lots covered in the order. \n18. Rejection and Rehearing \n18.1 Material that fails to conform to the requirements of \nthis specification may be rejected. Rejection should be reported \nto the producer or supplier promptly in writing. In case of \ndissatisfaction with the results of the tests, the producer or \nsupplier may make claim for a rehearing. \n18.2 Fittings that develop defects in shopworking or appli\u00ad\ncation operations may be rejected. Upon rejection, the manu\u00ad\nfacturer shall be notified promptly in writing. \n19. Certification \n19 .1 Test reports are required for all fittings covered by this \nspecification. Each test report shall meet the requirements for \ncertification in A960/ A960M as well as include the following \ninformation specific to this specification: \n19.1.1 Chemical analysis results, Section 9 (Table 1), re\u00ad\nported results shall be to the same number of significant figures \nas the limits specified in Table 1 for that element. \n19.1.2 Tensile property results, Section 10 (Table 2), report \nthe yield strength and tensile strength in ksi [MPa] and \nelongation in percent, \n19.1.3 Hardness results, Section 11, \n19 .1.4 Type heat treatment, if any, Section 8, \n19.1.5 Seamless or welded, \n19.1.6 Starting material, specifically pipe, plate, etc., \n334 \n19.1.7 Statement regarding radiographic or ultrasonic \nexamination, Section 7.3, and \n19.1.8 Any supplementary testing required by the purchase \norder. \n20. Product Marking \n20.1 In addition to marking requirements of A960iA960M, \nthe following marking requirements shall apply: \n20.1.1 Butt-welding fittings shall be marked with the fitting \ndesignation for marking in accordance with Annex Al. \n20.1.2 Butt-welding fittings containing welds that have been \nultrasonically examined instead of radiography shall be marked \nU after heat identity. \n20.1.3 Threaded or socket-welding fittings shall be marked \nwith the pressure class and fitting designation for marking in \naccordance with Annex Al. Plugs and bushings furnished to \nASME B16.ll requirements are not required to be marked. \n20.1.4 When agreed upon between the purchaser and \nmanufacturer, and specified in the order, the markings shall be \npainted or stenciled on the fitting or stamped on a metal or \nplastic tag which shall be securely attached to the fitting. \n20.1.5 WP91 material shall additionally be marked with the \nappropriate Type. \n20.2 Bar Coding-In addition to the requirements in 20.1, \nbar coding is acceptable as a supplemental identification \nmethod. The purchaser may specify in the order a specific bar \ncoding system to be used. The bar coding system, if applied at \nthe discretion of the supplier, should be consistent with one of \nthe published industry standards for bar coding. If used on ",
  "words": [],
  "tableCount": 0,
  "noteCount": 0,
  "tabulaTablesPath": "tables_tabula/page-0386.json",
  "tabulaTablesCsv": "tables_tabula/page-0386.csv",
  "tabulaTableCount": 0,
  "bestTextPath": "best_text/pages/page-0386.txt",
  "bestTextSource": "pass1",
  "bestTextLength": 5432,
  "bestTextAlphaRatio": 0.7349
}

File: sectionII_partA_data_digitized/pages/page-0387.json
{
  "sourcePdf": "2025 OCR SECT II PART A BEGINNING TO SA-450.pdf",
  "sourcePageNumber": 387,
  "globalPageIndex": 387,
  "width": 620.76,
  "height": 859.92,
  "text": "ASME BPVC.II.A-2025 SA-234/SA-234M (ASTM A234/A234M) \n~- small fittings, the bar code may be applied to the box or a \nsubstantially applied tag. \n21. Keywords \n21.1 pipe fittings-steel; piping applications; pressure con\u00ad\ntaining parts; pressure vessel service; temperature service \napplications-elevated \nSUPPLEMENTARY REQUIREMENTS \nThese requirements shall not be considered unless specified in the order, in which event, the \nsupplementary requirements specified shall be made at the place of manufacture, unless otherwise \nagreed upon, at the purchaser's expense. The test specified shall be witnessed by the purchaser's \ninspector before shipment of material, if so specified in the order. \nSt. Alternative Heat Treatment-Grade WP91 Type 1 and \nType 2 \nS 1.1 Grade WP91 Type 1 and Type 2 shall be normalized in \naccordance with 8.3.5 and tempered at a temperature, to be \nspecified by the purchaser, less than 1350 \u00b0F [730 \u00b0C]. It shall \nbe the purchaser's responsibility to subsequently temper the \nentire fitting in the temperature range of 1350 \u00b0F [730 \u00b0C] to \n1470 \u00b0F [800 \u00b0C] as a final heat treatment. All mechanical tests \nshall be made on material heat treated in accordance with 8.3.5. \nThe certification shall reference this supplementary require\u00ad\nment indicating the actual tempering temperature applied. The \nnotation \"S l\" shall be included with the required marking of \nthe fitting. \nS2. Restricted Vanadium Content \nS2.1 The vanadium content of the fittings shall not exceed \nO.o3%. \nS3. Carbon Equivalent \nS3.l For grades WPB and WPC, the maximum carbon \nequivalent (C.E.), based on heat analysis and the following \nformula, shall be 0.50. \nCr+Mo+V Ni+Cu \n5 +-1-5-\nS3.2 A lower maximum carbon equivalent may be agreed \nupon between the purchaser and the supplier. \nS3.3 The C.E. shall be reported on the test report. \nS4. ASME Section III or Section VIII, Division 1 Construc\u00ad\ntion \nS4. l Products welded with filler metal furnished under this \nspecification that are intended for application under the rules of \nSection III or Section VIII, Division 1 of the ASME Boiler and \nPressure Vessel Code shall be manufactured by holders of the \nappropriate ASME Certificate of Authorization and Certifica\u00ad\ntion Mark. The product is subject to all applicable requirements \nof Section III or Section VIII, Division 1, including welding, \nheat treatment, nondestructive examination, authorized inspec\u00ad\ntion at the point of manufacture, and application of the \nCertification Mark. \nS4.2 The applicable ASME Partial Data Report form, \nsigned by an Authorized Nuclear Inspector or Authorized \nInspector, and a material test report shall be furnished for each \nlot of pipe fittings. \nS4.3 The material used to fabricate the pipe fittings shall \nconform to the applicable SA specification in ASME Boiler and \nPressure Vessel Code, Section II. The welded joints shall be \nfull penetration butt welds as obtained by double welding or by \nother means that will obtain the same quality of deposited weld \nmetal on the inside and outside. Welds using metal backing \nstrips that remain in place are prohibited. \nS4.4 Each piece of pipe fitting shall be so marked as to \nidentify each such piece of pipe fitting with the lot and the \nmaterial test report. \n335 \nSS. Minimum Cooling Rate for Grade T91 Type 2 \nS5.1 For Grade WP91 Type 2 material, the heat treatment \nshall ensure that following austenitizing the rate of cooling \nfrom 1650 \u00b0F to 900 \u00b0F [900 \u00b0C to 480 \u00b0C] is no slower than \n9 \u00b0F/min [5 \u00b0C/ min]. ",
  "words": [],
  "tableCount": 0,
  "noteCount": 0,
  "bestTextPath": "best_text/pages/page-0387.txt",
  "bestTextSource": "pass1",
  "bestTextLength": 3511,
  "bestTextAlphaRatio": 0.7551
}
