Repository: Demigodofa/ASMEPurchaseOrderHelper

# ASMEPurchaseOrderHelper

PC UI tool to help purchasing agents generate correct ASME purchase orders. The active desktop flow reads normalized ASME JSONL data, applies policy rules, and generates copy-ready/exportable PO content.

## Source of truth (for agents/bots)
This README is the source of truth for rules, orientation, and guidance. The owner may use loose or exact language; if there is any ambiguity, confirm intent. Example: if they say "ordering requirements," confirm they mean "Ordering Information" (the official section name used in the PDFs).

File: sectionII_partA_data_digitized/pages/page-0404.json
{
  "sourcePdf": "2025 OCR SECT II PART A BEGINNING TO SA-450.pdf",
  "sourcePageNumber": 404,
  "globalPageIndex": 404,
  "width": 622.44,
  "height": 861.36,
  "text": "SA-240/SA-240M ASME BPVC.II.A-2025 \nSUPPLEMENTARY REQUIREMENTS \nA supplementary requirement shall apply only when specified in the purchase order. \nSl. Charpy Impact Testing of Plate \nS 1.1 Charpy impact tests shall be conducted in accordance \nwith Test Methods and Definitions A370. \nSl.2 Number of Tests-One impact test (three specimens) \nshall be made from one plate per heat treatment lot in the final \nheat treated condition. \nSl.3 Orientation of Test Specimens-Unless specified as \ntransverse specimens (long axis of the specimen transverse to \nthe final rolling direction, root of the notch perpendicular to the \nrolling face) on the purchase order, the orientation o~ the \nspecimens shall be longitudinal (long axis of the spec11nen \nparallel to the final rolling direction, root of the_ notch ~erpen\u00ad\ndicular to the rolling face). The manufacturer is permitted to \ntest transverse specimens provided that such tests meet the \nacceptance criteria applicable to longitudinal specimen~. Un\u00ad\nless otherwise specified on the purchase order, the specimens \nshall be taken so as to include the mid-thickness of the product. \nS 1 .4 Test Temperature-The purchaser shall specify the \ntest temperature. The manufacturer is permitted to test speci\u00ad\nmens at a temperature lower than that specified by the \npurchaser, provided that such tests shall meet the acceptance \ncriteria applicable to specimens tested at the specified tempera\u00ad\nture (see the note below). \nNorn S 1.1-Test Methods A923, Method B, applicable to some duplex \n(austenitic-fen-itic) stainless steels as listed in Test ~ethods A923, uses a \nCharpy impact test for the purpose of detern:immg the absence of \ndetrimental intermetallic phases. Method B specifies a test temperature \nand acceptance criterion, expressed as impact energy, for each type of \nsteel covered. It may be economical for the Charpy impact tests performed \non duplex stainless steels covered in both Specification A240 and _Test \nMethods A923 to be performed at the lower of the temperatures specified \nby this supplementary requirement and Test Methods A923 Method B, \nwith measurement of both lateral expansion and impact energy. \n352 \nS 1.5 Acceptance Limit-Unless otherwise specified on the \npurchase order, each of the three specimens tested shall sh~w \na lateral expansion opposite the notch of not less than 0.015 m. \n[0.38 mm]. \nSl.6 Records-The recorded results shall include the \nspecimen orientation, specimen size, test temperature, ~b\u00ad\nsorbed energy values (if required), and lateral expans10n \nopposite the notch. \nS2. Materials for High-Temperature Service \nS2.l Unless an H grade has been ordered, this supplemen\u00ad\ntary requirement shall be specified for ASME Code applica\u00ad\ntions for service above 1000\u00b0F [540\u00b0C]. \nS2.2 The user is permitted to use an austenitic stainless \nsteel as the corresponding H grade when the material meets all \nrequirements of the H grade including chemistry, annealing \ntemperature, and grain size (see Section 6). . . \nS2.3 The user is permitted to use an L grade austemtic \nstainless steel for service above 1000\u00b0F [540\u00b0C], subject to the \napplicable allowable stress table of the ASME Code, when the \nmaterial meets all requirements of this specification and the \ngrain size is ASTM No. 7 or coarser as determined in \naccordance with Test Methods E112. The grain size shall be \nreported on a Certified Test Report. \nS3. One Percent Offset Yield Strength \nS3 .1 If reporting of 1 % offset yield strength is specified on \nthe purchase order; the material shall meet the strength \nrequirements shown in Table S3.1. . \nS3.2 The mechanical properties, including 1 % offset yield \nstrength and all other required properties shall be reported on \na Material Test Report. ",
  "words": [],
  "tableCount": 0,
  "noteCount": 0,
  "tabulaTablesPath": "tables_tabula/page-0404.json",
  "tabulaTablesCsv": "tables_tabula/page-0404.csv",
  "tabulaTableCount": 0,
  "bestTextPath": "best_text/pages/page-0404.txt",
  "bestTextSource": "pass1",
  "bestTextLength": 3745,
  "bestTextAlphaRatio": 0.7746
}

File: sectionII_partA_data_digitized/pages/page-0408.json
{
  "sourcePdf": "2025 OCR SECT II PART A BEGINNING TO SA-450.pdf",
  "sourcePageNumber": 408,
  "globalPageIndex": 408,
  "width": 625.68,
  "height": 863.76,
  "text": "SA-249 /SA-249M ASME BPVC.II.A-2025 \nSpecification for \nWelded Austenitic Steel Boiler, Superheater, Heat\u00ad\nExchanger, and Condenser Tubes \n1. Scope \n1.1 This specification covers nominal-wall-thickness \nwelded tubes and heavily cold worked welded tubes made from \nthe austenitic steels listed in Table 1, with various grades \nintended for such use as boiler, superheater, heat exchanger, or \ncondenser tubes. \n1.2 Grades TP304H, TP309H, TP309HCb, TP310H, \nTP310HCb, TP316H, TP321H, TP347H, and TP348H are \nmodifications of Grades TP304, TP309S, TP309Cb, TP310S, \nTP310Cb, TP316, TP321, TP347, and TP348, and are intended \nfor high-temperature service such as for superheaters and \nreheaters. \n1.3 The tubing sizes and thicknesses usually furnished to \nthis specification are 1/s in. [3.2 mm] in inside diameter to 12 in. \n[304.8 mm] in outside diameter and 0.015 to 0.320 in. [0.4 to \n8.1 mm], inclusive, in wall thickness. Tubing having other \ndimensions may be furnished, provided such tubes comply \nwith all other requirements of this specification. \n1.4 Mechanical property requirements do not apply to \ntubing smaller than 1/s in. [3.2 mm] in inside diameter or 0.015 \nin. [0.4 mm] in thickness. \n1.5 Optional supplementary requirements are provided and, \nwhen one or more of these are desired, each shall be so stated \nin the order. \n1.6 The values stated in either inch-pound units or SI units \nare to be regarded separately as standard. Within the text, the \nSI units are shown in brackets. The values stated in each \nsystem may not be exact equivalents; therefore, each system \nshall be used independently of the other. Combining values \nfrom the two systems may result in non-conformance with the \nstandard. The inch-pound units shall apply unless the \"M\" \ndesignation of this specification is specified in the order. \n1.7 The following safety hazards caveat pertains only to the \ntest method described in the Supplementary Requirements of \nthis specification. This standard does not purport to address all \nof the safety concerns, if any, associated with its use. It is the \nresponsibility of the user of this standard to establish appro\u00ad\npriate safety, health, and environmental practices and deter\u00ad\nmine the applicability of regulatory limitations prior to use. A \nspecific warning statement is given in Supplementary Require\u00ad\nment S7, Note S7.1. \n1.8 This international standard was developed in accor\u00ad\ndance with internationally recognized principles on standard\u00ad\nization established in the Decision on Principles for the \nDevelopment of International Standards, Guides and Recom\u00ad\nmendations issued by the World Trade Organization Technical \nBarriers to Trade (TBT) Committee. \n356 \n2. Referenced Documents \n2.1 ASTM Standards: \nA262 Practices for Detecting Susceptibility to Intergranular \nAttack in Austenitic Stainless Steels \nA480/ A480M Specification for General Requirements for \nFlat-Rolled Stainless and Heat-Resisting Steel Plate, \nSheet, and Strip \nAl016/Al016M Specification for General Requirements for \nFerritic Alloy Steel, Austenitic Alloy Steel, and Stainless \nSteel Tubes \nE112 Test Methods for Determining Average Grain Size \nE213 Practice for Ultrasonic Testing of Metal Pipe and \nTubing \nE273 Practice for Ultrasonic Testing of the Weld Zone of \nWelded Pipe and Tubing \nE527 Practice for Numbering Metals and Alloys in the \nUnified Numbering System (UNS) ",
  "words": [],
  "tableCount": 0,
  "noteCount": 0,
  "tabulaTablesPath": "tables_tabula/page-0408.json",
  "tabulaTablesCsv": "tables_tabula/page-0408.csv",
  "tabulaTableCount": 1,
  "bestTextPath": "best_text/pages/page-0408.txt",
  "bestTextSource": "pass1",
  "bestTextLength": 3390,
  "bestTextAlphaRatio": 0.754
}

File: sectionII_partA_data_digitized/pages/page-0412.json
{
  "sourcePdf": "2025 OCR SECT II PART A BEGINNING TO SA-450.pdf",
  "sourcePageNumber": 412,
  "globalPageIndex": 412,
  "width": 620.76,
  "height": 859.92,
  "text": "SA-249/SA-249M ASME BPVC.II.A-2025 \n2.2 ASME Boiler and Pressure Vessel Code: \nSection VIII \n2.3 Other Standard: \nSAE J1086 Practice for Numbering Metals and Alloys \n(UNS) \n3. Ordering Information \n3.1 It is the responsibility of the purchaser to specify all \nrequirements that are necessary for material ordered under this \nspecification. Such requirements may include, but are not \nlimited to, the following: \n3.1.1 Quantity (feet, metres, or number of lengths), \n3.1.2 Name of material welded tubes (WLD) or heavily cold \nworked tubes (HCW), \n3.1.3 Grade (Table 1), \n3.1.4 Size (outside diameter and nominal wall thickness), \n3.1.5 Length (specific or random), \n3.1.6 Optional requirements (13.6), \n3.1.7 Test report required (see Certification Section of \nSpecification A1016/A1016M), \n3.1.8 Specification designation, and \n3.1.9 Special requirements and any supplementary require\u00ad\nments selected. \n3.1.9.1 If Supplementary Requirement S7 is specified, in\u00ad\nclude weld decay ratio per S 11.1.1. \n4. General Requirements \n4.1 Material furnished under this specification shall con\u00ad\nform to the applicable requirements of the current edition of \nSpecification A1016/Al016M, unless otherwise provided \nherein. \n5. Manufacture \n5.1 The welded (WLD) tubes shall be made from flat-rolled \nsteel by an automatic welding process with no addition of filler \nmetal. \n5.1.l Subsequent to welding and prior to final heat \ntreatment, the tubes shall be cold worked either in both weld \nand base metal or in weld metal only. The method of cold \nworking may be specified by the purchaser. When cold drawn, \nthe purchaser may specify the minimum amount of reduction in \ncross-sectional area or wall thickness, or both. \n5.1.2 Heavily cold worked (HCW) tubes shall be made by \napplying cold working of not less than 35 % reduction in both \nwall and weld to a welded tube prior to the final anneal. No \nfiller metal shall be used in the making of the weld. Prior to \ncold working, the weld shall be 100 % radiographically in\u00ad\nspected in accordance with the requirements of ASME Boiler \nand Pressure Vessel Code, Section VIII, Division 1, latest \nrevision, Paragraph UW 51. \n6. Heat Treatment \n6.1 All material shall be furnished in the heat-treated \ncondition in accordance with the requirements of Table 2. \n6.2 A solution annealing temperature above 1950 \u00b0F [1065 \n0 C] may impair the resistance to intergranular corrosion after \nsubsequent exposure to sensitizing conditions in TP309HCb, \nTP310HCb, TP321, TP321H, TP347, TP347H, TP348, and \nTP348H. When specified by the purchaser, a lower temperature \nstabilization or re-solution anneal shall be used subsequent to \nthe initial high temperature solution anneal (see Supplementary \nRequirement S4). \n6.3 N08020 shall be supplied in the stabilization treatment \ncondition. \n7. Chemical Composition \n7 .1 The heat analysis shall conform to the requirements as \nto chemical composition given in Table 1. \n8. Product Analysis \n8.1 An analysis of either one length of flat-rolled stock or \none tube shall be made for each heat. The chemical composi\u00ad\ntion thus determined shall conform to the requirements given in \nSection 7. \n8.2 A product analysis tolerance of Table Al.I in Specifi\u00ad\ncation A480/ A480M shall apply. The product analysis toler\u00ad\nance is not applicable to the carbon content for material with a \nspecified maximum carbon of 0.04 % or less. \n8.3 If the original test for product analysis fails, retests of \ntwo additional lengths of flat-rolled stock or tubes shall be \nmade. Both retests for the elements in question shall meet the \nrequirements of the specification; otherwise all remaining \nmaterial in the heat or lot (See 13.9.1) shall be rejected or, at \nthe option of the producer, each length of flat-rolled stock or \ntube may be individually tested for acceptance. Lengths of \nflat-rolled stock or tubes that do not meet the requirements of \nthe specification shall be rejected. \n360 \n9. Tensile Requirements \n9 .1 The material shall conform to the tensile properties \nprescribed in Table 3. \n10. Hardness Requirements \n10.1 The tubes shall have a Rockwell hardness number not \nexceeding the values specified in Table 3. \n10.2 For tubing less than 0.354 in. [9.00 mm] in inside \ndiameter and for tubing less than 0.065 in. [1.65 mm] in wall \nthickness, it is permissible to use the Vickers hardness test in \nlieu of the Rockwell test. Tubes shall have a Vickers hardness \nnumber not exceeding the values specified in Table 3. \n11. Reverse-Bend Test Requirement \n11.1 A section 4 in. [100 mm] minimum in length shall be \nsplit longitudinally 90\u00b0 on each side of the weld. The sample \nshall then be opened and bent around a mandrel with a \nmaximum thickness of four times the wall thickness, with the \nmandrel parallel to the weld and against the original outside \nsurface of the tube. The weld shall be at the point of maximum \nbend. There shall be no evidence of cracks, or of overlaps \nresulting from the reduction in thickness of the weld areas by \ncold working. When the geometry or size of the tubing make it ",
  "words": [],
  "tableCount": 0,
  "noteCount": 0,
  "tabulaTablesPath": "tables_tabula/page-0412.json",
  "tabulaTablesCsv": "tables_tabula/page-0412.csv",
  "tabulaTableCount": 0,
  "bestTextPath": "best_text/pages/page-0412.txt",
  "bestTextSource": "pass1",
  "bestTextLength": 5070,
  "bestTextAlphaRatio": 0.7422
}

File: sectionII_partA_data_digitized/pages/page-0413.json
{
  "sourcePdf": "2025 OCR SECT II PART A BEGINNING TO SA-450.pdf",
  "sourcePageNumber": 413,
  "globalPageIndex": 413,
  "width": 624.0,
  "height": 862.56,
  "text": ". '---' \nASME BPVC.II.A-2025 SA-249 /SA-249M \nTABLE 2 Heat Treatment Requirements \nGrade UNS Number Solutioning Temperature, min or range Quenching Method \nAll grades not \nindividually listed \nbelow \n1900 \u00b0F [1040 \u00b0C] A \nS30601 \nS30815 \nS30941 \nS31009 \nS31041 \nS31254 \nS31266 \nS31277 \nS31609 \nS31727 \n2010 to 2140 \u00b0F [1100 to 1170 \u00b0C] \n1920 \u00b0F [1050 \u00b0CJ \nB \nB \nB \nB \nB \nB \nB \nB \nB \nB \nB \nB \nB \nB \nB \nB \nB \nB \nB \nB \nB \nB \nB \nD \nB \nB \nB \nB \nB \nB \nB \nB \nTP309HCb \nTP310H \nTP310HCb \nTP316H \n1900 \u00b0F [1040 \u00b0CJc \n1900 \u00b0F [1040 \u00b0C] \n1900 \u00b0F [1040 \u00b0CJC \n2100 \u00b0F [1150 \u00b0C] \n2100 \u00b0F [1150 \u00b0C] \n2050 \u00b0F [1120 \u00b0C] \n1900 \u00b0F [1040 \u00b0C] \n1975 \u00b0F [1080 \u00b0C}-\n2155 \u00b0F [1180 \u00b0C] \n1975 \u00b0F [1080 \u00b0C]-\n2155 \u00b0F [1180 \u00b0C] \nTP321 \nTP321H \nS32053 \nS32100 \nS32109 \nS32654 \nS33228 \nS34565 \n1900 \u00b0F [1040 'CJC \n2000 'F [1100 'CJC \n2100 'F [1150 'CJ \n2050 'F [1120 'CJ \n2050 'F [1120 'C]-\n2140 'F [1170 'CJ \nTP347 \nTP347H \nTP34B \nTP348H \nS34700 \nS34709 \nS34800 \nS34809 \nS35045 \nS38815 \nNOB020 \nN08367 \nN08800 \nN08810 \nN08811 \nN08904 \nN08926 \n1900 \u00b0F [1040 'Cle \n2000 'F [1100 'CJC \n1900 \u00b0F [1040 'CJC \n2000 'F [1100 'CJC \n2000 'F [1100 'CJ \n1950 'F [1065 'CJ \nAlloy 20 \nBOO \n800H \n1700-1850 'F [925-1010 'CJ stabilization treatment \n2025 'F [1110 'C] \n1900 'F [1040 'CJ \n2050 'F [1120 'CJ \n2100 'F [1150 \u00b0C] \n2000 'F [1100 \u00b0C] \n2010 'F [1105 \u00b0C] \nA Quenched in water or rapidly cooled by other methods, at a rate sufficient to prevent reprecipitation of chromium carbides, as demonstrated by the capability of passing \nPractices A262, Practice E. The manufacturer is not required to run the test unless it is specified on the purchase order (See Supplementary Requirement S6). Note that \nPractices A262 requires the test to be performed on sensitized specimens in the low carbon and stabilized types and on specimens representative of the as-shipped \ncondition of the other types. In the case of low-carbon types containing 3 % or more molybdenum, the applicability of the sensitizing treatment prior to testing shall be a \nmatter for negotiation between the seller and purchaser. \u2022 \n8 Quenched in water or rapidly cooled by other methods. \nc A solution treating temperature above 1950 \u00b0F [1065 \u00b0C] may impair resistance to intergranular corrosion after subsequent exposure to sensitizing conditions in the \nindicated grades. When specified by the purchaser, a lower temperature stabilization or re-solution anneal shall be used subsequent to the higher-temperature solution \nanneal prescribed in this table (See Supplementary Requirement S4). \n0 cooled in still air, or faster. \ndifficult to test the sample as a single piece, the sample may be \nsectioned into smaller pieces provided a minimum of 4 in. of \nweld is subjected to reverse bending. \nNOTE 1-The reverse bend test is not applicable when the specified wall \nis 10 % or more of the specified outside diameter, or the wall thickness is \n0.134 in. [3.4 mm) or greater, or the outside diameter size is less than \n0.375 in. [9.5 mm). Under these conditions the reverse flattening test of \nSpecification Al016/Al016M shall apply. \n12. Grain Size Requirement \n12.1 The grain size of Grades TP309H, TP309HCb, \nTP310H and TP310HCb, as determined in accordance with \nTest Methods E112, shall be No. 6 or coarser. \n12.2 The grain size of Grades TP304H, TP316H, TP321H, \nTP347H and TP348H, as determined in accordance with Test \nMethods El12, shall be No. 7 or coarser. \n12.3 The grain size of Grade UNS S32615, as determined in \naccordance with Test Methods E112, shall be No. 3 or finer. \n12.4 The grain size of N08810 and N08811, as determined \nin accordance with Test Methods El12, shall be 5 or coarser. \n13. Mechanical Tests and Grain Size Determinations \nRequired \n13.1 Tension Test-One tension test shall be made on a \nspecimen for lots of not more than 50 tubes. Tension tests shall \nbe made on specimens from two tubes for lots of more than 50 \ntubes (See 13.9.2). \n13 .2 Flattening Test-One flattening test shall be made on \nspecimens from each end of one finished tube, not the one used \nfor the flange test, from each lot (See 13.9.1). \n13.3 Flange Test-One flange test shall be made on speci\u00ad\nmens from each end of one finished tube, not the one used for \nthe flattening test, from each lot (See 13.9.1). \n361 \n13.4 Reverse-Bend Test-One reverse-bend test shall be \nmade on a specimen from each 1500 ft [450 m] of finished \ntubing. \n13.5 Hardness Test-Brinell or Rockwell hardness tests \nshall be made on specimens from two tubes from each lot (See \n13.9.2) . ",
  "words": [],
  "tableCount": 0,
  "noteCount": 1,
  "tabulaTablesPath": "tables_tabula/page-0413.json",
  "tabulaTablesCsv": "tables_tabula/page-0413.csv",
  "tabulaTableCount": 1,
  "bestTextPath": "best_text/pages/page-0413.txt",
  "bestTextSource": "pass1",
  "bestTextLength": 4493,
  "bestTextAlphaRatio": 0.6005
}

File: sectionII_partA_data_digitized/pages/page-0415.json
{
  "sourcePdf": "2025 OCR SECT II PART A BEGINNING TO SA-450.pdf",
  "sourcePageNumber": 415,
  "globalPageIndex": 415,
  "width": 624.0,
  "height": 862.56,
  "text": "ASME BPVC.II.A-2025 SA-249 /SA-249M \n13.7 Grain Size-Grain size determinations on grades \nTP309H, TP309HCb, TP310H and TP310HCb shall be made \non the same number of tubes as prescribed for the flattening \ntest. \n13.8 Heavily cold worked tubes (HCW) shall be capable of \npassing the -weld decay test listed in Supplementary S7 with a \nweld metal to base metal loss ratio of 0.90 to 1.10. The test is \nnot required unless S7 is specified in the purchase order. \n13.9 Lot Definitions: \n13.9.1 For flattening and flange requirements, the term lot \napplies to all tubes prior to cutting of the same nominal size \nand wall thickness which are produced from the same heat of \nsteel. When final heat treatment is in a batch-type furnace, a lot \nshall include only those tubes of the same size and from the \nsame heat which are heat treated in the same furnace charge. \nWhen the final heat treatment is in a continuous furnace, the \nnumber of tubes of the same size and from the same heat in a \nlot shall be determined from the size of the tubes as prescribed \nin Table 4. \n13.9.2 For tension and hardness test requirements, the term \nlot applies to all tubes prior to cutting, of the same nominal \ndiameter and wall thickness which are produced from the same \nheat of steel. When final heat treatment is in a batch-type \nfurnace, a lot shall include only those tubes of the same size \nand the same heat which are heat treated in the same furnace \ncharge. When the final heat treatment is in a continuous \nfurnace, a lot shall include all tubes of the same size and heat, \nannealed in the same furnace at the same temperature, time at \nheat, and furnace speed. \n14. Permissible Variations in Dimensions \n14.1 Dimensional tolerances other than wall thickness tol\u00ad\nerances shall be in accordance with Specification A1016/ \nTABLE 4 Number of Tubes in a Lot Heat Treated by the \nContinuous Process \nSize of Tube \n2 in. [50.8 mm] and over in outside \ndiameter and 0.200 in. [5.1 mm] and over \nin wall thickness \nLess than 2 in. [50.8 mm] but over 1 in. \n[25.4 mm] in outside diameter or over 1 in. \n[25.4 mm] in outside diameter and under \n0.200 In. [5.1 mm] in wall thickness \n1 In. [25.4 mm] or less in outside diameter \nSize of Lot \nnot more than 50 tubes \nnot more than 75 tubes \nnot more than 125 \ntubes \nA1016M. Wall thickness tolerances shall be \u00b110 % ofnominal \nwall for all tubing sizes. \n14.2 The wall thickness of the weld shall not exceed the \nwall thickness measured 90\u00b0 from the weld by more than 6 % \nof the specified wall thickness or 0.004 in. [0.1 mm], which\u00ad\never is greater. \n14.2.1 Requirements of 14.2 are not applicable when any of \nthe following apply: \n14.2.1.1 When the specified wall thickness exceeds 12 % of \nthe specified outside diameter; \n14.2.1.2 When the specified wall thickness exceeds 0.165 \nin. [4.2 mm]; \n14.2.1.3 When the specified OD exceeds 3 in. [76.2 mm]; or \n14.2.1.4 When the specified minimum yield strength given \nin Table 3 for the specified grade is 35 ksi [240 MPa] or greater. \n15. Workmanship, Finish, and Appearance \n15.1 Finished tubes shall have smooth ends free of burrs and \nshall not deviate from straightness by more than 0.030 in. [0.8 \nmm] in 3 ft [900 mm] of length. \n16. Surface Condition \n16.1 The tubes, after final heat treatment, shall be chemi\u00ad\ncally descaled or pickled free of scale. When bright annealing \nis used, pickling or chemical descaling is not necessary. \n17. Forming Operations \n17 .1 Tubes when inserted in the boiler shall stand expanding \nand beading without showing cracks or flaws. All tubes, when \nproperly manipulated, shall be able to stand expanding and \nbeading without showing cracks and flaws, and also shall stand \nall forging, welding, and bending operations necessary for \napplication without developing defects. \n18. Product Marking \n18.1 In addition to the marking prescribed in Specification \nAl016/Al016M, the marking for Grades TP304H, TP309H, \nTP309HCb, TP310H, TP310HCb, TP316H, TP321H, TP347H, \nTP348H, N08810, and N08811 shall also include the heat \nnumber and the heat-treatment lot identification. \n19. Keywords \n363 \n19.1 austenitic stainless steel; boiler tubes; condenser tube; \nheat exchanger tube; high temperature applications; N08800; \nN08810; N08811; steel tube; superheater tubes; temperature \nservice applications, high; welded steel tube and heavily cold \nworked (HCW) tubes ",
  "words": [],
  "tableCount": 0,
  "noteCount": 0,
  "tabulaTablesPath": "tables_tabula/page-0415.json",
  "tabulaTablesCsv": "tables_tabula/page-0415.csv",
  "tabulaTableCount": 0,
  "bestTextPath": "best_text\\pages\\page-0415.txt",
  "bestTextSource": "full_ocr_highdpi",
  "bestTextLength": 4244,
  "bestTextAlphaRatio": 0.726,
  "camelotTablesPath": "camelot_tables/page-0415.json",
  "camelotTablesCsv": "camelot_tables/page-0415.csv",
  "camelotTableCount": 1,
  "gapOcrHighDpiPath": "gap_ocr_highdpi/page-0415.txt",
  "gapOcrHighDpiLength": 4256
}

File: sectionII_partA_data_digitized/pages/page-0417.json
{
  "sourcePdf": "2025 OCR SECT II PART A BEGINNING TO SA-450.pdf",
  "sourcePageNumber": 417,
  "globalPageIndex": 417,
  "width": 638.88,
  "height": 874.32,
  "text": "ASME BPVC.II.A-2025 SA-249 /SA-249M \nthickness (usually 2 h or less). If more than 60 % of the \nbase-metal thickness remains, the sample may be removed \nafter 24 h. \nS7 .8 At the end of the test period, remove the samples from \nthe solution, rinse with distilled water, and dry. \nS7.9 After exposure to the test solution, repeat the tube\u00ad\nthickness measurement as in S7.6. If the thinning is not \nuniform across the width of the weld, then two sets of \nweld-metal measurement are required. One set of measure\u00ad\nments is to be taken along the centerline of the weld. The \nsecond set of measurements is to be taken in the thinnest area \nof the weld. \nS7 .10 Calculate the corrosion ratio, R, for both sections of \nthe weld as follows in Eq 1: \nwhere: \nR= WO -w \nB 0 -B \nW 0 = average weld-metal thickness before the test, \nW = average weld-metal thickness after the test, \nB 0 = average base-metal thickness before the test, and \nB = average base-metal thickness after the test. \nS7.11 Acceptance Criteria: \n(1) \nS7 .11.1 The ratio of the thinnest section of the weld and \nadjacent heat affected zone versus the base metal shall be \ndetermined. The following ratios or alternatives are commonly \nspecified: \nS7.ll.l.1 A corrosion ratio of 1.25 or less. If not specified \nby the purchase order, this is the default criteria. \nS7.ll.l.2 A corrosion ratio of 1.00 or less. \nS7.11.1.3 Alternative ratios may be agreed between the \npurchaser and supplier. \nS8. Special Applications \nS8.1 For special applications, such as hydraulic expansion \nof tubes into tube sheets, dimensions of the weld shape and \nthickness shall be per agreement between the purchaser and \nsupplier. Tubes ordered to this requirement shall bear the \nadditional marking of NB. \nS9. Additional Testing of Welded Tubing for ASME Re\u00ad\nquirements \nS9.l. When this supplement is specified in the purchase \norder, in certain ASME applications it is permissible to use \n100 % joint efficiency for longitudinal weld, provided the \nfollowing additional requirements are met: \nS9.l.1 Each tube shall be subjected to an ultrasonic inspec\u00ad\ntion employing Practices E273 or E213 with the rejection \ncriteria referenced in Specification A1016/Al016M. \nS9.l.2 If Practice E273 is employed, a 100 % volumetric \ninspection of the entire length of each tube shall also be \nperformed using one of the nondestructive electric tests per\u00ad\nmitted by Specification A1016/A1016M. \nS9.l.3 The test methods described in the supplement may \nnot be capable of inspecting the end portions of tubes. This \ncondition is referred to as end effect. This portion, as deter\u00ad\nmined by the manufacturer, shall be removed and discarded. \nS9.l.4 In addition to the marking prescribed in Specification \nA1016/Al016M, \"S9\" shall be added after the grade designa\u00ad\ntion. \nND'rE S9.1-When specified, the special testing in this supplement is \nintended for special ASME applications. It is not mandatory for all ASME \napplications. \n365 ",
  "words": [],
  "tableCount": 0,
  "noteCount": 0,
  "bestTextPath": "best_text/pages/page-0417.txt",
  "bestTextSource": "pass1",
  "bestTextLength": 2955,
  "bestTextAlphaRatio": 0.7428
}

File: sectionII_partA_data_digitized/pages/page-0429.json
{
  "sourcePdf": "2025 OCR SECT II PART A BEGINNING TO SA-450.pdf",
  "sourcePageNumber": 429,
  "globalPageIndex": 429,
  "width": 635.52,
  "height": 871.68,
  "text": ". '---\" \nASME BPVC.II.A-2025 SA-263 \nedges parallel. In reducing the thickness of the specimen, both \nthe alloy cladding and the base steel shall be machined so as to \nmaintain the same ratio of clad metal to base steel as is \nmaintained in the plate, except that the thickness of the clad \nmetal need not be reduced below Vs in. (3.1 mm). The sides of \nthe bend test specimen used for bond strength determination \nmay have the corners rounded to a radius not over V16 in. (1.6 \nmm) for plates, 2 in. (50 mm) and under in thickness, and not \nover Vs in. (3.1 mm) for plates over 2 in. (50 mm) in thickness. \n10. Product Analysis \n10.1 Product analysis may be required for the cladding alloy \non the finished product. Chemical analysis may be accom\u00ad\nplished by wet chemical or instrumental procedures. If wet \nchemical procedures are used, millings may be taken only \nwhen the composite plate thickness is sufficient to permit \nobtaining millings without danger of contamination from the \nadjacent layer. If spectrometric procedures are used, the sample \nshall be exposed on the center line of the cladding when there \nis sufficient cladding thickness available so that there is no \ncontamination from the adjacent base metal. \n10.2 If product analysis is specified by the purchaser for the \ncladding alloy, it shall be made from drillings or millings taken \nfrom the final piece or a broken test specimen. For wet \nchemical analysis, in order to avoid contamination by the base \nplate metal, millings of cladding samples shall be taken from \nthe test coupon by removal and discard of all the base metal \nplate material, plus 40 % of the cladding thickness from the \nbonded side, not to exceed V16 in. (1.6 mm). The material shall \nbe chemically cleaned and sufficient millings shall be taken to \nrepresent the full cross-section of the remainder. If there is \ninsufficient cladding thickness available to spectrographically \nexpose on the center line of the cladding without \ncontamination, 50 % of the cladding shall be removed and the \nsample exposed on this surface. \n10.3 Methods and practices relating to chemical analysis \nrequired by this specification shall be in accordance with the \nTest Methods, Practices, and Terminology of A751. \n10.4 Results of the product analysis shall conform to the \nrequirements of Section 7 of Specification A480/A480M. \n10.5 Results of the product analysis for the backing steel \nwhen required shall conform to the requirements of Section 7 \nof Specification A20/A20M. \n11. Permissible Variations \n11.1 Permissible variations except for thickness shall be in \naccordance with Specification A20/ A20M. \n11.2 Minimum thickness of the alloy cladding metal and of \nthe backing steel, or of the total composite plate shall be as \nrequired by purchase order documents when ordered to mini\u00ad\nmum thicknesses. \n11.3 Permissible variation in thickness when ordered to \nnominal thicknesses shall be 0.01 in. (0.3 mm) under each for \nbacking steel or total composite, and 0.03 in. (0.8 mm) under \nfor the alloy cladding . \n11.4 Permissible variations for excess thickness of the total \ncomposite shall be the greater of 0.125 in. (3 mm) or 10 % of \nthe total composite thickness ordered and may occur in either \nbacking steel, cladding, or both, provided the minimum for \neach is met. \n11.5 More restrictive or less restrictive permissible varia\u00ad\ntions may be agreed upon by the purchaser and the manufac\u00ad\nturer. \n12. Workmanship, Finish, and Appearance \n12.1 The material shall be free of injurious defects, shall \nhave a workmanlike appearance, and shall conform to the \ndesignated finish. \n12.2 Plate alloy surfaces shall be blasted (descaled by \nmeans such as sand or stainless grit, shot or wire, or \nequivalent), pickled, blast-cleaned and pickled, or 100 % \nconditioned. \n13. Bond Quality \n13.1 The cladding metal shall be integrally and continu\u00ad\nously bonded to the base metal. \n13.2 Inspection: \n13.2.1 Clad plates less than 3/s in. (10 mm) total minimum \ncomposite thickness shall be visually inspected for bond \nintegrity prior to shipment. \n13.2.2 Clad plates 3/s in. (10 mm) and thicker total minimum \ncomposite thickness, and when specified by the purchaser, clad \nplates less than 3/s in. (10 mm) total minimum composite \nthickness, shall be ultrasonically inspected for bond integrity \nprior to shipment in accordance with the Procedures and \nMethods of Specification A578/A578M. \n13.2.3 Areas of non-bond detected visually shall be ex\u00ad\nplored ultrasonically to determine the extent of the condition in \naccordance with 13.2.2. For purposes of defining non-bond, the \ncladding shall be interpreted to be unbonded when there is \ncomplete loss of back reflection accompanied by an echo \nindication from the plane of the interface of the clad and \nbacking steel. Areas within 1 in. (25 mm) of a cut edge on the \nplate that contain indications exceeding 50 % of the back \nreflection at the bond interface shall be considered to be \nunbonded. \n13.2.4 Extent of ultrasonic examination shall be at the \ndiscretion of the manufacturer and sufficient enough to provide \nthe quality level required by the purchaser. Plates may be \nordered with 100 % coverage (Supplementary Requirements \nS12). \n13.3 Quality Levels: \n377 \n13.3.1 Class I-No single unbonded area exceeding 1 in. \n(25 mm) in its longest dimension with total unbonded area not \nto exceed 1 % of the total cladded surface area. \n13.3.2 Class 3-No single unbonded area exceeding 3 in. \n(75 mm) in its longest dimension with total unbonded area not \nto exceed 3 % of the total cladded surface area. \n13.3.3 \u2022 Class 5-No single unbonded area exceeding 9 in.2 \n(58 cm 2 ) with total unbonded area not to exceed 5 % of the \ntotal cladded surface area. ",
  "words": [],
  "tableCount": 0,
  "noteCount": 0,
  "bestTextPath": "best_text/pages/page-0429.txt",
  "bestTextSource": "pass1",
  "bestTextLength": 5742,
  "bestTextAlphaRatio": 0.7503
}

File: sectionII_partA_data_digitized/pages/page-0433.json
{
  "sourcePdf": "2025 OCR SECT II PART A BEGINNING TO SA-450.pdf",
  "sourcePageNumber": 433,
  "globalPageIndex": 433,
  "width": 597.72,
  "height": 842.88,
  "text": "ASME BPVC.II.A-2025 SA-264 \n4.1. 7 Mechanical properties, including shear test if required. \n4.1.8 Finish (see Section 12). \n4.1.9 Restrictions, if required, on repair by welding (see \nSection 14). \n4.1.10 Additions to the specification or special requirements \nsuch as any applicable construction code rules. \n4.1.11 Corrosion testing if applicable. \n4.1.12 Notification when the cladding alloy is to be used for \ninclusion in the design strength calculations for an applicable \nconstruction code. \nNoTE I-Construction codes may dictate certain fabrication require\u00ad\nments when the cladding is used in the design calculations that may be \ndifferent than if the cladding is used for corrosion resistance only. This \nmay be particularly important when the alloy cladding involves the use of \nwelded components in the explosion bonded clad manufactming process. \nIt is incumbent on the purchaser to make the clad manufacturer aware of \nany such restrictions or applications at time of order. \n4.2 In addition to the basic requirements of this specification \nand the backing steel specification, certain supplementary \nrequirements are available when additional control, testing, or \nexamination is required to meet end use requirements. The \npurchaser is referred to the listed supplementary requirements \nin this specification and to the detailed requirements in \nSpecification A20/ A20M. \n4.3 If the requirements of this specification are in conflict \nwith the requirements of Specification A20/A20M, the require\u00ad\nments of this specification shall prevail. \n4.4 Special tests. \n5. Materials and Manufacture \n5.1 Process: \n5.1.1 The steel shall be made by the open-hearth, electric\u00ad\nfumace, or basic-oxygen processes, or by secondary processes \nwhereby steel made from these primary processes is remelted \nusing, but not limited to electroslag remelting or vacuum-arc \nremelting processes. \n5.1.2 The alloy-cladding metal inay be metallurgically \nbonded to the base metal by any method that will produce a \nclad steel that will conform to the requirements of this \nspecification. \n5.1.3 For explosively bonded products, the alloy cladding \nmetal may be comprised of two or more separate alloy plates \nor sheets completely welded together to form a single fabri\u00ad\ncated component. \n5.2 Heat Treatment: \n5.2.1 Unless otherwise specified or agreed upon between \nthe purchaser and the manufacturer, all austenitic stainless steel \nclad plates shall be given a heat treatment consisting of heating \nto the proper temperature for the solution of the chromium \ncarbides in the cladding followed by individual air cooling. For \nbase metals of air-hardening low-alloy steels the above heat \ntreatment shall be followed by a tempering treatment. In the \ncase of clad plate manufactured without hot rolling, the base \nmetal and alloy cladding components may be heat treated \nseparately as appropriate prior to bonding. \n5.2.2 Duplex stainless steel clad plates shall be provided in \na heat treated condition as agreed upon between the purchaser \nand the manufacturer. \n5.2.3 When plates are to be cold formed, or when otherwise \nrequired by the base metal specification, the purchaser may \nspecify that such plates, following solution annealing, be heat \ntreated for grain refinement of the base metal by normalizing \nand either air cooled or water quenched as appropriate. \n6. Chemical Composition \n6.1 The composite plate may conform to any desired com\u00ad\nbination of alloy-cladding metal and base metal as described in \n6.2 and 6.3 and as agreed upon between the purchaser and the \nmanufacturer. \n6.2 Alloy Cladding Metal-The alloy-cladding metal speci\u00ad\nfied shall conform to the requirements as to chemical compo\u00ad\nsition prescribed for the respective chromium-nickel or duplex \nsteel in Specification A240/A240M. \n6.3 Base Metal-The base metal shall be carbon steel or \nlow-alloy steel conforming to the ASTM specifications for \nsteel for pressure vessels, or other, as agreed by the purchaser \nand the manufacturer. The base metal shall conform to the \nchemical requirements of the specification to which it is \nordered. \n7. Mechanical Properties \n7.1 Tensile Requirements: \n7 .1.1 The tensile properties shall be determined by a \ntension test of the composite plate for clad plates that meet all \nof the following conditions. \n(1) The composite gage is less than or equal to 1 \u00bd in. (38 \nmm). \n(2) The specified minimum tensile strength of the base \nsteel is less than or equal to 70 000 psi ( 485 MPa) \n381 \n( 3) The specified minimum yield strength of the base steel \nis less than or equal to 40 000 psi (275 MPa). \n( 4) The tensile properties thus determined shall be not less \nthan the minimum and not more than 5000 psi (35 MPa) over \nthe maximum prescribed in the specification for the base steel \nused: All other tensile test requirements of the specification for \nthe base steel shall be met. \n7.1.2 The tensile properties shall be determined by a \ntension test of the base steel only for clad plates that meet one \nof the following conditions. The properties thus determined \nshall meet all of the tensile test requirements for the base steel. \n( 1) The composite gage is greater than 1 \u00bd in. (38 mm). \n(2) The specified minimum tensile strength of the base \nsteel is greater than 70 000 psi (485 MPa). \n( 3) The specified minimum yield strength of the base steel \nis greater than 40 000 psi (275 MPa). \n7.1.3 If the cladding is for corrosion allowance only, the \ncladding need not be included in the tensile test. The tensile \nproperties thus determined shall meet the base steel require\u00ad\nments. \n7 .2 Tests for strength of the bond, when required, must be \nspecified by the purchaser and shall consist of one of the \nfollowing. \n7.2.1 Shear Strength-When required by the purchaser, the \nminimum shear strength of the alloy cladding and base metals \nshall be 20 000 psi (140 MPa). The shear test, when specified, \nshall be made in the manner indicated in Fig. 1. The minimum ",
  "words": [],
  "tableCount": 0,
  "noteCount": 0,
  "bestTextPath": "best_text/pages/page-0433.txt",
  "bestTextSource": "pass1",
  "bestTextLength": 5975,
  "bestTextAlphaRatio": 0.766
}
