Repository: Demigodofa/ASMEPurchaseOrderHelper

# ASMEPurchaseOrderHelper

PC UI tool to help purchasing agents generate correct ASME purchase orders. The active desktop flow reads normalized ASME JSONL data, applies policy rules, and generates copy-ready/exportable PO content.

## Source of truth (for agents/bots)
This README is the source of truth for rules, orientation, and guidance. The owner may use loose or exact language; if there is any ambiguity, confirm intent. Example: if they say "ordering requirements," confirm they mean "Ordering Information" (the official section name used in the PDFs).

File: sectionII_partA_data_digitized/pages/page-0447.json
{
  "sourcePdf": "2025 OCR SECT II PART A BEGINNING TO SA-450.pdf",
  "sourcePageNumber": 447,
  "globalPageIndex": 447,
  "width": 602.64,
  "height": 846.48,
  "text": "ASME BPVC.II.A-2025 SA-266/SA-266M \ndiscard shall be made to secure freedom from injurious pipe \nand undue segregation. \n4.2 The material shall be forged as close as practical to the \nspecified shape and size. \n4.3 The finished product shall be a hot-worked forging as \ndefined by Specification A788/A788M. \n5. Machining \n5.1 Surfaces shall be machined as designated by the pur\u00ad\nchaser. Unmachined surfaces shall be sufficiently free of scale \nto permit inspection. \n5.2 Machining may be performed either prior to or after heat \ntreatment at the option of the manufacturer unless specified in \naccordance with Supplementary Requirement S 1. \n6. Heat Treatment \n6.1 After forging and before reheating for heat treatment, \nthe forgings shall be cooled in such a manner as to prevent \ninjury and to accomplish transformation. \n6.2 All forgings shall be annealed, normalized, or normal\u00ad\nized and tempered, but alternatively may be liquid quenched \nand tempered when mutually agreed upon between the manu\u00ad\nfacturer and the purchaser. When tempering is performed, it \nshall be at a subcritical temperature, but no less than 1100 ~F \n[595 \u00b0C], \n6.3 A multiple stage austenitizing procedure may be used \nwhereby the forging is first fully austenitized and liquid \nquenched, followed by reheating within the intercritical tem\u00ad\nperature range to partially reaustenitize, and again liquid \nquenched. On completion of the austenitizing/quenching \ncycles, tempering at a temperature between ll00 \u00b0F [595 \u00b0C] \nand the lower critical temperature shall follow. \nNoTE 2-Although liquid quenching from the austenitizing tempera\u00ad\ntures is more effective in enhancing impact properties, air cooling from the \naustenitizing temperatures is also beneficial and may be used instead of \nthe normalizing procedure in 6.2. \n7. Chemical Composition \n7 .1 Heat Analysis-The heat analysis obtained from sam\u00ad\npling in accordance with Specification A788/A788M shall \ncomply with Table 1 except that the additional features of \nSupplementary Requirements Sll and S12 shall also apply as \nindividually specified in the ordering information. \n7 .2 Product Analysis-The purchaser may use the product \nanalysis provision of Specification A788/A788M to obtain a \nproduct analysis from a forging representing each heat or \nmultiple heat. \nTABLE 1 Chemical Requirements \nComposition,% \nGrades 1 and 2 Grade 3 Grade 4 \nCarbon, max 0.30 0.35 0.30 \nManganese 0.40-1.05 0.80-1.35 0.80-1.35 \nPhosphorus, max 0.025 0.025 0.025 \nSulfur, max 0.025 0.025 0.025 \nSilicon 0.15-0.35 0.15-0.35 0.15-0.35 \n8. Mechanical Properties \n8.1 General Requirements-Except when otherwise speci\u00ad\nfied in accordance with Supplementary Requirement S2, the \nmaterial shall conform to the requirements for mechanical \nproperties prescribed in Table 2 when tested in accordance with \nthe latest issue of Test Methods and Definitions A370 or Test \nMethods Al058 when the M suffix standard has been specified. \nThe largest obtainable tension test specimen as specified in Test \nMethods and Definitions A370 or Test Methods A1058, as \napplicable, shall be used. \n8.1.1 Except when otherwise specified in accordance with \nSupplementary Requirement S2, the longitudinal axis of the \nspecimens shall be parallel to the direction of major working of \nthe forging. For upset-disc forgings, the longitudinal axis of the \ntest specimen shall be in the tangential direction. \n8.1.1.1 The longitudinal axis of the specimen shall be \nlocated midway between the parallel surfaces of the test \nextension if added to the periphery of disks or midway between \nthe center and surface of solid forgings. For hollow forgings, or \nthose heat-treated after boring, the specimen shall be located at \nmidwall. For the special case of forgings that are heat-treated \nsolid, but are subsequently bored, the tension test specimen \nmay be taken at the location of the minimum inside diameter \nafter boring instead of the mid-radius position. When sepa\u00ad\nrately forged test blocks are employed as defined in 8.1.3, the \ntension test specimens shall be taken from a location that \nrepresents the midwall of the heaviest section of the production \nforgings. When specimens are required from opposite ends, \nthey shall be taken from the diagonal comers of an axial plane. \n8.1.2 Except as specified herein, tests for acceptance shall \nbe made after heat treatment has been completed. When the \nends of the cylindrical forgings are closed in by reforging, the \ncylindrical forgings may be annealed, normalized, or normal\u00ad\nized and tempered and tested prior to reforging. After \nreforging, the entire forging shall be reheat-treated in the same \nmanner and at the same temperature range as employed when \nthe forging was heat-treated prior to certification testing. \n8.1.3 When mutually agreed upon between manufacturer \nand purchaser, test specimens may be machined from a \nspecially forged block suitably worked and heat-treated with \nthe production forgings. Such a special block shall be obtained \nfrom an ingot, slab, or billet from the same heat used to make \nthe forgings it represents. This block shall receive essentially \nthe same type of hot working and forging reduction as the \nproduction forgings; however, a longitudinally forged bar with \ndimensions not less than T by T by 3 T may be used to represent \na ring forging. The dimension T shall be representative of the \nheaviest effective cross section of the forging. For quenched \nTABLE 2 Tensile Requirements \nGrade 1 Grades Grade 3 2 and 4 \nTensile strength, min, ksi [MPa] 60-85 70-95 75-100 \n[415-585] [485-655] [515-690] \nYield strength (0.2 % offset), 30 [205] 36 [250] 37.5 [260] \nmin, ksi [MPa] \nElongation in 2 in. [62.5 mm], 23 [21] 20 [18] 19 [17] \nmin,% \nReduction of area, min, % 38 33 30 \n395 ",
  "words": [],
  "tableCount": 0,
  "noteCount": 0,
  "tabulaTablesPath": "tables_tabula/page-0447.json",
  "tabulaTablesCsv": "tables_tabula/page-0447.csv",
  "tabulaTableCount": 1,
  "bestTextPath": "best_text\\pages\\page-0447.txt",
  "bestTextSource": "full_ocr_highdpi",
  "bestTextLength": 5645,
  "bestTextAlphaRatio": 0.761
}

File: sectionII_partA_data_digitized/pages/page-0448.json
{
  "sourcePdf": "2025 OCR SECT II PART A BEGINNING TO SA-450.pdf",
  "sourcePageNumber": 448,
  "globalPageIndex": 448,
  "width": 597.72,
  "height": 842.88,
  "text": "SA-266/SA-266M ASME BPVC.II.A-2025 \nand tempered forgings for which tests are required at both ends \nby 8.2.2.3 and 8.2.2.4, separately forged test blocks are not \nallowed. \nNoTE 3-In using separately forged test blocks, attention is drawn to the \neffect of mass differences between the production forgings and the test \nblocks. \n8.2 Specific Requirements-The number and location of \ntests are based on forging length, weight, and heat treatment, \nand shall be as prescribed below. The length and weight to be \nused for this purpose shall be the shipped length and weight of \nforgings produced individually or the aggregate shipped length \nand weight of all pieces cut from a multiple forging. \n8.2.1 Annealed, Normalized, or Normalized and Tempered \nSteel Forgings: \n8.2.1.1 For forgings weighing 5000 lb [2250 kg] or less at \nthe time of heat treatment, one tension test shall be taken from \none forging per heat in each heat treatment charge. When heat \ntreatment is performed in continuous-type furnaces with suit\u00ad\nable temperature controls and equipped with recording pyrom\u00ad\neters so that complete heat treatment records are available, a \ntempe1ing charge may be considered as any continuous run not \nexceeding an 8 h period. \n8.2.1.2 For forgings weighing over 5000 lb [2250 kg] at the \ntime of heat treatment, one tension test shall be taken from \neach forging. , \n8.2.2 Quenched and Tempered Forgings: \n8.2.2.1 For quenched and tempered forgings weighing \n5000 lb [2250 kg] or less at the time of heat treatment, but not \nexceeding 12 ft [3.7 m] in length, one tension test shall be \ntaken from one forging per heat in each heat treatment charge. \nWhen heat treatment is performed in continuous-type furnaces \nwith suitable temperature controls and equipped with recording \npyrometers so that complete heat treatment records are \navailable, a tempering charge may be considered as any \ncontinuous run not exceeding an 8 h period. \n8.2.2.2 For quenched and tempered forgings weighing over \n5000 lb [2250 kg] to 10 000 lb [ 4500 kg] at the time of heat \ntreatment, but not exceeding 12 ft [3.7 m] in length, one \ntension test shall be taken from each forging. \n8.2.2.3 For quenched and tempered forgings that exceed \n12 ft [3.7 m] in length, one tension test shall be taken from \neach end of each forging. \n8.2.2.4 For quenched and tempered forgings weighing more \nthan 10 000 lb [ 4500 kg] at the time of heat treatment, two \ntension test specimens shall be taken from each forging. These \nshall be offset 180\u00b0 from each other except that if the length of \nthe forging, excluding test prolongations, exceeds 12 ft [3.7 m], \nthen one specimen shall be taken from each end of the forging. \n9. Repair Welding \n9.1 Repair welding of forgings is permissible only at the \noption of the purchaser. If repair welding is performed, welders \nand weld procedures shall be qualified in accordance with \nSection IX of the ASME Boiler and Pressure Vessel Code. \n10. Certification \n10.1 In addition to the mandatory certification requirements \nof Specification A 788/ A 788M, the heat treatment cycle data \nshall be included. \n11. Product Marking \n11.1 Each forging shall be identified in accordance with the \nMarking Section of Specification A 788/ A 788M. In addition, \nthe forging shall be marked following the grade designation by \nthe letter \"A\" for annealed, \"N\" for nmmalized, \"NT\" for \nnormalized and tempered, and \"S\" for liquid quenched and \ntempered, as applicable. \n12. Keywords \n12.1 pressure vessel service; steel forgings-carbon \nSUPPLEMENTARY REQUIREMENTS \nOne or more of the following supplementary requirements shall apply only when specified by the \npurchaser in the inquiry, contract, or order. Details of these supplementary requirements shall be \nagreed upon between the manufacturer and the purchaser. \nSl. Rough Turning and Boring \nS 1.1 The position of the rough turning and boring in the \nsequence of manufacturing operations shall be as specified by \nthe purchaser. \nS2. Alternative Tension Test Orientation \nS2.1 In lieu of the requirements of Section 8, the longitu\u00ad\ndinal axis of the test specimens shall be transverse to the \ndirection of major working of the forging. The results shall \n396 \nconform with requirements of Table 2, with the exception of \nthe ductility limits that shall be as follows: \nGrade 1 \nElongation in 2 in. [62.5 mm], min,% 20 [18] \nReduction of area, min, % 30 \nS3. Hydrostatic Test \n2 and 4 \n19 [17] \n25 \n3 \n18 [16] \n25 \nS3.1 A hydrostatic pressure test shall be applied. The details \nof the test, including its position in the sequence of manufac\u00ad\nturing operations, shall be specified. ",
  "words": [],
  "tableCount": 0,
  "noteCount": 0,
  "tabulaTablesPath": "tables_tabula/page-0448.json",
  "tabulaTablesCsv": "tables_tabula/page-0448.csv",
  "tabulaTableCount": 0,
  "bestTextPath": "best_text\\pages\\page-0448.txt",
  "bestTextSource": "full_ocr_highdpi",
  "bestTextLength": 4602,
  "bestTextAlphaRatio": 0.751
}

File: sectionII_partA_data_digitized/pages/page-0449.json
{
  "sourcePdf": "2025 OCR SECT II PART A BEGINNING TO SA-450.pdf",
  "sourcePageNumber": 449,
  "globalPageIndex": 449,
  "width": 599.4,
  "height": 844.08,
  "text": "ASME BPVC.II.A-2025 SA-266/SA-266M \nS4. Magnetic Particle Examination \nS4.1 All accessible surfaces of the finished forging shall be \nexamined by a magnetic particle method. The method shall be \nin accordance with Practice A275/A275M. Acceptance limits \nshall be as agreed upon between the manufacturer and the \npurchaser. \nSS. Liquid Penetrant Examination \nS5.1 After forgings have been heat-treated by liquid \nquenching and tempering, all accessible surfaces shall be \ninspected for quench cracks by the liquid penetrant method in \naccordance with Test Method E165/El65M as an alternative to \nmagnetic particle exanrination. \nS6. Macroetch Test \nS6.1 A sample forging shall be sectioned and etched to \nshow \u00b7flow lines and internal imperfections. The test shall be \nconducted in accordance with Method E381. Details of the test \nshall be agreed upon between the manufacturer and the \npurchaser. \nS7. Product Analysis \nS7 .1 A product analysis in accordance with Section 7 shall \nbe made from one randomly selected forging representing each \nsize and shape of forging on the order. If the analysis fails to \ncomply, each forging shall be checked or the lot rejected. All \nresults shall be reported to the purchaser. \nSS. Specimen Location on Forged Hubs \nS8.1 Forged hubs to be butt-welded to shells shall be forged \nin such a manner as to provide in the hub the full nrinimum \ntensile strength and elongation specified for the material, in a \ndirection parallel to the axis of the vessel. A tension specimen \n(subsize if necessary) shall be taken in this direction and as \nclose to the finished hub outside diameter as practical. \nS9. Hardness \nS9.1 The purchaser may check the Brinell hardness of the \nforging at any location on the surface of the forging, and the \nhardness shall be within the following limits: \nGrade \n1 \n2 and 4 \n3 \nSlO. Grain Size \nBrinell Hardness Range HBW \n121 to 170 \n137 to 197 \n156 to 207 \nS 10 .1 The austenitic grain size of the steel shall be 1 to 5 as \ndetermined using Test Methods E112. \nSll. Restriction on Residual Elements (Applicable to Heat \nAnalysis) \nS 11.1 Nickel, chromium, and molybdenum shall be deter\u00ad\nmined and shall not exceed the following limits: \nNickel \nChromium \nMolybdenum \nS12. Deleted. \nS13. Impact Tests \n0.25 % max \n0.20 % max \n0,08% max \nS13.l Charpy impact tests shall be made. The number and \nlocation of the tests, minimum properties, and test temperatures \nshall be specified. \n397 \nSl3.2 The specimens shall be machined and tested in \naccordance with Test Methods and Definitions A370. \nSl3.3 Retests may be conducted in accordance with Section \n10 of Specification A 788/ A 788M. \nS14. Individual Forging \nSl4.1 Forgings, whether identical or not, shall be produced \nindividually. They shall not be forged in multiples and sepa\u00ad\nrated prior to or after heat treatment. \nSl4.2 The shape and size of individual forgings shall be \nagreed upon between the manufacturer and the purchaser by \nmeans of a forging drawing or the purchase order. \nSIS. Carbon Equivalancy \nSl5.1 The heat analysis including the residual element \nrestrictions of Sl in Specification A788/A788M shall be \nlimited such that the carbon equivalent shall not exceed 0.45 \nfor Grade 1 or 0.50 for Grade 2 or 4 when calculated in \naccordance with the following formula: \n%Mn %Cr+%Mo+%V %Ni+%Cu \nCE=% C+-6-+ 5 + 15 ",
  "words": [],
  "tableCount": 0,
  "noteCount": 0,
  "bestTextPath": "best_text/pages/page-0449.txt",
  "bestTextSource": "pass1",
  "bestTextLength": 3346,
  "bestTextAlphaRatio": 0.7448
}

File: sectionII_partA_data_digitized/pages/page-0452.json
{
  "sourcePdf": "2025 OCR SECT II PART A BEGINNING TO SA-450.pdf",
  "sourcePageNumber": 452,
  "globalPageIndex": 452,
  "width": 597.72,
  "height": 842.88,
  "text": "SA-268/SA-268M ASME BPVC.II.A-2025 \nSpecification for \nSeamless and Welded Ferritic and Martensitic Stainless \nSteel Tubing for General Service \n1. Scope \n1.1 This specification covers a number of grades of \nnominal-wall-thickness, stainless steel tubing for general \ncorrosion-resisting and high-temperature service. Most of these \ngrades are commonly known as the \"straight-chromium\" types \nand are characterized by being ferromagnetic. Two of these \ngrades, TP410 and UNS S 41500 (Table 1), are amenable to \nhardening by heat treatment, and the high-chromium, ferritic \nalloys are sensitive to notch-brittleness on slow cooling to \nordinary temperatures. These features should be recognized in \nthe use of these materials. \n1.2 An optional supplementary requirement is provided, and \nwhen desired, shall be so stated in the order. \n1.3 The values stated in either inch-pound units or SI units \nare to be regarded separately as standard. Within the text, the \nSI units are shown in brackets. The values stated in each \nsystem may not be exact equivalents; therefore, each system \nshall be used independently of the other. Combining values \nfrom the two systems may result in non-conformance with the \nstandard. The inch-pound units shall apply unless the \"M\" \ndesignation of this specification is specified in the order. \n1.4 This international standard was developed in accor\u00ad\ndance with internationally recognized principles on standard\u00ad\nization established in the Decision on Principles for the \nDevelopment of International Standards, Guides and Recom\u00ad\nmendations issued by the World Trade Organization Technical \nBarriers to Trade (TBT) Committee. \n2. Referenced Documents \n2.1 ASTM Standards: \n400 \nA480/A480M Specification for General Requirements for \nFlat-Rolled Stainless and Heat-Resisting Steel Plate, \nSheet, and Strip \nA763 Practices for Detecting Susceptibility to Intergranular \nAttack in Ferritic Stainless Steels \nAl016/A1016M Specification for General Requirements for \nFerritic Alloy Steel, Austenitic Alloy Steel, and Stainless \nSteel Tubes \nE213 Practice for Ultrasonic Testing of Metal Pipe and \nTubing \nE273 Practice for Ultrasonic Testing of the Weld Zone of \nWelded Pipe and Tubing \n3. Terminology \n3.l Lot Definitions: \n3.1.1 For flange and flaring requirements, the term lot \napplies to all tubes, prior to cutting, of the same nominal size \nand wall thickness that are produced from the same heat of \nsteel. If final heat treatment is in a batch-type furnace, a lot \nshall include only those tubes of the same size and from the \nsame heat that are heat treated in the same furnace charge. If \nthe final heat treatment is in a continuous furnace, the number \nof tubes of the same size and from the same heat in a lot shall \nbe determined from the size of the tubes as given in Table 2. \n3 .1.2 For tensile and hardness test requirements, the term lot \napplies to all tubes, prior to cutting, of the same nominal \ndiameter and wall thickness that are produced from the same \nheat of steel. If final heat treatment is in a batch-type furnace, \na lot shall include only those tubes of the same size and the \nsame heat that are heat treated in the same furnace charge. If \nthe final heat treatment is in a continuous furnace, a lot shall ",
  "words": [],
  "tableCount": 0,
  "noteCount": 0,
  "tabulaTablesPath": "tables_tabula/page-0452.json",
  "tabulaTablesCsv": "tables_tabula/page-0452.csv",
  "tabulaTableCount": 1,
  "bestTextPath": "best_text/pages/page-0452.txt",
  "bestTextSource": "pass1",
  "bestTextLength": 3264,
  "bestTextAlphaRatio": 0.7794
}

File: sectionII_partA_data_digitized/pages/page-0455.json
{
  "sourcePdf": "2025 OCR SECT II PART A BEGINNING TO SA-450.pdf",
  "sourcePageNumber": 455,
  "globalPageIndex": 455,
  "width": 602.64,
  "height": 846.48,
  "text": "ASME BPVC.II.A-2025 SA-268/SA-268M \nTABLE 2 Number of Tubes in a Lot Heat Treated by the \nContinuous Process \nSize of Lot \nSize of Tube \n2 in. [50.8 mm] and over in outside diameter and not more than 50 tubes \n0.200 in. [5.1 mm] and over in wall thickness \nLess than 2 in. [50.8 mm] b\u00b7ut over 1 in. [25.4 mm] not more than 75 tubes \nin outside diameter or over .1 in. [25.4 mm] in \noutside diameter and under 0.200 in. [5.1 mm] in \nwall thickness \n1 in. [25.4 mm] or less in outside diameter not more than 125 tubes \ninclude all tubes of the same size and heat, heat treated in the \nsame furnace at the same temperature, time at heat, and furnace \nspeed. \n4. Ordering Information \n4.1 It is the responsibility of the purchaser to specify all \nrequirements that are necessary for material ordered under this \nspecification. Such requirements may include, but are not \nlimited to, the following: \n4.1.1 Quantity (feet, metres, or number of lengths), \n4.1.2 Name of material (seamless or welded tubes), \n4.1.3 Grade (Table 1), \n4.1.4 Size (outside diameter and nominal wall thickness), \n4.1.5 Length (specific or random), \n4.1.6 Optional requirements (hydrostatic or nondestructive \nelectric test, Section 16), \n4.1.7 Test report required (Certification Section of Specifi-\ncation Al016/A1016M), \n4.1.8 Specification designation, \n4.1.9 lntergranular corrosion test, and \n4.1.10 Special requirements. \n5. General Requirements \n5.1 Material furnished under this specification shall con\u00ad\nform to the applicable requirements of Specification Al016/ \nAl016M unless otherwise provided herein. \n6. Manufacture \n6.1 The tubes shall be made by the seamless or welded \nprocess with no filler metal added. \n7. Heat Treatment \n7.1 As a final heat treatment, tubes shall be reheated to a \ntemperature of 1200 \u00b0P [650 \u00b0C] or higher and cooled (as \nappropriate for the grade) to meet the requirements of this \nspecification. \n7.2 The martensitic grade UNS S 41500 shall be reheated to \na temperature of 950 \u00b0P [510 \u00b0C] or higher and cooled as \nappropriate to meet the requirements of this specification. \n8. Chemical Composition \n8.1 The steel shall conform to the chemical requirements \nprescribed in Table 1. \n9. Product Analysis \n9 .1 An analysis of either one billet or one length of flatrolled \nstock or one tube shall be made from each heat. The chemical \ncomposition thus determined shall conform to the requirements \nspecified. \n9 .2 The product analysis tolerance of the Chemical Require\u00ad\nments Table of A480/ A480M shall apply. The product analysis \ntolerance is not applicable to the carbon content for material \nwith a specified maximum carbon of 0.04 % or less. \n9.3 If the original test for product analysis fails, retests of \ntwo additional billets, lengths of flat-rolled stock or tubes shall \nbe made. Both retests for the elements in question shall meet \nthe requirements of the specification; otherwise all remaining \nmaterial in the heat or lot shall be rejected or, at the option of \nthe producer, each billet or tube may be individually tested for \nacceptance. Billets, lengths of flat-rolled stock or tubes which \ndo not meet the requirements of the specification shall be \nrejected. \n10. Tensile Requirements \n10.1 The material shall conform to the tensile properties \nprescribed in Tables 3 and 4. \n11. Hardness Requirements \n11.1 The tubes shall have a hardness number not to exceed \nthose prescribed in Table 5. \n12. Permissible Variations in Dimensions \n12.1 Variations in outside diameter, wall thickness, and \nlength from those specified shall not exceed the amounts \nprescribed in Table 6. \n12.2 The permissible variations in outside diameter given in \nTable 6 are not sufficient to provide for ovality in thin-walled \ntubes, as defined in the Table. In such tubes, the maximum and \nminimum diameters at any cross section shall deviate from the \nnominal diameter by no more than twice the permissible \nvariation in outside diameter given in Table 6; however, the \nmean diameter at that cross section must still be within the \ngiven permissible variation. \n12.3 When the specified wall is 2 % or less of the specified \noutside diameter, the method of measurement is in accordance \nwith the agreement between the purchaser and the manufac\u00ad\nturer (see Note 1). \n403 \nNoTE 1-Very thin wall tubing may not be stiff enough for the outside \ndiameter to be accurately measured with a point contact test method, such \nas with the use of a micrometer or caliper. When very thin walls are \nspecified, \"go\"-\"no go\" ring gages are commonly used to measure \ndiameters of 1 \u00bd in. (38.1 mm] or less. A 0.002-in. (0.05-mm] additional \ntolerance is usually added on the \"go\" ring gage to allow clearance for \nsliding. On larger diameters, measurement is commonly performed with a \npi tape. Other test methods such as optical test methods may also be \nconsidered. \n13. Surface Condition \n13.1 All tubes shall be free of excessive mill scale, suitable \nfor inspection. A slight amount of oxidation will not be ",
  "words": [],
  "tableCount": 0,
  "noteCount": 0,
  "tabulaTablesPath": "tables_tabula/page-0455.json",
  "tabulaTablesCsv": "tables_tabula/page-0455.csv",
  "tabulaTableCount": 0,
  "bestTextPath": "best_text\\pages\\page-0455.txt",
  "bestTextSource": "full_ocr_highdpi",
  "bestTextLength": 5032,
  "bestTextAlphaRatio": 0.739,
  "noteOcrPath": "note_ocr/page-0455.txt",
  "noteOcrCount": 0,
  "noteOcrNotes": [],
  "noteOcrHighDpiPath": "note_ocr_highdpi/page-0455.txt",
  "noteOcrHighDpiCount": 0,
  "noteOcrHighDpiNotes": []
}

File: sectionII_partA_data_digitized/pages/page-0460.json
{
  "sourcePdf": "2025 OCR SECT II PART A BEGINNING TO SA-450.pdf",
  "sourcePageNumber": 460,
  "globalPageIndex": 460,
  "width": 597.72,
  "height": 842.88,
  "text": "SA-276 ASME BPVC.II.A-2025 \nSpecification for \nStainless Steel Bars and Shapes \n1. Scope \n1.1 This specification covers hot-finished or cold-finished \nbars except bars for reforging (Note 1). It includes rounds, \nsquares, and hexagons, and hot-rolled or extruded shapes, such \nas angles, tees, and channels in the more commonly used types \nof stainless steels. The free-machining types (Note 2) for \ngeneral corrosion resistance and high-temperature service are \ncovered in a separate specification. \nNoTE 1-For bars for reforging, see Specification A314. \nNoTE 2-For free-machining stainless bars designed especially for \noptimum machinability, see Specification A582/A582M. \nNoTE 3-There are standards covering high nickel, chromium, auste\u00ad\nnitic corrosion, and heat-resisting alloy materials. These standards are \nunder the jurisdiction of ASTM Subcommittee B02.07 and may be found \nin Annual Book of ASTM Standards, Vol. 02.04. \n1.2 The values stated in either SI units or inch-pound units \nare to be regarded separately as standard. Within the text, the \nSI units are shown in brackets. The values stated in each \nsystem may not be exact equivalents; therefore, each system \nshall be used independently of the other. Combining values \nfrom the two systems may result in non-conformance with the \nstandard. The inch-pound units shall apply unless the \"M\" \ndesignation of this specification is specified in the order. \n2. Referenced Documents \n2.l ASTM Standards: \nA314 Specification for Stainless Steel Billets and Bars for \nForging \nA370 Test Methods and Definitions for Mechanical Testing \nof Steel Products \nA484/ A484M Specification for General Requirements for \nStainless Steel Bars, Billets, and Forgings \nA582/A582M Specification for Free-Machining Stainless \nSteel Bars \n408 \nA751 Test Methods, Practices, and Terminology for Chemi\u00ad\ncal Analysis of Steel Products \nAl058 Test Methods for Mechanical Testing of Steel \nProducts-Metric \nE527 Practice for Numbering Metals and Alloys in the \nUnified Numbering System (UNS) \n2.2 SAE Document: \nSAE J 1086 Recommended Practice for Numbering Metals \nand Alloys \n3. Ordering Information \n3.1 It is the responsibility of the purchaser to specify all \nrequirements that are necessary for material ordered under this \nspecification. Such requirements rnay include but are not \nlimited to the following: \n3.1.1 Quantity (weight or number of pieces), \n3.1.2 Name of material: stainless steel, \n3.1.3 Form (bars, angles, and so forth), \n3.1.4 Condition (Section 4.1), \n3.1.5 Finish (Section 8 of Specification A484/A484M), \n3.1.6 Surface preparation of shapes (Section 8 of Specifica-\ntion A484/A484M), \n3 .1. 7 Applicable dimensions including size, thickness, \nwidth, and length, 1, \n3.1.8 Cross section (round, square, and so forth), \n3.1.9 Type or UNS designation (Table 1), \n3.1.10 ASTM designation and date of issue, and \n3 .1.11 Whether bars are to be rolled as bars or cut from strip \nor plate. \n3.1.12 Test for magnetic permeability when specified by \ncustomer purchase order when ordering Types 201 and 205. \n3 .1.13 Choice of testing track from the options listed in Test \nMethods A1058 when material is ordered to an M suffix (SI \nunits) product standard. If the choice of test track is not \nspecified in\u00b7 the order, then the default ASTM track shall be \nused as noted in Test Methods A1058. \n3.1.14 Supplementary requirements, and \n3.1.15 Additional requirements. ",
  "words": [],
  "tableCount": 0,
  "noteCount": 0,
  "tabulaTablesPath": "tables_tabula/page-0460.json",
  "tabulaTablesCsv": "tables_tabula/page-0460.csv",
  "tabulaTableCount": 1,
  "bestTextPath": "best_text/pages/page-0460.txt",
  "bestTextSource": "pass1",
  "bestTextLength": 3424,
  "bestTextAlphaRatio": 0.7401,
  "noteOcrPath": "note_ocr/page-0460.txt",
  "noteOcrCount": 0,
  "noteOcrNotes": [],
  "noteOcrHighDpiPath": "note_ocr_highdpi/page-0460.txt",
  "noteOcrHighDpiCount": 1,
  "noteOcrHighDpiNotes": [
    "Note 3\u2014There are standards covering high nickel, chromium, auste-"
  ]
}

File: sectionII_partA_data_digitized/pages/page-0472.json
{
  "sourcePdf": "2025 OCR SECT II PART A BEGINNING TO SA-450.pdf",
  "sourcePageNumber": 472,
  "globalPageIndex": 472,
  "width": 597.72,
  "height": 842.88,
  "text": "SA-278/SA-278M ASME BPVC.II.A-2025 \n, ' l I \nt \n' \nI I \nI I t I \nI I f I \nI ' I f I \n' \nI I I \nI I I I \nI I I I \n' \nI I I \nI I I J I t I \n\"\u00b7-'\"' \n\\..,_J \n...-w-+) () 1--w---f O ,- .. \nNumber of test bars in a single mold-2 suggested. \nL-see Table 1. \nD-see Table 1. \nW-not less than diameter, D. \n: I , ' J I \nI I \n' ' ' ' l ' I f \n,._ __ ) \nP-2 in. (50-mm) suggested \nN- 5/10 in. (8-mm) in diameter, suggested \nM-1.5 N, suggested \nFIG. 1 Suitable Design and Dimensions for Mold for Separately Cast Cylindrical Test Bars for Gray Iron \n11. Workmanship, Finish, and Appearance \n11.1 All castings shall be made in a workmanlike manner \nand shall confom1 to the dimensions on drawings furnished by \nthe purchaser. If the pattern is supplied by the purchaser \nwithout drawings, the dimensions of the casting shall be as \npredicted by the pattern. \n11.2 The surface of the casting shall be free of adhering \nsand, scale, cracks, and hot tears as determined by visual \nexamination. Other surface discontinuities shall meet the visual \nacceptance standards specified in the order. \n12. Sampling \n12.1 A lot shall consist of one of the following: \n12.l.l AH the metal poured from a single heating in a batch \ntype melting ft.u-nace, \n12.1.2 All the metal from two or more batch type melting \nfurnaces poured into a single ladle or single casting, or \n12.1.3 All the metal poured from a continuous melting \nfurnace for a given peliod of time between changes in charge, \nprocessing conditions, or aim-for chemistry or 4 h, whichever \nis the shorter period. \n12.1.3.1 The purchaser may agree to extend the 4-h time \nperiod to 8 h if the manufacturer can demonstrate sufficient \nprocess control to warrant such an extension. \n13. Tension Test Specimens \n13.1 Tension test specimens A and B in Fig. 2 shall be \nmachined from test bars A and B in Table 1, respectively. \n13.2 The purchaser shall specify whether test specimen B or \nC is to be machined from test bar C. If no choice is made, the \nmanufacturer shall make the selection. \n13.3 The size of the test specimen to be machined from test \nbar S shall be as agreed upon between the manufacturer and \npurchaser. \n420 \n14. Number of Tests and Retests \n14.l One tension test shall be pe1formed on each lot in \naccordance with Test Method ES and conform to the tensile \nrequirements specified. \n14.2 If the results of a valid test fail to conform to the \nrequirements of this specification, two retests shall be made. If \neither retest fails to meet the specification requirements, the \ncastings represented by these test specimens shall be rejected. \n14.3 If, after testing, a test specimen shows evidence of a \ndefect, the results of the test may be invalidated and another \nmade on a specimen from the same lot. \n15. Repair \n15.1 Any repairs performed on castings produced to this \nspecification shall be agreed upon between the manufacturer \nand purchaser. \n16. Certification \n16.1 When requested by the purchaser, the manufacturer \nshall furnish his certification stating that the matelial was \nmanufactured, sampled, tested, and inspected in accordance \nwith this specification including the year date. The certification \nshall also include the results of all tests performed. \n16.2 A signature is not required on the certification. How\u00ad\never, the document shall clearly identify the organization \nsubmitting the certification and the authorized agent of the \nmanufacturer who certified the test results. Notwithstanding \nthe absence of a signature, the organization submitting the \ncertification is responsible for its content. \n17. Inspection \n17. l All tests and inspections required by this specification \nshall be pe1fom1ed by nhe manufacturer or other reliable \nsources whose services have been contracted for by the ",
  "words": [],
  "tableCount": 0,
  "noteCount": 0,
  "tabulaTablesPath": "tables_tabula/page-0472.json",
  "tabulaTablesCsv": "tables_tabula/page-0472.csv",
  "tabulaTableCount": 0,
  "bestTextPath": "best_text\\pages\\page-0472.txt",
  "bestTextSource": "full_ocr_highdpi",
  "bestTextLength": 3711,
  "bestTextAlphaRatio": 0.743
}

File: sectionII_partA_data_digitized/pages/page-0480.json
{
  "sourcePdf": "2025 OCR SECT II PART A BEGINNING TO SA-450.pdf",
  "sourcePageNumber": 480,
  "globalPageIndex": 480,
  "width": 596.16,
  "height": 841.8,
  "text": "SA-285/SA-285M ASME BPVC.II.A-2025 \nStandard Specification for \nPressure Vessel Plates, Carbon Steel, Low- and \nIntermediate-Tensile Strength \n1. Scope \n1.1 This specification covers carbon steel plates of low\u00ad\nand intermediate-tensile strengths which may be killed or \nsemi-killed at the producer's option. These plates are intended \nfor fusion-welded pressure vessels. \n1.2 Plates under this specification are available in three \ngrades having different strength levels as follows: \nGrade Tensile Strength, ksi [MPa] \nA 45-65 [310-450] \nB 50-70 [345-485] \nC 55-75 [380-515] \n1.3 The maximum thickness of plates is limited by the \ncapacity of the composition to meet the specified mechanical \nproperty requirements. \nNoTE 1-For killed carbon steels only, refer to the following ASTM \nspecifications: \nA299/A299M Specification for Pressure Vessel Plates, Carbon Steel, \nManganese-Silicon \nA5!5/A515M Specification for Pressure Vessel Plates, Carbon Steel, \nfor Intermediate- and Higher-Temperature Service \nA5 l 6/ A5 l 6M Specification for Pressure Vessel Plates, Carbon Steel, \nfor Moderate- and Lower-Temperature Service \n1.4 For plates produced from coil and furnished without \nheat treatment or with stress relieving only, the additional \nrequirements, including additional testing requirements and the \nreporting of additional test results, of Specification A20/A20M \napply. \n1.5 The values stated in either inch-pound units or SI units \nare to be regarded separately as standard. Within the text, the \nSI units are shown in brackets. The values stated in each \n428 \nsystem are not exact equivalents; therefore, each system must \nbe used independently of the other. Combining values from the \ntwo systems may result in nonconformance with the specifi\u00ad\ncation. \n1.6 This international standard was developed in accor\u00ad\ndance with internationally recognized principles on standard\u00ad\nization established in the Decision on Principles for the \nDevelopment of International Standards, Guides and Recom\u00ad\nmendations issued by the World Trade Organization Technical \nBarriers to Trade (TBT) Committee. \n2. Referenced Documents \n2.1 ASTM Standards: \nA20/ A20M Specification for General Requirements for Steel \nPlates for Pressure Vessels \nA299/ A299M Specification for Pressure Vessel Plates, Car\u00ad\nbon Steel, Manganese-Silicon \nA435/A435M Specification for Straight-Beam Ultrasonic \nExamination of Steel Plates \nA515/A515M Specification for Pressure Vessel Plates, Car\u00ad\nbon Steel, for Intermediate- and Higher-Temperature Ser\u00ad\nvice \nA516/A516M Specification for Pressure Vessel Plates, Car\u00ad\nbon Steel, for Moderate- and Lower-Temperature Service \nA577/A577M Specification for Ultrasonic Angle-Beam Ex\u00ad\namination of Steel Plates \nA578/A578M Specification for Straight-Beam Ultrasonic \nExamination of Rolled Steel Plates for Special Applica\u00ad\ntions \n3. General Requirements and Ordering Information \n3 .1 Material supplied to this material specification shall \nconform to Specification A20/A20M. These requirements out\u00ad\nline the testing and retesting methods and procedures, permit\u00ad\nted variations in dimensions, and mass, quality and repair of \ndefects, marking, loading, and ordering information. \n3.2 In addition to the basic requirements of this \nspecification, certain supplementary requirements are available \nwhen additional control, testing, or examination is required to \nmeet end use requirements. The purchaser is referred to the ",
  "words": [],
  "tableCount": 0,
  "noteCount": 0,
  "bestTextPath": "best_text\\pages\\page-0480.txt",
  "bestTextSource": "full_ocr_highdpi",
  "bestTextLength": 3386,
  "bestTextAlphaRatio": 0.778
}
