Repository: Demigodofa/ASMEPurchaseOrderHelper

# ASMEPurchaseOrderHelper

PC UI tool to help purchasing agents generate correct ASME purchase orders. The active desktop flow reads normalized ASME JSONL data, applies policy rules, and generates copy-ready/exportable PO content.

## Source of truth (for agents/bots)
This README is the source of truth for rules, orientation, and guidance. The owner may use loose or exact language; if there is any ambiguity, confirm intent. Example: if they say "ordering requirements," confirm they mean "Ordering Information" (the official section name used in the PDFs).

File: sectionII_partA_data_digitized/pages/page-0496.json
{
  "sourcePdf": "2025 OCR SECT II PART A BEGINNING TO SA-450.pdf",
  "sourcePageNumber": 496,
  "globalPageIndex": 496,
  "width": 596.16,
  "height": 841.8,
  "text": "SA-307 ASME BPVC.II.A-2025 \nSUPPLEMENTARY REQUIREMENTS \nThe following supplementary requirement shall apply only when specified in the purchase order or \ncontract: \nSl. Bolts Suitable for Welding \nS 1.1 The material described in this section is intended for \nwelding. This supplemental section, by additional chemical \ncomposition restrictions and by a carbon equivalent formula, \nprovides assurance of weldability by chemical composition \ncontrol. \nS 1.2 Welding technique is of fundamental importance when \nbolts produced to this supplementary section are welded. It is \npresupposed that suitable welding procedures for the steel \nbeing welded and the intended service will be selected. \nSl.3 All of the requirements of this supplemental section \napply in addition to all of the chemical, mechanical, and other \nrequirements of the base specification, Specification A307 for \nGrade B. \nS 1.4 Because of the embrittling effects of welding tempera\u00ad\ntures on cold-forged steel, this supplemental section is limited \nto hot-forged bolts, or, if not forged, then to bolts produced \nfrom hot-rolled bars without forging or threaded bars, bars \nstuds, or stud bolts produced from hot-rolled bars without \nforging. Cold-forged bolts, or cold-drawn threaded bars, if they \nare given a thermal treatment by heating to a temperature of not \nless than 1500\u00b0F (815\u00b0C) and air-cooled are also suitable. \nS 1.5 Chemical Requirements: \nSl.5.1 Heat Chemical Analysis-Material conforming to \nthe following additional analysis limitations shall be used to \nmanufacture the product described in this supplementary \nrequirement. \nCarbon \nManganese \nPhosphorus \nSulfur \nSilicon \n0.30%, max \n1.00 %, max \n0.04%, max \n0.05%, max \n0.50%, max \nSl.5.2 Carbon Equivalent (Source-Specification A706/ \nA706M)-In addition to the heat chemical analysis require\u00ad\nments in Sl.5.1, the heat analysis shall be such as to provide a \ncarbon equivalent (CE) not exceeding 0.55 when calculated as \nfollows: \nSl.6 Analysis Reports-If requested on the order or con\u00ad\ntract, the chemical composition of each heat of steel used and \nthe calculated carbon equivalent for each heat shall be reported \nto the purchaser. \nSl.7 Product (Check) Verification Analysis-Chemical \nanalyses when made by the purchaser or a representative on \nbolts from each heat of steel, shall not exceed the values \nspecified in Sl.5.2 by more than the following amounts: \n444 \nCarbon \nManganese \nPhosphorus \nSulfur \nSilicon \n% \n+0.03 \n+0.06 \n+0.008 \n+0.008 \n+0.05 \nS2. Permanent Manufacturer's Identification \nS2. l Replaced by Specification F1554. \nS3. Permanent Grade Identification \nS3.1 Replaced by Specification F1554. ",
  "words": [],
  "tableCount": 0,
  "noteCount": 0,
  "bestTextPath": "best_text/pages/page-0496.txt",
  "bestTextSource": "pass1",
  "bestTextLength": 2657,
  "bestTextAlphaRatio": 0.7557
}

File: sectionII_partA_data_digitized/pages/page-0499.json
{
  "sourcePdf": "2025 OCR SECT II PART A BEGINNING TO SA-450.pdf",
  "sourcePageNumber": 499,
  "globalPageIndex": 499,
  "width": 597.72,
  "height": 842.88,
  "text": "ASME BPVC.II.A-2025 SA-311/SA-311M \n5. Ordering Information \n5.1 Orders for material under this specification should \ninclude the following information as required to adequately \ndescribe the desired material: \n5.1.1 Quantity (weight [mass] or number of pieces), \n5.1.2 Name of material (carbon steel bars, cold \ndrawn, stress relieved), \n5.1.3 Condition 8.3, \n5.1.4 Cross-sectional shape, \n5.1.5 Size, \n5.1.6 Length, \n5.1.7 Class and grade, \n5.1.8 Report of heat analysis, tensile properties Sec-\ntion 11, \n5.1.9 Specification designation A 311 or A 31 lM, \n5.1.10 Application, \n5.1.11 DELETED \n5.1.12 Supplementary requirements, if any, and \n5.1.13 Additional requirements, if any. \nNOTE 1 - A typical ordering description is as follows: 10000 lb carbon \nsteel bars, cold drawn, stress relieved turned and polished, ronnd 2.0 in. \n(50.8 mm) Diameter, 10 to 12 ft (3048 to 3658 mm) long, Class B, . \nGrade 1050, (UNS Gl0500), fine grain, test reports required, ASTM \nA 311/A 311M dated __ , hyclraulic cylinder piston rods. [5000 kg \ncarbon steel bars, cold clrawn, stress relieved turned and polished round \n50 mm diameter, 3050 to 3650 mm long, Class B, Grade 1050 (UNS \nG 10500), fine grain, test reports required, ASTM A 31 lM dated __ , \nhyc\\raulic cylinder piston rods.] \n6. Materials and Manufacture \n6.1 Melting Practice - The steel shall be made by one \nor more of the following primary processes: open-hearth, \nbasic-oxygen, or electric-furnace. The primary melting \nmay incorporate separate degassing or refining and may \nbe followed by secondary melting using electroslag remelt\u00ad\ning or vacuum arc remelting. Where secondary melting is \nemployed, the heat shall be defined as all of the ingots \nremelted from a single primary heat. \n6.2 Cold Working: \n6.2.1 Class A bars shall be cold drawn using normal \ndrafting practices. \n6.2.2 Class B bars shall be cold drawn using heavy \n(higher than normal) drafting practices. \n6.3 Thermal Treatment - After cold drawing, the bars \nshall be stress relieved at a temperature of not less than \n550\u00b0F [288\u00b0C] to meet the mechanical requirements speci\u00ad\nfied in Table 2. \n6.4 Condition - The bars shall be furnished in the \nfollowing cold finish conditions, as specified: \n6.4.1 Cold drawn, stress relieved; \n6.4.2 Cold drawn, stress relieved, turned, and pol\u00ad\nished; \n6.4.3 Cold drawn, stress relieved, turned, ground, \nand polished; and \n6.4.4 Cold drawn, stress relieved, ground, and pol\u00ad\nished. \nNOTE 2 - When turned bars are specified, turning may be perfonned \nprior to cold-drawing. \n7. Chemical Composition \n7.1 Composition -The cast or heat analysis shall con\u00ad\nform to the chemical composition requirements specified \nin Table 1 for the grade ordered. \n8. Mechanical Properties \n8.1 Requirements - The bars shall conform to the \nrequirements listed in Table 2. \n8.2 Number of Tests - At least one tension test shall \nbe made on each lot. A lot shall consist of bars of the same \nsize from the same heat which have been stress relieved \nin the same stationary furnace charge. For continuous type \nof treatment, a lot shall consist of 25 tons [25 Mg] or less \nof the same size of each heat, treated in the same cycle. \n8.3 Specimens - Tension test specimens shall be taken \nlongitudinally in accordance with and from the locations \nspecified in Test Methods and Definitions A 370. \n8.4 Test Methods - Tension tests shall be made in \naccordance with Test Methods and Definitions A 370. The \nyield strength shall be determined at 0.2% offset or at \n0.005 in.Jin. [0.005 mm/mm] of gage length, total extension \nunder load. \n9. Workmanship, Finish, and Appearance \n9.1 Suiface Finish - Unless otherwise specified, the \nbars shall have a commercial bright smooth surface finish \nconsistent with the cold finishing operations specified in \n6.4. \n9.2 Bars that are thermal treated after cold finishing \nmay have a discolored or oxidized surface. \n9.3 Oiling - The bars shall be given a surface coating \nof oil or other rust inhibitor to protect against rust during \nshipment. \n447 ",
  "words": [],
  "tableCount": 0,
  "noteCount": 2,
  "tabulaTablesPath": "tables_tabula/page-0499.json",
  "tabulaTablesCsv": "tables_tabula/page-0499.csv",
  "tabulaTableCount": 0,
  "bestTextPath": "best_text/pages/page-0499.txt",
  "bestTextSource": "pass1",
  "bestTextLength": 4031,
  "bestTextAlphaRatio": 0.7142
}

File: sectionII_partA_data_digitized/pages/page-0502.json
{
  "sourcePdf": "2025 OCR SECT II PART A BEGINNING TO SA-450.pdf",
  "sourcePageNumber": 502,
  "globalPageIndex": 502,
  "width": 596.16,
  "height": 841.8,
  "text": "SA-311/SA-311M ASME BPVC.II.A-2025 \nSUPPLEMENTARY REQUIREMENTS \nOne or more of the following supplementary requirements shall apply only when specified \nby the purchaser in the inquiry or order. Details of these requirements shall be agreed upon \nbetween the manufacturer and the purchaser. \nSl. Special Surface \nSl.1 When inspection standards more restrictive than \nvisual inspection are required, special surface may be spec\u00ad\nified. \nS2. Restricted Cast or Heat Analysis \nS2.1 When required, the purchaser may specify restric\u00ad\ntive cast or heat analysis limits on one or more elements. \nThe degree of restriction and the number of elements so \nrestricted are both subject to agreement between the manu\u00ad\nfacturer and the purchaser. \nS3. Restricted Decarburization \nS3.1 The purchaser may specify a maximum affected \ndepth of decarburization when required for special applica\u00ad\ntions, subject to agreement between the manufacturer and \nthe purchaser. \nS4. Nonmetallic Inclusion Requirements \n(Microscopical) \nS4.1 When nonmetallic inclusion requirements are \nspecified, the samples for testing shall be taken on a longitu\u00ad\ndinal direction midway between the center and the surface \nof the material. The area of the sample to be examined \n450 \nshould be agreed upon between the purchaser and the man\u00ad\nufacturer, and the test specimen should be hardened by \nheating and quenched before being polished to avoid pits. \nThe rating of the inclusion count should also be agreed \nupon and be based upon examination at a magnification \nof 100 diameters. Resulfurized steels are not subject to \ninclusion ratings. \nS5. Restricted Incidental Elements \nS5.1 The purchaser may specify limiting maximum \nrequirements for copper, nickel, chromium, or molybde\u00ad\nnum subject to agreement between the manufacturer and \nthe purchaser. \nS6. Grain Size \nS6.1 The steel shall conform to either the coarse austen\u00ad\nitic grain size (except as stated in S6.2), or the fine austen\u00ad\nitic grain size requirement of Specification A 29 / A 29M. \nS6.2 Certain elements, or combinations of elements, \nsuch as manganese, sulfur, and lead tend to produce grain \nrefinement and it is technically inappropriate to ensure \ncoarse grain size as measured by the McQuaid-Ehn test \non high manganese, high sulfur, and leaded steels such as \n1144, 1151, and 11L41. ",
  "words": [],
  "tableCount": 0,
  "noteCount": 0,
  "bestTextPath": "best_text/pages/page-0502.txt",
  "bestTextSource": "pass1",
  "bestTextLength": 2320,
  "bestTextAlphaRatio": 0.7819
}

File: sectionII_partA_data_digitized/pages/page-0504.json
{
  "sourcePdf": "2025 OCR SECT II PART A BEGINNING TO SA-450.pdf",
  "sourcePageNumber": 504,
  "globalPageIndex": 504,
  "width": 597.72,
  "height": 842.88,
  "text": "SA-312/SA-312M (ASTM A312/A312M} ASME BPVC.II.A-2025 \nc6 Designation: A312/A312M - 24 \n~u 11 7 \nINTERNATIONAL \nStandard Specification for \nSeamless, Welded, and Heavily Cold Worked Austenitic \nStainless Steel Pipes 1 \nThis standard is issued under the fixed designation A312/ A312M; the number immediately following the designation indicates the year \nof original adoption or, in the case of revision, the year of last revision. A number in parentheses indicates the year of last reapproval. \nA superscript epsilon (s) indicates an editorial change since the last revision or reapproval. \n1. Scope* \n1.1 This specification 2 covers seamless, straight-seam \nwelded, and heavily cold worked welded austenitic stainless \nsteel pipe intended for high-temperature and general corrosive \nservice. \n1.2 Grades TP304H, TP309H, TP309HCb, TP310H, \nTP310HCb, TP316H, TP321H, TP347H, and TP348H are \nmodifications of Grades TP304, TP309Cb, TP309S, TP310Cb, \nTP310S, TP316, TP321, TP347, and TP348, and are intended \nfor service at temperatures where creep and stress rupture \nproperties are important. \n1.3 Optional supplementary requirements are provided for \npipe where a greater degree of testing is desired. These \nsupplementary requirements call for additional tests to be made \nand, when desired, it is permitted to specify in the order one or \nmore of these supplementary requirements. \n1.4 Table Xl.l lists the standardized dimensions of welded \nand seamless stainless steel pipe as shown in ASME B36.19. \nThese dimensions are also applicable to heavily cold worked \npipe. Pipe having other dimensions is permitted to be ordered \nand furnished provided such pipe complies with all other \nrequirements of this specification. \n1.5 Grades TP321 and TP321H have lower strength require\u00ad\nments for pipe manufactured by the seamless process in \nnominal wall thicknesses greater than 3/s in. [9.5 mm]. \n1.6 The values stated in either SI units or inch-pound units \nare to be regarded separately as standard. Within the text, the \nSI units are shown in brackets. The values stated in each \nsystem may not be exact equivalents; therefore, each system \nshall be used independently of the other. Combining values \nfrom the two systems may result in non-confonnance with the \nstandard. The inch-pound units shall apply unless the \"M\" \ndesignation of this specification is specified in the order. \n1 This specification is under the jurisdiction of ASTM Committee AO! on Steel, \nStainless Steel and Related Alloys and is the direct responsibility of Subcommittee \nA0!.10 on Stainless and Alloy Steel Tubular Products. \nCurrent edition approved March 1, 2024. Published March 2024. Originally \napproved in 1948. Last previous edition approved in 2022 as A312/A312M-22a. \nDOI: 10.1520/A0312_A0312M-24. \n2 For ASME Boiler and Pressure Vessel Code applications see related Specifi\u00ad\ncation SA-312 in Section II of that Code. \nNorn 1-The dimensionless designator NPS (nominal pipe size) has \nbeen substituted in this standard for such traditional terms as \"nominal \ndiameter,\" \"size,\" and \"nominal size.\" \n1.7 This international standard was developed in accor\u00ad\ndance with internationally recognized principles on standard\u00ad\nization established in the Decision on Principles for the \nDevelopment of International Standards, Guides and Recom\u00ad\nmendations issued by the World Trade Organization Technical \nBarriers to Trade (TBT) Committee. \n2. Referenced Documents \n2.1 ASTM Standards:3 \nA262 Practices for Detecting Susceptibility to Intergranular \nAttack in Austenitic Stainless Steels \nA370 Test Methods and Definitions for Mechanical Testing \nof Steel Products \nA941 Terminology Relating to Steel, Stainless Steel, Related \nAlloys, and Ferroalloys \nA999/A999M Specification for General Requirements for \nAlloy and Stainless Steel Pipe \nAl016/Al016M Specification for General Requirements for \nFerritic Alloy Steel, Austenitic Alloy Steel, and Stainless \nSteel Tubes \nEll2 Test Methods for Determining Average Grain Size \nE381 Method of Macroetch Testing Steel Bars, Billets, \nBlooms, and Forgings \nE527 Practice for Numbering Metals and Alloys in the \nUnified Numbering System (UNS) \n2.2 ASME Standards: \nBl.20.1 Pipe Threads, General Purpose \nB36.10M Welded and Seamless Wrought Steel Pipe \nB36.19 Stainless Steel Pipe \nASME Boiler and Pressure Vessel Code : Section VIII 4 \n3 For referenced ASTM standards, visit the ASTM website, www.astm.org, or \ncontact ASTM Customer Service at service@astm.org. For Annual Book of ASTM \nStandards volume information, refer to the standard's Document Summary page on \nthe ASTM website. \n4 Available from American Society of Mechanical Engineers (ASME), ASME \nInternational Headquarters, Two Park Ave., New York, NY 10016-5990, http:// \nwww.asme.org. \n* A Summary of Changes section appears at the end of this standard \n452 ",
  "words": [],
  "tableCount": 0,
  "noteCount": 0,
  "tabulaTablesPath": "tables_tabula/page-0504.json",
  "tabulaTablesCsv": "tables_tabula/page-0504.csv",
  "tabulaTableCount": 0,
  "bestTextPath": "best_text/pages/page-0504.txt",
  "bestTextSource": "pass1",
  "bestTextLength": 4838,
  "bestTextAlphaRatio": 0.7549
}

File: sectionII_partA_data_digitized/pages/page-0505.json
{
  "sourcePdf": "2025 OCR SECT II PART A BEGINNING TO SA-450.pdf",
  "sourcePageNumber": 505,
  "globalPageIndex": 505,
  "width": 597.72,
  "height": 842.88,
  "text": "ASME BPVC.II.A-2025 SA-312/SA-312M (ASTM A312/A312M) \n2.3 A WS Standard: \nA5.9 Corrosion-Resisting Chromium and Chromium-Nickel \nSteel Welding Rods and Electrodes 5 \n2.4 Other Standard: \nSAE J1086 Practice for Numbering Metals and Alloys \n(UNS) 6 \n3. Terminology \n3.1 Definitions: \n3.1.1 The definitions in Specification A999/ A999M and \nTerminology A941 are applicable to this specification. \n4. Ordering Information \n4.1 Orders for material to this specification shall conform to \nthe requirements of the current edition of Specification A999/ \nA999M. \n5. General Requirements \n5.1 Material furnished under this specification shall con\u00ad\nform to the applicable requirements of the current edition of \nSpecification A999/ A999M unless otherwise provided herein. \n6. Materials and Manufacture \n6.1 Manufacture: \n6.1.1 The pipe shall be manufactured by one of the follow\u00ad\ning processes: \n6.1.2 Seamless (SML) pipe shall be made by a process that \ndoes not involve welding at any stage of production. \n6.1.3 Welded (WLD) pipe shall be made using an automatic \nwelding process with no addition of filler metal during the \nwelding process. \n6.1.4 Heavily cold-worked (HCW) pipe shall be made by \napplying cold working of not less than 35 % reduction in \nthickness of both wall and weld to a welded pipe prior to the \nfinal anneal. No filler shall be used in making the weld. Prior \nto cold working, the weld shall be 100 % radiographically \ninspected in accordance with the requirements of ASME Boiler \nand Pressure Vessel Code, Section VIII, Division 1, latest \nrevision, Paragraph UW-51. \n6.1.5 Welded pipe and HCW pipe of NPS 14 and smaller \nshall have a single longitudinal weld. Welded pipe and HCW \npipe of a size larger than NPS 14 shall have a single \nlongitudinal weld or shall be produced by forming and welding \ntwo longitudinal sections of flat stock when approved by the \npurchaser. All weld tests, examinations, inspections, or treat\u00ad\nments shall be performed on each weld seam. \n6.1.6 At the option of the manufacturer, pipe shall be either \nhot finished or cold finished. \n6.1.7 The pipe shall be free of scale and contaminating \nexogenous iron particles. Pickling, blasting, or surface finish\u00ad\ning is not mandatory when pipe is bright annealed. The \npurchaser is permitted to require that a passivating treatment be \napplied to the finished pipe. \n5 Available from American Welding Society (AWS), 550 NW LeJeune Rd., \nMiami, FL 33126, http://www.aws.org. \n6 Available from Society of Automotive Engineers (SAE), 400 Commonwealth \nDr., Warrendale, PA 15096-0001, http://www.sae.org. \n6.2 Heat Treatment-All pipe shall be furnished in the \nheat-treated condition in accordance with the requirements of \nTable 2. Alternatively, for seamless pipe, immediately follow\u00ad\ning hot forming while the temperature of the pipes is not less \nthan the minimum solution treatment temperature specified in \nTable 2, pipes shall be individually quenched in water or \nrapidly cooled by other means (direct quenched). \n7. Chemical Composition \n7 .1 The steel shall conform to the requirements as to \nchemical composition prescribed in Table 1. \n8. Product Analysis \n8.1 At the request of the purchaser, an analysis of one billet \nor one length of flat-rolled stock from each heat, or two pipes \nfrom each lot shall be made by the manufacturer. A lot of pipe \nshall consist of the following number of lengths of the same \nsize and wall thickness from any one heat of steel: \nNPS Designator \nUnder 2 \n2 to 5 \n6 and over \nLengths of Pipe in Lot \n400 or fraction thereof \n200 or fraction thereof \n100 or fraction thereof \n8.2 The results of these analyses shall be reported to the \npurchaser or the purchaser's representative, and shall conform \nto the requirements specified in Section 7. \n8.3 If the analysis of one of the tests specified in 8.1 does \nnot conform to the requirements specified in Section 7, an \nanalysis of each billet or pipe from the same heat or lot may be \nmade, and all billets or pipe conforming to the requirements \nshall be accepted. \n9. Permitted Variations in Wall Thickness \n9.1 In addition to the implicit limitation of wall thickness \nfor seamless pipe imposed by the limitation on weight in \nSpecification A999/ A999M, the wall thickness for seamless \nand welded pipe at any point shall be within the tolerances \nspecified in Table 3, except that for welded pipe the weld area \nshall not be limited by the \"Over\" tolerance. The wall thickness \nand outside diameter for inspection for compliance with this \nrequirement for pipe ordered by NPS and schedule number is \nshown in Table Xl.1. \n10. Tensile Requirements \n10.1 The tensile properties of the material shall conform to \nthe requirements prescribed in Table 4. \n453 \n11. Mechanical Tests, Grain Size Determinations, and \nWeld Decay Tests Required \n11.1 Mechanical Testing Lot Definition-The term lot for \nmechanical tests shall be as follows: \n11.1.1 Where the final heat treated condition is obtained, \nconsistent with the requirements of 6.2, in a continuous furnace \nor by quenching after hot forming, the term lot for mechanical \ntests shall apply to all pipes of the same specified outside \ndiameter and specified wall thickness ( or schedule) of the same \nheat, heat treated in the same furnace at the same temperature, \ntime at heat, and furnace speed in the same production run, or \nall pipes of the same specified outside diameter and specified ",
  "words": [],
  "tableCount": 0,
  "noteCount": 0,
  "tabulaTablesPath": "tables_tabula/page-0505.json",
  "tabulaTablesCsv": "tables_tabula/page-0505.csv",
  "tabulaTableCount": 1,
  "bestTextPath": "best_text/pages/page-0505.txt",
  "bestTextSource": "pass1",
  "bestTextLength": 5430,
  "bestTextAlphaRatio": 0.7552
}

File: sectionII_partA_data_digitized/pages/page-0510.json
{
  "sourcePdf": "2025 OCR SECT II PART A BEGINNING TO SA-450.pdf",
  "sourcePageNumber": 510,
  "globalPageIndex": 510,
  "width": 596.16,
  "height": 841.8,
  "text": "SA-312/SA-312M (ASTM A312/A312M) ASME BPVC.II.A-2025 \nTABLE 2 Annealing Requirements \nGrade or UNS DesignationA Heat Treating Coolingffesting \nTemperature 8 Requirements \nAll grades not individually listed 1900 \"F [1040 \"C] C \nbelow: \nTP321H, TP347H, TP348H \nCold finished 2000 \"F [1100 \u00b0C] D \nHot finished 1925 \"F [1050 \"C] D \nTP304H, TP316H \nCold finished 1900 \"F [1040 \"C] D \nHot finished 1900 \"F [1040 \"C] D \nTP309H, TP309HCb, TP310H, 1900 \"F [1040 \"C] D \nTP310HCb \nS30600 2010-2140 \"F D \n[1100-1170 \"C] \nS30601 2010-2140 \"F D \n[1100-1170 \"C] \nS30815, S31272 1920 \"F [1050 \"C] D \nS31035 2160-2280 \"F D \n[1180-1250 \"C] \nS31254, S32654 2100 \"F [1150 \"C] D \nS31266 2100 \"F [1150 \"C] D \nS31277 2050 \"F [1120 \"C] D \nS31727, S32053 1975-2155 \"F D \n[1080-1180 \"C] \nS33228 2050-2160 \"F D \n[1120-1180 \"C] \nS34565 2050-2140 \"F D \n[1120-1170 \"C] \nS34752 1940-2138 \"F D \n[1060-1170 \"C] \nS35315 2010 \"F [1100 \"C] D \nS38815 1950 \"F [1065 \"C] D \nN08367 2025 \"F [1110 \"C] D \nN08020 1700-1850 \"F D \n[925-1010 \"C] \nN08028 2000 \"F [1100 \"C] D \nN08029 2000 \"F [1100 \"C] D \nN08810 2050 \"F [1120 \"C] D \nN08811 2100 \"F [1150 \"C] D \nN08904 2000 \"F [1100 \"C] D \nN08925, N08926 2010-2100 \"F D \n[1100-1150 \"C] \nA New designation established in accordance with Practice E527 and SAE J1086. \n8 Minimum, unless otherwise stated. \nc Quenched in water or rapidly cooled by other means, at a rate sufficient to \nprevent re-precipitation of carbides, as demonstrable by the capability of pipes, \nheat treated by either separate solution annealing or by direct quenching, of \npassing Practices A262, Practice E. The manufacturer is not required to run the \ntest unless it is specified on the purchase order (see Supplementary Requirement \nS7). Note that Practices A262 requires the test to be performed on sensitized \nspecimens in the low-carbon and stabilized types and on specimens representa\u00ad\ntive of the as-shipped condition for other types. In the case of low-carbon types \ncontaining 3 % or more molybdenum, the applicability of the sensitizing treatment \nprior to testing shall be a matter for negotiation between the seller and the \npurchaser. \n0 Quenched in water or rapidly cooled by other means. \nwall thickness ( or schedule) of the same heat, hot formed and \nquenched in the same production run. \n11.1.2 Where the final heat treated condition is obtained, \nconsistent with the requirements of 6.2, in a batch-type furnace \nequipped with recording pyrometers and automatically con\u00ad\ntrolled within a 50 \u00b0F [30 \u00b0C] or lesser range, the term lot shall \napply to all pipes of the same specified outside diameter and \nspecified wall thickness (or schedule), of the same heat, \nsubjected to the same finishing temperature within the same \nproduction run. \n11.1.3 Where the final heat treated condition is obtained, \nconsistent with the requirements of 6.2, in a batch-type furnace \nnot equipped with recording pyrometers and automatically \nTABLE 3 Permitted Variations in Wall Thickness \nTolerance, % from Nominal \nNPS Designator Over Under \n1/a to 2\u00bd incl., all t/D 20.0 12.5 ratios \n3 to 18 incl., t/D up to 22.5 12.5 5% incl. \n3 to 18 incl., t/D > 5 % 15.0 12.5 \n20 and larger, welded, 17.5 12.5 all t/D ratios \n20 and larger, \nseamless, t/D up to 22.5 12.5 \n5% incl. \n20 and larger, 15.0 12.5 seamless, t/D > 5 % \nwhere: \nt Nominal Wall Thickness \nD = Ordered Outside Diameter \ncontrolled within a 50 \u00b0F [30 \u00b0C] or lesser range, the term lot \nshall apply to the larger of: (a) each 200 ft [60 m] or fraction \nthereof and (b) those pipes heat treated in the same furnace \nbatch charge for pipes of the same specified outside diameter \nand specified wall thickness ( or schedule) that are produced \nfrom the same heat of steel and are subjected to the same \nfinishing temperature within the same production run. \n458 \n11.2 Transverse or Longitudinal Tension Test-One tension \ntest shall be made on a specimen for lots of not more than 100 \npipes. Tension tests shall be made on specimens from two tubes \nfor lots of more than 100 pipes. \n11.3 Flattening Test-For material heat treated in a continu\u00ad\nous furnace, by quenching after hot forming or in a batch-type \nfurnace equipped with recording pyrometers and automatically \ncontrolled within a 50 \u00b0F [30 \u00b0C] or lesser range, flattening \ntests shall be made on a sufficient number of pipe to constitute \n5 % of the lot, but in no case less than 2 lengths of pipe. For \nmaterial heat treated in a batch-type furnace not equipped with \nrecording pyrometers and automatically controlled within a 50 \n\u00b0F [30 \u00b0C] or lesser range, flattening tests shall be made on 5 % \nof the pipe from each heat treated lot. \n11.3.1 For welded pipe a transverse-guided face bend test of \nthe weld may be conducted instead of a flattening test in \naccordance with the method outlined in the steel tubular \nproduct supplement of Test Methods and Definitions A370. For \nwelded pipe with a specified wall thickness over 3/s in., two \nside bend tests may be made instead of the face bend test. The \nductility of the weld shall be considered acceptable when there \nis no evidence of cracks in the weld or between the weld and \nthe base metal after bending. Test specimens from 5 % of the \nlot shall be taken from the pipe or test plates of the same \nmaterial as the pipe, the test plates being attached to the end of \nthe cylinder and welded as a prolongation of the pipe longitu\u00ad\ndinal seam. \n11.4 Grain Size-Grain size determinations, in accordance \nwith Test Methods E112, shall be made on the grades listed in \nTable 5. Grain size determinations shall be made on each heat \ntreatment lot, as defined in 11.1, for the same number of pipes \nas prescribed for the flattening test in 11.3. The grain size \nresults shall conform to the requirements prescribed in Table 5. ",
  "words": [],
  "tableCount": 0,
  "noteCount": 0,
  "tabulaTablesPath": "tables_tabula/page-0510.json",
  "tabulaTablesCsv": "tables_tabula/page-0510.csv",
  "tabulaTableCount": 3,
  "bestTextPath": "best_text/pages/page-0510.txt",
  "bestTextSource": "pass1",
  "bestTextLength": 5771,
  "bestTextAlphaRatio": 0.6522
}

File: sectionII_partA_data_digitized/pages/page-0512.json
{
  "sourcePdf": "2025 OCR SECT II PART A BEGINNING TO SA-450.pdf",
  "sourcePageNumber": 512,
  "globalPageIndex": 512,
  "width": 597.72,
  "height": 842.88,
  "text": "SA-312/SA-312M (ASTM A312/A312M) ASME BPVC.II.A-2025 \nshall be at the option of the manufacturer, unless otherwise \nspecified in the purchase order. \n12.2 The hydrostatic test shall be in accordance with Speci\u00ad\nfication A999/A999M, unless specifically exempted under the \nprovisions of 12.3. \n12.3 For pipe whose dimensions equal or exceed NPSlO, \nthe purchaser, with the agreement of the manufacturer, is \npermitted to waive the hydrostatic test requirement when in \nlieu of such test the purchaser performs a system test. Each \nlength of pipe furnished without the completed manufacturer's \nhydrostatic test shall include with the mandatory markings the \nletters \"NH.\" \n12.4 The nondestructive electric test shall be in accordance \nwith Specification A999/A999M. \n13. Lengths \n13.1 Pipe lengths shall be in accordance with the following \nregular practice: \n13.1.1 Unless otherwise agreed upon, all sizes from NPS \n1/s to and including NPS 8 are available in a length up to 24 ft \nwith the permitted range of 15 to 24 ft. Short lengths are \nacceptable and the number and minimum length shall be \nagreed upon between the manufacturer and the purchaser. \n13.1.2 If definite cut lengths ate desired, the lengths re\u00ad\nquired shall be specified in the order. No pipe shall be under the \nspecified length and no pipe shall be more than \u00bc in. [6 mm] \nover the specified length. \n13.1.3 No jointers are permitted unless otherwise specified. \n14. Workmanship, Finish, and Appearance \n14.1 The finished pipes shall be reasonably straight and \nshall have a workmanlike finish. Removal of imperfections by \ngrinding is permitted, provided the wall thicknesses are not \ndecreased to less than that permitted in the Permissible \nVariations in Wall Thickness section of Specification A999/ \nA999M. \n15. Repair by Welding \n15.1 For welded pipe whose diameter equals or exceeds \nNPS 6, and whose nominal wall thickness equals or exceeds \n0.200, it is permitted to make weld repairs to the weld seam \nwith the addition of compatible filler metal using the same \nprocedures specified for plate defects in the section on Repair \nby Welding of Specification A999/ A999M. \n15.2 Weld repairs of the weld seam shall not exceed 20 % of \nthe seam length. \n15.3 Weld repairs shall be made only with the gas tungsten\u00ad\narc welding process using the same classification of bare filler \nrod qualified to the most currentAWS SpecificationA5.9 as the \ngrade of stainless steel pipe being repaired and as shown in \nTable 6. Alternatively, subject to approval by the purchaser, \nweld repairs shall be made only with the gas tungsten-arc \nwelding process using a filler metal more highly alloyed than \nthe base metal when needed for corrosion resistance or other \nproperties. \n15 .4 Pipes that have had weld seam repairs with filler metal \nshall be uniquely identified and shall be so stated and identified \n460 \nTABLE 6 Pipe and Filler Metal Specification \nPipe \nUN8 Grade Designation \nTP201 \nTP201LN \nTP304 \nTP304L \nTP304N \nTP304LN \nTP304H \nTP309Cb \nTP3098 \nTP310Cb \nTP3108 \nTP316 \nTP316L \nTP316N \nTP316LN \nTP316H \nTP321 \nTP347 \nTP348 \nTPXM-19 \nTPXM-29 \nAlloy 20 \n800 \n800H \nAAW8 A5.14 Class. \n820100 \n820153 \n830400 \n830403 \n830451 \n830453 \n830409 \n830601 \n830940 \n830908 \n831040 \n831008 \n831266 \n831272 \n831600 \n831603 \n831651 \n831653 \n831655 \n831609 \n831730 \n831740 \n832100 \n834700 \n834800 \n822100 \n828300 \nN08367 \n835030 \nN08020 \nN08028 \nN08029 \n820400 \nN08800 \nN08810 \nN08811 \nN08925 \nN08926 \nFiller Metal \nAW8A5.9 UN8 Designation \nClass \nER308 830800, W30840 \nER308L 830883, W30843 \nER308 830880, W30840 \nER308L 830883, W30843 \nER308 830880, W30840 \nERNiCrMo-4 N10276 \nERNiCrMo-10 N06022 \nERNiCrMo-13 N06059 \nERNiCrMo-14 N06686 \nERNiCrMo-17 N06200 \nER316 831680, W31640 \nER316L 831683, W31643 \nER316 831680, W31640 \nER316L 831683, W31643 \nER316H 831680, W31640 \nERNiCr-3, or N06082, N06625,N10276 \nERNiCrMo-3, \nor \nERNiCrMo-4 \nERNiCrCoMo-1 N06617, N06625 \nor ERNiCrMo-3 \nER321 832180, W32140 \nER347 834780, W34740 \nER347 834780, W34740 \nER347 834780, W34740 \nER209 820980, W32240 \nER240 823980, W32440 \nN06625 \nERNICr-3 N06082 \nER320 N08021 \nER320LR N08022 \nER383 N08028 \nERNiCrMo-3A N06625 \nERNiCrMo-13A N06059 \nER209 820980, W32240 \nERNiCr-3A N06082 \nERNiCr-3A N06082 \nERNiCr-3A N06082 \nN06625 \nN06625 \non the certificate of tests. When filler metal other than that \nlisted in Table 6 is used, the filler metal shall be identified on \nthe certificate of tests. \n16. Certification \n16.1 In addition to the information required by Specification \nA999/ A999M, the certification shall state whether or not the \nmaterial was hydrostatically tested. If the material was nonde\u00ad\nstructively tested, the certification shall so state and shall state \nwhich standard practice was followed and what reference \ndiscontinuities were used. \n17. Marking \n17 .1 In addition to the marking specified in Specification \nA999/ A999M, the marking shall include the NPS (nominal ",
  "words": [],
  "tableCount": 0,
  "noteCount": 0,
  "tabulaTablesPath": "tables_tabula/page-0512.json",
  "tabulaTablesCsv": "tables_tabula/page-0512.csv",
  "tabulaTableCount": 1,
  "bestTextPath": "best_text/pages/page-0512.txt",
  "bestTextSource": "pass1",
  "bestTextLength": 4930,
  "bestTextAlphaRatio": 0.6239
}

File: sectionII_partA_data_digitized/pages/page-0514.json
{
  "sourcePdf": "2025 OCR SECT II PART A BEGINNING TO SA-450.pdf",
  "sourcePageNumber": 514,
  "globalPageIndex": 514,
  "width": 596.16,
  "height": 841.8,
  "text": "SA-312/SA-312M (ASTM A312/A312M) ASME BPVC.II.A-2025 \nS4. Etching Tests \nS4.1 The steel shall be homogeneous as shown by etching \ntests conducted in accordance with the appropriate portions of \nMethod E381. Etching tests shall be made on a cross section \nfrom one end or both ends of each pipe and shall show sound \nand reasonably uniform material free of injurious laminations, \ncracks, and similar objectionable defects. If this supplementary \nrequirement is specified, the number of tests per pipe required \nshall also be specified. If a specimen from any length shows \nobjectionable defects, the length shall be rejected, subject to \nremoval of the defective end and subsequent retests indicating \nthe remainder of the length to be sound and reasonably uniform \nmaterial. \nS5. Radiographic Examination \nS5.l The entire length of weld in each double welded pipe \nshall be radiographically examined, using X-radiation, in \naccordance with Paragraph UW-51 of Section VIII Division 1 \nof the ASME Boiler and Pressure Vessel Code. In addition to \nthe marking required by Section 13 each pipe shall be marked \n\"RT\" after the specification and grade. Requirements of S5 \nshall be required in the certification. \nS6. Stabilizing Heat Treatment \nS6.1 Subsequent to the solution anneal required in 6.2, \nGrades TP309HCb, TP310HCb, TP321, TP321H, TP347, \nTP347H, TP348, and TP348H shall be given a stabilization \nheat treatment at a temperature lower than that used for the \ninitial solution annealing heat treatment. The temperature of \nstabilization heat treatment shall be as agreed upon between the \npurchaser and vendor. \nS7. Intergranular Corrosion Test \nS7.l When specified, material shall pass intergranular cor\u00ad\nrosion tests conducted by the manufacturer in accordance with \nPractices A262, Practice E. \nS7 .1.1 Practice E requires testing on the sensitized condi\u00ad\ntion for low carbon or stabilized grades, and on the as-shipped \ncondition for other grades. The applicability of this test and the \npreparation of the sample for testing for grades containing \ngreater than 3 % molybdenum shall be as agreed by the \npurchaser and manufacturer. \nNorn S7.1-Practice E requires testing on the sensitized condition for \nlow carbon or stabilized grades, and on the as-shipped condition for other \ngrades. \nS7.2 A stabilization heat treatment in accordance with \nSupplementary Requirement S6 may be necessary and is \npermitted in order to meet this requirement for the grades \ncontaining titanium or columbium, particularly in their H \nversions. \nS8. Minimum Wall Pipe \nS8.1 When specified by the purchaser, pipe shall be fur\u00ad\nnished on a minimum wall basis. The wall of such pipe shall \nnot fall below the thickness specified. In addition to the \nmarking required by Section 17, the pipe shall be marked S8. \nS9. Weld Decay Test \nS9 .1 When specified in the purchase order, one sample from \neach lot of pipe shall be subject to testing in a boiling solution \nof 50 % reagent grade hydrochloric acid and 50 % water. \nS9.2 The sample, of approximately 2-in. [50-mm] length, \nshall be prepared from a production length of pipe. Depending \non the size of the pipe, it is permitted to section the sample \nlongitudinally to allow it to fit in the Erlenmeyer flask. As a \nminimum, the tested sample shall include the entire weld and \nadjacent area and the full length of base metal 180\u00b0 across from \nthe weld. All burrs and sharp edges shall be removed by light \ngrinding. Dust and grease shall be removed by cleaning with \nsoap and water or other suitable solvents. \nS9.3 The hydrochloric acid solution shall be prepared by \nslowly adding reagent grade (approximately 37 %) hydrochlo\u00ad\nric acid to an equal volume of distilled water. \nWarning-Protect eyes and use rubber gloves when han\u00ad\ndling acid. Mixing and testing shall be performed in a \nprotective enclosure. \nS9.4 The test container shall be a 1-L Erlenmeyer flask \nequipped with ground-glass joints and an Ahline condenser. \nThe volume of the solution shall be approximately 700 mL. \nS9.5 The thickness of the weld and the base metal 180\u00b0 \nfrom the weld shall be measured near both ends of the sample. \nThese measurements shall be made with a micrometer with an \nanvil shape suitable for measuring the thickness with an \naccuracy to at least 0.001 in. [0.025 mm]. \nS9.6 The sample sections, both weld and base metal, shall \nbe immersed in the flask containing the solution. Boiling chips \nshall be added and the solution brought to a boil. Boiling shall \nbe maintained through the duration of the test. The time of \ntesting shall be that which is required to remove 40 to 60 % of \nthe original base metal thickness (usually 2 h or less). If more \nthan 60 % of the base metal thickness remains, it is permitted \nto terminate the test after 24 h. \n462 \nS9.7 At the end of the test period, the samples shall be \nremoved from the solution, rinsed with distilled water, and \ndried. \nS9.8 The thickness measurements as in S9.5 shall be re\u00ad\npeated. The anvil shape of the micrometer used shall be \nsuitable for measuring the minimum remaining thickness with \nan accuracy to at least 0.001 in. [0.025 mm]. \nS9.9 The corrosion ratio, R, shall be calculated as follows: \nW)l(B 0 - B) \nwhere: \nW 0 = average weld-metal thickness before the test, \nW = average weld-metal thickness after the test, \nB 0 = average base-metal thickness before the test, and \nB = average base-metal thickness after the test, \nS9.9.1 The corrosion ratio for HCW pipe shall be as \nspecified in 11.5. \nS9.9.2 The corrosion ratio shall be 1.25 or less, or as further \nrestricted in the purchase order, when the weld decay test is \nspecified for welded (WLD) pipe. ",
  "words": [],
  "tableCount": 0,
  "noteCount": 0,
  "bestTextPath": "best_text/pages/page-0514.txt",
  "bestTextSource": "pass1",
  "bestTextLength": 5674,
  "bestTextAlphaRatio": 0.7585
}
