Repository: Demigodofa/ASMEPurchaseOrderHelper

# ASMEPurchaseOrderHelper

PC UI tool to help purchasing agents generate correct ASME purchase orders. The active desktop flow reads normalized ASME JSONL data, applies policy rules, and generates copy-ready/exportable PO content.

## Source of truth (for agents/bots)
This README is the source of truth for rules, orientation, and guidance. The owner may use loose or exact language; if there is any ambiguity, confirm intent. Example: if they say "ordering requirements," confirm they mean "Ordering Information" (the official section name used in the PDFs).

File: sectionII_partA_data_digitized/pages/page-0520.json
{
  "sourcePdf": "2025 OCR SECT II PART A BEGINNING TO SA-450.pdf",
  "sourcePageNumber": 520,
  "globalPageIndex": 520,
  "width": 599.4,
  "height": 844.08,
  "text": "SA-320/SA-320M ASME BPVC.Il.A-2025 \nTABLE 2 Impact Test Temperatures and Properties \nTest Temperature CVN Specimen Section Min Average Impact Min Impact Value of a Single \nGrade \nL7M, L70, L71, L72, L73 \nL7, L7A, L7B, L7C, L43 \nL1 \n\"F \n-100 \n-150 \n-100 \n\"C \n-73 \n-101 \n-73 \nF436/F436M Specification for Hardened Steel Washers Inch \nand Metric Dimensions \nF606/F606M Test Methods for Determining the Mechanical \nProperties of Externally and Internally Threaded \nFasteners, Washers, Direct Tension Indicators, and Rivets \n2.2 ASME Standards: \nB 1.1 Screw Threads \nB18.21.l Washers: Helical Spring-Lock, Tooth Lock, and \nPlain Washers (Inch Series) \n3. Ordering Information \n3.l It is the purchaser's responsibility to specify in the \npurchase order all information necessary to purchase the \nneeded materials. Examples of such information include, but \nare not limited to, the following: \n3 .1.1 Quantity and size, \n3.1.2 Heat-treated condition, that is, for the austenitic stain\u00ad\nless steels, solution-treated (Class l); solution-treated after \nfinishing (Class IA); and annealed and strain-hardened (Class \n2), \n3.1.3 Description of items required (bars, bolts, screws, or \nstuds), \n3.1.4 Nuts and washers, if required by the purchaser, in \naccordance with Section 10, and \n3.1.5 Special requirements, in accordance with 5.1.1, 5.1.3, \n5.1.4, and 13.1. \n4. Common Requirements \n4.1 Bolting materials and bolting components supplied to \nthis specification shall conform to the requirements of Speci\u00ad\nfication A962/ A962M. These requirements include test \nmethods, finish, thread dimensions, macroetch ( carbon and \nalloy steels only) marking, certification, optional supplemen\u00ad\ntary requirements, and others. Failure to comply with the \nrequirements of Specification A962/ A962M constitutes non\u00ad\nconformance with this specification. In case of conflict be\u00ad\ntween the requirements in this specification and Specification \nA962/A962M, this specification shall prevail. \n5. Materials and Manufacture \n5.1 Heat Treatment: \n5.1.1 Bolting materials shall be allowed to cool to room \ntemperature after rolling or forging. Grades L7, L7A, L7B, \nL7C, L7M, L43, Ll, L70, L71, L72, and L73 shall be reheated \nSize, mm Toughness of Three Test Specimen of Set of Three, \nSpecimens, ft-lbf [J] ft-lbf [J] \n10 X 10 20 [27] 15 [20] \n10 X 7.5 16 [22] 12 [16] \n10 X 10 20 [27] 15 [20] \n10 X 7.5 16 [22] 12 [16] \n10 X 10 40 [54] 30 [41] \n10 X 7.5 32 [44] 24 [32] \nto above the upper critical temperature and liquid quenched \nand tempered. Grades B8, B8C, B8M, B8T, B8F, BSP, BSLN, \nand BSMLN shall receive a carbide solution treatment. Prod\u00ad\nucts made from such material are described as Class 1. This \nshall consist of holding the bolting material for a sufficient time \nat a temperature at which the chromium carbide will go into \nsolution and then cooling in air or in a liquid medium at a rate \nsufficient to prevent reprecipitation of the carbide. Bolting \nmaterial thus treated is described as Class 1. If specified in the \npurchase order, bolting material shall be solution treated in the \nfinished condition and shall be described as Class lA. \n468 \n5.1.2 Use of water quenching is prohibited for any ferritic \ngrade when heat treatment is performed after heading or \nthreading. \n5.1.3 When increased mechanical properties are desired, \naustenitic bolting shall be solution annealed and strain hard\u00ad\nened if specified in the purchase order; material so treated is \nidentified as Class 2. \n5 .1.4 If scale-free bright finish is required, this shall be \nspecified in the purchase order. \n5.1.5 For L7M bolting, the final heat treatment, which may \nbe the tempering or stress-relieving operation conducted at \n1150 \u00b0F [620 \u00b0C] minimum, shall be done after machining or \nrolling of the threads and any type of cutting. \n6. Mechanical Requirements \n6.1 Tensile Properties: \n6.1.1 Bolting material as represented by the tension speci\u00ad\nmens shall conform to the requirements as to tensile properties \nprescribed in Table 1 at room temperature after heat treatment \n(see 5.1.1). Alternatively, Class 2 Strain Hardened Headed \nBolting Components shall be tested full size after strain \nhardening to determine tensile strength and yield strength and \nshall conform to the requirements prescribed in Table 1. \nShould the results of full size tests conflict with results of \ntension specimen tests, full size test results shall prevail. \n6.1.2 Number of Tests: \n6.1.2.1 For heat-treated bars, one tension test and one \nimpact test consisting of three specimens shall be made for \neach diameter of each heat represented in each tempering \ncharge. When heat treated without interruption in continuous \nfurnaces, the material in a lot shall be the same heat, same prior \ncondition, same size, and subjected to the same heat treatment. \nNot fewer than two tensile tests and two impact tests are \nrequired for each lot containing 20 000 lbs [9000 kg] or less. \nEvery additional 10 000 lbs [4500 kg] or fraction thereof \nrequires an additional tensile test and impact test. ",
  "words": [],
  "tableCount": 0,
  "noteCount": 0,
  "tabulaTablesPath": "tables_tabula/page-0520.json",
  "tabulaTablesCsv": "tables_tabula/page-0520.csv",
  "tabulaTableCount": 2,
  "bestTextPath": "best_text/pages/page-0520.txt",
  "bestTextSource": "pass1",
  "bestTextLength": 5044,
  "bestTextAlphaRatio": 0.7215
}

File: sectionII_partA_data_digitized/pages/page-0521.json
{
  "sourcePdf": "2025 OCR SECT II PART A BEGINNING TO SA-450.pdf",
  "sourcePageNumber": 521,
  "globalPageIndex": 521,
  "width": 601.08,
  "height": 845.28,
  "text": "ASME BPVC.II.A-2025 SA-320/SA-320M \n6.1.2.2 For studs, bolts, screws, etc., one tension test and \none set of three impact specimens shall be made for each \ndiameter of each heat involved in the lot. Each lot shall consist \nof the following: \nDiameter, in. (mm] Lot Size, lb [kg] \n11/s [30] and under 1500 (680] or fraction thereof \nOver 11/s (30] to 1 \u00be [ 45], 4500 (2040] or fraction \nincl thereof \nOver 1\u00be (45] to 2\u00bd (65], 6000 [2700] or fraction \nincl thereof \nOver 2\u00bd (65] 100 pieces or fraction thereof \n6.1.2.3 Full Size Specimens, Headed Bolting Components\u00ad\nHeaded bolts or screws 1 \u00bd in. in body diameter and smaller, \nwith body length three times the diameter or longer, and that \nare produced by upsetting or forging (hot or cold) shall be \nsubjected to full size testing in accordance with 6.1.3. This \ntesting shall be in addition to tensile testing as specified in \n6.1.1. Wedge tensile testing shall be limited to product with \nsocket head cap screw, hexagon, square, hex flange, or twelve \npoint flange heads. The lot size shall be shown in 6.1.2.2. \nFailure shall occur in the body or threaded section with no \nfailure, or indications of failure, such as cracks, at the junction \nof the head and shank. Wedge tensile testing is not required for \nflat countersunk head or socket button products. \n6.1.3 Full Size Bolting Components, Wedge Tensile \nTesting-When applicable, see 6.1.2.3. Headed components \nshall be wedge tested full size. The minimum full size load \napplied (lbf or kN) for individual sizes shall be as follows: \nW= T., XA, (1) \nwhere: \nw \nTs \nA1 \n= \n= \n= \nminimum wedge tensile load without fracture, \ntensile strength specified in ksi or MPa in Tables 2 and \n3, and \nstress area of the thread section, square inches or square \nmillimetres, as shown in the Cone Proof Load Tables in \nSpecification A962/A962M. \n6.2 Impact Properties: \n6.2.1 Requirements: \n6.2.1.1 Impact tests are required for the grades shown in \nTable 3. Class 1, lA, and 2 austenitic steels for temperatures \nabove -325 \u00b0F [-200 \u00b0C]; Class 1 and IA austenitic Grades BS, \nBSA, BSP, BSPA, BSC, BSCA, BSLN, and BSLNA above \n-425 \u00b0F [-255 \u00b0C]; and ferritic or austenitic bolting\u00bd in. [12.5 \nmm] and smaller, are exempt from impact testing, unless \nSupplementary Requirement Sl is specified in the purchase \norder (see 1.4). All other material furnished under this speci\u00ad\nfication shall be tested. Material of Grades L 7, L 7 A, L 7B, L 7C, \nL7M, L43, L70, L71, L72, and L73 shall show a minimum \nimpact energy absorption of 20 ft \u2022 lbf [27 J] and of Grade LI \na minimum impact energy absorption of 40 ft - lbf [54 J] at the \nspecified test temperature. \n6.2.1.2 The temperature of the coolant used for chilling the \ntest specimens shall be controlled within \u00b12 \u00b0F [l 0 C]. Test \ntemperatures for ferritic grades are listed in Table 2. Excep\u00ad\ntions to this requirement are permissible, and the impact tests \nmay be made at specified temperatures different than those \nshown in Table 2, provided the test temperature is at least as \nlow as the intended service temperature and the bolting is \nsuitably marked to identify the reported test temperature. When \nimpact testing is required for austenitic grades, test criteria \nshall be agreed upon between the supplier and purchaser. \n6.2.1.3 The impact test requirements for standard and sub\u00ad\nsize Charpy V-notch (CVN) test specimens are prescribed in \nTable 2. If the material is impact tested at a temperature lower \nthan the specified test temperature with impact energy absorp\u00ad\ntion results equal to or greater than the specified required \nimpact energy absorption for that product, the material can be \nconsidered suitable for the specified test temperature. \nNoTE 2-As an example, the purchase order or contract requires an \nL-g:rade bolt to have an average 15 ft-lbs at -50 \u00b0F. If the Charpy V-notch \ntesting indicates that the bolting material passes at -100 \u00b0F and if it also \nmeets other mechanical property or other environmental resistance \nrequirements, it is permissible or suitable for use if that specified \ntemperature reflects the rninimum anticipated temperature range to which \nthat the product or application will be subjected. \n6.2.2 Number of Tests: \n6.2.2.1 The test requirements for heat-treated bars are given \nin 6.1.2.1. \n6.2.2.2 For test requirements on studs, bolts, screws, etc., \nsee 6.1.2.2. \n6.2.2.3 Impact tests are not required to be made on heat\u00ad\ntreated bars, bolts, screws, studs, and stud bolts \u00bd in. [12.5 \nmm] and under in diameter. \n469 \n6.2.3 Test Specimens-For sections 1 in. [25 mm] or less in \ndiameter, test specimens shall be taken at the axis; for sections \nover 1 in. [25 mm] in diameter, midway between the axis and \nthe surface. \n6.3 Hardness Requirements: \n6.3.1 The hardness shall conform to the requirements pre\u00ad\nscribed in Table 1. Hardness testing shall be performed in \naccordance with either Specification A962/A962M or with Test \nMethods F606/F606M. \n6.3.2 The maximum hardness of Grade L7M shall be 235 \nHBW or 99 HRB. Minimum hardness shall not be less than 200 \nHBW or 93 HRB. Conformance to this hardness shall be \nensured by testing each bolt or stud by Brinell or Rockwell B \nmethods in accordance with 6.3.1. \n6.3.2.1 The use of 100 % electromagnetic testing for hard\u00ad\nness as an alternative to 100 % indentation hardness testing is \npermissible when qualified by sampling using indentation \nhardness testing. Each lot tested for hardness electromagneti\u00ad\ncally shall be 100 % examined in accordance with Practice \nE566. Following electromagnetic testing for hardness, a ran\u00ad\ndom sample of a minimum of 100 pieces in each purchase lot \n(as defined in 6.1.2.2) shall be tested by indentation hardness \nmethods. All samples must meet hardness requirements to \npermit acceptance of the lot. If any one sample is outside of the \nspecified maximum or minimum hardness, the lot shall be \nrejected and either reprocessed and resampled, or tested 100 % \nby indentation hardness methods. \n6.3.2.2 In the event a controversy exists relative to mini\u00ad\nmum strength, tension tests shall prevail over hardness read\u00ad\nings. Products which have been tested and found acceptable \nshall have a line under the grade symbol. ",
  "words": [],
  "tableCount": 0,
  "noteCount": 0,
  "tabulaTablesPath": "tables_tabula/page-0521.json",
  "tabulaTablesCsv": "tables_tabula/page-0521.csv",
  "tabulaTableCount": 0,
  "bestTextPath": "best_text/pages/page-0521.txt",
  "bestTextSource": "pass1",
  "bestTextLength": 6215,
  "bestTextAlphaRatio": 0.7255
}

File: sectionII_partA_data_digitized/pages/page-0523.json
{
  "sourcePdf": "2025 OCR SECT II PART A BEGINNING TO SA-450.pdf",
  "sourcePageNumber": 523,
  "globalPageIndex": 523,
  "width": 602.64,
  "height": 846.48,
  "text": "ASME BPVC.II.A-2025 SA-320/SA-320M \nTABLE 3 Continued \nPhosphorus, max \nSulfur, max \nSilicon, max \nNickel \n0.045 \n0.030 \n1.00 \n8.0-11 \n18.0-20.0 \n0.010 over \n0.005 over \n0.05 over \n0.15 \n0.045 \n0.030 \n1.00 \n10.0-13.0 \n16.0-18.0 \n2.00-3.00 \n0.10--0.16 \n0.010 over \n0.005 over \n0.05 over \n0.15 \nChromium \nMolybdenum \nNitrogen 0.10-0.16 \n0.20 \n0.01 \n0.20 \n0.10 \n0.01 \nA The intentional addition of Bi, Se, Te, and Pb is not permitted except for Grade B8F, in which selenium is specified and required. \n8 Typical steel compositions used for this grade include 4140, 4142, 4145, 4140H, 4142H, and 4145H. \n\u00b0 For the L7M grade, a minimum carbon content of 0.28 % is permitted provided that the required tensile properties are met in the section sizes involved; the use of AISI \n4130 or 4130H is allowed. \n\u00b0 Class 1 are made from solution-treated material. Class 1 A products (BSA, B8CA, B8MA, B8PA, B8FA, and B8TA) are solution-treated in the finished condition. Class \n2 products are solution-treated and strain-hardened. \nENiobium and columbium are interchangeable names for the same element and both names are acceptable for use in A01.22 specifications. \n7. Chemical Composition \n7.1 Each alloy shall conform to the chemical composition \nrequirements prescribed in Table 3. \n8. Workmanship, Finish, and Appearance \n8.1 Bolts, screws, studs, and stud bolts shall be pointed and \nshall have a workmanlike finish. \n9. Retests \n9 .1 If the results of the mechanical tests of any test lot do \nnot conform to the requirements specified, the manufacturer \nmay retreat such lot not more than twice, in which case two \nadditional tension tests and one additional impact test consist\u00ad\ning of three specimens shall be made from such lot, all of \nwhich shall conform to the requirements specified. \n10. Nuts and Washers \n10.1 Bolts, studs, and stud bolts of Grades L7, L7A, L7B, \nL7C, L43, Ll, L70, L71, L72, and L73 shall be equipped with \nferritic alloy nuts conforming to Grade 7 of Specification \nA194/A194M or conforming to Grade L43 or Grade L73. Nuts \nmanufactured of Grade L43 and Grade L73, in addition to the \nrequirements stated for those grades, shall be subject to the \nproof-load requirements for Grade 7 nuts. Nuts manufactured \nof Grade L43 and Grade L 73 shall be marked respectively with \nthose grade symbols. Grade 7M nuts at a hardness not \nexceeding 235 HBW (or equivalent) shall be used with Grade \nL 7M bolts, studs, and stud bolts. All nut materials, including \nthose which may be supplied under Specification A194/ \nA194M, shall be subject to the impact requirements of this \nspecification in the following manner: impact tests shall be \nmade on test specimens taken from the nuts or nut blanks or the \nbar from the heat of steel used for manufacturing the nuts, and \nheat treated with the nut blanks. \n10.2 Bolts, studs, and stud bolts of Grades B8, B8C, B8T, \nB8P, B8P, B8M, B8LN, and B8MLN shall be equipped with \naustenitic alloy nuts conforming to Grades 8, 8C, 8T, 8P, 8M, \n8LN, and 8MLN for Specification A194/A194M. Impact tests \nare not required for Grades 8P, 8M, 8T, and 8MLN for \ntemperatures above -325 \u00b0P [-200 \u00b0C] and for Grades 8, 8P, \n8C, and 8LN above -425 \u00b0P [-255 \u00b0C]. \n10.3 If the purchaser requires nuts with a Charpy impact \nenergy absorption of not less than 20 ft \u2022 lbf [27 J] at \n471 \ntemperatures below -150 \u00b0P [-100 \u00b0C], he may require that the \nnuts conform to Grades 8, 8C, 8M, 8P, 8T, 8P, 8LN, or 8MLN \nof Specification A194/A194M. \n10.4 Unless otherwise specified, washers for use with fer\u00ad\nritic steel bolting shall conform to Specification P436/F436M. \n10.5 Washers for use with austenitic steel bolting shall be \nmade of austenitic steel as agreed upon between the manufac\u00ad\nturer and purchaser. \n10.6 Washer dimensions shall be in accordance with re\u00ad\nquirements of ASME B18.21.1, unless otherwise specified in \nthe purchase order. \n11. Threads \n11.1 Where practical, all threads shall be formed after heat \ntreatment. Class lA, Grades BSA, B8CA, B8MA, B8PA, \nB8PA, B8TA, B8LNA, and B8MLNA are to be solution\u00ad\ntreated in the finished condition. \n12. Certification \n12.1 Certification is required. See Specification A962/ \nA962M. \n13. Product Marking \n13.1 In addition to the requirements of Specification A962/ \nA962M, the grade symbol marked shall be as shown in Table \n3. In the case of Class 2, Grades B8, B8C, B8M, B8P, B8P, and \nB8T strain hardened as provided in Table 1, a line shall be \nstamped under the grade symbol in order to distinguish it from \nClass 1 and Class lA bolting which has not been strain \nhardened. In the case of Class IA, the marking BSA, B8CA, \nB8MA, B8PA, B8PA, B8TA, B8LNA, and B8MLNAidentifies \nthe material as being in the solution-treated condition in the \nfinished state. Grade L7M no longer requires a line under the \ngrade symbol. However, a line is permitted. \n13.2 Nuts from materials that have been impact tested shall \nbe marked with the letter \"L.\" \n14. Keywords \n14.1 additional elements; austenitic stainless steel; bolts\u00ad\nsteel; chromium-molybdenum steel; bolting components\u00ad\nsteel; markings on fittings; nickel-chromium-molybdenum al\u00ad\nloy steel; pressure vessel service; stainless steel bolting; ",
  "words": [],
  "tableCount": 0,
  "noteCount": 0,
  "tabulaTablesPath": "tables_tabula/page-0523.json",
  "tabulaTablesCsv": "tables_tabula/page-0523.csv",
  "tabulaTableCount": 0,
  "bestTextPath": "best_text\\pages\\page-0523.txt",
  "bestTextSource": "full_ocr_highdpi",
  "bestTextLength": 5193,
  "bestTextAlphaRatio": 0.697,
  "gapOcrHighDpiPath": "gap_ocr_highdpi/page-0523.txt",
  "gapOcrHighDpiLength": 5136
}

File: sectionII_partA_data_digitized/pages/page-0524.json
{
  "sourcePdf": "2025 OCR SECT II PART A BEGINNING TO SA-450.pdf",
  "sourcePageNumber": 524,
  "globalPageIndex": 524,
  "width": 597.72,
  "height": 842.88,
  "text": "SA-320 /SA-320M ASME BPVC.II.A-2025 \nstarting material; steel bars-alloy; steel bolting; steel flanges; \nsteel valves; temperature service applications-low \nSUPPLEMENTARY REQUIREMENTS \nThe following supplementary requirements shall apply only when specified by the purchaser in the \ninquiry, contract, and order. \nSl. Impact Properties \nS 1.1 When impact properties are desired for austenitic steel \ngrades exempt from testing under 6.2.1, test shall be made as \nagreed between the manufacturer and the purchaser. \nS2. Lateral Expansion \nS2. l When lateral expansion measurements for ferritic \nsteels are required in addition to the energy absorption require\u00ad\nments of 6.2.1.1, the minimum value for each specimen of a set \nmust be .015 in. [0.38 mm]. The test temperature shall be \nspecified by the purchaser and agreed upon by the producer. \nNorn S2.1-Grades 17, 17A, 17B will generally have diffi.culty \nmeeting the minimum value at -150 \u00b0F [-101 \u00b0C]. Grade 143 may be \npreferred. \nS3. Hardness Testing of Class 2 Bolting Components for \nASME Applications \nS3.l The maximum hardness shall be Rockwell C35 imme\u00ad\ndiately under the thread roots. The hardness shall be taken on \na flat area at least Vs in. [3 mm] across, prepared by removing \nthreads. No more material than necessary shall be removed to \nprepare the flat area. Hardness determinations shall be made at \nthe same frequency as tensile tests. \nS4. Restriction to Use Only Ingot Cast Steel \nS4.1 The starting material must be ingot cast. Use of \ncontinuous cast material is not permitted. \nAPPENDIX \n(Nonmandatory Information) \nXl. STRAIN HARDENING OF AUSTENITIC STEELS \nXl.1 Strain hardening is the increase in strength and hard\u00ad\nness that results from plastic deformation below the recrystal\u00ad\nlization temperature (cold work). This effect is produced in \naustenitic stainless steels by reducing oversized bars or wire to \nthe desired final size by cold drawing or other process. The \ndegree of strain hardening achievable in any alloy is limited by \nits strain hardening characteristics. In addition, the amount of \nstrain hardening that can be produced is further limited by the \nvariables of the process, such as the total amount of cross\u00ad\nsection reduction, die angle, and bar size. In large diameter \nbars, for example, plastic deformation will occur principally in \nthe outer regions of the bar, so that the increased strength and \nhardness due to strain hardening is achieved predominantly \nnear the surface of the bar. That is, the smaller the bar, the \n472 \ngreater the penetration of strain hardening. \nXl.2 Thus, the mechanical properties of a given strain \nhardened bolting components, such as a bolt, screw, or stud, are \ndependent not just on the alloy, but also on the size of bar from \nwhich it is machined. The minimum bar size that can be used, \nhowever, is established by the configuration of the component, \nso that the configuration can affect the strength of the compo\u00ad\nnent. \nXl.3 For example, a stud of a particular alloy and size may \nbe machined from a smaller diameter bar than a bolt of the \nsan1e alloy and size because a larger diameter bar is required to \naccommodate the head of the bolt. The stud, therefore, is likely \nto be stronger than the same size bolt in a given alloy. ",
  "words": [],
  "tableCount": 0,
  "noteCount": 0,
  "bestTextPath": "best_text/pages/page-0524.txt",
  "bestTextSource": "pass1",
  "bestTextLength": 3274,
  "bestTextAlphaRatio": 0.7724
}

File: sectionII_partA_data_digitized/pages/page-0526.json
{
  "sourcePdf": "2025 OCR SECT II PART A BEGINNING TO SA-450.pdf",
  "sourcePageNumber": 526,
  "globalPageIndex": 526,
  "width": 601.08,
  "height": 845.28,
  "text": "SA-325 ASME BPVC.II.A-2025 \nStandard Specification for \nStructural Bolts, Steel, Heat Treated, 120/105 ksi Minimum \nTensile Strength \n1. Scope \n1. 1 This specification covers two types of quenched and \ntempered steel heavy hex structural bolts having a minimum \ntensile strength of 120 ksi for sizes 1.0 in. and less and 105 ksi \nfor sizes over 1.0 to 1 \u00bd in., inclusive. \n1.2 The bolts are intended for use in structmal connections. \nThese connections are covered under the requirements of the \nSpecification for Structural Joints Using ASTM A325 or A490 \nBolts, approved by the Research Council on Structural Con\u00ad\nnections, endorsed by the American Institute of Steel Construc\u00ad\ntion and by the Industrial Fastener Institute. \n1.3 The bolts are furnished in sizes \u00bd to 1 \u00bd in., inclusive. \nThey are designated by type, denoting chemical composition as \nfollows: \nType Description \nType 1 Medium carbon, carbon boron, or medium carbon alloy steel. \nType 2 Withdrawn in November 1991. \nType 3 Weathering steel. \nNoTE I-Bolts for general applications, including anchor bolts, are \ncovered by Specification A449. Also refer to Specification A449 for \nquenched and tempered steel bolts and studs with diameters greater than \n1 \u00bd in. but with similar mechanical properties. \n1 .4 The values stated in inch-pound units are to be regarded \nas standard. No other units of measmement are included in this \nstandard. \nNoTE 2-A complete metric companion to Specification A325 has been \ndeveloped, Specification A325M; therefore, no metric equivalents are \npresented in this specification. \n1.5 This specification is applicable to heavy hex structmal \nbolts only. For bolts of other configurations and thread lengths \nwith similar mechanical properties, see Specification A449. \n1.6 Terms used in this specification are defined in Termi\u00ad\nnology Fl 789. \n1.7 The following safety hazard caveat pertains only to the \ntest methods portion, Section 10, of this specification:This \nstandard does not purport to address all of the safety concerns, \nif any, associated with its use. It is the responsibility of the user \nof this standard to establish appropriate safety and health \npractices and determine the applicability of regulatory limita\u00ad\ntions prior to use. \n2. Referenced Documents \n2.1 ASTM Standards: \nA194/A194M Specification for Carbon and Alloy Steel Nuts \nfor Bolts for High Pressme or High Temperature Service, \nor Both \nA325M Specification for Structural Bolts, Steel, Heat \nTreated 830 MPa Minimum Tensile Strength (Metric) \nA449 Specification for Hex Cap Screws, Bolts and Studs, \nSteel, Heat Treated, 120/105/90 ksi Minimum Tensile \nStrength, General Use \nA490 Specification for Structural Bolts, Alloy Steel, Heat \nTreated, 150 ksi Minimum Tensile Strength \n474 \nA563 Specification for Carbon and Alloy Steel Nuts \nA751 Test Methods, Practices, and Terminology for Chemi\u00ad\ncal Analysis of Steel Products \nB695 Specification for Coatings of Zinc Mechanically De-\nposited on Iron and Steel \nD3951 Practice for Commercial Packaging \nF436 Specification for Hardened Steel Washers \nF606 Test Methods for Determining the Mechanical Proper\u00ad\nties of Externally and Internally Threaded Fasteners, ",
  "words": [],
  "tableCount": 0,
  "noteCount": 0,
  "bestTextPath": "best_text\\pages\\page-0526.txt",
  "bestTextSource": "full_ocr_highdpi",
  "bestTextLength": 3135,
  "bestTextAlphaRatio": 0.767
}

File: sectionII_partA_data_digitized/pages/page-0527.json
{
  "sourcePdf": "2025 OCR SECT II PART A BEGINNING TO SA-450.pdf",
  "sourcePageNumber": 527,
  "globalPageIndex": 527,
  "width": 606.0,
  "height": 848.88,
  "text": "ASME BPVC.II.A-2025 SA-325 \nWashers, Direct Tension Indicators, and Rivets \nF788/F788M Specification for Surface Discontinuities of \nBolts, Screws, and Studs, Inch and Metric Series \nF959 Specification for Compressible-Washer-Type Direct \nTension Indicators for Use with Structural Fasteners \nFl136 Specification for Zinc/Aluminum Corrosion Protec\u00ad\ntive Coatings for Fasteners \nF1470 Practice for Fastener Sampling for Specified Me\u00ad\nchanical Properties and Performance Inspection \nF1789 Terminology for Fl6 Mechanical Fasteners \nF2329 Specification for Zinc Coating, Hot-Dip, Require\u00ad\nments for Application to Carbon and Alloy Steel Bolts, \nScrews, Washers, Nuts, and Special Threaded Fasteners \nGlOl Guide for Estimating the Atmospheric Corrosion Re-\nsistance of Low-Alloy Steels \n2.2 ASME Standards: \nB 1.1 Unified Screw Threads \nB 18.2.6 Fasteners for Use in Structural Applications \nB 18.24 Part Identification Number (PIN) Code System \nStandard for B18 Fastener Products \n3. Ordering Information \n3.1 Orders for heavy hex structural bolts under this speci\u00ad\nfication shall include the following: \n3.1.1 Quantity (number of pieces of bolts and accessories). \n3.1.2 Size, including nominal bolt diameter, thread pitch, \nand bolt length. \n3.1.3 Name of product, heavy hex structural bolts. \n3.1.4 When bolts threaded full length are required, Supple\u00ad\nmentary Requirement S 1 shall be specified. \n3.1.5 Type of bolt: Type 1 or 3. When type is not specified, \neither Type 1 or Type 3 shall be furuished at the supplier's \noption. \n3.1.6 ASTM designation and year of issue. \n3.1.7 Other components such as nuts, washers, and com\u00ad\npressible washer-type direct-tension indicators, if required. \n3.1.7.1 When such other components are specified to be \nfurnished, also state \"Nuts, washers, and direct tension indica\u00ad\ntors, or combination thereof, shall be furnished by lot number.\" \n3.1.8 Zinc Coating-Specify the zinc coating process re\u00ad\nquired, for example, hot dip, mechanically deposited, Zinc/ \nAluminum Corrosion Protective Coating or no preference (see \n4.3). \n3.1.9 Other Finishes-Specify other protective finish, if \nrequired. \n3.1.10 Test reports, if required (see Section 13). \n3.1.11 Supplementary or special requirements, if required. \n3.1.12 For establishment of a part identifying system, see \nASME B18.24. \nNoTE 3-A typical ordering description follows: 1000 pieces l1/s-7 \nUNC in. dia x 4 in. long heavy hex structural bolt, Type 1 ASTM A325-02, \neach with one hardened washer, ASTM F436 Type 1, and one heavy hex \nnut, ASTM A563 Grade DH. Each component hot-dip zinc-coated. Nuts \nlubricated. \n3.2 Recommended Nuts: \n3.2.1 Nuts conforming to the requirements of Specification \nA563 are the recommended nuts for use with Specification \nA325 heavy hex structural bolts. The nuts shall be of the class \nand have a surface finish for each type of bolt as follows: \nBolt Type and Finish \n1, plain (noncoated) \n1, zinc coated \n1, coated in accordance with \nSpecification F1136, Grade \n3 \nNut Class and Finish \nA563-C, C3, D, DH, DH3, \nplain \nA563-DH, zinc coated \nA563-DH coated in accor\u00ad\ndance with Specification \nF1136, Grade 5 \n3, plain A563-C3, DH3, plain \n3.2.2 Alternatively, nuts conforming to Specification A194/ \nAl 94M Gr. 2H are considered a suitable substitute for use with \nSpecification A325 Type 1 heavy hex structural bolts. \n3.2.3 When Specification A194/A194M Gr. 2H zinc-coated \nnuts are supplied, the zinc coating, overtapping, lubrication, \nand rotational capacity testing shall be in accordance with \nSpecification A563. \n3.3 Recommended Washers: \n3.3.1 Washers conforming to Specification F436 are the \nrecommended washers for use with Specification A325 heavy \nhex structural bolts. The washers shall have a surface finish for \neach type of bolt as follows: \nBolt Type and Finish \n1, plain (uncoated) \n1, zinc coated \n1, coated in accordance with \nSpecification F1136, Grade 3 \n3, plain \n3.4 Other Accessories: \nWasher Finish \nplain (uncoated) \nzinc coated \ncoated in accordance with Speci\u00ad\nfication F1136, Grade 3 \nweathering steel, plain \n3.4.1 When compressible washer type direct tension indica\u00ad\ntors are specified to be used with these bolts, they shall \nconform to Specification F959, Type 325. \n4. Materials and Manufacture \n4. l Heat Treatment: \n4.1.1 Type 1 bolts produced from medium carbon steel shall \nbe quenched in a liquid medium from the austenitizing \ntemperature. Type 1 bolts produced from medium carbon steel \nto which chromium, nickel, molybdenum, or boron were \nintentionally added shall be quenched only in oil from the \naustenitizing temperature. \n4.1.2 Type 3 bolts shall be quenched only in oil from the \naustenitizing temperature. \n4.1.3 Type 1 bolts, regardless of the steel used, and Type 3 \nbolts shall be tempered by reheating to not less than 800\u00b0F. \n475 \n4.2 Threading-Threads shall be cut or rolled. \n4.3 Zinc Coatings, Hot-Dip and Mechanically Deposited, \nZinc/Aluminum Corrosion Protective Coating: \n4.3.1 When zinc-coated fasteners are required, the pur\u00ad\nchaser shall specify the zinc coating process, for example, hot ",
  "words": [],
  "tableCount": 0,
  "noteCount": 0,
  "bestTextPath": "best_text\\pages\\page-0527.txt",
  "bestTextSource": "full_ocr_highdpi",
  "bestTextLength": 4952,
  "bestTextAlphaRatio": 0.742
}

File: sectionII_partA_data_digitized/pages/page-0528.json
{
  "sourcePdf": "2025 OCR SECT II PART A BEGINNING TO SA-450.pdf",
  "sourcePageNumber": 528,
  "globalPageIndex": 528,
  "width": 601.08,
  "height": 845.28,
  "text": "SA-325 ASME BPVC.11.A-2025 \ndip, mechanically deposited, Zinc/Aluminum Corrosion Pro\u00ad\ntective Coating, or no preference. \n4.3.2 When hot-dip is specified, the fasteners shall be \nzinc-coated by the hot-dip process and the coating shall \nconform to the coating weight/thickness and performance \nrequirements of Specification F2329. \n4.3.3 When mechanically deposited is specified, the fasten\u00ad\ners shall be zinc-coated by the mechanical deposition process \nand the coating shall conform to the coating weight/thickness \nand performance requirements of Class 55 of Specification \nB695. \n4.3.4 When Zinc/Aluminum Corrosion Protective Coating \nis specified, the coating shall conform to the coating weight/ \nthickness and performance requirements of Grade 3 of Speci\u00ad\nfication Fl136. \n4.3.5 When no preference is specified, the supplier shall \nfurnish either a hot-dip zinc coating in accordance with \nSpecification F2329, a mechanically deposited zinc coating in \naccordance with Specification B695, Class 55, or a Zinc/ \nAluminum Corrosion Protective Coating in accordance with \nSpecification F1136, Grade 3. Threaded components (bolts and \nnuts) shall be coated by the same zinc-coating process and the \nsupplier's option is limited to one process per item with no \nmixed processes in a lot. \n4.4 Lubrication-When zinc-coated nuts are ordered with \nthe bolts, the nuts shall be lubricated in accordance with \nSpecification A563, Supplementary Requirement Sl, to mini\u00ad\nmize galling. \n4.5 Secondary Processing: \n4.5.1 If any processing, which can affect the mechanical \nproperties or performance of the bolts, is performed after the \ninitial testing, the bolts shall be retested for all specified \nmechanical properties and performance requirements affected \nby the reprocessing. \n4.5.2 When the secondary process is heat treatment, the \nbolts shall be tested for all specified mechanical prope1ties. Hot \ndip zinc-coated bolts shall be tested for all specified mechani\u00ad\ncal prope1ties and rotational capacity. If zinc-coated nuts are \nrelubricated after the initial rotational capacity tests, the \nassemblies shall be retested for rotational capacity. \n5. Chemical Composition \n5.1 Type 1 bolts shall be plain carbon steel, carbon boron \nsteel, alloy steel or alloy boron steel at the manufacturer's \noption, conforming to the chemical composition specified in \nTable 1. \n5.2 Type 3 bolts shall be weathering steel and shall conform \nto one of the chemical compositions specified in Table 2. The \nselection of the chemical composition, A, B, C, D, E, or F, shall \nbe at the option of the bolt manufacturer. See Guide G 101 for \nmethods of estimating the atmospheric corrosion resistance of \nlow alloy steels. \n5.3 Product analyses made on finished bolts representing \neach lot shall conform to the product analysis requirements \nspecified in Tables 1 and 2, as applicable. \n476 \nTABLE 1 Chemical Requirements for Type 1 Bolts \nElement \nCarbon \nManganese, min \nPhosphorus, max \nSulfur, max \nSilicon \nElement \nCarbon \nManganese, min \nPhosphorus, max \nSulfur, max \nSilicon \nBoron \nElement \nCarbon \nManganese, min \nPhosphorus, max \nSulfur, max \nSilicon \nAlloying Elements \nCarbon \nManganese, min \nPhosphorus, max \nSulfur, max \nSilicon \nBoron \nAlloying Elements \nCarbon Steel \nHeat \nAnalysis \n0.30-0.52 \n0.60 \n0.040 \n0.050 \n0.15-0.30 \nProduct \nAnalysis \n0.28-0.55 \n0.57 \n0.048 \n0.058 \n0.13-0.32 \nCarbon Boron Steel \nHeat Product \nAnalysis \n0.30--0.52 \n0.60 \n0.040 \n0.050 \n0.10-0.30 \n0.0005-0.003 \nHeat \nAnalysis \n0.30-0.52 \n0.60 \n0.035 \n0.040 \n0.15-0.35 \nA \nAlloy Steel \nAnalysis \n0.28-0.55 \n0.57 \n0.048 \n0.058 \n0.08-0.32 \n0.0005-0.003 \nProduct \nAnalysis \n0.28-0.55 \n0.57 \n0.040 \n0.045 \n0.13--0.37 \nA \nAlloy Boron Steel \nHeat Product \nAnalysis \n0.30--0.52 \n0.60 \n0.035 \n0.040 \n0.15-0.35 \n0.0005-0.003 \nA \nAnalysis \n0.28-0.55 \n0.57 \n0.040 \n0.045 \n0.13-0.37 \n0.0005-0.003 \nA \nA Steel, as defined by the American Iron and Steel Institute, shall be considered \nto be alloy when the maximum of the range given for the content of alloying \nelements exceeds one or more of the following limits: Manganese, 1.65 %; silicon, \n0.60 %; copper, 0.60 % or in which a definite range or a definite minimum quantity \nof any of the following elements is specified or required within the limits of the \nrecognized field of constructional alloy steels: aluminum, chromium up to 3.99 %, \ncobalt, columbium, molybdenum, nickel, titanium, tungsten, vanadium, zirconium, \nor any other alloying elements added to obtain a desired alloying effect. \n5 .4 Heats of steel to which bismuth, selenium, tellurium, or \nlead has been intentionally added shall not be permitted for \nbolts. \n5.5 Compliance with 5.4 shall be based on certification that \nheats of steel having any of the listed elements intentionally \nadded were not used to produce the bolts. \n5.6 Chemical analyses shall be performed in accordance \nwith Test Methods, Practices, and Terminology A751. \n6. Mechanical Properties \n6.1 Hardness-The bolts shall conform to the hardness \nspecified in Table 3. \n6.2 Tensile Properties: \n6.2.1 Except as permitted in 6.2.1.1 for long bolts and \n6.2.1.2 for short bolts, sizes 1.00 in. and smaller having a \nnominal length of 2\u00bcD and longer, and sizes larger than 1.00 ",
  "words": [],
  "tableCount": 0,
  "noteCount": 0,
  "tabulaTablesPath": "tables_tabula/page-0528.json",
  "tabulaTablesCsv": "tables_tabula/page-0528.csv",
  "tabulaTableCount": 2,
  "bestTextPath": "best_text/pages/page-0528.txt",
  "bestTextSource": "pass1",
  "bestTextLength": 5235,
  "bestTextAlphaRatio": 0.7068
}

File: sectionII_partA_data_digitized/pages/page-0530.json
{
  "sourcePdf": "2025 OCR SECT II PART A BEGINNING TO SA-450.pdf",
  "sourcePageNumber": 530,
  "globalPageIndex": 530,
  "width": 596.16,
  "height": 841.8,
  "text": "SA-325 ASME BPVC.II.A-2025 \nTABLE 4 Tensile Load Requirements for Bolts Tested Full-Size \nProof Load, 8 Alternative \nProof Length Bolt Size, Threads per Measure-\nInch, and Series Stress 1rea,A Tensile Load, 8 men! \nDesignation in. min, lbf Method \nColumn 1 Column 2 Column 3 Column 4 \n\u00bd-13 UNG 0.142 17050 \n%-11 UNG 0.226 27100 \n\u00be-10 UNG 0.334 40 100 \n7 /s-9 UNG 0.462 55 450 \n1-8 UNG 0.606 72700 \n11/s -7 UNG 0.763 80 100 \n1\u00bc-7 UNG 0.969 101 700 \n1%-6 UNG 1.155 121 300 \n1\u00bd-6 UNG 1.405 147 500 \nA The stress area is calculated as follows: \nAs= 0.7854 [0- (0.9743/n)J 2 \nwhere: \nAs stress area, in. 2 , \nO nominal bolt size, and \nn threads per inch. \n8 Loads tabulated are based on the following: \nBolt Size, in. \n\u00bd to 1, incl \n11/s to 1 \u00bd, incl \nColumn 3 \n120 000 psi \n105 000 psi \nColumn 4 \n85 000 psi \n74 000 psi \n12050 \n19 200 \n28 400 \n39 250 \n51 500 \n56 450 \n71 700 \n85 450 \n104 000 \nLoad, 8 Yield \nStrength \nMethod \nColumn 5 \n13 050 \n20 800 \n30 700 \n42 500 \n55 750 \n61 800 \n78 500 \n93 550 \n113 800 \nColumn 5 \n92 000 psi \n81 000 psi \n6.3.1 Definition-The rotational capacity test is intended to \nevaluate the presence of a lubricant, the efficiency of the \nlubricant, and the compatibility of assemblies as represented by \nthe components selected for testing. \n6.3.2 Requirement-Zinc-coated bolts, zinc-coated washers, \nand zinc-coated and lubricated nuts tested full size in an \nassembled joint or tension measuring device, in accordance \nwith 10.2, shall not show signs of failure when subjected to the \nnut rotation in Table 6. The test shall be performed by the \nresponsible patty (see Section 14) prior to shipment after zinc \ncoating and lubrication of nuts (see 10.2 and Note 4). \n6.3.3 Acceptance Criterion-The bolt and nut assembly \nshall be considered as non-conforming if the assembly fails to \npass any one of the following specified requirements: \n6.3.3.1 Inability to install the assembly to the nut rotation in \nTable 6. \n6.3.3.2 Inability to remove the nut after installing to the \nrotation specified in Table 6. \n6.3.3.3 Shear failure of the threads as determined by visual \nexamination of bolt and nut threads following removal. \n6.3.3.4 Torsional or torsional/tension failure of the bolt. \nElongation of the bolt, in the threads between the nut and bolt \nhead, is to be expected at the required rotation and is not to be \nclassified as a failure. \n7. Dimensions \n7.1 Head and Body: \n7.1.1 The bolts shall conform to the dimensions for heavy \nhex structural bolts specified in ASME B18.2.6. \n7 .1.2 The thread length shall not be changed except as \nprovided in Supplementary Requirement S 1. Bolts with thread \nlengths other than those required by this specification shall be \nordered under Specification A449. \n7.2 Threads: \n7.2.1 Uncoated-Threads shall be the Unified Coarse \nThread Series as specified inASME Bl.I, and shall have Class \n2A tolerances. \n7 .2.2 Coated-Unless otherwise specified, zinc-coated bolts \nto be used with zinc-coated nuts or tapped holes that are tapped \noversize, in accordance with Specification A563, shall have \nClass 2A threads before hot-dip or mechanically deposited zinc \ncoating. After zinc coating, the maximum limits of pitch and \nmajor diameter shall not exceed the Class 2A limit by more \nthan the following amounts: \nNominal Bolt \nDiameter (in.) \n\u00bd \n9/1a, 5/a, \u00be \n7/s \n1 to 1\u00bc \n1%,1\u00bd \nOversize Limit, in.A \nHot-Dip Mechanical \nz~ z~ \n0.018 \n0.020 \n0.022 \n0.024 \n0.027 \n0.012 \n0.013 \n0.D15 \n0.016 \n0.D18 \nA Hot-dip zinc nuts are tapped oversize after coating, and mechanical zinc\u00ad\ncoated nuts are tapped oversize before coating. \n7 .2.3 The gaging limit for bolts shall be verified during \nmanufacture. In case of dispute, a calibrated thread ring gage of \nthe same size as the oversize limit in 7 .2.2 (Class X tolerance, \ngage tolerance plus) shall be used to verify compliance. The \ngage shall assemble with hand effort following application of \nlight machine oil to prevent galling and damage to the gage. \nThese inspections, when performed to resolve controversy, \nshall be conducted at the frequency specified in the quality \nassurance provisions of ASME B18.2.6. \n8. Workmanship \n8.1 The allowable limits, inspection, and evaluation of the \nsurface discontinuities, quench cracks, forging cracks, head \nbursts, shear bursts, seams, folds, thread laps, voids, tool \nmarks, nicks, and gouges shall be in accordance with Specifi\u00ad\ncation F788/F788M. \n9. Number of Tests and Retests \n9 .1 Testing Responsibility: \n478 \n9 .1.1 Each lot shall be tested by the manufacturer prior to \nshipment in accordance with the lot identification control \nquality assurance plan in 9.2 through 9.5. \n9.1.2 When bolts are furnished by a source other than the \nmanufacturer, the Responsible Patty as defined in 14 shall be \nresponsible for assuring all tests have been perfom1ed and the \nbolts comply with the requirements of this specification (see \n4.5). \n9.2 Purpose of Lot Inspection-The purpose of a lot inspec\u00ad\ntion program is to ensure that each lot confonns to the \nrequirements of this specification. For such a plan to be fully \neffective it is essential that secondary processors, distributors, ",
  "words": [],
  "tableCount": 0,
  "noteCount": 1,
  "tabulaTablesPath": "tables_tabula/page-0530.json",
  "tabulaTablesCsv": "tables_tabula/page-0530.csv",
  "tabulaTableCount": 1,
  "bestTextPath": "best_text\\pages\\page-0530.txt",
  "bestTextSource": "full_ocr_highdpi",
  "bestTextLength": 5040,
  "bestTextAlphaRatio": 0.689,
  "noteOcrPath": "note_ocr/page-0530.txt",
  "noteOcrCount": 0,
  "noteOcrNotes": [],
  "noteOcrHighDpiPath": "note_ocr_highdpi/page-0530.txt",
  "noteOcrHighDpiCount": 0,
  "noteOcrHighDpiNotes": []
}
