Repository: Demigodofa/ASMEPurchaseOrderHelper

# ASMEPurchaseOrderHelper

PC UI tool to help purchasing agents generate correct ASME purchase orders. The active desktop flow reads normalized ASME JSONL data, applies policy rules, and generates copy-ready/exportable PO content.

## Source of truth (for agents/bots)
This README is the source of truth for rules, orientation, and guidance. The owner may use loose or exact language; if there is any ambiguity, confirm intent. Example: if they say "ordering requirements," confirm they mean "Ordering Information" (the official section name used in the PDFs).

File: sectionII_partA_data_digitized/pages/page-0532.json
{
  "sourcePdf": "2025 OCR SECT II PART A BEGINNING TO SA-450.pdf",
  "sourcePageNumber": 532,
  "globalPageIndex": 532,
  "width": 599.4,
  "height": 844.08,
  "text": "SA-325 ASME BPVC.II.A-2025 \ninterfere unnecessarily with the operation of the manufactur\u00ad\ner's works or supplier's place of business. \n12. Rejection and Rehearing \n12.1 Disposition of nonconforming bolts shall be in accor\u00ad\ndance with the Practice Fl470 section titled \"Disposition of \nNonconforming Lots.\" \n13. Certification \n13 .1 When specified on the purchase order, the manufac\u00ad\nturer or supplier, whichever is the responsible party as defined \nin Section 14, shall furnish the purchaser a test reports that \nincludes the following: \n13. l.1 Heat analysis, heat number, and a statement certify\u00ad\ning that heats having the elements listed in 5.4 intentionally \nadded were not used to produce the bolts, \n13.1.2 Results of hardness, tensile, and proof load tests, \n13.1.3 Results of rotational capacity tests. This shall include \nthe test method used (solid plate or tension measuring device); \nand the statement \"Nuts lubricated\" for zinc-coated nuts when \nshipped with zinc-coated bolts, \n13.1.4 Zinc coating measured coating weight/thickness for \ncoated bolts, \n13.1.5 Statement of compliance of visual inspection for \nsmface discontinuities (Section 8), \n13.1.6 Statement of compliance with dimensional and \nthread fit requirements, \n13.1.7 Lot number and purchase order number, \n13.1.8 Complete mailing address of responsible party, and \n13.1.9 Title and signature of the individual assigned certi-\nfication responsibility by the company officers. \n13.2 Failure to include all the required information on the \ntest report shall be cause for rejection. \n14. Responsibility \n14.1 The party responsible for the fastener shall be the \norganization that supplies the fastener to the purchaser. \n15. Product Marking \n15.1 Manufacturer's Identification-All Type 1 and 3 bolts \nshall be marked by the manufacturer with a unique identifier to \nidentify the manufacturer. \u2022 \n15.2 Grade Identification: \n15.2.1 Type 1 bolts shall be marked \"A325.\" \n15.2.2 Type 3 bolts shall be marked \"A325\" with the \n\"A325\" underlined. The use of additional distinguishing marks \nto indicate that the bolts are weathering steel shall be at the \nmanufacturer's option. \n15.3 Marking Location and Methods-All marking shall be \nlocated on the top of the bolt head and shall be either raised or \ndepressed at the manufacturer's option. \n15.4 A.cceptance Criteria-Bolts which are not marked in \naccordance with these provisions shall be considered noncon\u00ad\nforming and subject to rejection. \n15.5 Type and manufacturer's identification shall \nshall be separate and distinct. The two identifications \nshall preferably be in different locations and, when on \nthe same level, shall be separated by at least two spaces. \n16. Packaging and Package Marking \n16.1 Packaging: \n16.1.l Unless otherwise specified, packaging shall be in \naccordance with Practice D395 l. \n16.1.2 When zinc coated nuts are included on the same \norder as zinc coated bolts, the bolts and nuts shall be shipped \nin the same container. \n16.1.3 When special packaging requirements are required, \nthey shall be defined at the time of the inquiry and order. \n16.2 Package Marking: \n16.2. l Each shipping unit shall include or be plainly marked \nwith the following information: \n16.2.1.1 ASTM designation and type, \n16.2.1.2 Size, \n16.2.1.3 Name and brand or trademark of the manufacturer, \n16.2.1.4 Number of pieces, \n16.2.1.5 Lot number; when nuts, washers or direct tension \nindicators, or combination thereof, are ordered with A325 \nheavy hex structural bolts, the shipping unit shall be marked \nwith the lot number in addition to the marking required by the \napplicable product specification, \n16.2.1.6 Purchase order number, and \n16.2.1.7 Country of origin. \n17. Keywords \n17 .1 bolts; carbon steel; steel; structural; weathering steel \nSUPPLEMENTARY REQUIREMENTS \nThe following supplementary requirements shall apply only when specified by the purchaser in the \ncontract or order. Details of these supplementary requirements shall be agreed upon in writing between \nthe manufacturer and purchaser. Supplementary requirements shall in no way negate any requirement \nof the specification itself. \n480 ",
  "words": [],
  "tableCount": 0,
  "noteCount": 0,
  "bestTextPath": "best_text/pages/page-0532.txt",
  "bestTextSource": "pass1",
  "bestTextLength": 4144,
  "bestTextAlphaRatio": 0.75
}

File: sectionII_partA_data_digitized/pages/page-0537.json
{
  "sourcePdf": "2025 OCR SECT II PART A BEGINNING TO SA-450.pdf",
  "sourcePageNumber": 537,
  "globalPageIndex": 537,
  "width": 599.4,
  "height": 844.08,
  "text": ",\u2713~--\nASME BPVC.II.A-2025 SA-333/SA-333M \nTABLE 1 Chemical Requirements 8 \nElement \nGrade 1 Grade 3 Grade 4\u00b7 Grade 6 \nCarbon, max 0.30 0.19 0.12 0.30 \nManganese 0.4Q-1.06A 0.31-0.64 0.50-1.05 0.29-1.06A \nPhosphorus, 0.025 0.025 0.025 0.025 \nmax \nSulfur, max 0.025 0.025 0.025 0.025 \nSilicon 0.18-0.37 0.08-0.37 0.10 min \nNickel 3.18-3.82 0.47-0.98 0.40 max \nChromium 0.44-1.01 0.30 max \nCopper 0.40-0.75 0.40 max \nAluminum 0.04-0.30 \nVanadium, max ... 0.08 \nColumbium, 0.02\u00b0 \nmax \nMolybdenum, ... 0.12 \nmax \nCobalt \nComposition, % \nGrade 7 Grade 8 Grade 9 \n0.19 0.13 0.20 \n0.90 max 0.90 max 0.40-1.06 \n0.025 0.025 0.025 \n0.025 0.025 0.025 \n0.13-0.32 0.13-0.32 \n2.03-2.57 8.40-9.60 1.60-2.24 \n0.75-1.25 \nGrade 10 \n0.20 \n1.15-1.50 \n0.035 \n0.015 \n0.10-0.35 \n0.25 max \n0.15 max \n0.15 max \n0.06 max \n0.12 \n0.05 \n0.05 \nGrade 11 \n0.10 \n0.60 max \n0.025 \n0.025 \n0.35 max \n35.0-37.0 \n0.50 max \n0.50 max \n0.50 max \nA For each reduction of 0.01 % carbon below 0.30 %, an increase of 0.05 % manganese above 1.06 % would be permitted to a maximum of 1.35 % manganese. \n8 Where an ellipsis ( ... ) appears in this table, there is no requirement and analysis for the element need not to be determined or reported. \nc By agreement between the manufacturer and the purchaser, the limit for columbium may be increased up to 0.05 % on heat analysis and 0.06 % on product analysis. \naddition of no filler metal in the welding operation. Grade 4 \nshall be made by the seamless process. \nNorn 2-For electric-fusion-welded pipe, with filler metal added, \nfabricated of pressure vessel quality plates, see Specification A671. \n4.2 Grade 11 pipe may be produced by welding with or \nwithout the addition of filler metal. The following requirements \nshall apply for Grade 11 welded with the addition of filler \nmetal. \n4.2. l The joints shall be full-penetration, full fusion double\u00ad\nwelded or single-welded butt joints employing fusion welding \nprocesses as defined in \"Definitions,\" ASME Boiler and \nPressure Vessel Code, Section IX. This specification makes no \nprovision for any difference in weld quality requirements \nregardless of the weld joint type employed (single or double) in \nmaking the weld. Where backing strips are employed, the ring \nor strip material shall be the same as the plate being joined. \nBacking rings or strips shall be completely removed after \nwelding, prior to any required radiography, and the exposed \nweld surface shall be examined visually for conformance to the \nrequirements of 4.2.2. Welds made by procedures employing \nbacking strips or rings which remain in place are prohibited. \nWelding procedures and welding operators shall be qualified in \naccordance with ASME Boiler and Pressure Vessel Code, \nSection IX. \n4.2.2 The weld surface on either side of the weld may be \nflush with the base plate or may have a reasonably uniform \ncrown, not to exceed 1/s in. [3 mm]. Any weld reinforcement \nmay be removed at the manufacturer's option or by agreement \nbetween the manufacturer and purchaser. The contour of the \nreinforcement shall be reasonably smooth and free from \nin-egularities. The deposited metal shall be fused uniformly \ninto the plate surface. No concavity of contour is permitted \nunless the resulting thickness of weld metal is equal to or \ngreater than the minimum thickness of the adjacent base metal. \n4.2.3 Radiographic Examination-All welded joints shall \nbe fully radiographed in accordance with the requirements of \nthe ASME Boiler and Pressure Vessel Code, Section VIII, \nDivision 1, latest edition, paragraph UW-51. \n4.2.3.1 As an alternative, the welded joints may be ultra\u00ad\nsonically examined in accordance with Appendix 12 of the \nASME Boiler and Pressure Vessel Code, Section VIII, Division \nl. \n4.2.4 Repair Welding-Weld metal defects shall be repaired \nby removal to sound metal and repair welding if approved by \nthe purchaser. \n4.2.4. l The repair shall be blended smoothly into the \nsurrounding base metal surface and examined by the magnetic \nparticle examination in accordance with Practice E709, or by \nthe liquid penetrant method in accordance with Practice E165. \n4.2.4.2 Each repair weld of a cavity where the cavity, before \nrepair welding, has a depth exceeding the lesser of 1/s in. [9.5 \nmm] or 10.5 % of the nominal thickness shall be radiographi\u00ad\ncally examined as required for the original welds. \n4.2.5 Transverse Tension Test-One test shall be made to \nrepresent each lot (Note 3) of finished pipe. The test specimens \nshall be taken across the welded joint. The tension test results \nof the welded joints shall conform to the tensile properties for \nGrade 11 in Table 2. \n485 \n4.2.5 .1 The test specimens shall be taken from the end of the \nfinished pipe. As an alternative, the tension test specimens may \nbe taken from a welded prolongation of the same material as \nthe pipe, which is attached to the end of the pipe and welded as \na \u00b7prolongation of the pipe longitudinal seam. \n4.2.5.2 The test specimens shall be in accordance with \nSection IX, Part QW, paragraph QW-150 of the ASME Boiler \nand Pressure Vessel Code and shall be one of the types shown \nin QW-462.l of that code. The tension test specimen may be \nflattened cold before final machining to size. \n4.2.6 Transverse Guided-Bend Weld Test-One transverse \nguided bend test (two specimens) shall be made to represent \neach lot (Note 3) of finished pipe. \n4.2.6.1 The two bend test specimens shall be taken from the \nweld at the end of the finished pipe. As an alternative, by \nagreement between the purchaser and the manufacturer, the test \nspecimens may be taken from a test plate of the san1e material ",
  "words": [],
  "tableCount": 0,
  "noteCount": 0,
  "tabulaTablesPath": "tables_tabula/page-0537.json",
  "tabulaTablesCsv": "tables_tabula/page-0537.csv",
  "tabulaTableCount": 1,
  "bestTextPath": "best_text/pages/page-0537.txt",
  "bestTextSource": "pass1",
  "bestTextLength": 5628,
  "bestTextAlphaRatio": 0.6894,
  "noteOcrPath": "note_ocr/page-0537.txt",
  "noteOcrCount": 0,
  "noteOcrNotes": [],
  "noteOcrHighDpiPath": "note_ocr_highdpi/page-0537.txt",
  "noteOcrHighDpiCount": 1,
  "noteOcrHighDpiNotes": [
    "Note 2\u2014For electric-fusion-welded pipe, with filler metal added,"
  ]
}

File: sectionII_partA_data_digitized/pages/page-0539.json
{
  "sourcePdf": "2025 OCR SECT II PART A BEGINNING TO SA-450.pdf",
  "sourcePageNumber": 539,
  "globalPageIndex": 539,
  "width": 601.08,
  "height": 845.28,
  "text": "ASME BPVC.11.A-2025 SA-333/SA-333M \nTABLE 3 Impact Requirements for Grades 1, 3, 4, 6, 7, 9, 10, and \n11 \nMinimum Average Notched Minimum Notched Bar \nBar Impact Value of Impact Value of One \nSize of Each Set of Three Specimen Only of \nSpecimen, mm SpecimensA a SetA \nft-lb! J ft,lbf J \n10 by 10 13 18 10 14 \n10 by 7.5 10 14 8 11 \n10 by 6.67 9 12 7 9 \n10 by 5 7 9 5 7 \n10 by 3.33 5 7 3 4 \n10 by 2.5 4 5 3 4 \nA Straight line interpolation for intermediate values is permitted. \nTABLE 4 Impact Temperature \nGrade \n3 \n4 \n6 \n7 \n8 \n9 \n10 \nii \nMinimum Impact Test Temperature \n\u00b0F \u00b0C \n-50 -45 \n-150 -100 \n-150 -100 \n-50 -45 \n-100 -75 \n-320 -195 \n-100 -75 \n-75 -60 \n-320 -195 \n4.2.7.1 Each set of weld metal impact test specimens shall \nbe taken across the weld with the notch in the weld metal. Each \ntest specimen shall be oriented so that the notch is normal to \nthe surface of the material and one face of the specimen shall \nbe within 1/16 in. [1.5 mm] of the surface of the material. \n4.2.7.2 Each set of heat affected zone impact test specimens \nshall be taken across the weld and of sufficient length to locate, \nafter etching, the notch in the heat affected zone. The notch \nshall be cut approximately normal to the surface of the material \nin such a manner as to include as much heat affected zone \nmaterial as possible in the resulting fracture. \nNoTE 3-The term \"lot\" applies to all pipe (may include more than one \nheat of steel) within a 3/16 in. [4.7 mm] range of thickness and welded to \nthe weld procedure, and when heat treated, clone to the same heat-treating \nprocedure and in the same furnace. The maximum lot size shall be 200 \nlinear ft [60 m] of pipe. \n4.3 Heat Treatment: \n4.3.1 All seamless and welded pipe, other than Grades 8 and \n11, shall be treated to control their microstructure in accor\u00ad\ndance with one of the following methods: \n4.3.l.1 Normalize by heating to a uniform temperature of \nnot less than 1500 \u00b0P [815 \u00b0C] and cool in air or in the cooling \nchamber of an atmosphere controlled furnace. \n4.3.l.2 Normalize as in 4.3.1.1, and, at the discretion of the \nmanufacturer, reheat to a suitable tempering temperature. \n4.3.1.3 For the seamless process only, reheat and control hot \nworking and the temperature of the hot-finishing operation to a \nfinishing temperature range from 1550 to 1750 \u00b0P [845 to 945 \n\u00b0C] and cool in air or in a controlled atmosphere furnace from \nan initial temperature of not less than 1550 \u00b0P [845 \u00b0C]. \n4.3.1.4 Treat as in 4.3. l.3 and, at the discretion of the \nmanufacturer, reheat to a suitable tempering temperature. \n4.3.1.5 Seamless pipe of Grades 1, 6, and 10 may be heat \ntreated by heating to a uniform temperature of not less than \n1500 \u00b0P [815 \u00b0C], followed by quenching in liquid and \nreheating to a suitable tempering temperature, in place of any \nof the other heat treatments provided for in 4.3.1. \n4.3.2 Grade 8 pipe shall be heat treated by the manufacturer \nby either of the following methods: \n4.3.2.1 Quenched and Tempered-Heat to a uniform tem\u00ad\nperature of 1475 :\u00b1: 25 \u00b0P [800 :\u00b1: 15 \u00b0C]; hold at this \ntemperature for a minimum time in the ratio of 1 h/in. [2 \nmin/mm] of thickness, but in no case less than 15 min; quench \nby immersion in circulating water. Reheat until the pipe attains \na unifonn temperature within the range from 1050 to 1125 \u00b0P \n[565 to 605 \u00b0C]; hold at this temperature for a minimum time \nin the ratio of I h/in. [2 min/mm] of thickness, but in no case \nless than 15 min; cool in air or water quench at a rate no less \nthan 300 \u00b0P [165 \u00b0C]/h. \n4.3.2.2 Double Normalized and Tempered-Heat to a uni\u00ad\nform temperature of 1650 :\u00b1: 25 \u00b0P [900 :\u00b1: 15 \u00b0C]; hold at this \ntemperature for a minimum time in the ratio of 1 h/in. [2 \nmin/mm] of thickness, but in no case less than 15 min; cool in \nair. Reheat until the pipe attains a unifonn temperature of 1450 \n:\u00b1: 25 \u00b0P [790 :\u00b1: 15 \u00b0C]; hold at this temperature for a \nminimum time in the ratio of 1 h/in. [2 min/mm] of thickness, \nbut in no case less than 15 min; cool in air. Reheat to nmiform \ntemperature within the range from 1050 to 1125 \u00b0P [565 to 605 \n0 C]; hold at this temperature for a minimum time of 1 h/in. [2 \nmin/mm] of thickness but in no case less than 15 min; cool in \nair or water quench at a rate not less than 300 \u00b0P [165 \u00b0C]/h. \n4.3.3 Whether to anneal Grade 11 pipe is per agreement \nbetween purchaser and supplier. When Grade 11 pipe is \nannealed, it shall be normalized in the range of 1400 to 1600 \u00b0P \n[760 to 870 \u00b0C]. \n4.3.4 Material from which test specimens are obtained shall \nbe in the same condition of heat treatment as the pipe \nfurnished. Material from which specimens are to be taken shall \nbe heat treated prior to preparation of the specimens. \n4.3.5 When specified in the order the test specimens shall be \ntaken from full thi.ckness test pieces which have been stress \nrelieved after having been removed from the heat-treated pipe. \nThe test pieces shall be gradually and uniformly heated to the \nprescribed temperature, held at that temperature for a period of \ntime in accordance with Table 5, and then furnace cooled at a \ntemperature not exceeding 600 \u00b0P [315 \u00b0C]. Grade 8 shall be \n487 \nTABLE 5 Stress Relieving of Test Pieces \nMetal TemperatureA,a Minimum Holding \nGrades 1, 3, 6, 7, and 1 0 Grade 4c Time, \n\"F \"C \"F \"C \nh/in. [min/mm] \nof Thickness \n1100 600 1150 620 1 [2.4] \n1050 565 1100 600 2 [4.7] \n1000 540 1050 565 3 [7.1] \nA For intermediate temperatures, the holding time shall be determined by straight\u00ad\nline interpolation. \n8 Grade 8 shall be stress relieved at 1025 to 1085 \u00b0F, [550 to 585 \u00b0C], held for a \nminimum time of 2 h for thickness up to 1.0 in. [25.4 mm], plus a minimum of 1 h \nfor each additional inch [25.4 mm] of thickness and cooled at a minimum rate of \n300 \u00b0F [165 \u00b0C]/h in air or water to a temperature not exceeding 600 \u00b0F [315 \u00b0C]. \nc Unless otherwise specified, Grade 4 shall be stress relieved at 1150 \u00b0F [620 \u00b0C]. ",
  "words": [],
  "tableCount": 0,
  "noteCount": 0,
  "tabulaTablesPath": "tables_tabula/page-0539.json",
  "tabulaTablesCsv": "tables_tabula/page-0539.csv",
  "tabulaTableCount": 1,
  "bestTextPath": "best_text\\pages\\page-0539.txt",
  "bestTextSource": "full_ocr_highdpi",
  "bestTextLength": 5741,
  "bestTextAlphaRatio": 0.674
}

File: sectionII_partA_data_digitized/pages/page-0541.json
{
  "sourcePdf": "2025 OCR SECT II PART A BEGINNING TO SA-450.pdf",
  "sourcePageNumber": 541,
  "globalPageIndex": 541,
  "width": 609.24,
  "height": 851.28,
  "text": "ASME BPVC.II.A-2025 SA-333/SA-333M \nthis specification. The outside diameter at the point of grinding \nmay be reduced by the amount so removed. \n10.5.l Wall thickness measurements shall be made with a \nmechanical caliper or with a properly calibrated nondestrnctive \ntesting device of appropriate accuracy. In case of dispute, the \nmeasurement determined by use of the mechanical caliper shall \ngovern. \n10.6 Weld repair shall be permitted only subject to the \napproval of the purchaser and in accordance with Specification \nA999/A999M. \n10.7 The finished pipe shall be reasonably straight. \n11. General Requirements \n11.1 Material furnished to this specification shall conform to \nthe applicable requirements of the current edition of Specifi\u00ad\ncation A999/A999M unless otherwise provided herein. \n12. Mechanical Testing \n12.l Sampling-For mechanical testing, the term \"lot\" ap\u00ad\nplies to all pipe of the same nominal size and wall thickness ( or \nschedule) that is produced from the same heat of steel and \nsubjected to the same finishing treatment in a continuous \nfurnace. If the final heat treatment is in a batch-type furnace, \nthe lot shall include only those pipes that are heat treated in the \nsame furnace charge. \n12.2 Transverse or Longitudinal Tensile Test and Flattening \nTest-For material heat treated in a batch-type furnace, tests \nshall be made on 5 % of the pipe from each lot. If heat treated \nby the continuous process, tests shall be made on a sufficient \nnumber of pipe to constitute 5 % of the lot, but in no case less \nthan 2 pipes. \n12.3 Impact Test-One notched bar impact test, consisting \nof breaking three specimens, shall be made from each heat \nrepresented in a heat-treatment load on specimens taken from \nthe finished pipe. This test shall represent only pipe from the \nsame heat and the same heat-treatment load, the wall thick\u00ad\nnesses of which do not exceed by more than\u00bc in. [6.3 mm] the \nwall thicknesses of the pipe from which the test specimens are \ntaken. If heat treatment is performed in continuous or batch\u00ad\ntype furnaces controlled within a 50 \u00b0F [30 \u00b0C] range and \nequipped with recording pyrometers so that complete records \nof heat treatment are available, then one test from each heat in \na continuous run only shall be required instead of one test from \neach heat in each heat-treatment load. \n12.4 Impact Tests (Welded Pipe)-On welded pipe, addi\u00ad\ntional impact tests of the same number as required in 12.3 shall \nbe made to test the weld. \n12.5 Specimens showing defects while being machined or \nprior to testing may be discarded and replacements shall be \nconsidered as original specimens. \n12.6 Results obtained from these tests shall be reported to \nthe purchaser or his representative. \n13. Specimens for Impact Test \n13.1 Notched bar impact specimens shall be of the simple \nbeam, Charpy-type, in accordance with Test Methods \nType A with a V notch. Standard specimens 10 by 10 mm in \ncross section shall be used unless the material to be tested is of \ninsufficient thickness, in which case the largest obtainable \nsubsize specimens shall be used. Charpy specimens of width \nalong the notch larger than 0.394 in. [10 mm] or smaller than \n0.099 in. [2.5 mm] are not provided for in this specification. \n13.2 Test specimens shall be obtained so that the longitudi\u00ad\nnal axis of the specimen is parallel to the longitudinal axis of \nthe pipe while the axis of the notch shall be perpendicular to \nthe smface. On wall thicknesses of 1 in. [25 mm] or less, the \nspecimens shall be obtained with their axial plane located at the \nmidpoint; on wall thicknesses over 1 in. [25 mm], the speci\u00ad\nmens shall be obtained with their axial plane located \u00bd in. \n[12.5 mm] from the outer surface. \n13.3 When testing welds the specimen shall be, whenever \ndiameter and thickness permit, transverse to the longitudinal \naxis of the pipe with the notch of the specimen in the welded \njoint and perpendicular to the surface. When diameter and \nthickness do not permit obtaining transverse specimens, longi\u00ad\ntudinal specimens in accordance with 13.2 shall be obtained; \nthe bottom of the notch shall be located at the weld joint. \n14. Impact Test \n14.1 Except when the size of the finished pipe is insufficient \nto permit obtaining subsize impact specimens, all material \nfurnished to this specification and marked in accordance with \nSection 16 shall be tested for impact resistance at the minimum \ntemperature for the respective grades as shown in Table 4. \n14.1.1 Special impact tests on individual lots of material \nmay be made at other temperatures as agreed upon between the \nmanufacturer and the purchaser. \n14.1.2 When subsize Charpy impact specimens are used and \nthe width along the notch is less than 80 % of the actual wall \nthickness of the miginal material, the specified Charpy impact \ntest temperature for Grades 1, 3, 4, 6, 7, 9, 10, and 11 shall be \nlower than the minimum temperature shown in Table 4 for the \nrespective grade. Under these circumstances the temperature \nreduction values shall be by an amount equal to the difference \n(as shown in Table 6) between the temperature reduction \ncorresponding to the actual material thickness and the tempera\u00ad\nture reduction corresponding to the Charpy specimen width \n489 \nTABLE 6 Impact Temperature Reduction \nSpecimen Width Along Notch or Actual \nMaterial Thickness \nin. mm \n0.394 10 (standard size) \n0.354 9 \n0.315 8 \n0.295 7.5 (\u00be std. size) \n0.276 7 \n0.262 6.67 (% std. size) \n0.236 6 \n0.197 5 (\u00bdstd.size) \n0.158 4 \n0.131 3.33 (1/s std. size) \n0.118 3 \n0.099 2.5 (\u00bc std. size) \nTemperature Reduction, \nDegrees ColderA \nOF oc \n0 0 \n0 0 \n0 0 \n5 3 \n8 4 \n10 5 \n15 8 \n20 11 \n30 17 \n35 19 \n40 22 \n50 28 \nA Straight line interpolation for intermediate values is permitted. ",
  "words": [],
  "tableCount": 0,
  "noteCount": 0,
  "tabulaTablesPath": "tables_tabula/page-0541.json",
  "tabulaTablesCsv": "tables_tabula/page-0541.csv",
  "tabulaTableCount": 1,
  "bestTextPath": "best_text/pages/page-0541.txt",
  "bestTextSource": "pass1",
  "bestTextLength": 5766,
  "bestTextAlphaRatio": 0.739
}

File: sectionII_partA_data_digitized/pages/page-0542.json
{
  "sourcePdf": "2025 OCR SECT II PART A BEGINNING TO SA-450.pdf",
  "sourcePageNumber": 542,
  "globalPageIndex": 542,
  "width": 602.64,
  "height": 846.48,
  "text": "SA-333/SA-333M ASME BPVC.II.A-2025 \nactually tested. Appendix X 1 shows some examples of how the \ntemperature reductions are determined. \n14.2 The notched bar impact test shall be made in accor\u00ad\ndance with the procedure for the simple beam, Charpy-type test \nof Test Methods E23. \n14.3 Impact tests specified for temperatures lower than 70 \n\u00b0F [20 \u00b0C] should be made with the following precautions. The \nimpact test specimens as well as the handling tongs shall be \ncooled a sufficient time in a suitable container so that both \nreach the desired temperature. The temperature shall be mea\u00ad\nsured with thennocouples, thermometers, or any other suitable \ndevices and shall be controlled within 3 \u00b0F [2 \u00b0C]. The \nspecimens shall be quickly transferred from the cooling device \nto the anvil of the Charpy impact testing machine and broken \nwith a time lapse of not more than 5 s. \n15. Hydrostatic or Nondestructive Electric Test \n15.l Each pipe shall be subjected to the nondestructive \nelectric test or the hydrostatic test. The type of test to be used \nshall be at the option of the manufacturer, unless otherwise \nspecified in the purchase order. \n15.2 The hydrostatic test shall be in accordance with Speci\u00ad\nfication A999/A999M. \n15.3 Nondestructive Electric Test-Nondestructive electric \ntests shall be in accordance with Specification A999/ A999M, \nwith the following addition: \n15.3.1 If the test signals were produced by visual imperfec\u00ad\ntions (listed in 15.3.2), the pipe may be accepted based on \nvisual examination, provided the imperfection is less than \n0.004 in. (0.1 mm) or 12\u00bd % of the specified wall thickness \n(whichever is greater). \n15.3.2 Visual Imperfections: \n15.3.2.1 Scratches, \n15.3.2.2 Surface roughness, \n15.3.2.3 Dings, \n15.3.2.4 Straightener marks, \n15.3.2.5 Cutting chips, \n15.3.2.6 Steel die stamps, \n15.3.2.7 Stop marks, or \n15.3.2.8 Pipe reducer ripple. \n16. Product Marking \n16.1 Except as modified in 16.1.1, in addition to the \nmarking prescribed in Specification A999/A999M, the mark\u00ad\ning shall include whether hot finished, cold drawn, seamless or \nwelded, the schedule number and the letters \"LT'' followed by \nthe temperature at which the impact tests were made, except \nwhen a lower test temperature is required because of reduced \nspecimen size, in which case, the higher impact test tempera\u00ad\nture applicable to a full-size specimen should be marked. \n16.1.1 When the size of the finished pipe is insufficient to \nobtain subsize impact specimens, the marking shall not include \nthe letters \"LT\" followed by an indicated test temperature \nunless Supplementary Requirement Sl is specified. \n16.1.2 When the pipe is furnished in the quenched and \ntempered condition, the marking shall include the letters \"QT,\" \nand the heat treatment condition shall be reported to the \npurchaser or his representative. \n17. Keywords \n17 .1 low; low temperature service; seamless steel pipe; \nstainless steel pipe; steel pipe; temperature service applications \nSUPPLEMENTARY REQUIREMENTS \nThe following supplementary requirement shall apply only when specified by the purchaser in the \ncontract or order. \nSl. Subsize Impact Specimens \nS 1.1 When the size of the finished pipe is insufficient to \npermit obtaining subsize impact specimens, testing shall be a \nmatter of agreement between the manufacturer and the pur\u00ad\nchaser. \nS2. Requirements for Pipe for Hydrofluoric Acid Alky\u00ad\nlation Service \nS2.1 The carbon equivalent (CE), based on heat analysis, \nshall not exceed 0.43 % if the specified wall thickness is equal \nto or less than 1 in. [25.4 mm] or 0.45 % if the specified wall \nthickness is greater than 1 in. [25.4 mm]. \nS2.2 The carbon equivalent shall be determined using the \nfollowing formula: \nCE = C + Mn/6 + (Cr + Mo + V)/5 + (Ni + Cu)/15 \n490 \nS2.3 Based upon heat analysis in mass percent, the vana\u00ad\ndium content shall not exceed 0.02 %, the niobium content \nshall not exceed 0.02 % and the sum of the vanadium and \nniobium contents shall not exceed 0.03 %. \nS2.4 Based upon heat analysis in mass percent, the sum of \nthe nickel and copper contents shall not exceed 0.15 %. \nS2.5 Based upon heat analysis in mass percent, the carbon \ncontent shall not be less than 0.18 %. \nS2.6 Welding consumables for repair welds shall be of low \nhydrogen type. E60XX electrodes shall not be used, and the \nresultant weld chemistry shall meet the chemical composition \nrequirements specified for the pipe. \nS2.7 The designation \"HF\" shall be stamped or marked on \neach pipe to signify that the pipe complies with this supple\u00ad\nmentary requirement. ",
  "words": [],
  "tableCount": 0,
  "noteCount": 0,
  "bestTextPath": "best_text/pages/page-0542.txt",
  "bestTextSource": "pass1",
  "bestTextLength": 4571,
  "bestTextAlphaRatio": 0.7364
}

File: sectionII_partA_data_digitized/pages/page-0547.json
{
  "sourcePdf": "2025 OCR SECT II PART A BEGINNING TO SA-450.pdf",
  "sourcePageNumber": 547,
  "globalPageIndex": 547,
  "width": 609.24,
  "height": 851.28,
  "text": "ASME BPVC.II.A-2025 SA-334/SA-334M \n6. Heat Treatment \n6.1 All seamless and welded tubes, other than Grades \n8 and 11, shall be treated to control their microstmcture \nin accordance with one of the following methods: \n6.1.1 Normalize by heating to a uniform temperature \nof not less than 1550\u00b0F [845\u00b0C] and cool in air or in the \ncooling chamber of an atmosphere controlled furnace. \n6.1.2 Normalize as in 10.1.1, and, at the discretion \nof the manufacturer, reheat to a suitable tempering temper\u00ad\nature. \n6.1.3 For the seamless process only, reheat and con\u00ad\ntrol hot working and the temperature of the hot-finishing \noperation to a finishing temperature range from 1550 to \n1750\u00b0F [845 to 955\u00b0C] and cool in a controlled atmosphere \nfurnace from an initial temperature of not less than 1550\u00b0F \n[845\u00b0C]. \n6.1.4 Treat as in 6.1.3 and, at the discretion of the \nmanufacturer, reheat to a suitable tempering temperature. \n6.2 Grade 8 tubes shall be heat treated by the manufac\u00ad\nturer by either of the following methods. \n6.2.1 Quenched and Tempered - Heat to a unifom1 \ntemperature of 1475 \u00b1 25\u00b0F [800 \u00b1 l5\u00b0C]; hold at this \ntemperature for a minimum time in the ratio of 1 h/in. \n[2 min/mm] of thiclmess, but in no case less than 15 min; \nquench by immersion in circulating water. Reheat until the \npipe attains a uniform temperature within the range from \n1050 to 1125\u00b0F [565 to 605\u00b0C]; hold at this temperature \nfor a minimum time in the ratio of 1 h/in. [2 min/mm] of \nthickness, but in no case less than 15 min; cool in air or \nwater quench at a rate no less than 300\u00b0F [165\u00b0C]/h. \n6.2.2 Double Normalized and Tempered - Heat to \na unifonn temperature of 1650 \u00b1 25\u00b0F [900 \u00b1 15\u00b0C]; hold \nat this temperature for a minimum time in the ratio of 1 \nh/in. [2 min/mm] of thickness, but in no case less than \n15 min; cool in air. Reheat until the pipe attains a uniform \ntemperature of 1450 \u00b1 25\u00b0F [790 \u00b1 l5\u00b0C]; hold at this \ntemperature for a minimum time in the ratio of 1 h/in. \n[2 min/mm] of thickness, but in no case less than 15 min; \ncool in air. Reheat to a uniform temperature within the \nrange from 1050 to 1125\u00b0F [565 to 605\u00b0C]; hold at this \ntemperature for a minimum time of 1 h/in. [2 min/mm] of \nthickness but in no case less than 15 min; cool in air or \nwater quench at a rate not less than 300\u00b0F [165\u00b0C]/h. \n6.3 Material from which impact specimens are obtained \nshall be in the same condition of heat treatment as the \nfinished tubes. \n6.4 Whether to anneal Grade 11 tubes is per agreement \nbetween purchaser and supplier. When Grade 11 tubes are \nannealed they shall be normalized in the range of 1400 to \n1600\u00b0F [760 to 870\u00b0C]. \n7. Chemical Composition \n7.1 The steel shall conform to the requirements as to \nchemical composition prescribed in Table 1. \n7.2 When Grades 1 or 6 are ordered under this specifi\u00ad\ncation, supplying an alloy grade that specifically requires \nthe addition of any element other than those listed for the \nordered grade in Table 1 is not pennitted. However, the \naddition of elements required for the deoxidation of the \nsteel is permitted. \n8. Product Analysis \n8.1 An analysis of either one billet or one length of \nflat-rolled stock or one tube shall be made for each heat. \nThe chemical composition thus determined shall conform \nto the requirements specified. \n8.2 If the original test for product analysis fails, retests \nof two additional billets, lengths of flat-rolled stock, or \ntubes shall be made. Both retests, for the elements in ques\u00ad\ntion, shall meet the requirements of the specification; other\u00ad\nwise all remaining material in the heat or lot shall be \nrejected or, at the option of the manufacturer, each billet, \nlength of flat-rolled stock, or tube may be individually \ntested for acceptance. Billets, lengths of flat-rolled stock, \nor tubes which do not meet the requirements of the specifi\u00ad\ncation shall be rejected. \n9 Sampling \n495 \n9.1 For flattening, flare, and flange requirements, the \nterm lot applies to all tubes prior to cutting of the same \nnominal size and wall thickness which are produced from \nthe same heat of steel. When final heat treatment is in a \nbatch-type furnace, a lot shall include only those tubes of \nthe same size and from the same heat which are heat treated \nin the same furnace charge. When the final heat treatment \nis in a continuous furnace, the number of tubes of the same \nsize and from the same heat in a lot shall be determined \nfrom the size of the tubes as prescribed in Table 2. \n9.2 For tensile and hardness test requirements, the term \nlot applies to all tubes prior to cutting, of the same nominal \ndiameter and wall thickness which are produced from the \nsame heat of steel. When final heat treatment is in a batch\u00ad\ntype furnace, a lot shall include only those tubes of the \nsame size and the same heat which are heat treated in the \nsame furnace charge. When the final heat treatment is in \na continuous furnace, a lot shall include,aU tubes of the \nsame size and heat, heat treated in the same furnace at the \nsame temperature, time at heat and furnace speed. \n10. Tensile Requirements \n10.1 The material shall conform to the requirements \nas to tensile properties prescribed in Table 3. ",
  "words": [],
  "tableCount": 0,
  "noteCount": 0,
  "tabulaTablesPath": "tables_tabula/page-0547.json",
  "tabulaTablesCsv": "tables_tabula/page-0547.csv",
  "tabulaTableCount": 0,
  "bestTextPath": "best_text/pages/page-0547.txt",
  "bestTextSource": "pass1",
  "bestTextLength": 5198,
  "bestTextAlphaRatio": 0.7276
}
