Repository: Demigodofa/ASMEPurchaseOrderHelper

# ASMEPurchaseOrderHelper

PC UI tool to help purchasing agents generate correct ASME purchase orders. The active desktop flow reads normalized ASME JSONL data, applies policy rules, and generates copy-ready/exportable PO content.

## Source of truth (for agents/bots)
This README is the source of truth for rules, orientation, and guidance. The owner may use loose or exact language; if there is any ambiguity, confirm intent. Example: if they say "ordering requirements," confirm they mean "Ordering Information" (the official section name used in the PDFs).

File: sectionII_partA_data_digitized/pages/page-0048.txt
Structural Steel 
SA-6/SA-6M 
SA-36/SA-36M 
SA-283/SA-283M 
SA-572/SA-572M 
SA-656/SA-656M 
SA-1008/SA-1008M 
SA-1011/SA-1011M 
SA/CSA-G40.21 
SA/EN 10025-2 
SA/IS 2062 
Specification for General Requirements for Rolled Structural Steel Bars, Plates, Shapes, 
and Sheet Piling .......................................................... . 
Specification for Carbon Structural Steel ....................................... . 
Specification for Low and Intermediate Tensile Strength Carbon Steel Plates ........ . 
Specification for High-Strength Low-Alloy Columbium-Vanadium Structural Steel .... . 
Specification for Hot-Rolled Structural Steel, High-Strength Low-Alloy Plate With Im-
proved Formability ....................................................... . 
Specification for Steel, Sheet, Cold-Rolled, Carbon, Structural, High-Strength Low-Alloy, 
High-Strength Low-Alloy With Improved Formability, Required Hardness, Solution 
Hardened, and Bake Hardenable ............................................ . 
Specification for Steel, Sheet and Strip, Hot-Rolled, Carbon, Structural, High-Strength 
Low-Alloy, High-Strength Low-Alloy With Improved Formability, and Ultra-High 
Strength ................................................................ . 
Specification for Structural Quality Steels ...................................... . 
Specification for Hot Rolled Products of Structural Steels Part 2: Technical Delivery 
Conditions for Non-Alloy Structural Steels .................................... . 
Specification for Hot Rolled Medium and High Tensile Structural Steel ............. . 
Wrought Iron, Cast Iron, and Malleable Iron 
SA-4 7 /SA-4 7M Specification for Ferri tic Malleable Iron Castings ................................ . 
SA-278/SA-278M Specification for Gray Iron Castings for Pressure Containing Parts for Temperatures up to 
SA-395/SA-395M 
SA-439 /SA-439M 
SA-476/SA-476M 
SA-748/SA-748M 
SA-834 
SA-87 4/SA-87 4M 
SA/JIS G5504 
650°F (350°C) ........................................................... . 
Specification for Ferritic Ductile Iron Pressure-Retaining Castings for Use at Elevated 
Temperatures ........................................................... . 
Specification for Austenitic Ductile Iron Castings ................................ . 
Specification for Ductile Iron Castings for Paper Mill Dryer Rolls .................. . 
Specification for Statically Cast Chilled White Iron-Gray Iron Dual Metal Rolls for Pressure 
Vessel Use .............................................................. . 
Specification for Common Requirements for Iron Castings for General Industrial Use .. 
Specification for Ferritic Ductile Iron Castings Suitable for Low-Temperature Service .. 
Specification for Heavy-Walled Ferritic Spheroidal Graphite Iron Castings for Low Tem-
perature Service ......................................................... . 
xlviii 
3 
125 
423 
1009 
1067 
1497 
1515 
1565 
1567 
1597 
129 
417 
653 
721 
767 
1217 
1345 
1371 
1607

File: sectionII_partA_data_digitized/pages/page-0051.txt
Page Location Change 
1047 SA-612/SA-612M Revised in its entirety 
1061 SA-649 /SA-649M Revised in its entirety 
1097 SA-671/SA-671M Revised in its entirety 
1137 SA-693 Revised in its entirety 
1285 SA- 789 /SA-789M Revised in its entirety 
1293 SA- 790 /SA- 790M Revised in its entirety 
1365 SA-859 /SA-859M Added 
1375 SA-905 Revised in its entirety 
1497 SA-1008/SA-1008M Revised in its entirety 
1515 SA-1011/SA-1011M Revised in its entirety 
1553 SA-1091/SA-1091M Added 
1561 SF-568M Deleted 
1589 SA/EN 10216-2 Revised in its entirety 
1593 SA/EN 10222-2 Revised in its entirety 
1599 SA/ISO 898-1 Added 
1610 Mandatory Appendix II Revised in its entirety 
1612 Table II-200-1 Updated 
1620 Table II-200-2 Updated 
1625 Mandatory Appendix IV Revised in its entirety

File: sectionII_partA_data_digitized/pages/page-0052.txt
CROSS-REFERENCING IN THE ASME BPVC 
Paragraphs within the ASME BPVC may include subparagraph breakdowns, i.e., nested lists. The following is a guide to 
the designation and cross-referencing of subparagraph breakdowns: 
( a) Hierarchy of Subparagraph Breakdowns 
(1) First-level breakdowns are designated as (a), (b), (c), etc. 
(2) Second-level breakdowns are designated as (1), (2), (3), etc. 
(3) Third-level breakdowns are designated as (-a), (-b), (-c), etc. 
(4) Fourth-level breakdowns are designated as (-1), (-2), (-3), etc. 
(SJ Fifth-level breakdowns are designated as ( +a), ( +b), ( +c), etc. 
(6) Sixth-level breakdowns are designated as (+1), (+2), etc. 
(b) Cross-References to Subparagraph Breakdowns. Cross-references within an alphanumerically designated para­
graph ( e.g., PG-1, UIG-56.1, NCD-3223) do not include the alphanumerical designator of that paragraph. The cross­
references to subparagraph breakdowns follow the hierarchy of the designators under which the breakdown appears. 
The following examples show the format: 
(1) If X.1(c)(1)(-a) is referenced in X.1(c)(1), it will be referenced as (-a). 
(2) if X.1(c)(1)(-a) is referenced in X.1(c)(2), it will be referenced as (1)(-a). 
(3) If X.1(c)(1)(-a) is referenced in X.1(e)(1), it will be referenced as (c)(l)(-a). 
(4) If X.1(c)(1)(-a) is referenced in X.2(c)(2), it will be referenced as X.1(c)(1)(-a).

File: sectionII_partA_data_digitized/pages/page-0055.txt
ASME BPVC.II.A-2025 SA-6/SA-6M 
SPECIFICATION FOR GENERAL REQUIREMENTS FOR 
ROLLED STRUCTURAL STEEL BARS, PLATES, SHAPES, 
AND SHEET PILING 
SA-6/SA-6M ·c0 
INTERNATIONAL 
Standards Worldwide 
(Identical with ASTM Specification A6/A6M-21.) 
3

File: sectionII_partA_data_digitized/pages/page-0056.txt
SA-6/SA-6M ASME BPVC.II.A-2025 
Specification for 
General Requirements for Rolled Structural Steel Bars, 
Plates, Shapes, and Sheet Piling 
1. Scope 
1. 1 This general requirements specification covers a group 
of common requirements that, unless otherwise specified in the 
applicable product specification, apply to rolled structural steel 
bars, plates, shapes, and sheet piling covered by each of the 
following product specifications issued by ASTM: 
ASTM 
Designation 
A36/A36M 
A131/A131M 
A242/A242M 
A283/A283M 
A328/A328M 
A514/A514M 
A529/A529M 
A572/A572M 
A573/A573M 
A588/A588M 
A633/A633M 
A656/A656M 
A690/A690M 
A709/A709M 
A710/A710M 
A769/A769M 
A786/A786M 
Title of Specification 
Carbon Structural Steel 
Structural Steel for Ships 
High-Strength Low-Alloy Structural Steel 
Low and Intermediate Tensile Strength Carbon Steel Plates 
Steel Sheet Piling 
High-Yield-Strength, Quenched and Tempered Alloy Steel 
Plate, Suitable for Welding 
High-Strength Carbon-Manganese Steel of Structural Qual­
ity 
High-Strength Low-Alloy Columbium-Vanadium Structural 
Steel 
Structural Carbon Steel Plates 
High-Strength Low-Alloy Structural Steel, up to 50 ksi (345 
MPa] Minimum Yield Point, with Atmospheric Corrosion 
Resistance 
Normalized High-Strength Low-Alloy Structural Steel Plates 
Hot-Rolled Structural Steel, High-Strength Low-Alloy Plate 
with Improved Formability 
High-Strength Low-Alloy Nickel, Copper, Phosphorus Steel 
H-Piles and Sheet Piling with Atmospheric Corrosion Re­
sistance for Use in Marine Environments 
Structural Steel for Bridges 
Precipitation-Strengthened Low-Carbon Nickel-Copper­
Chromium-Molybdenum-Columbium Alloy Structural Steel 
Plates • 
Carbon and High-Strength Electric Resistance Forge­
Welded Steel Structural Shapes 
Hot-Rolled Carbon, Low-Alloy, High-Strength Low-Alloy, and 
Alloy Steel Floor Plates 
4 
A827/A827M 
A829/A829M 
A830/A830M 
A857/A857M 
A871/A871M 
A913/A913M 
A945/A945M 
A950/A950M 
Plates, Carbon Steel, for Forging and Similar Applications 
Alloy Structural Steel Plates 
Plates, Carbon Steel, Structural Quality, Furnished to 
Chemical Composition Requirements 
Steel Sheet Piling, Cold Formed, Light Gage 
High-Strength Low-Alloy Structural Steel Plate With Atmo­
spheric Corrosion Resistance 
High-Strength Low-Alloy Steel Shapes of Structural Quality, 
Produced by Quenching and Self-Tempering Process 
(QST) 
High-Strength Low-Alloy Structural Steel Plate with Low 
Carbon and Restricted Sulfur for Improved Weldability, 
Formability, and Toughness 
Fusion-Bonded Epoxy-Coated Structural Steel H-Piles and 
Sheet Piling 
A992/A992M Structural Steel Shapes 
A 1043/A 1043M Structural Steel with Low Yield to Tensile Ratio for Use in 
Buildings 
A 1066/A 1066M High-Strength Low-Alloy Structural Steel Plate Produced by 
Thermo-Mechanical Controlled Process (TMCP) 
1.2 Annex Al lists permitted variations in dimensions and 
mass (Note 1) in SI units. The values listed are not exact 
conversions of the values in Tables 1 to 31 inclusive but are, 
instead, rounded or rationalized values. Conformance to Annex 
Al is mandatory when the "M" specification designation is 
used. 
Norn 1-The term "weight" is used when inch-pound units are the 
standard; however, under SI, the preferred term is "mass." 
1.3 Annex A2 lists the dimensions of some shape profiles. 
1.4 Appendix Xl providesjnformation on coil as a source 
of structural products. 
1.5 Appendix X2 provides information on the variability of 
tensile properties in plates and structural shapes. 
1.6 Appendix X3 provides information on weldability. 
1.7 Appendix X4 provides information on cold bending of 
plates, including suggested minimum inside radii for cold 
bending. 
1.8 This general requirements specification also covers a 
group of supplementary requirements that are applicable to 
several of the above product specifications as indicated therein. 
Such requirements are provided for use where additional 
testing or additional restrictions are required by the purchaser, 
and apply only where specified individually in the purchase 
order.

File: sectionII_partA_data_digitized/pages/page-0057.txt
ASME BPVC.II.A-2025 SA-6/SA-6M 
1.9 In case of any conflict in requirements, the requirements 
of the applicable product specification prevail over those of this 
general requirements specification. 
1.10 Additional requirements that are specified in the pur­
chase order and accepted by the supplier are permitted, 
provided that such requirements do not negate any of the 
requirements of this general requirements specification or the 
applicable product specification. 
1.11 For purposes of determining conformance with this 
general requirements specification and the applicable product 
specification, values are to be rounded to the nearest unit in the 
right-hand place of figures used in expressing the limiting 
values in accordance with the rounding method of Practice 
E29. 
1.12 The text of this general requirements specification 
contains notes or footnotes, or both, that provide explanatory 
material. Such notes and footnotes, excluding those in tables 
and figures, do not contain any mandatory requirements. 
1.13 The values stated in either inch-pound units or SI units 
are to be regarded separately as standard. Within the text, the 
SI units are shown in brackets. The values stated in each 
system may not be exact equivalents; therefore, each system 
shall be used independently of the other. Combining values 
from the two systems may result in non-conformance with this 
specification. 
1.14 This general requirements specification and the appli­
cable product specification are expressed in both inch-pound 
units and SI units; however, unless the order specifies the 
applicable "M" specification designation (SI units), the struc­
tural product is furnished to inch-pound units. 
1.15 This standard does not purport to address all of the 
safety concerns, if any, associated with its use. It is the 
responsibility of the user of this standard to establish appro­
priate safety, health, and environmental practices and deter­
mine the applicability of regulatory limitations prior to use. 
1.16 This international standard was developed in accor­
dance with internationally recognized principles on standard­
ization established in the Decision on Principles for the 
Development of International Standards, Guides and Recom­
mendations issued by the World Trade Organization Technical 
Barriers to Trade (TBT) Committee. 
2. Referenced Documents 
2.1 ASTM Standards: 
A131/A131M Specification for Structural Steel for Ships 
A370 Test Methods and Definitions for Mechanical Testing 
of Steel Products 
A673/ A673M Specification for Sampling Procedure for Im­
pact Testing of Structural Steel 
A 700 Guide for Packaging, Marking, and Loading Methods 
for Steel Products for Shipment 
A751 Test Methods and Practices for Chemical Analysis of 
Steel Products 
A829/A829M Specification for Alloy Structural Steel Plates 
A941 Terminology Relating to Steel, Stainless Steel, Related 
Alloys, and Ferroalloys 
5 
E29 Practice for Using Significant Digits in Test Data to 
Determine Conformance with Specifications 
Ell2 Test Methods for Determining Average Grain Size 
E208 Test Method for Conducting Drop-Weight Test to 
Determine Nil-Ductility Transition Temperature of Fer­
ritic Steels 
2.2 American Welding Society Standards: 
A5.1/A5.1M Mild Steel Covered Arc-Welding Electrodes 
A5.5/A5.5M Low-Alloy Steel Covered Arc-Welding Elec-
trodes 
A5.17/A5.17M Specification For Carbon Steel Electrodes 
And Fluxes For Submerged Arc Welding 
AS .18/ AS .18M Specification For Carbon Steel Electrodes 
And Rods For Gas Shielded Arc Welding 
A5.20/A5.20M Carbon Steel Electrodes For Flux Cored Arc 
Welding 
A5.23/A5.23M Low Alloy Steel Electrodes And Fluxes For 
Submerged Arc Welding 
A5.28/A5.28M Specification For Low-Alloy Steel Elec­
trodes And Rods For Gas Shielded Arc Welding 
A5.29/A5.29M Specification for Low-Alloy Steel Elec-
trodes for Flux Cored Arc Welding 
Dl.1/Dl.lM Structural Welding Code Steel 
2.3 U.S. Military Standards: 
MIL-STD-129 Marking for Shipment and Storage 
MIL-STD-163 Steel Mill Products Preparation for Ship-
ment and Storage 
2.4 U.S. Federal Standard: 
Fed. Std. No. 123 Marking for Shipments (Civil Agencies) 
2.5 American Society of Mechanical Engineers Code: 
ASME Boiler and Pressure Vessel Code, Section IX 
3. Terminology 
3.1 Definitions of Terms Specific to This Standard: 
3.1.1 Plates (other than floor plates)-Flat, hot-rolled steel, 
ordered to thickness or weight [mass] and typically width and 
length, commonly classified as follows: 
3.1.1.1 When Ordered to Thickness: 
(1) Over 8 in. [200 mm] in width and 0.230 in. [6 mm] or 
over in thickness. 
(2) Over 48 in. [1200 mm] in width and 0.180 in. [4.5 mm] 
or over in thickness. 
3.1.1.2 When Ordered to Weight [Mass]: 
(1) Over 8 in. [200 mm] in width and 9.392 lb/ft 2 [47.10 
kg/m 2 ] or heavier. 
(2) Over 48 in. [1200 mm] in width and 7.350 lb/ft 2 [35.32 
kg/2n 2 ] or heavier. 
3.1.1.3 Discussion-Steel products are available in various 
thickness, width, and length combinations depending upon 
equipment and processing capabilities of various manufactur­
ers and processors. Historic limitations of a product based upon

File: sectionII_partA_data_digitized/pages/page-0066.txt
SA-6/SA-6M ASME BPVC.II.A-2025 
11.5.3.4 For bars other than those to be used for pins and 
rollers, the manufacturer or processor shall have the option of 
using test specimens that are machined to a thickness or 
diameter of at least ¾ in. [20 mm] for a length of at least 9 in. 
[230 mm]. 
11.5.3.5 Test specimens for bars to be used for pins and 
rollers shall conform to the requirements shown in Fig. 4 of 
Test Methods and Definitions A370 for the 0.500-in. [12.5-
mm] diameter test specimen. 
11.6 Elongation Requirement Adjustments: 
11.6.1 Due to the specimen geometry effect encountered 
when using the rectangular tension test specimen for testing 
thin material, adjustments in elongation requirements must be 
provided for thicknesses under 0.312 in. [8 mm]. Accordingly, 
the following deductions from the base elongation require­
ments shall apply: 
Nominal Thickness Range, 
in.(mm] 
0.299-0.311 (7.60-7.89] 
0.286-0.298 (7.30-7.59] 
0.273-0.285 (7.00-7.29] 
0.259-0.272 (6.60-6.99] 
0.246-0.258 (6.20-6.59] 
0.233-0.245 (5.90-6.19] 
0.219-0.232 [5.50-5.89] 
0.206-0.218 (5.20-5.49] 
0.193-0.205 [4.90-5.19] 
0.180-0.192 [4.60-4.89] 
0.166-0.179 [4.20-4.59] 
0.153-0.165 [3.90-4.19] 
0.140-0.152 [3.60-3.89] 
0.127-0.139 [3.20-3.59] 
< 0.127 [3.20] 
Elongation 
Deduction, % 
0.5 
1.0 
1.5 
2.0 
2.5 
3.0 
3.5 
4.0 
4.5 
5.0 
5.6A 
6.0A 
6.6A 
7.0A 
7.6A 
A Elongation deductions for thicknesses less than 0.180 in. [4.60 mm] apply to 
plates and structural shapes only. 
11.6.2 Due to the specimen geometry effect encountered 
when using full-section test specimens for angles, the elonga­
tion requirements for structural-size angles shall be increased 
by six percentage points when full-section test specimens are 
used. 
11.6.3 Due to the inherently lower elongation that is obtain­
able in thicker structural products, adjustments in elongation 
requirements shall be provided. For structural products over 
3.5 in. [90 mm] in thickness, a deduction of 0.5 percentage 
point from the specified percentage of elongation in 2 in. [50 
mm] shall be made for each 0.5-in. [12.5-rnm] increment of 
thickness over 3.5 in. [90 mm], up to a maximum deduction of 
3.0 percentage points. Accordingly, the following deductions 
from the base elongation requirements shall apply: 
Nominal Thickness Range, Elongation 
in. [mm] Deduction, % 
3.600-3.999 [90.00-102.49] 0.6 
4.000-4.499 [102.50-114.99] 1.0 
4.500-4.999 (115.00-127.49] 1.5 
5.000-5.499 [127.50-139.99] 2.0 
6.500-5.999 (140.00-152.49] 2.5 
6.000 and thicker [152.50 and thicker] 3.0 
11.6.4 The tensile property requirements tables in many of 
the product specifications covered by this general requirements 
specification specify elongation requirements in both 8-in. 
[200-mm] and 2-in. [50-mm] gage lengths. Unless otherwise 
14 
provided in the applicable product specification, both require­
ments are not required to be applied simultaneously and the 
elongation need only be determined in the gage length appro­
priate for the test specimen used. After selection of the 
appropriate gage length, the elongation requirement for the 
alternative gage length shall be deemed not applicable. 
11.7 Yield Strength Application: 
11.7.1 When test specimens do not exhibit a well-defined 
disproportionate yield point, yield strength shall be determined 
and substituted for yield point. 
11.7.2 The manufacturer or processor shall have the option 
of substituting yield strength for yield point if the test specimen 
exhibits a well-defined disproportionate yield point. 
11. 7.3 Yield strength shall be determined either by the 
0.2 % offset method or by the 0.5 % extension-under-load 
method. 
11.8 Product Tension Tests-This specification does not 
provide requirements for product tension testing subsequent to 
shipment (see 15.1). Therefore, the requirements of 11.1-11.7 
inclusive and Section 13 apply only for tests conducted at the 
place of manufacture prior to shipment. 
Norn 6-Compliance to this specification and the applicable product 
specification by a manufacturer or processor does not preclude the 
possibility that product tension test results might vary outside specified 
ranges. The tensile properties will vary within the same heat or piece, be 
it as-rolled, control-rolled, or heat-treated. Tension testing according to the 
requirements of this specification does not provide assurance that all 
products of a heat will be identical in tensile properties with the products 
tested. If the purchaser wishes to have more confidence than that provided 
by this specification testing procedures, additional testing or requirements, 
such as Supplementary Requirement S4, should be imposed. 
11.8.1 Appendix X2 provides additional information on the 
variability of tensile properties in plates and structural shapes 
12. Permitted Variations in Dimensions and Weight 
[Mass] 
12.1 One cubic foot of rolled steel is assumed to weigh 490 
lb. One cubic metre of rolled steel is assumed to have a mass 
of 7850 kg. 
12.2 Plates-The permitted variations for dimensions and 
weight [mass] shall not exceed the applicable limits in Tables 1 
to 15 [Annex Al, Tables Al.1 to Al.15] inclusive. 
12.3 Shapes: 
12.3.1 Annex A2 lists the designations and dimensions, in 
both inch-pound and SI units, of shapes that are most com­
monly available. Radii of fillets and toes of shape profiles vary 
with individual manufacturers and therefore are not specified. 
12.3.2 The permitted variations in dimensions shall not 
exceed the applicable limits in Tables 16 to 25 [Annex Al, 
Tables Al.16 to Al.25] inclusive. Permitted variations for 
special shapes not listed in such tables shall be as agreed upon 
between the manufacturer and the purchaser. 
Norn 7-Permitted variations are given in Tables 16 to 25 [Annex Al, 
Tables Al.16 to Al.25] inclusive for some shapes that are not listed in 
Annex A2 (that is, bulb angles, tees, zees). Addition of such sections to 
Annex A2 will be considered by Subcommittee A0l.02 when and if a need 
for such listing is shown.

File: sectionII_partA_data_digitized/pages/page-0072.txt
SA-6/SA-6M ASME BPVC.II.A-2025 
TABLE 6 Permitted Variations in Diameter for Sheared Circular 
Plates 1 in. and Under in Thickness 
Permitted Variations Over Specified Diameter 
Specified Diameters, in. 
for Thicknesses Given in Inches, in.A 
To%, 3 /s to 5/s, %to 1, 
excl excl incl 
To 32, excl ¼ 3/s ½ 
32 to 84, excl 5 /15 7/16 9/1s 
84 to 108, excl 3/s ½ % 
108 to 130, excl 7/16 9/16 11f15 
130 and over ½ % ¾ 
A No permitted variation under specified diameter. 
TABLE 7 Permitted Variations in Diameter for Gas-Cut Circular 
Plates (Not Applicable to Alloy Steel) 
Permitted Variation Over Specified Diameter for 
Specified Thicknesses Given in Inches, in.A 
Diameter, in. to 1, 1 to 2, 2 to 4, 4 to 6, 6 to 8, 8 to 15, 
excl excl excl excl excl incl 
To 32, excl 3/s % ½ ½ 5/a ¾ 
32 to 84, excl % ½ ½ % ¾ 7/a 
84 to 108, excl ½ 9/1s 5/a ¾ 7/a 1 
108 to 130, excl ½ 9/,s 1 1/16 7/a 1 11/a 
130 and over 5/a ¾ 7/a 1 11/a 1¼ 
A No permitted variation under specified diameter. 
TABLE 8 Permitted Variations in Width and Length for 
Rectangular Plates When Gas Cuttings is Specified or Required 
(Applies to Alloy Steel Specifications Only) 
NoTE 1-These permitted variations shall be taken all under or divided 
over and under, if so specified. 
NoTE 2-Plates with universal rolled edges will be gas cut to length 
only. 
Specified Thickness, in. 
To 2, excl 
2 to 4, excl 
4 to 6, excl 
6 to 8, excl 
8 to 15, incl 
Permitted Variation Over Specified 
Width and Length, in. 
¾ 
1 
11/a 
1 5 /16 
1½ 
TABLE 9 Permitted Variations in Width and Length for 
Rectangular Plates When Gas Cutting is Specified or Required 
(Not Applicable to Alloy Steel) 
NoTE I-These permitted variations may be taken all under or divided 
over and under, if so specified. 
NoTE 2-Plates with universal rolled edges will be gas cnt to length 
only. 
Specified Thickness, in. 
To 2, excl 
2 to 4, excl 
4 to 6, excl 
6 to 8, excl 
8 to 15, incl 
Permitted Variation Over Specified 
Width and Length, in. 
½ 
5/a 
¾ 
7/a 
1 
20 
TABLE 10 Permitted Variations in Diameter for Gas-Cut Circular 
Plates (Applies to Alloy Steel Specifications Only) 
Permitted Variations Over Specified Diameter for Specified 
Specified Thicknesses Given in Inches, in.A 
Diameter, in. 
to 1, excl 1 to 2, 2 to 4, 4 to 6, 6 to 8, 8 to 15, 
excl excl excl excl incl 
To 32, excl ½ ½ ¾ ¾ 
32 to 84, excl ½ % 7/a 1 11/a 1¼ 
84 to 108, excl 5/a ¾ 1 11/a 1¼ 1% 
108 to 130, incl 7/a 1 11/a 1¼ 1% 1½ 
A No permitted variation under specified diameter. 
TABLE 11 Permitted CamberA for Carbon Steel, High-Strength 
Low-Alloy Steel, and Alloy Steel Universal Mill Plates and High­
Strength Low-Alloy Steel and Alloy Steel Sheared, Special-Cut, 
Specified 
Thickness, 
in. 
To 2, incl 
Over 2 to 15, 
incl 
Over 2 to 15, 
incl 
or Gas-Cut Rectangular Plates 
S 'f' d W • ht Specified pec1 1e e1g , W'dth 
lb/11 2 1 ' in. 
to 81.7, incl all 
81.7 to 613.0, incl to 30, incl 
81.7 to 613.0, incl over 30 
Permitted Camber, in. 
1/a x (no. of feet of length/5) 
3 /16 x (no. of feet of 
length/5) 
¼ x (no. of feet of 
length/5) 
A Camber as it relates to plates is the horizontal edge curvature in the length, 
measured over the entire length of the plate in the flat position. 
TABLE 12 Permitted CamberA for Sheared Plates and Gas-Cut 
Rectangular Plates, All Thicknesses (Applies to Carbon Steel 
Only) 
Permitted camber, in. = 1 /a x (number of feet of length/5) 
A Camber as it relates to plates is the horizontal edge curvature in the length, 
measured over the entire length of the plate in the flat position.

File: sectionII_partA_data_digitized/pages/page-0075.txt
ASME BPVC.II.A-2025 SA-6/SA-6M 
TABLE 16 Permitted Variations in Cross Section for W, HP, S, M, C, and MC Shapes 
Norn 1-A is measured at center line of web for S, M, and Wand HP shapes; at back of web for C and MC shapes. Measurement is overall for C 
shapes under 3 in. B is measured parallel to flange. C is measured parallel to web. 
NOTE 2-Where " ... " appears in this table, there is no requirement. 
C A C A 
T T 
T' 
A 
T 
Permitted Variations in Sectional Dimensions Given, In. 
Permitted Variations C, Maximum Over or Under Theoreti-
A, Depth 8, Flange Width T+T'A 
Depth at cal Web Thickness for 
Flanges E,Web any Cross Thicknesses Given in 
Shape Section Nominal Sizes, in. Out-of- off Cen- Section Inches, in. 
Square 8 terc over Theo-
Over Under Over Under retical o/10 and Theo- Theo- Theo- Theo- Depth, in. under Over •Ao 
retical retical retical retical 
Wand HP Up to 12, incl 1/a 1/e ¼ o/ie ¼ o/16 ¼ 
Over 12 1/2, 1/a ¼ o/1s •Aa •A• ¼ 
Sand M 3 to 7, incl 3/32 ¼o 1/a 1/e 1/02 o/16 
Over 7 to 14, Incl 1/e •132 %2 %2 1/s2 o/ie 
Over 14 to 24, incl o/ie 1/e o/10 o/ie 1/s2 o/10 
C and MC 1½ and under 1/32 1/02 1/s2 1/s2 1/s2 0.010 0.015 
Over 1 ½ to 3, excl 1/10 1/10 1/10 1/1s 1/s2 0.015 0.020 
3 to 7, Incl %2 1/10 1/s 1/s 1/s2 
Over 7 to 14, incl 1/e %2 1/2, o/02 1/02 
Over 14 •I1s 1/a 1/2, o/10 1/s2 
A T + T' applies when flanges of channels ,are toed in or out. For channels 6/a in. and under in depth, the permitted out-of-square is ¾• in.tin. of depth. 
8 Permitted variation is per inch of flange width for S, M, C, and MC shapes. 
c Permitted variation of o/,e in. max for sections over 426 lb/ft. 
23

File: sectionII_partA_data_digitized/pages/page-0077.txt
ASME BPVC.II.A-2025 
TABLE 19 Permitted Variations in Length for S, M, C, MC, L, T, Z, and Bulb Angle Shapes 
NoTB I-Where" ... " appears in this table, there is no requirement. 
Nominal 
Size,A in. 
Under 3 
3 and over 
5 to 10, excl 
Over Under 
% 0 
1 0 
A Greatest cross-sectional dimension. 
Permitted Variations from Specified Length for Lengths Given .in Feet, in. 
10 to 20,excl 20 to 30, incl Over 30 to 40, incl Over 40 to 50, incl Over 50 to 65, incl 
Over Under Over Under Over Under Over Under Over Under 
1 0 1½ 0 2 0 2½ 0 2½ 0 
1½ 0 1% 0 2¼ 0 2% 0 2% 0 
TABLE 20 Permitted Variations in End Out-Of-Square for S, M, C, 
MC, L, T, Z, Bulb Angle, and Flat Bar Shapes 
Shapes 
s, M, C, and MC 
LA 
Bulb angles 
Rolled TeesA 
Zees 
Flat Bars 8 
Permitted Variation 
1/a• in. per inch of depth 
1/12s in. per inch of leg length or 1 ½ 0 
1/12a in. per inch of depth or 1 ½ 0 
v .. in. per inch of flange or stem 
1/12a in. per inch of sum of both flange 
lengths 
1/,a in. per inch of width but not less than 5/ia 
in. 
A Permitted variations in end out-of-square are determined on the longer members 
of the shape. 
8 For flat bars, permitted variations in end out-of-square are determined on the 
width of the bar. 
25 
SA-6/SA-6M 
Over65 ft 
Over Under

File: sectionII_partA_data_digitized/pages/page-0078.txt
SA·6/SA·6M ASME BPVC.II.A-2025 
TABLE 21 Permitted Variations in Straightness for S, M, C, MC, L, T, Z, and Bulb Angle Shapes 
Variable 
Camber 
Sweep 
Nominal Size,A 
in. 
Under 3 
3 and over 
All 
CAMBER CAMBeR CAMlleR 
1--t L-.J L 
Beilm Cl'lannel Angle 
($ and M) (C and MC) (I.) 
CAMBER CAMl!ll:R. 
... 
Positions for Measuring Camber of Shapes 
Permitted Variation, in. 
¼ in. in any 5 ft, or ¼ x (number of feet of total length/5) 
1/s x (number of feet of total lenglh/5) 
Due to the extreme variations in flexibility of these shapes, permitted variations for sweep are subject to negotiations between the 
manufacturer and the purchaser for the individual sections involved. 
A Greatest cross-sectional dimension. 
TABLE 22 Permitted Variations in Length for W and HP Shapes 
Permitted Variations from Specified Length for Lengths Given in Feel, in.A, 8 
Over Under 
4 O· 
A For HP and W shapes specified in the order for use as bearing piles, the 
permitted variations in length are plus 5 in. and minus O in. These permitted 
variations in length also apply to sheet piles. 
8 The permitted variations in end out-of-square for W and HP shapes shall be 1/64 
in. per inch of depth, or per inch of flange width if the flange width is larger than the 
depth. 
26

File: sectionII_partA_data_digitized/pages/page-0079.txt
Nominal Depth, in. 
6 to 36 
ASME BPVC.II.A-2025 
TABLE 23 Permitted Variations in Length and End Out-of-Square, Milled Shapes 
Length, ft 8 
6to 70 
Permitted Variations in Length and End Out-of-Square, in.A 
Milled Both Ends 0 Milled One-End 0 
Length Length 
Over Under 
End Out-of­
Square Over Under 
1/02 1/a2 ¼ ¼ 
A Length is measured along center line of web. Measurements are made with the steel and tape at the same temperature. 
8 The permitted variations in length and end out-of-square are additive. 
SA-6/SA-6M 
End Out-of­
Square (for 
Milled End) 
0 End out-of-square is measured by (a) squaring from the center line of the web and (b) squaring from the center line of the flange. The measured variation from true 
squareness in either plane shall not exceed the total tabular amount. 
TABLE 24 Permitted Variations in Straightness for W and HP Shapes 
... i- CAMBm 
H I 
Positions for Measuring Camber and Sweep of W and HP Shapes 
Permitted Variation in Straightness, in. 
Camber and sweep 1/s x (number of feet of total length/10)A 
When certain sections 8 with a flange width approximately equal to depth are 
specified in the order for use as columns: 
Lengths of 45 ft and under 
Lengths over 45 ft 
1/s x (number of feet of total length/10) but not over % 
% + [1 /s x ([number of feet of total length - 45]/1 O)] 
A Sections with a flange width less than 6 in., permitted variation for sweep, in. = 1 /s x (number of feet of total length/5). 
8 Applies only to: 
8-in. deep sections 31 lb/ft and heavier, 
10-in. deep sections 49 lb/ft and heavier, 
12-in. deep sections 65 lb/ft and heavier, 
14-in. deep sections 90 lb/ft and heavier, 
16-in. deep sections 88 lb/ft and heavier, and 
18-in. deep sections 135 lb/ft and heavier. 
For other sections specified in the order for use as columns, the permitted variation is subject to negotiation with the manufacturer. 
TABLE 25 Permitted Variations in Dimensions for Split Tees and 
Split Angles (L Shapest 
Specified Depth, in. 
To 6, excl (beams and channels) 
6 to 16, excl (beams and channels) 
16 to 20, excl (beams and channels) 
20 to 24, excl (beams) 
24 and over (beams) 
Permitted Variation Over or 
Under Specified Depth, 8 in. 
1/s 
o/16 
¼ 
5/10 
% 
A The permitted variations in length for split tees or angles are the same as those 
applicable to the section from which the tees or angles are split. 
8 The above permitted variations in depth of tees or angles include the permitted 
variations in depth for the beams or channels before splitting. Permitted variations 
in dimensions and straightness, as set up for the beams or channels from which 
these tees or angles are cut, apply, except: 
straightness = ¼ in. x (length in feeV5) 
27

File: sectionII_partA_data_digitized/pages/page-0086.txt
SA-6/SA-6M ASME BPVC.II.A-2025 
TABLE A1.1 Permitted Variations in Thickness for Rectangular Carbon, High-Strength Low Alloy, and Alloy Steel Plates, 300 mm and 
Under in Thickness When Ordered to Thickness 
NoTE I-Permitted variation under specified thickness, 0.3 mm. When so specified, these permitted variations may be taken all over, in which case 
the sum of these permitted variations applies. 
NoTE 2-Thickness to be measured at 10 to 20 mm from the longitudinal edge. 
NoTE 3-For specified thicknesses not listed in this table, the permitted variations in thickness shall be as given for the next higher value of specified 
thickness that is listed in this table. 
NoTE 4-For thickness measured at any location other than that specified in Note 2, the permitted variations over specified thickness shall be 1 ¾ times 
the amounts in this table, rounded to the nearest 0.1 mm. 
NoTB 5-Where " ... " appears in this table, there is no requirement. 
Specified 
Permitted Variations Over Specified Thickness for Widths Given in Millimetres, mm 
Thickness, 1200 Over 1200 1500 to 1800 to 2100 to 2400 to 2700 to 3000 to 3300 to 3600 to 4200 
mm and Under to 1500, 1800, 2100, 2400, 2700, 3000, 3300, 3600, 4200, and 
excl excl excl excl excl excl excl excl excl Over 
5.0 0.8 0.8 0.8 0.8 0.8 0.8 0.8 0.9 1.0 
5.5 0.8 0.8 0.8 0.8 0.8 0.8 0.8 0.9 1.0 
6.0 0.8 0.8 0.8 0.8 0.8 0.8 0.9 1.0 1.1 
7.0 0.8 0.8 0.8 0.8 0.8 0.8 0.9 1.0 1.2 1.4 
8.0 0.8 0.8 0.8 0.8 0.8 0.8 0.9 1.0 1.2 1.4 
9.0 0.8 0.8 0.8 0.8 0.8 0.8 1.0 1.0 1.3 1.5 
10.0 0.8 0.8 0.8 0.8 0.8 0.8 1.0 1.0 1.3 1.5 1.7 
11.0 0.8 0.8 0.8 0.8 0.8 0.8 1.0 1.0 1.3 1.5 1.7 
12.0 0.8 0.8 0.8 0.8 0.8 0.9 1.0 1.0 1.3 1.5 1.8 
14.0 0.8 0.8 0.8 0.8 0.9 0.9 1.0 1.1 1.3 1.5 1.8 
16.0 0.8 0.8 0.8 0.8 0.9 0.9 1.0 1.1 1.3 1.5 1.8 
18.0 0.8 0.8 0.8 0.8 0.9 1.0 1.1 1.2 1.4 1.6 2.0 
20.0 0.8 0.8 0.8 0.8 0.9 1.0 1.2 1.2 1.4 1.6 2.0 
22.0 0.8 0.9 0.9 0.9 1.0 1.1 1.3 1.3 1.5 1.8 2.0 
25.0 0.9 0.9 1.0 1.0 1.0 1.2 1.3 1.5 1.5 1.8 2.2 
28.0 1.0 1.0 1.1 1.1 1.1 1.3 1.4 1.8 1.8 2.0 2.2 
30.0 1.1 1.1 1.2 1.2 1.2 1.4 1.5 1.8 1.8 2.1 2.4 
32.0 1.2 1.2 1.3 1.3 1.3 1.5 1.6 2.0 2.0 2.3 2.6 
35.0 1.3 1.3 1.4 1.4 1.4 1.6 1.7 2.3 2.3 2.5 2.8 
38.0 1.4 1.4 1.5 1.5 1.5 1.7 1.8 2.3 2.3 2.7 3.0 
40.0 1.5 1.5 1.6 1.6 1.6 1.8 2.0 2.5 2.5 2.8 3.3 
45.0 1.6 1.6 1.7 1.8 1.8 2.0 2.3 2.8 2.8 3.0 3.5 
50.0 1.8 1.8 1.8 2.0 2.0 2.3 2.5 3.0 3.0 3.3 3.8 
55.0 2.0 2.0 2.0 2.2 2.2 2.5 2.8 3.3 3.3 3.5 3.8 
60.0 2.3 2.3 2.3 2.4 2.4 2.8 3.0 3.4 3.4 3.8 4.0 
70.0 2.5 2.5 2.5 2.6 2.6 3.0 3.3 3.5 3.6 4.0 4.0 
80.0 2.8 2.8 2.8 2.8 2.8 3.3 3.5 3.5 3.6 4.0 4.0 
90.0 3.0 3.0 3.0 3.0 3.0 3.5 3.5 3.5 3.6 4.0 4.4 
100.0 3.3 3.3 3.3 3.3 3.5 3.8 3.8 3.8 3.8 4.4 4.4 
110.0 3.5 3.5 3.5 3.5 3.5 3.8 3.8 3.8 3.8 4.4 4.4 
120.0 3.8 3.8 3.8 3.8 3.8 3.8 3.8 3.8 3.8 4.8 4.8 
130.0 4.0 4.0 4.0 4.0 4.0 4.0 4.0 4.0 4.0 5.2 5.2 
140.0 4.3 4.3 4.3 4.3 4.3 4.3 4.3 4.3 4.3 5.6 5.6 
150.0 4.5 4.5 4.5 4.5 4.5 4.5 4.5 4.5 4.5 5.6 5.6 
160.0 4.8 4.8 4.8 4.8 4.8 4.8 4.8 4.8 4.8 5.6 5.6 
180.0 5.4 5.4 5.4 5.4 5.4 5.4 5.4 5.4 5.4 6.3 6.3 
200.0 5.8 5.8 6.0 6.0 6.0 6.0 6.0 6.0 6.0 7.0 7.0 
250.0 7.5 7.5 7.5 7.5 7.5 7.5 7.5 7.5 7.5 7.5 8.8 
300.0 7.5 7.5 9.0 9.0 9.0 9.0 9.0 9.0 9.0 9.0 9.0 
34

File: sectionII_partA_data_digitized/pages/page-0089.txt
ASME BPVC.II.A-2025 
TABLE A1.6 Permitted Variations in Diameter for Sheared Circular Plates 25 mm and Under in Thickness 
Specified Diameters, mm Permitted Variations Over Specified 
Diameter for Thicknesses Given in Millimetres, mmA 
SA-6/SA-6M 
To 10, excl 1 0 to 16, excl 16 to 25, incl 
To 800, excl 
800 to 2100, excl 
21 oo to 2700, excl 
2700 to 3300, excl 
3300 and over 
A No permitted variation under specified diameter. 
6 
8 
10 
11 
13 
10 
11 
13 
14 
16 
13 
14 
16 
17 
19 
TABLE A1.7 Permitted Variations in Diameter for Gas-Cut Circular Plates (Not Applicable to Alloy Steel) 
Permitted Variation Over Specified Diameter 
Specified 
for Thicknesses Given, mmA 
Diameters, mm To 25, 25 to 50 to 100 to 150 to 
50, 100, 150, 200, excl excl excl excl excl 
To 800, excl 10 10 13 13 16 
800 to 2100, excl 10 13 13 16 19 
2100 to 2700, exc/ 13 14 16 19 22 
2700 to 3300, exc/ 13 14 17 22 25 
3300 and over 16 19 22 25 29 
A No permitted variations under specified diameter. 
200 to 
400, 
incl 
19 
22 
25 
29 
32 
TABLE A1.8 Permitted Variations in Width and Length for Rectangular Plates When Gas Cutting is Specified or Required (Applies to 
Alloy Steel Specifications Only) 
NoTE I-Plates with universal rolled edges will be gas cut to length only. 
NoTE 2-These pem1itted variations shall be taken all under or divided over and under, if so specified. 
Specified Thickness, mm 
To 50, excl 
50 to 100, excl 
100 to 150, excl 
150 to 200, excl 
200 to 400, excl 
Permitted Variation Over Specified 
Width and Length, mm 
19 
25 
29 
33 
38 
TABLE A1.9 Permitted Variations in Width and Length for Rectangular Plates When Gas Cutting is Specified or Required (Not 
Applicable to Alloy Steel) 
NoTE I-Plates with universal rolled edges will be gas cut to length only. 
Specified Thickness, mm 
To 50, excl 
50 to 100, excl 
100 to 150, exc/ 
150 to 200, excl 
200 to 400, incl 
A These permitted variations shall be taken all under or divided over and under, if so specified. 
37 
Permitted Variation Over 
Specified Width 
and Length, mmA 
13 
16 
19 
22 
25

File: sectionII_partA_data_digitized/pages/page-0090.txt
SA-6/SA-6M ASME BPVC.II.A-2025 
TABLE A 1.1 O Permitted Variations in Diameter for Gas-Cut Circular Plates {Applies to Alloy Steel Specifications Only) 
Permitted Variations Over Specified Diameter for Specified Thicknesses 
Given in Millimetres, mmA 
Specified Diameter, mm To 25 50 100 
to to to 25, 50, 100, 150, excl excl excl excl 
To 800, excl 13 13 19 19 
800 to 2100, excl 13 16 22 25 
2100 to 2700, excl 16 19 25 29 
2700 to 3300, incl 22 25 29 32 
A No permitted variations under specified diameter. 
TABLE A1.11 Permitted CamberA for Carbon Steel, High-Strength 
Low-Alloy Steel, and Alloy Steel Universal Mill Plates and High­
Strength Low-Alloy Steel and Alloy Steel Sheared or Gas-Cut 
Rectangular Plates 
Specified Width, mm 
To 750, incl 
Over 750 to 1500 
Permitted Camber, mm 
Length in millimetres/300 
Length in millimetres/250 
A Camber as it relates to plates is the horizontal edge curvature in the length, 
measured over the entire length of the plate in the flat position. 
TABLE A1.12 Permitted CamberA for Sheared Plates and Gas-Cut 
Rectangular Plates, All Thicknesses {Applies to Carbon Steel 
Only) 
Permitted camber, mm = length In millimetres/500 
A Camber as it relates to plates is the horizontal edge curvature in the length, 
measured over the entire length of the plate in the flat position. 
38 
150 
to 
200, 
excl 
25 
29 
32 
35 
200 
to 
400, 
Incl 
25 
32 
35 
38
