Repository: Demigodofa/ASMEPurchaseOrderHelper

# ASMEPurchaseOrderHelper

PC UI tool to help purchasing agents generate correct ASME purchase orders. The active desktop flow reads normalized ASME JSONL data, applies policy rules, and generates copy-ready/exportable PO content.

## Source of truth (for agents/bots)
This README is the source of truth for rules, orientation, and guidance. The owner may use loose or exact language; if there is any ambiguity, confirm intent. Example: if they say "ordering requirements," confirm they mean "Ordering Information" (the official section name used in the PDFs).

File: sectionII_partA_data_digitized/pages/page-0134.txt
SA-20/SA-20M ASME BPVC.II.A-2025 
TABLE S27.2 Permissible Variations from Flatness for Carbon Steel Plates As-Rolled or Normalized Ordered to Restrictive Flatness 
NoTE I-Flatness Variations for Length-The longer dimension specified is considered the length, and variation in flatness along the length shall not 
exceed the tabular amount for the specified width in plates up to 3700 mm in length, or in any 3700 mm of longer plates. 
Norn 2-Flatness Variations for Width-The flatness variation across the width shall not exceed the tabular amount for the specified width. 
Norn 3-When the longer dimension is under 900 mm, the variation in flatness along the length and across the width shall not exceed 6 mm in each 
direction. When the longer dimension is from 900 to 1800 mm, inclusive, the permissible flatness variation shall not exceed 75 % of the tabular amount 
for the specified width, but in no case less than 6 mm. 
Norn 4--The variations given in this table apply to plates that have a minimum specified tensile strength not over 415 MPa or comparable chemistry 
or hardness. For plates specified to a higher minimum tensile strength or comparable chemistry or hardness, the permissible variations are 1 ½ times the 
amounts shown in the table below. 
Norn 5-This table and these notes cover the flatness variations of circular and sketch plates based on the maximum dimensions of those plates. 
Nom 6-Waviness tolerances for rectangular plates, universal mill plates, and circular and sketch plates do not apply. 
Norn 7-A "Z" indicates that there is no published restricted value for the size. 
Norn 8-Plates shall be in horizontal position on a flat surface when flatness is measured. 
Specified 
Thickness, mm 
To 6, excl 
6 to 10, excl 
10 to 12, excl 
12 to 20, excl 
20 to 25, excl 
25 to 50, excl 
1200 to 1500, excl 
18 
15 
8 
7 
7 
7 
Permissible Variations from a Flat Surface for Specified Widths, mm 
1500 to 1800, excl 1800 to 2100, excl 2100 to 2400, excl 2400 to 2700, excl 
24 Z Z Z 
18 22 24 27 
8 10 11 13 
8 8 10 13 
8 8 8 10 
7 7 8 8 
2700 to 3000, incl 
z 
29 
15 
13 
11 
8 
TABLE S27.3 Permissible Variations from Flatness for High-Strength Low-Alloy Steel Plates As-Rolled or Normalized Ordered to 
Restrictive Flatness 
Norn I-Flatness Variations for Length-The longer dimension specified is considered the length, and variation in flatness along the length shall not 
exceed the tabular amount for the specified width in plates up to 12 ft in length, or in any 12 ft of longer plates. 
Norn 2-Flatness Variations for Width-The flatness variation across the width shall not exceed the tabular amount for the specified width. 
Norn 3-When the longer dimension is under 36 in., the variation in flatness along the length and across the width shall not exceed 3 /s in. in each 
direction. When the larger dimension is from 36 to 72 in., inclusive, the permissible flatness variation shall not exceed 75 % of the tabular amount for 
the specified width but in no case less than 3/s in. 
Norn 4-This table and these notes cover the flatness variations of circular and sketch plates based on the maximum dimensions of those plates. 
Norn 5-Waviness tolerances for rectangular plates, universal mill plates, and circular and sketch plates do not apply. 
Norn 6-A "Z" indicates that there is no published restricted value for the size. 
Norn 7-Plates shall be in h01izontal position on a flat smface when flatness is measured. 
Specified Permissible Variations from a Flat Surface for Specified Widths, in. 
Thickness, in. 48 to 60, excl 60 to 72, excl 72 to 84, excl 84 to 96, excl 96 to 108, excl 108to 120, incl 
To¼, excl 11/10 17/16 z z z z 
¼to¾, excl 7/s 11/16 1 5 /10 F/1s 1½ 1 1 1/1s 
¾to½, excl ½ ½ 9/16 11/15 ¾ 13/15 
½to¾, excl 7/15 7/16 ½ 9/1s % 11/16 
¾ to 1, excl 7 /1s 7/15 ½ ½ 9f15 11/-ie 
1 to 2, incl ¾ 7/15 7/15 ½ ½ ½ 
82

File: sectionII_partA_data_digitized/pages/page-0135.txt
ASME BPVC.II.A-2025 SA-20/SA-20M 
TABLE S27.4 Permissible Variations from Flatness for High-Strength Low-Alloy Steel Plates As-Rolled or Normalized Ordered to 
Restrictive Flatness 
Norn I-Flatness Variations for Length-The longer dimension specified is considered the length, and variation in flatness along the length shall not 
exceed the tabular amount for the specified width in plates up to 3700 mm in length, or in any 3700 mm of longer plates. 
Norn 2-Flatness Variations for Width-The flatness vaiiation across the width shall not exceed the tabular amount for the specified width. 
Norn 3-When the longer dimension is under 900 mm, the variation in flatness along the length and across the width shall not exceed 10 mm in each 
direction. When the larger dimension is from 900 to 1800 mm, inclusive, the permissible flatness variation shall not exceed 75 % of the tabular amount 
for the specified width, but in no case less than 10 mm. 
Norn 4-This table and these notes cover the variations for flatness of circular and sketch plates based on the maximum dimensions of those plates. 
Norn 5-Waviness tolerances for rectangular plates, universal mill plates, and circular and sketch plates do not apply. 
Norn 6-A "Z" indicates that there is no published restricted value for the size. 
Norn 7-Plates shall in a ho1izontal position on a flat surface when flatness is measured. 
Specified 
Thickness, mm 
To 6, excl 
6 to 10, excl 
10 to 12, excl 
12 to 20, excl 
20 to 25, excl 
25 to 50, excl 
1200 to 1500, excl 
27 
22 
12 
11 
11 
10 
Permissible Variations from a Flat Surface for Specified Widths, mm 
1500 to 1800, excl 1800 to 2100, excl 2100 to 2400, excl 2400 to 2700, excl 
36 Z Z Z 
n ~ ~ ~ 
12 15 17 19 
11 13 15 16 
11 12 13 15 
11 11 12 13 
ANNEXES 
(Mandatory Information) 
Al. PERMISSIBLE VARIATIONS IN DIMENSIONS, ETC.-INCH-POUND UNITS 
Al.I Listed below are permissible variations in dimensions, 
and notch toughness information, expressed in inch-pound 
units of measurement. 
83 
2700 to 3000, incl 
z 
43 
21 
18 
17 
13

File: sectionII_partA_data_digitized/pages/page-0138.txt
SA-20/SA-Z0M ASME BPVC.II.A-2025 
TABLE A1.7 Permissible Camber for Carbon Steel Sheared or 
Gas-Cut Rectangular Plates all Thicknesses 
NoTE I-Camber, as it relates to plates, is the horizontal edge curvature 
in the length, measured over the entire length of the plate in the flat 
position. 
Maximum permissible camber, in. = 1/a in. x (number of feet of length/5) 
TABLE A1.8 Permissible Camber for Carbon Steel, High-Strength 
Low-Alloy Steel, and Alloy Steel Universal Mill Plates and High­
Strength Low-Alloy Steel and Alloy Steel Sheared or Gas-Cut 
Rectangular Plates 
Dimension, in. 
Thickness Width 
To 2, incl 
Over 2 to 15, incl 
Over. 2 to 15, incl 
all 
to 30, incl 
over 30 
Camber for Thickness 
and Widths Given 
1/a in. x (number of feet of length/5) 
3 110 in. x (number of feet of length/5) 
¼ in. x (number of feet of length/5) 
TABLE A1.9 Permissible Variations from Flatness for Carbon Steel Plates 
NoTE I-Flatness Variations for Length-The longer dimension specified is considered the length, and variation in flatness along the length shall not 
exceed the tabular amount for the specified width in plates up to 12 ft in length, or in any 12 ft of longer plates. 
NoTE 2-Flatness Variations .f'or Width-The flatness variation across the width shall not exceed the tabular amount for the specified width. 
NoTE 3-When the longer dimension is under 36 in., the variation in flatness along the length and across the width shall not exceed \/4 in. in each 
direction. When the longer dimension is from 36 to 72 in., inclusive, the flatness vaiiation shall not exceed 75 % of the tabular ainonnt for the specified 
width, but in no case less than ¼ in. • 
Norn 4-The tolerances given in this table apply to plates that have a minimum specified tensile strength not over 60 ksi or comparable chemistry or 
hardness. For plates specified to a higher minimum tensile strength or comparable chemistry or hardness, the limits given in the table ai·e increased to 
1 ½ times the amounts in the above table. 
Norn 5-This table and notes cover the flatness tolerances of circular and sketch plates, based on the maximum dimensions of those plates. 
Norn 6-Plates shall be in a horizontal position on a flat surface when flatness is measured. 
Variations from a Flat Surtace for Specified Widths, in. 
Specified Overs 36 to 48, 48 to 60, 60 to 72, 72 to 84, 84 to 96, 9610108, 108 to 120, 120 to 144, 144 to 168, 168 and Thickness, in. to 36, 
excl excl excl excl excl excl excl excl excl excl over 
To¼, excl 9 110 ¾ 15/15 1¼ 1% 1½ 1% 1¾ Fla ... ... 
¼to%, excl ½ 5/a ¾ 15/16 11/a 1¼ 1% 1½ 1% ... ... 
% to ½, excl ½ 9 /1s % % ¾ ?la 1 11/a 1¼ Fla 21/a 
½to¾, excl 7/15 ½ 9/16 % % ¾ 1 1 11/a 1½ 2 
¾ to 1, excl 7 /is ½ 9110 % % % ¾ ?la 1 1% 1¾ 
1 to 2, excl % ½ ½ 9/rn 9/16 % % 5/a 1 1/16 11/a 1½ 
2 to 4 excl 5/is % 7110 ½ ½ ½ ½ 9 110 % 7la 11/a 
4 to 6, excl % 7/is ½ ½ 9110 9 110 % ¾ 7/a 7la 1 
6 to 8, excl 7110 ½ ½ % 1 1/10 ¾ ?la ?la 1 1 1 
8 to 10 excl ½ ½ % 1 1/15 ¾ 1o/16 7la 1s11 6 1 1 1 
10 to 12, excl ½ 5/a ¾ 1s11 6 7la 15/15 1 1 1 1 1 
12 to 15, incl % ¾ 13/15 7la 15/16 1 1 1 1 1 ... 
86

File: sectionII_partA_data_digitized/pages/page-0153.txt
ASME BPVC.II.A-2025 SA-29/SA-29M 
SPECIFICATION FOR GENERAL REQUIREMENTS FOR 
STEEL BARS, CARBON AND ALLOY, HOT-WROUGHT 
SA-29 /SA-29M 
(Identical with ASTM Specification A29/A29M-20.) 
101 
cO 
INTERNATIONAL 
Standards Worldwide

File: sectionII_partA_data_digitized/pages/page-0155.txt
ASME BPVC.II.A-2025 SA-29/SA-29M 
A311/A311M Specification for Cold-Drawn, Stress­
Relieved Carbon Steel Bars Subject to Mechanical Prop­
erty Requirements 
A321 Specification for Steel Bars, Carbon, Quenched and 
Tempered (Withdrawn 2007) 
A322 Specification for Steel Bars, Alloy, Standard Grades 
A370 Test Methods and Definitions for Mechanical Testing 
of Steel Products 
A434/A434M Specification for Steel Bars, Alloy, Hot­
Wrought or Cold-Finished, Quenched and Tempered 
A499 Specification for Steel Bars and Shapes, Carbon 
Rolled from "T" Rails 
A575 Specification for Steel Bars, Carbon, Merchant 
Quality, M-Grades 
A576 Specification for Steel Bars, Carbon, Hot-Wrought, 
Special Quality 
A663/A663M Specification for Steel Bars, Carbon, Mer­
chant Quality, Mechanical Properties 
A675/A675M Specification for Steel Bars, Carbon, Hot­
Wrought, Special Quality, Mechanical Properties 
A689 Specification for Carbon and Alloy Steel Bars for 
Springs 
A696 Specification for Steel Bars, Carbon, Hot-Wrought or 
Cold-Finished, Special Quality, for Pressure Piping Com­
ponents 
A700 Guide for Packaging, Marking, and Loading Methods 
for Steel Products for Shipment 
A 739 Specification for Steel Bars, Alloy, Hot-Wrought, for 
Elevated Temperature or Pressure-Containing Parts, or 
Both 
A751 Test Methods, Practices, and Terminology for Chemi­
cal Analysis of Steel Products 
E29 Practice for Using Significant Digits in Test Data to 
Determine Conformance with Specifications 
E112 Test Methods for Determining Average Grain Size 
2.2 ASME Code: 
ASME Boiler and Pressure Vessel Code 
2.3 Federal Standards: 
Fed. Std. No. 123 Marking for Shipment (Civil Agencies) 
Fed. Std. No. 183 Continuous Identification Marking of Iron 
and Steel Products 
2.4 Military Standard: 
MIL-STD-163 Steel Mill Products-Preparation for Ship­
ment and Storage 
2.5 Other Standards: 
AIAG B-1 Bar Code Symbology Standard for 3-of-9 Bar 
Codes 
AIAG B-5 02.00 Primary Metals Tag Application Standard 
3. Terminology 
3 .1 Definitions of Terms Specific to This Standard: 
3.1.1 cold-finished steel bars-steel bars produced by cold 
finishing previously hot-wrought bars by means of cold 
drawing, cold forming, turning, grinding, or polishing (singly 
or in combination) to yield straight lengths or coils in sections 
that are uniform throughout their length and in the following 
sections and sizes: 
3.1.1.1 rounds-9 in. [230 mm] and under in diameter, 
3.1.1.2 squares-6 in. [150 mm] and under between parallel 
surfaces, 
3.1.1.3 hexagons-4 in. [100 mm] and under between par­
allel surfaces, 
3.1.1.4 fiats-Vs in. [3 mm] and over in thickness and not 
over 12 in. [300 mm] in width, and 
3.1.1.5 special bar sections. 
3.1.2 hot-wrought steel bars-steel bars produced by hot 
forming ingots, blooms, billets, or other semifinished forms to 
yield straight lengths ( or coils, depending upon size, section, 
and mill equipment) in sections that are uniform throughout 
their length, and in the following sections and sizes: 
3.1.2.1 rounds-½2 in. to 10.0 in. [5.5 mm to 250 mm], 
inclusive; 
3.1.2.2 squares-½2 in. to 6.0 in. [6 mm to 160 mm], 
inclusive; 
3.1.2.3 round-cornered squares-1/32 in. to 8.0 in. [6 mm to 
200 mm], inclusive; 
3.1.2.4 fiats-¼ in. to 8 in. inclusive, in width: 13 /64 in. in 
minimum thickness up to 6 in. in width; and 0.230 in. in 
minimum thickness for over 6 in. to 8 in. in width, inclusive 
[ over 5 mm in thickness up to 150 mm in width; and over 6 mm 
in thickness for over 150 mm through 200 mm in width]. 
Maximum thickness for all widths is 4 in. [100 mm]; 
3.1.2.5 hexagons and octagons-¼ in. to 4½6 in. [6 mm to 
103 mm], inclusive, between parallel surfaces; 
3.1.2.6 bar size shapes-Angles, channels, tees, zees, when 
their greatest cross-sectional dimension is under 3 in. [75 mm]; 
and 
3.1.2.7 special bar sections-Half-rounds, ovals, half-ovals, 
other special bar size sections. 
3.1.3 lot-unless otherwise specified in the contract or 
order, a lot shall consist of all bars submitted for inspection at 
the same time of the same heat, condition, finish, size, or shape. 
For bars specified in the quenched and tempered condition, 
when heat treated in batch-type furnaces, a lot shall consist of 
all bars from the same heat, of the same prior condition, the 
same size, and subjected to the same heat treatment in one 
tempering charge. For bars specified in the quenched and 
tempered condition, when heat treated without interruption in a 
continuous-type furnace, a lot shall consist of all bars from the 
same heat, of the same prior condition, of the same size, and 
subjected to the same heat treatment. 
103

File: sectionII_partA_data_digitized/pages/page-0157.txt
ASME BPVC.II.A-2025 SA·29/SA-29M 
/---------- TABLE 1 Grade Designations and Chemical Compositions of Carbon Steel Bars 
Grade Designation 
Heat Chemical Ranges and Limits, % 
Carbon Manganese Phosphorus, max Sulfur, maxA 
Nonresulfurized Carbon Steels 8 • c, a, E, F 
1005 0.06 max 0.35 max 0.040 0.050 
1006 0.08 max 0.25--0.40 0.040 0.050 
1008 0.10 max 0.30--0.50 0.040 0.050 
1010 0.08--0.13 0.30--0.60 0.040 0.050 
1011 0.08--0.13 0.60--0.90 0.040 0.050 
1012 0.10--0.15 0.30--0.60 0.040 0.050 
1013 0.11--0.16 0.50--0.80 0.040 0.050 
1015 0.13--0.18 0.30-0.60 0.040 0.050 
1016 0.13-0.18 0.60--0.90 0.040 0.050 
1017 0.15-0.20 0.30-0.60 0.040 0.050 
1018 0.15-0.20 0.60-0.90 0.040 0.050 
1019 0.15-0.20 0.70-1.00 0.040 0.050 
1020 0.18-0.23 0.30-0.60 0.040 0.050 
1021 0.18-0.23 0.60--0.90 0.040 0.050 
1022 0.18-0.23 0.70-1.00 0.040 0.050 
1023 0.20-0.25 0.30--0.60 0.040 0.050 
1025 0.22-0.28 0.30--0.60 0.040 0.050 
1026 0.22-0.28 0.60--0.90 0.040 0.050 
1029 0.25-0.31 0.60--0.90 0.040 0.050 
1030 0.28--0.34 0.60--0.90 0.040 0.050 
1034 0.32--0.38 0.50--0.80 0.040 0.050 
1035 0.32--0.38 0.60--0.90 0.040 0.050 
1037 0.32--0.38 0.70-1.00 0.040 0.050 
1038 0.35-0.42 0.60-0.90 0.040 0.050 
1039 0.37--0.44 0.70-1.00 0.040 0.050 
1040 0.37--0.44 0.60-0.90 0.040 0.050 
1042 0.40--0.47 0.60-0.90 0.040 0.050 
1043 0.40--0.47 0.70-1.00 0.040 0.050 
1044 0.43--0.50 0.30--0.60 0.040 0.050 
1045 0.43--0.50 0.60--0.90 0.040 0.050 
1046 0.43-0.50 0.70-1.00 0.040 0.050 
1049 0.46-0.53 0.60--0.90 0.040 0.050 
1050 0.48--0.55 0.60--0.90 0.040 0.050 
1053 0.48-0.55 0.70-1.00 0.040 0.050 
1055 0.50-0.60 0.60--0.90 0.040 0.050 
1059 0.55-0.65 0.50--0.80 0.040 0.050 
1060 0.55-0.65 0.60-0.90 0.040 0.050 
1064 0.60-0.70 0.50-0.80 0.040 0.050 
1065 0.60--0.70 0.60-0.90 0.040 0.050 
1069 0.65-0.75 0.40-0.70 0.040 0.050 
1070 0.65--0.75 0.60-0.90 0.040 0.050 
1071 0.65--0.70 0.75-1.05 0.040 0.050 
1074 0.70--0.80 0.50--0.80 0.040 0.050 
1075 0.70--0.80 0.40--0.70 0.040 0.050 
1078 0.72--0.85 0.30--0.60 0.040 0.050 
1080 0.75--0.88 0.60--0.90 0.040 0.050 
1084 0.80--0.93 0.60--0.90 0.040 0.050 
1086 0.80--0.93 0.30--0.50 0.040 0.050 
1090 0.85-0.98 0.60--0.90 0.040 0.050 
1095 0.90-1.03 0.30-0.50 0.040 0.050 
Resulfurized Carbon Steels ,a, 
1108 0.08--0.13 0.60--0.80 0.040 0.08--0:13 
1109 0.08--0.13 0.60--0.90 0.040 0.08--0.13 
1110 0.08--0.13 0.30--0.60 0.040 0.08--0.13 
1116 0.14--0.20 1.10-1.40 0.040 0.16--0.23 
1117 0.14--0.20 1.00-1.30 0.040 0.08--0.13 
1118 0.14--0.20 1.30-1.60 0.040 0.08-0.13 
1119 0.14-0.20 1.00-1.30 0.040 0.24-0.33 
1132 0.27-0.34 1.35-1.65 0.040 0.08-0.13 
1137 0.32-0.39 1.35-1.65 0.040 0.08--0.13 
1139 0.35-0.43 1.35-1.65 0.040 0.13-0.20 
1140 0.37-0.44 0.70-1.00 0.040 0.08--0.13 
1141 0.37-0.45 1.35-1.65 0.040 0.08--0.13 
1144 0.40--0.48 1.35-1.65 0.040 0.24--0.33 
1145 0.42--0.49 0.70-1.00 0.040 0.04--0.07 
1146 0.42--0.49 0.70-1.00 0.040 0.08--0.13 
1151 0.48--0.55 0.70-1.00 0.040 0.08-0.13 
Rephosphorized and Resulfurized Carbon Steels 0 ,F 
Grade Designation Carbon Manganese Phosphorous Sulfur Lead 
1211 0.13 max 0.60--0.90 0.07-0.12 0.10-0.15 
1212 0.13 max 0.70-1.00 0.07-0.12 0.16--0.23 
·~ 
105

File: sectionII_partA_data_digitized/pages/page-0159.txt
ASME BPVC.II.A-2025 SA-29/SA-29M 
,,,---, TABLE 2 Grade Designations and Chemical Compositions of Alloy Steel Bars 
NoTE 1-Small quantities of certain elements are present in alloy steels, which are not specified or required. These elements are considered as incidental 
and may be present to the following maximum amounts: copper, 0.35 %; nickel, 0.25 %; chromium, 0.20 % and molybdenum, 0.06 %. 
NoTE 2-Where minimum and maximum sulfur content is shown it is indicative of resulfurized steel. 
Norn 3-The chemical ranges and limits shown in Table 2 are produced to product analysis tolerances shown in Table 6. 
Norn 4-Standard alloy steels can be produced with a lead range of 0.15 to 0.35 %. Such steels are identified by inserting the letter "L" between the 
second and third numerals of the AISI number, for example, 41 L 40. A cast or heat analysis is not determinable when lead is added to the ladle stream. 
Grade Heat Chemical Ranges and Limits, % 
Designation Carbon Manganese Phosphorus, Sulfur, 
max max SiliconA Nickel Chromium Molybdenum Vanadium 
1330 0.28-0.33 1.60-1,90 0.035 0.040 0.15-0.35 
1335 0.33-0.38 1.60-1.90 0.035 0.040 0.15-0.35 
1340 0.38-0.43 1.60-1.90 0.035 0.040 0.15-0.35 
1345 0.43-0.48 1.60-1.90 0:035 0.040 0.15-0.35 
4012 0.09-0.14 0.75-1.00 0.035 0.040 0.15-0.35 0.15-0.25 
4023 0.20-0.25 0.70-0.90 0.035 0.040 0.15-0.35 0.20-0.30 
4024 0.20-0.25 0.70-0.90 0.035 0.035-0.050 0.15-0.35 0.20-0.30 
4027 0.25-0.30 0.70-0.90 0.035 0.040 0.15-0.35 0.20-0.30 
4028 0.25-0.30 0.70-0.90 0.035 0.035-0.050 0.15-0.35 0.20-0.30 
4032 0.30-0.35 0.70-0.90 0.035 0.040 0.15-0.35 0.20-0.30 
4037 0.35-0.40 0.70-0.90 0.035 0.040 0.15-0.35 0.20-0.30 
4042 0.40-0.45 0.70-0.90 0.035 0.040 0.15-0.35 0.20-0.30 
4047 0.45-0.50 0.70-0.90 0.035 0.040 0.15-0.35 0.20-0.30 
4118 0.18-0.23 0.70-0.90 0.035 0.040 0.15-0.35 0.40-0.60 0.08-0.15 
4120 0.18-0.23 0.90-1.20 0.035 0.040 0.15-0.35 0.40-0.60 0.13-0.20 
4121 0.18-0.23 0.75-1.00 0.035 0.040 0.15-0.35 0.45-0.65 0.20-0.30 
4130 0.28-0.33 0.40-0.60 0.035 0.040 0.15-0.35 0.80-1.10 0.15-0.25 
4135 0.33-0.38 0.70-0.90 0.035 0.040 0.15-0.35 0.80-1.10 0.15-0.25 
4137 0.35-0.40 0.70-0.90 0.035 0.040 0.15-0.35 0.80-1.10 0.15-0.25 
4140 0.38-0.43 0.75-1.00 0.035 0.040 0.15-0.35 0.80-1.10 0.15-0.25 
4142 0.40-0.45 0.75-1.00 0.035 0.040 0.15-0.35 0.80-1.10 0.15-0.25 
4145 0.43-0.48 0.75-1.00 0.035 0.040 0.15-0.35 0.80-1.10 0.15-0.25 
4147 0.45-0.50 0.75-1.00 0.035 0.040 0.15-0.35 0.80-1.10 0.15-0.25 
4150 0.48-0.53 0.75-1.00 0.035 0.040 0.15-0.35 0.80-1.10 0.15-0.25 
4161 0.56-0.64 0.75-1.00 0.035 0.040 0.15-0.35 0.70-0.90 0.25-0.35 
4320 0.17-0.22 0.45-0.65 0.035 0.040 0.15-0.35 1.65-2.00 0.40-0.60 0.20-0.30 
4340 0.38-0.43 0.60-0.80 0.035 0.040 0.15-0.35 1.65-2.00 0.70-0.90 0.20-0.30 
E4340 0.38-0.43 0.65-0.85 0.025 0.025 0.15-0.35 1.65-2.00 0.70-0.90 0.20-0.30 
4419 0.18-0.23 0.45-0.65 0.035 0.040 0.15-0.35 0.45-0.60 
4422 0.20-0.25 0.70-0.90 0.035 0.040 0.15-0.35 0.35-0.45 
4427 0.24-0.29 0.70-0.90 0.035 0.040 0.15-0.35 0.35-0.45 
4615 0.13-0.18 0.45-0.65 0.035 0.040 0.15-0.35 1.65-2.00 0.20-0.30 
4620 0.17-0.22 0.45-0.65 0.035 0.040 0.15-0.35 1.65-2.00 0.20-0.30 
4621 0.18-0.23 0.70-0.90 0.035 0.040 0.15-0.35 1.65-2.00 0.20-0.30 
4626 0.24-0.29 0.45-0.65 0.035 0.040 0.15-0.35 0.70-1.00 0.15-0.25 
4715 0.13-0.18 0.70-0.90 0.035 0.040 0.15-0.35 0.70-1.00 0.45-0.65 0.45-0.60 
4718 0.16-0.21 0.70-0.90 0.035 O.Q40 0.15-0.35 0.90-1.20 0.35-0.55 0.30-0.40 
4720 0.17-0.22 0.50-0.70 0.035 0.040 0.15-0.35 0.90-1.20 0.35-0.55 0.15-0.25 
4815 0.13-0.18 0.40-0.60 0.035 0.040 0.15-0.35 3.25-3.75 0.20-0.30 
4817 0.15-0.20 0.40-0.60 0.035 0.040 0.15-0.35 3.25-3.75 0.20-0.30 
4820 0.18-0.23 0.50-0.70 0.035 0.040 0.15-0.35 3.25-3.75 0.20-0.30 
5015 0.12-0.17 0.30-0.50 0.035 0.040 0.15-0.35 0.30-0.50 
5046 0.43-0.48 0.75-1.00 0.035 0.040 0.15-0.35 0.20-0.35 
5115 0.13-0.18 0.70-0.90 0.035 0.040 0.15-0.35 0.70-0.90 
5120 0.17-0.22 0.70-0.90 0.035 0.040 0.15-0.35 0.70-0.90 
5130 0.28-0.33 0.70-0.90 0.035 0.040 0.15-0.35 0.80-1.10 
5132 0.30-0.35 0.60-0.80 0.035 0.040 0.15-0.35 0.75-1.00 
5135 0.33-0.38 0.60-0.80 0.035 0.040 0.15-0.35 0.80-1.05 
5140 0.38-0.43 0.70-0.90 0.035 0.040 0.15-0.35 0.70-0.90 
5145 0.43-0.48 0.70-0.90 0.035 0.040 0.15-0.35 0.70-0.90 
5147 0.46-0.51 0.70-0.95 0.035 0.040 0.15-0.35 0.85-1.15 
5150 0.48-0.53 0.70-0.90 0.035 0.040 0.15-0.35 0.70-0.90 
5155 0.51-0.59 0.70-0.90 0.035 0.040 0.15-0.35 0.70-0.90 
5160 0.56-0.64 0.75-1.00 0.035 0.040 0.15-0.35 0.70-0.90 
'--
107

File: sectionII_partA_data_digitized/pages/page-0160.txt
SA-29/SA-29M ASME BPVC.II.A-2025 
TABLE 2 Continued 
Grade 
Heat Chemical Ranges and Limits, % 
Designation Carbon Manganese Phosphorus, Sulfur, SiliconA Nickel Chromium Molybdenum Vanadium max max 
E50100 0.98-1.10 0.25-0.45 0.025 0.025 0.15-0.35 0.40-0.60 
E51100 0.98-1.10 0.25-0.45 0.025 0.025 0.15-0.35 0.90-1.15 
E52100 0.98-1.10 0.25-0.45 0.025 0.025 0.15-0.35 1.30-1.60 
52100 8 0.93-1.05 0.25-0.45 0.025 0.015 0.15-0.35 1.35-1.60 
6118 0.16-0.21 0.50-0.70 0.035 0.040 0.15-0.35 0.50-0.70 0.10-0.15 
6150 0.48-0.53 0.70-0.90 0.035 0.040 0.15-0.35 0.80-1.10 0.15 min 
8115 0.13-0.18 0.70-0.90 0.035 0.040 0.15-0.35 0.20-0.40 0.30-0.50 0.08-0.15 
8615 0.13-0.18 0.70-0.90 0.035 0.040 0.15-0.35 0.40-0.70 0.40-0.60 0.15-0.25 
8617 0.15-0.20 0.70-0.90 0.035 0.040 0.15-0.35 0.40-0.70 0.40-0.60 0.15-0.25 
8620 0.18-0.23 0.70-0.90 0.035 0.040 0.15-0.35 0.40-0.70 0.40-0.60 0.15-0.25 
8622 0.20-0.25 0.70-0.90 0.035 0.040 0.15-0.35 0.40-0.70 0.40-0.60 0.15-0.25 
8625 0.23-0.28 0.70-0.90 0.035 0.040 0.15-0.35 0.40-0.70 0.40-0.60 0.15-0.25 
8627 0.25-0.30 0.70-0.90 0.035 0.040 0.15-0.35 0.40-0.70 0.40-0.60 0.15-0.25 
8630 0.28-0.33 0.70-0.90 0.035 0.040 0.15-0.35 0.40-0.70 0.40-0.60 0.15-0.25 
8637 0.35-0.40 0.75-1.00 0.035 0.040 0.15-0.35 0.40-0.70 0.40-0.60 0.15-0.25 
8640 0.38-0.43 0.75-1.00 0.035 0.040 0.15-0.35 0.40-0.70 0.40-0.60 0.15-0.25 
8642 0.40-0.45 0.75-1.00 0.035 O.D40 0.15-0.35 0.40-0.70 0.40-0.60 0.15-0.25 
8645 0.43-0.48 0.75-1.00 0.035 0.040 0.15-0.35 0.40-0.70 0.40-0.60 0.15-0.25 
8650 0.48-0.53 0.75-1.00 0.035 0.040 0.15-0.35 0.40-0.70 0.40-0.60 0.15-0.25 
8655 0.51-0.59 0.75-1.00 0.035 0.040 0.15-0.35 0.40-0.70 0.40-0.60 0.15-0.25 
8660 0.56-0.64 0.75-1.00 0.035 0.040 0.15-0.35 0.40-0.70 0.40-0.60 0.15-0.25 
8720 0.18-0.23 0.70-0.90 0.035 0.040 0.15-0.35 0.40-0.7 0.40-0.60 0.20-0.30 
8740 0.38-0.43 0.75-1.00 0.035 0.040 0.15-0.35 0.40-0.70 0.40-0.60 0.20-0.30 
8822 0.20-0.25 0.75-1.00 0.035 0.040 0.15-0.35 0.40-0.70 0.40-0.60 0.30-0.40 
9254 0.51-0.59 0.60-0.80 0.035 0.040 1.20-1.60 0.60-0.80 
9255 0.51-0.59 0.70-0.95 0.035 0.040 1.80-2.20 
9259 0.56-0.64 0.75-1.00 0.035 0.040 0.70-1.10 0.45-0.65 
9260 0.56-0.64 0.75-1.00 0.035 O.D40 1.80-2.20 
E9310 0.08-0.13 0.45-0.65 0.025 0.025 0.15-0.30 3.00-3.50 1.00-1.40 0.08-0.15 
Standard Boron Steeis 0 
50B44 0.43-0.48 0.75-1.00 0.035 0.040 0.15-0.35 0.20-0.60 
50B46 0.44-0.49 0.75-1.00 O.D35 0.040 0.15-0.35 0.20-0.35 
50B50 0.48-0.53 0.75-1.00 0.035 0.040 0.15-0.35 0.40-0.60 
50B60 0.56-0.64 0.75-1.00 0.035 0.040 0.15-0.35 0.40-0.60 
51B60 0.56-0.64 0.75-1.00 0.035 0.040 0.15-0.35 0.70-0.90 
81845 0.43-0.48 0.75-1.00 0.035 0.040 0.15-0.35 0.20-0.40 0.35-0.55 0.08-0.15 
94B17 0.15-0.20 0.75-1.00 0.035 0.040 0.15-0.35 0.30-0.60 0.30-0.50 0.08-0.15 
94B30 0.28-0.33 0.75-1.00 0.035 0.040 0.15-0.35 0.30-0.60 0.30-0.50 0.08-0.15 
A Silicon may be specified by the purchaser as 0.10 % maximum. The need for 0.10 % maximum generally relates to severe cold-formed parts. 
8 The purchaser may also require the following maximums: copper 0.30 %; aluminum 0.050 %; oxygen 0.0015 %. 
c These steels can be expected to contain 0.0005 to 0.003 % boron. If the usual titanium additive is not permitted, the steels can be expected to contain up to 0.005 % 
boron. 
5.1.2.3 When provisions of 5.1.2.1 or 5.1.2.2 are exercised, 
a grain size test is not required unless specified by the 
purchaser. Unless otherwise specified, fine austenitic grain size 
shall be certified using the analysis of grain refining element(s). 
5.1.2.4 Referee Test-In the event that the chemical analysis 
of columbium 8 or vanadium does not meet the requirements of 
108 
5.1.2.2, the grain size test shown in 5.1.2 shall be the referee 
test unless an alternative test method is agreed upon between 
the manufacturer and the purchaser.

File: sectionII_partA_data_digitized/pages/page-0161.txt
~ 
ASME BPVC.II.A-2025 SA-29/SA-29M 
TABLE 3 Heat Analysis Chemical Ranges and Limits of Carbon 
Element 
CarbonA 
Manganese 
Phosphorus 
Sulfur 
Silicone 
Copper 
Lead 0 
BismuthE 
CalciumE 
SeleniumE 
TelluriumE 
Steel Bars 
Chemical Ranges and Limits, % 
When Maximum of Specified 
Elements is: 
to 0.12, incl 
over 0.12 to 0.25, incl 
over 0.25 to 0.40, incl 
over 0.40 to 0.55, incl 
over 0.55 to 0.80, incl 
over 0.80 
to 0.40, incl 
over 0.40 to 0.50, incl 
over 0.50 to 1.65, incl 
to 0.040, Incl 
over 0.040 to 0.08, incl 
over 0.08 to 0.13, incl 
to 0.050, incl 
over 0.050 to 0.09, incl 
over 0.09 to 0.15, incl 
over 0.15 to 0.23, incl 
over 0.23 to 0.50, incl 
to 0.10, incl 
over 0.1 0 to 0.15, incl 
over 0.15 to 0.20, incl 
over 0.20 to 0.30, incl 
over 0.30 to 0.60, incl 
When copper is required 0.20 
min is generally used 
When lead is required, a range 
of 0.15 to 0.35 is specified 
Range 
0.05 
0.06 
0.07 
0.10 
0.13 
0.15 
0.20 
0.30 
0.03 
0.05 
0.03 
0.05 
0.07 
0.09 
0.08 
0.10 
0.15 
0.20 
Lowest 
Maximum 
0.06 
0.35 
0.040 8 
0.050 8 
0.10 
A The carbon ranges shown in the column headed "Range" apply when the 
specified maximum limit for manganese does not exceed 1.1 0 %. When the 
maximum manganese limit exceeds 1.1 0 %, add 0.01 to the carbon ranges shown 
above. 
8 For steels produced in merchant quality the phosphorus maximum is 0.04 % and 
the sulfur maximum is 0.05 %. 
c It is not common practice to produce a rephosphorized and resulfurized carbon 
steel to specified limits for silicon because of its adverse effect on machinability. 
0 A cast or heat analysis is not determinable when lead is added to the ladle 
stream. 
E Element specification range as agreed upon between purchaser and supplier. 
6. Mechanical Property Requirements 
6.1 Test Specimens: 
6.1.1 Selection-Test specimens shall be selected in accor­
dance with the requirements of the applicable product specifi­
cation or in accordance with Supplement I of the latest issue of 
Test Methods and Definitions A370, in the sequence named. 
6.1.2 Preparation-Unless otherwise specified in the appli­
cable product specification, test specimens shall be prepared in 
accordance w1th the latest issue of Test Methods and Defini­
tions A370, and especially Supplement I thereof. 
6.2 Methods of Mechanical Testing-All mechanical tests 
shall be conducted in accordance with the latest issue of Test 
Methods and Definitions A370, and especially Supplement I 
thereof, on steel bar products. 
6.3 Retests: 
6.3.1 If any test specimen shows defective machining or 
develops flaws, the specimen may be discarded and another 
substituted. 
6.3.2 If the percentage elongation of any tension specimen 
is less than that specified and any part of the fracture is more 
than ¾ in. [20 mm] from the center of a 2 in. [50 mm] 
specimen, or is outside the middle half of the gage length of an 
8 in. [200 mm] specimen as indicated by scribe scratches 
marked on the specimen before testing, a retest shall be 
allowed. 
6.3.3 For "as-wrought" material, if the results for any 
original tension specimen are within 2000 psi [14 MPa] of the 
required tensile strength, within 1000 psi [7 MPa] of the 
required yield point, or within 2 % of the required elongation, 
retesting shall be permitted. If the original testing required only 
one test, the retest shall consist of two random tests from the 
heat or lot involved. If the original testing required two tests of 
which one failed by the amounts listed in this paragraph, the 
retest shall be made on one random test from the heat or lot. If 
the results on the retest specimen or specimens meet the 
specified requirements, the heat or test lot will be accepted. If 
the results of one retest specimen do not meet the specified 
requirements, the material is subject to rejection. 
6.3.4 For thermally treated bars, if the results of the me­
chanical tests do not conform to the requirements specified, 
two more tests may be selected for each bar failing, and each 
of these retests shall conform to the requirements of the 
product specification. 
6.3.5 If a bend specimen fails, due to conditions of bending 
more severe than required by the specification, a retest shall be 
permitted from the heat or test lot involved for which one 
random specimen for each original specimen showing failure 
shall be used. If the results on the retest specimen meet the 
requirements of the specification, the heat or test lot will be 
accepted. 
7. Dimensions, Mass, and Permissible Variations 
7 .1 Hot-Wrought Bars-The permissible variations for di­
mensions of hot-wrought carbon and alloy steel bars shall not 
exceed the applicable limits stated in Annex Al for inch-pound 
values and Annex A2 for metric values. 
8. Workmanship, Finish, and Appearance 
8.1 The material shall be free of injurious defects and shall 
have a workmanlike finish. 
9. Rework and Retreatment 
109 
9.1 For thermally treated bars only, the manufacturer may 
retreat a lot one or more times, and retests shall be made in the 
same manner as the original tests. Each such retest shall 
conform to the requirements specified. 
10. Inspection 
10.1 The inspector representing the purchaser shall have 
entry, at all times while work on the contract of the purchaser

File: sectionII_partA_data_digitized/pages/page-0163.txt
ASME BPVC.II.A-2025 SA-29/SA-29M 
TABLE 5 Permissible Variations for Product Analysis of Carbon 
Steel 
Limit, or Maximum of Over Under 
Element Maximum Minimum Specified Range, % Limit,% Limit,% 
CarbonA 0.25 and under 0.02 0.02 
over 0.25 to 0.55, incl 0.03 0.03 
over 0.55 0.04 0.04 
Manganese 0.90 and under 0.03 0.03 
over 0.90 to 1.65, incl 0.06 0.06 
PhosphorusA,a basic steels 0.008 
acid bessemer steel 0.01 O.Q1 
SullurA· 8 0.008 
Silicon 0.35 and under 0.02 0.02 
over 0.35 to 0.60, incl 0.05 0.05 
Copper under minimum only 0.02 
Lead 0 0.15 to 0.35, incl 0.03 0.03 
A Rimmed and capped steels are not subject to rejection on product analysis 
unless misapplication is clearly indicated. 
8 Resulfurized or rephosphorized steels are not subject to rejection on product 
analysis for these elements unless misapplication is clearly indicated. 
0 Product analysis tolerance for lead applies both over and under to a specified 
range of 0.15 to 0.35 %. 
TABLE 6 Permissible Variations for Product Analysis of Alloy 
Steel 
Elements 
Carbon 
Manganese 
Phosphorus 
Sulfur 
Silicon 
Nickel 
Chromium 
Molybdenum 
Vanadium 
Tungsten 
Aluminum 
LeadA 
Copper 
Limit, or Maximum of 
Specified Range, % 
0.30 and under 
over 0.30 to 0.75, incl 
over 0.75 
0.90 and under 
over 0.90 to 2.10, incl 
over maximum only 
0.060 and under 
0.40 and under 
over 0.40 to 2.20, Incl 
1.00 and under 
over 1.00 to 2.00, incl 
over 2.00 to 5.30, incl 
over 5.30 to 10.00, incl 
0.90 and under 
over 0.90 to 2.10, incl 
over 2.1 O to 3.99, incl 
0.20 and under 
over 0.20 to 0.40, incl 
over 0.40 to 1.15, incl 
0.1 O and under 
over 0.10 to 0.25, incl 
over 0.25 to 0.50, incl 
minimum value specified, 
under minimum limit 
only 
1.00 and under 
over 1.00 to 4.00, incl 
0.1 O and under 
over 0.1 O to 0.20, incl 
over 0.20 to 0.30, incl 
over 0.30 to 0.80, incl 
over 0.80 to 1.80, incl 
0.15 to 0.35, incl 
to 1.00 incl 
over 1.00 to 2.00, incl 
Permissible Variations 
Over Maximum Limit or 
Under Minimum Limit, % 
O.D1 
0.02 
0.03 
0.03 
0.04 
0.005 
0.005 
0.02 
0.05 
0.03 
0.05 
0.07 
0.10 
0.03 
0.05 
0.10 
0.01 
0.02 
0.03 
0.01 
0.02 
0.03 
0.01 
0.04 
0.08 
0.03 
0.04 
0.05 
0.07 
0.10 
0.03 
0.03 
0.05 
A Product analysis tolerance for lead applies both over and under to a specified 
range of 0.15 to 0.35 %. 
is being performed, to all parts of the manufacturer's works 
that concern the manufacture of the material ordered. The 
manufacturer shall afford the inspector all reasonable facilities 
to satisfy him that the material is being furnished in accordance 
with this specification. All tests (except product analysis) and 
inspection shall be made at the place of manufacture prior to 
shipment, unless otherwise specified, and shall be so conducted 
as not to interfere unnecessarily with the operation of the 
works. 
10.2 All required tests and inspection shall be made by the 
manufacturer prior to shipment. 
11. Rejection 
11.1 Unless otherwise specified, any rejection because of 
noncompliance to the requirements of the specification shall be 
reported by the purchaser to the manufacturer within 30 
working days after receipt of samples. 
11.2 Material that shows imperfections capable of adversely 
affecting processibility subsequent to its acceptance at the 
purchaser's works will be rejected, and the manufacturer shall 
be notified. 
12. Rehearing 
12.1 Samples that represent rejected material shall be pre­
served for two weeks from the date rejection is reported to the 
manufacturer. In case of dissatisfaction with the results of the 
tests, the manufacturer may make claim for a rehearing within 
that time. 
13. Product Marking 
13.1 Civilian Procurement-Bars of all sizes, when loaded 
for shipment, shall be properly identified with the name or 
brand of manufacturer, purchaser's name and order number, 
the ASTM designation (year date is not required), grade 
number where appropriate, size and length, weight of lift, and 
the heat number for identification. Unless otherwise specified, 
the method of marking is at the manufacturer's option and may 
be made by hot stamping, cold stamping, painting, or marking 
tags attached to the lifts of bars. 
111 
13.1.1 Bar code marking may be used as an auxiliary 
method of identification. Such bar-code markings shall be of 
the 3-of-9 type and shall conform toAlAG Bl. When barcoded 
tags are used, they shall conform to AIAG BS. 
13.2 Government Procurement: 
13.2.1 Marking for shipment shall be in accordance with the 
requirements specified in the contract or order and shall be in 
accordance with MIL-STD-163 for military agencies and in 
accordance with Fed. Std. No. 123 for civil agencies. 
13.2.2 For government procurement by the Defense Supply 
Agency, the bars shall be continuously marked for identifica­
tion in accordance with Fed. Std. No. 183. 
14. Packaging 
14.1 Civilian Procurement-Unless otherwise specified, the 
bars shall be packaged and loaded in accordance with Guide 
A700. 
14.2 Government Procurement-MIL-STD-163 shall apply 
when packaging is specified in the contract or order, or when 
Level A for preservation, packaging, and packing is specified 
for direct procurement by or direct shipment to the govern­
ment.

File: sectionII_partA_data_digitized/pages/page-0164.txt
SA-29/SA-29M ASME BPVC.II.A-2025 
15. Keywords 
15.1 alloy steel bars; carbon steel bars; cold finished steel 
bars; general delivery requirements; hot wrought steel bars; 
steel bars 
SUPPLEMENTARY REQUIREMENTS 
The following supplementary requirements shall apply only when specified by the purchaser in the 
contract or order. 
Sl. Flat Bar Thickness Tolerances 
S 1.1 When flat bars are specified in metric units to a 
thickness under tolerance of 0.3 mm, the thickness tolerance of 
Table Sl.1 shall apply. 
TABLE S1.1 Thickness and Width Tolerances for Hot-Wrought Square-Edge and Round-Edge Flat Bars Ordered to 0.3 mm Under 
ToleranceA 
Norn 1-Tolerance under specified thickness 0.3 mm. 
Specified Width, mm 
To 25, incl 
Over 25 to 50, incl 
Over 50 to 100, incl 
Over 100 to 150, incl 
Over 150 to 200, incl 
Tolerances over Specified Thickness for Thickness Given, mm 
Over 6 to 12, incl Over 12 to 25, incl Over 25 to 50, incl Over 50 to 75, incl 
0.5 
0.5 
0.5 
0.5 
0.7 
0.7 
1.0 
1.3 
1.3 
1.3 
1.3 
2,1 
2.1 
2.1 
Over75 
2.1 
2.1 
2.9 
Tolerance from Specified Width, mm 
Over Under 
0.5 
1.0 
1.5 
2.5 
3.0 
0.5 
1.0 
1.0 
1.5 
2.5 
A When a square is held against a face and an edge of a square-edge flat bar, the edge shall not deviate by more than 3° or 5 % of the thickness. 
ANNEXES 
(Mandatory Information) 
Al. PERMISSIBLE VARIATIONS IN DIMENSIONS, ETC.-INCH-POUND UNITS 
Al.l Listed below are permissible variations in dimensions 
expressed in inch-pound units of measurement. 
112

File: sectionII_partA_data_digitized/pages/page-0166.txt
SA-29/SA-29M 
Specified Size of 
Tee, in.A 
To 1¼, incl 
Over 1 ¼ to 2, incl 
Over 2 to 3, excl 
ASME BPVC.II.A-2025 
TABLE A1.4 Permissible Variations In Thickness, Length, and 
Out-of-Square for Hot-Wrought Bar Size Angles of Carbon Steel 
Permissible Variations in Thickness, Permissible 
Specified Length of for Thicknesses Given, Variations for 
Over and Under, in. Length of Leg, Leg, in.A To o/10, Over 3/10 to 3/e, Over 3/e Over and 
incl incl Under, in. 
To 1, incl 0.008 0.010 1/32 
Over 1 to 2, incl 0.010 0.010 0.012 3/s4 
Over 2 to 3, excl 0.012 0.015 0.015 1/,a 
A The longer leg of an unequal angle determines the size for tolerance. The 
out-of-square tolerance in either direction is 1 ½ 0 • 
TABLE A 1.5 Permissible Variations in Dimensions for Hot­
Wrought Bar Size Channels of Carbon Steel 
Permissible Variations in Size, Over and Under, in. Out-of-
Specified SquareA if 
Size of Depth of Width of Thickness of Web for Either 
Flange, Channel, Section 8 Flanges 8 Thickness Given in.Jin. of in. To o/-te, incl Over o/1e Flan~e 
Widt 
To 1½, Incl 1/32 1/32 0.010 0.015 1/32 
Over1½ 'A• 1/1• 0.015 0.020 1/32 
to 3, excl 
A For channels 5/e in. and under in depth, the out-of-square tolerance is%• in.An. 
of depth. 
8 Measurements for depth of section and width of flanges are overall. 
TABLE A1.6 Permissible Variations In Dimensions for Hot-Wrought Bar Size Tees of Carbon Steel 
Permissible Variations in Size, In. 
Width or Depth 8 Thickness of Flange Thickness of Stem 
Over Under Over Under Over Under 
0.010 0.010 0.005 0.020 
0.012 0.012 0.010 0.020 
0.015 0.015 0.015 0.020 
A The longer member of the unequal tee determines the size for tolerances. 
8 Measurements for both width and depth are overall. 
0 Stem out-of-square is the variation from its true position of the center line of the stem measured at the point. 
TABLE A1.7 Permissible Variations in Dimensions for Half-
Rounds, Ovals, Half-Ovals, and Other Special Bar Size Sections 
Due to mill facilities, tolerances on half-rounds, ovals, half-ovals, and 
other special bar size sections vary among the manufacturers and 
such tolerances should be negotiated between the manufacturer and 
the purchaser. 
114 
Stem out-of­
Sguare 0
