Repository: Demigodofa/ASMEPurchaseOrderHelper

# ASMEPurchaseOrderHelper

PC UI tool to help purchasing agents generate correct ASME purchase orders. The active desktop flow reads normalized ASME JSONL data, applies policy rules, and generates copy-ready/exportable PO content.

## Source of truth (for agents/bots)
This README is the source of truth for rules, orientation, and guidance. The owner may use loose or exact language; if there is any ambiguity, confirm intent. Example: if they say "ordering requirements," confirm they mean "Ordering Information" (the official section name used in the PDFs).

File: sectionII_partA_data_digitized/pages/page-0237.txt
ASME BPVC.II.A-2025 SA-135/SA-135M (ASTM A135/A135M) 
SPECIFICATION FOR ELECTRIC-RESISTANCE-WELDED 
STEEL PIPE 
SA-135/SA-135M cO 
/NTIIRNATIONAL 
Standards Worldwide 
(Identical with ASTM Specification A135/A135M-21 except certification has been made mandatory.) 
ASME SA-135/SA-135M replaces paras. 4.1.11 and 19.1 of ASTM A135/A135M with the following: 
4.1.11 DELETED 
19.1 The producer or supplier shall furnish to the purchaser a certificate of compliance stating that the pipe has been 
manufactured, sampled, tested, and inspected in accordance with this specification (including the year of issue) and has 
been found to meet the requirements. A report of the test results shall be furnished. 
185 
(25)

File: sectionII_partA_data_digitized/pages/page-0238.txt
SA-135/SA-135M (ASTM A135/A135M) ASME BPVC.II.A-2025 
a Designation: A135/A135M -21 
~ull 
INTERNATIONAL 
Standard Specification for 
Electric-Resistance-Welded Steel Pipe 1 
This standard is issued uuder the fixed designation A135/A135M; the number immediately following the designation indicates the year 
of original adoption or, in the case of revision, the year of last revision. A number in parentheses indicates the year of last reapproval. 
A superscript epsilon (e) indicates an editorial change since the last revision or reapproval. 
1. Scope* 
1.1 This specification 2 covers two grades of electric­
resistance-welded steel pipe in NPS 2 to NPS 30 [DN 50 to DN 
750] inclusive, with nominal (average) wall thickness up to 
0.500 in. [12.70 mm], inclusive, and in nominal sizes NPS 
¾ to NPS 5 [DN 20 to DN 125] inclusive with nominal 
(average) wall thickness 0.083 in. [2.11 mm] to 0.134 in. [3.40 
mm], depending on size. Pipe having other dimensions (Note 
1) may be furnished provided such pipe complies with all other 
requirements of this specification. The pipe is intended for 
conveying gas, vapor, water or other liquid; only Grade A is 
adapted for flanging and bending (Note 2). The suitability of 
pipe for various purposes is somewhat dependent upon its 
dimensions, properties, and conditions of service, so that the 
purpose for which the pipe is intended should be stated in the 
order. The pipe may be furnished either nonexpanded or cold 
expanded at the option of the manufacturer. When pipe is cold 
expanded, the amount of expansion shall not exceed 1.5 % of 
the outside diameter pipe size. 
NOTE 1-A comprehensive listing of standardized pipe dimensions is 
contained in ASME B36.lOM. 
NOTE 2-This provision is not intended to prohibit the cold bending of 
Grade B pipe. 
1.2 The values stated in either SI units or inch-pound units 
are to be regarded separately as standard. The values stated in 
each system may not be exact equivalents; therefore, each 
system shall be used independently of the other. Combining 
values from the two systems may result in non-conformance 
with the standard. 
1.3 This international standard was developed in accor­
dance with internationally recognized principles on standard­
ization established in the Decision on Principles for the 
Development of International Standards, Guides and Recom­
mendations issued by the World Trade Organization Technical 
Barriers to Trade (TBT) Committee. 
1 This specification is uuder the jµr:isdiction of ASTM Committee A0l on Steel, 
Stainless Steel and Related Alloys and is the direct responsibility of Subcommittee 
A0l.09 on Carbon Steel Tubular Products. 
Current edition approved March 1, 2021. Published March 2021. Originally 
approved in 1931. Last previous edition approved in 2020 as A135/Al35M-20. 
DOI: 10.1520/A0135_A0135M-21. 
2 For ASME Boiler and Pressure Vessel Code applications, see related Specifi­
cation SA-135 in Section II of that Code. 
2. Referenced Documents 
2.1 ASTM Standards: 3 
A370 Test Methods and Definitions for Mechanical Testing 
of Steel Products 
A 700 Guide for Packaging, Marking, and Loading Methods 
for Steel Products for Shipment 
A751 Test Methods and Practices for Chemical Analysis of 
Steel Products 
A865/ A865M Specification for Threaded Couplings, Steel, 
Black or Zinc-Coated (Galvanized) Welded or Seamless, 
for Use in Steel Pipe Joints 
A941 Terminology Relating to Steel, Stainless Steel, Related 
Alloys, and Ferroalloys 
E6 Terminology Relating to Methods of Mechanical Testing 
E29 Practice for Using Significant Digits in Test Data to 
Determine Conformance with Specifications 
E213 Practice for Ultrasonic Testing of Metal Pipe and 
Tubing 
E273 Practice for Ultrasonic Testing of the Weld Zone of 
Welded Pipe and Tubing 
E309 Practice for Eddy Current Examination of Steel Tubu­
lar Products Using Magnetic Saturation 
E570 Practice for Flux Leakage Examination of Ferromag-
netic Steel Tubular Products 
2.2 ASME Standard: 
B 1.20.1 Pipe Threads, General Purpose 4 
B36.10M Welded and Seamless Wrought Steel Pipe 4 '5 
2.3 Federal Standards: 
Fed. STD No. 123 Marking for Shipments (Civi1Agencies)6 
2.4 Military Standards: 
MIL-STD-129 Marking for Shipment and Storage 7 
3 For referenced ASTM standards, visit the ASTM website, www.astrn.org, or 
contact ASTM Customer Service at service@astrn.org. For Annual Book of ASTM 
Standards volume information, refer to the standard's Docnment Summary page on 
the ASTM website. 
4 Available from American National Standards Institute (ANSI), 25 W. 43rd St., 
4th Floor, New York, NY 10036, http://www.ansi.org. 
5 Available from American Society of Mechanical Engineers (ASME), ASME 
International Headquarters, Two Park Ave., New York, NY 10016-5990, http:// 
www.asme.org. 
6 Available from General Service Administration, Washington, DC 20405. 
7 Available from Standardization Documents Order Desk, Bldg. 4 Section D, 700 
Robbins Ave., Philadelphia, PA 19111-5094. Attn.: NOPD. 
* A Summary of Changes section appears at the end of this standard 
186

File: sectionII_partA_data_digitized/pages/page-0241.txt
ASME BPVC.II.A-2025 SA-135/SA-135M (ASTM A135/A135M) 
The examination may not detect circumferentially oriented 
imperfections of short, deep imperfections. 
11.3.2 The eddy-current examination referenced in this 
specification has the capability of detecting significant 
imperfections, especially of the short, abrupt type. 
11.3.3 The hydrostatic test referred to in Section 10 is a test 
method provided for in many product specifications. This test 
has the capability of finding imperfections of a size permitting 
the test fluid to leak through the tube wall and may be either 
visually seen or detected by a loss of pressure. This test may 
not detect very tight, through-the-wall imperfections or imper­
fections that extend an appreciable distance into the wall 
without complete penetration. 
11.3 .4 A purchaser interested in ascertaining the nature 
(type, size, location, and orientation) of imperfections that can 
be detected in the specific application of these examinations 
should discuss this with the manufacturer of the tubular 
product. 
11.4 In order to accommodate the various types of nonde­
structive electric testing equipment and techniques in use, the 
calibration pipe shall contain, at the option of the producer, any 
one or more of the following discontinuities to establish a 
minimum sensitivity level for rejection: 
11.4.1 Drilled Hole-A hole not larger than 0.031-in. [0.8-
mm] diameter shall be drilled radially and completely through 
pipe wall, preferably in the weld area, care being taken to avoid 
distortion of the pipe while drilling. 
11.4.2 Transverse Tangential Notch-A notch shall be filed 
or milled tangential to the surface and transverse to the 
longitudinal axis of the pipe preferably in the weld area. Said 
notch shall have a depth not exceeding 12.5 % of the nominal 
wall thickness of the pipe or 0.004 in., [0.10 mm], whichever 
is greater. 
11.4.3 Longituclinal Notch-A notch 0.031 in. [0.8 mm] or 
less in width shall be machined in a radial plane parallel to the 
pipe axis on the outside surface of the pipe preferably in the 
weld area, to have a depth not exceeding 12.5 % of the nominal 
wall thickness of the pipe or 0.004 in. [0.10 mm], whichever is 
greater. 
11.5 Pipe producing a signal equal to or greater than the 
calibration imperfection shall be rejected. 
12. Dimensions, Weight (Mass), and Permissible 
Variations 
12.1 Weight (Mass)-The weight (mass) of any length of 
pipe other than Schedule 10 shall not vary more than 3.5 % 
under or 10 % over that specified, but the carload weight 
(mass) shall be not more than 1.75 % under the nominal weight 
(mass). The weight (mass) of pipe furnished to Schedule 10 
shall not vary more than ± 10 % from that calculated using the 
weight (mass) per unit length prescribed in Appendix Table 
Xl.1. The weight (mass) of the pipe shall be calculated from 
the relevant equation in ASME B36.10M. 
NoTE 4-A system of standard pipe sizes has been approved by the 
American National Standards Institute as American National Standard for 
Welded and Seamless Wrought Steel Pipe (ASME B36.lOM). 
12.2 Diameter-The outside diameter shall not vary more 
than ± 1 % from the nominal size specified. 
12.3 Minimum Wall Thickness-The minimum wall thick­
ness at any point shall be not more than 12.5 % under the 
specified wall thickness. 
NoTE 5-The minimum wall thickness on inspection is shown in Table 
Xl.2 of the Appendix. 
12.4 Lengths: 
12.4.1 Except as allowed in 12.4.2, pipe shall be furnished 
in lengths averaging 38 ft [11.6 m] or over, with a minimum 
length of 20 ft [6.1 m], but no more than 5 % may be under 32 
ft [9.8 m]. Jointers made by welding are permissible. When 
threaded pipe is ordered, jointers shall be made by threaded 
connections and shall not exceed 5 % of the order. 
12.4.2 Unless otherwise specified, Schedule 10 pipe shall be 
between 16 and 22 ft [4.9 and 6.7 m] for a minimum of 90 % 
of the footage furnished, with any balance being shorter 
lengths at least 8 ft [2.4 m] long. 
13. Workmanship, Finish, and Appearance 
13.1 The finished pipe shall be reasonably straight and free 
of defects. Surface imperfections in excess of 12.5 % of the 
nominal wall thickness shall be considered defects. 
13.2 End Finish: 
13.2.1 Schedule JO Pipe-Pipe furnished to Schedule 10 
shall be plain end only. All inside and outside cutting burrs 
shall be removed. This generally involves breaking the comers. 
13.2.2 Ends, Plain End Pipe-Unless otherwise specified, 
plain end pipe for use with the Dresser or Dayton type coupling 
shall be reamed both outside and inside sufficiently to remove 
all burrs. Plain end pipe for welding shall be beveled on the 
outside to an angle of 30° with a tolerance of+ 5° and - 0° and 
with a width of flat at the end of the pipe of 1/16 ± ½2 in. [1.6 
± 0.8 mm]. When material is ordered beveled to any other than 
a 30° angle, it should be understood that the angle is to be 
measured from a line drawn perpendicular to the axis of the 
pipe. This means that a greater amount of material is removed 
with a 60° angle than with a 30° angle. Pipe shall be 
sufficiently free from indentations, projections, or roll marks 
for a distance of 8 in. [200 mm] from the end of the pipe to 
make a tight joint with the rubber gasket type of coupling. All 
plain end pipe intended for Dresser or Dayton type joints or for 
welding, sizes NPS 10 [DN 250] and smaller in outside 
diameter specified, shall be not more than 1/32 in. [0.8 mm] 
smaller than the outside diameter specified for a distance of 8 
in. [200 mm] from the ends of the pipe and shall permit the 
passing for a distance of 8 in. [200 mm] of a ring gauge that has 
a bore 1/16 in. [1.6 mm] larger than the outside diameter 
specified of the pipe. Sizes larger than NPS 10 [DN 250] shall 
be not more than 1/32 in. [0.8 mm] smaller than the nominal 
outside diameter for a distance of 8 in. [200 mm] from the end 
of the pipe and shall permit the passing for a distance of 8 in. 
[200 mm] of a ring gauge which has a bore 3/32 in. [2.4 mm] 
larger than the nominal outside diameter of the pipe. 
189 
13.2.3 Ends, Threaded Pipe-Each end of threaded pipe 
shall be reamed to remove all burrs. All threads shall be in 
accordance with the American National Standard Pipe Threads

File: sectionII_partA_data_digitized/pages/page-0242.txt
SA-135/SA-135M (ASTM A135/A135M) ASME BPVC.II.A-2025 
(Note 6) and cut so as to make a tight joint when the pipe is 
tested at the mill to the specified internal hydrostatic pressure. 
The variation from the standard, when tested with the standard 
working gauge, shall not exceed one and one-half turns either 
way. Pipe shall not be rounded by hammering in order to get a 
full thread. There shall be not more than two black threads for 
¾-in. [19.0-mm] taper among the perfect threads. Black 
threads should not be confused with imperfect threads, such as 
those torn, shaven, or broken. 
Nara 6-A complete description of the American National Standard 
Pipe Threads applicable to pipe, valves, and fittings is contained in ASME 
B1.20.1; also "Screw-Thread Standards for Federal Services, 1942," 
National Bureau of Standards Handbook H 28, January, 1942, the perti­
nent data in both sources being identical. 
13.3 Couplings-Each length of threaded pipe shall be 
provided with one coupling manufactured in accordance with 
Specification A865/ A865M except that the coupling may be 
wrought iron (Note 7). Threads shall be cut so as to make a 
tight joint. Taper-tapped couplings shall be furnished on all 
weights (masses) of threaded pipe NPS 2½ [DN 65] and larger. 
NoTE 7-For sizes NPS 2 [DN 50] and smaller, it is commercial 
practice to furnish straight-tapped couplings for standard-weight (mass) 
(Schedule 40) pipe and taper-tapped couplings for extra-strong (Schedule 
80) and double-extra-strong pipe. If taper-tapped couplings are required 
for sizes NPS 2 [DN 50] and smaller on standard weight (mass) (Schedule 
40) pipe, line pipe in accordance with Specification 5L of the American 
Petroleum Institute should be ordered, thread lengths to be in accordance 
with ASME B 1.20.1. Taper-tapped couplings for sizes NPS 2 [DN 50] and 
smaller in standard weight (mass) may be used on mill-threaded standard 
weight (mass) type of the same size. 
13.4 Protective Coating: 
13.4.1 After the pipe has been subjected to the hydrostatic 
test, and if required by the purchaser, it shall be thoroughly 
cleaned of all dirt, oil, grease, loose scale, and rust; then dried, 
and given a protective coating of the kind and in the manner 
specified by the purchaser. Pipe furnished to Schedule 10 shall 
be normally shipped with a light coating of processing oil. If so 
specified, the pipe can be given a mill coating or a special 
coating. 
14. Weld Repair 
14.1 Welding Repair: 
14.2 Defects in the pipe wall, provided their depth does not 
exceed one third the specified wall thickness, shall be repaired 
by electric welding. Defects in the welds such as sweats or 
leaks, unless otherwise specified, shall be repaired or the piece 
rejected at the option of the manufacturer. Repairs of this 
nature shall be made by completely removing the defect, 
cleaning the cavity, and then electric welding. 
14.3 All repaired pipe shall be retested hydrostatically in 
accordance with Section 10. 
15. Sampling 
15.1 Chemical Analysis: 
15.1.1 Samples for chemical analysis shall be taken in 
accordance with Test Method, Practices, and Terminology 
A751. The number of samples shall be determined as follows: 
NPS 
Under 6 [DN 150] 
6 [DN 150] to 20 [DN 
500], incl 
Over 20 [DN 500] to 
30 [DN 750], incl 
15.2 Tension Test: 
Numbers of Samples Selected 
2 from each lot of 400 pipes or fraction 
thereof 
2 from each lot of 200 pipes or fraction 
thereof 
2 from each lot of 100 pipes or fraction 
thereof 
15.2.1 One longitudinal tension test shall be made on one 
length (Note 8) from each lot of 400 lengths or fraction thereof 
of each size under NPS 8 [DN 200] and one transverse body 
and one transverse weld tension test on one length from each 
lot of 200 lengths or fraction thereof of each size NPS 8 to NPS 
20 [DN 200 to DN 500] and on one length from each lot of 100 
lengths or fraction thereof of each size over NPS 20 to NPS 30 
[DN 500 to DN 750]. When taken from the skelp, the number 
of tests shall be determined in the same manner as when taken 
from the finished pipe. 
NoTE 8-Length is defined as the length as ordered, except that in the 
case of orders for cut lengths shorter than double random, which is defined 
as the length as rolled, prior to cutting to the required short lengths. 
15.3 Flattening Test: 
15 .3 .1 When pipe is produced in single length, the flattening 
test specified in 9.1 shall be made on both crop ends cut from 
each length of pipe. When pipe is produced in multiple lengths, 
flattening tests are required on the crop ends from the front and 
back ends of each coil and on two intermediate rings repre­
senting each coil. 
15.4 Hydrostatic Test: 
15.4.1 Each length of pipe shall be subjected to the hydro­
static test specified in Section 10. 
16. Test, Retest, and Resampling 
16.1 Chemical Analysis: 
190 
16.1.1 If the results of the analysis of either length of pipe 
does not conform to the requirements specified in Section 7, 
analyses of two additional lengths from the same lot shall be 
made, each of which shall conform to the requirements 
specified. 
16.2 Tension Test: 
16.2.1 The test specimens and the tests required by this 
specification shall conform to those described in Test Methods 
and Definitions A370, except that all specimens shall be tested 
at room temperature. 
16.2.2 The longitudinal tension test specimen shall be taken 
from the end of the pipe, or by agreement between the 
manufacturer and the purchaser may be taken from the skelp, 
at a point approximately 90° from the weld, and shall not be 
flattened between gauge marks. The sides of each specimen 
shall be parallel between gauge marks. At the manufacturer 
option, the tension test may be made on full section of pipe. 
16.2.3 Transverse weld test specimens shall be taken with 
the weld at the center of the specimen. Transverse body test 
specimens shall be taken opposite to the weld. All transverse 
test specimens shall be approximately 1 ½ in. [38 mm] wide in 
the gauge length and shall represent the full wall thickness of 
the pipe from which the specimen was cut.

File: sectionII_partA_data_digitized/pages/page-0247.txt
ASME BPVC.II.A-2025 SA-178/SA-178M (ASTM A178/A178M) 
SPECIFICATION FOR ELECTRIC-RESISTANCE-WELDED 
CARBON STEEL AND CARBON-MANGANESE STEEL 
BOILER AND SUPERHEATER TUBES 
SA-178/SA-178M 
(Identical with ASTM Specification A178/A178M-19.) 
195 
cD 
INTIIRNATIONAL 
Standards Worldwide 
(25)

File: sectionII_partA_data_digitized/pages/page-0250.txt
SA-178/SA-178M (ASTM A178/A178M) ASME BPVC.II.A-2025 
11. Mechanical Tests Required 
11.1 Flattening Test: 
11.1.1 For Grade A, one flattening test shall be made on 
specimens from each of two tubes from each lot (Note 2) or 
fraction thereof, and from each 2000 ft [600 m] or fraction 
thereof of safe-end material. 
11.1.2 For Grades C and D, one flattening test shall be made 
on specimens from each of two tubes from each lot (Note 2) or 
fraction thereof. 
11.2 Flange Test: 
11.2.1 For Grade A, one flange test shall be made on 
specimens from each of two tubes from: each lot (Note 2) or 
fraction thereof, and from each 2000 ft [600 m] or fraction 
thereof of safe-end material. 
11.2.2 For Grades C and D, one flange test shall be made on 
specimens from each of two tubes from each lot (Note 2) or 
fraction thereof. The width of the flange shall not be less than 
75 % of that specified in Specification A450/A450M. 
11.3 Crush Test-For Grade A, when required by the 
purchaser, one crush test shall be made on specimens from 
each of two tubes from each lot (Note 2) or fraction thereof, 
and from each 2000 ft [600 m] or fraction thereof of safe-end 
material. 
11.4 Tension Test-For Grades C and D, one tension test 
shall be made on specimens from each of two tubes from each 
lot. The term lot for tension test requirements applies to all 
tubes prior to cutting, of the same nominal diameter and wall 
thickness, which are produced from the same heat of steel. 
When final heat treatment is in a batch-type furnace, a lot shall 
include only those tubes of the same size and the same heat 
which are heat treated in the same furnace charge. When the 
final heat treatment is in a continuous furnace, a lot shall 
include all tubes of the same size and heat, heat treated in the 
same furnace, at the same temperature, time at heat, and 
furnace speed. 
11.5 Reverse Flattening Test-One reverse flattening test 
shall be made on each 1500 ft [450 m] of finished tubing. 
11.6 Hydrostatic or Nondestructive Electric Test-Each 
tube shall be subjected to either the hydrostatic or the nonde­
structive electric test. The purchaser may specify which test is 
to be used. 
12. Forming Operations 
12.1 When inserted in the boiler, tubes shall withstand 
expanding and beading without showing cracks or flaws, or 
opening at the weld. When properly manipulated, superheater 
tubes shall withstand all forging, welding, and bending opera­
tions necessary for application without developing defects. 
13. Product Marking 
13.1 In addition to the marking prescribed in Specification 
A450/ A450M, the letters "ERW'' shall be legibly stenciled on 
each tube, or marked on a tag attached to the bundle or box in 
which the tubes are shipped. 
13.2 The manufacturer's name or symbol may be placed 
permanently on each tube by rolling or light stamping before 
normalizing. If a single stamp is placed on the tube by hand, 
this mark should not be less than 8 in. [200 mm] from one end 
of the tube. 
14. Keywords 
14.1 boiler tube; resistance welded steel tube; steel tube, 
carbon; welded steel tube 
SUPPLEMENTARY REQUIREMENTS 
The following supplementary requirements may become a part of the specification when specified 
in the inquiry or invitation to bid, and production order or contract. These requirements shall not be 
considered, unless specified in the order and the necessary tests shall be made at the mill. 
Sl. Additional Testing of Welded Tubing for ASME Re­
quirements 
Sl.1 The weld seam of each tube shall be subjected to an 
ultrasonic inspection employing Practices E273 or E213 with 
the rejection criteria referenced in Specification A450/A450M. 
S 1.2 If Practice E273 is employed, a 100 % volumetric 
inspection of the entire length of each tube shall also be 
performed using one of the nondestructive electric tests per­
mitted by Specification A450/ A450M. 
S 1.3 The test methods described in the supplement may not 
be capable of inspecting the end portions of tubes. This 
condition is referred to as end effect. This portion, as deter­
mined by the manufacturer, shall be removed and discarded. 
S 1.4 In addition to the marking prescribed in Specification 
A450/A450M, "Sl" shall be added after the grade designation. 
198

File: sectionII_partA_data_digitized/pages/page-0251.txt
ASME BPVC.II.A-2025 SA-178/SA-178M (ASTM A178/A178M) 
SUMMARY OF CHANGES 
Committee A0l has identified the location of selected changes to this specification since the last issue, 
Al 78/Al 78M - 02 (2012), that may impact the use of this specification. (Approved Nov. 1, 2019.) 
( 1) Added 1.2 identifying grades; renumbering remaining para­
graphs of section. 
(2) Moved Table 1 Chemical Requirements from Section 3 
Ordering Information to Section 6 Chemical Composition. 
ASTM International takes no position respecting the validity of any patent rights asserted in connection with any item mentioned 
in this standard. Users of this standard are expressly advised that determination of the validity of any such patent rights, and the risk 
of infringement of such rights, are entirely their own responsibility. 
This standard is subject to revision at any time by the responsible technical committee and must be reviewed every five years and 
if not revised, either reapproved or withdrawn. Your comments are invited either for revision of this standard or for additional standards 
and should be addressed to ASTM International Headquarters. Your comments will receive careful consideration at a meeting of the 
responsible technical committee, which you may attend. If you feel that your comments have not received a fair hearing you should 
make your views known to the ASTM Committee on Standards, at the address shown below. 
This standard is copyrighted by ASTM International, 100 Barr Harbor Drive, PO Box C700, West Conshohocken, PA 19428-2959, 
United States. Individual reprints (single or multiple copies) of this standard may be obtained by contacting ASTM at the above 
address or at 610-832-9585 (phone), 610-832-9555 (fax), or service@astm.org (e-mail); or through the ASTM website 
(www.astm.org). Permission rights to photocopy the standard may also be secured from the Copyright Clearance Center, 222 
Rosewood Drive, Danvers, MA 01923, Tel: (978) 646-2600; http://www.copyright.com/ 
199

File: sectionII_partA_data_digitized/pages/page-0253.txt
ASME BPVC.II.A-2025 
SPECIFICATION FOR SEAMLESS COLD-DRAWN 
LOW-CARBON STEEL HEAT-EXCHANGER AND 
CONDENSER TUBES 
SA-179/SA-179M cO 
INTERNATIONAL 
Standards Worldwide 
(Identical with ASTM Specification A179/A179M-19.) 
201 
SA-179/SA-179M

File: sectionII_partA_data_digitized/pages/page-0254.txt
SA-179 /SA-179M ASME BPVC.II.A-2025 
Specification for 
Seamless Cold-Drawn Low-Carbon Steel Heat-Exchanger 
and Condenser Tubes 
1. Scope 
1. 1 This specification covers minimum-wall-thickness, 
seamless cold-drawn low-carbon steel tubes for tubular heat 
exchangers, condensers, and similar heat transfer apparatus. 
1.2 This specification covers tubes 1/s to 3 in. [3.2 to 76.2 
mm], inclusive, in outside diameter. 
NoTE I-Tubing smaller in outside diameter and having a thinner wall 
than indicated in this specification is available. Mechanical property 
requirements do not apply to tubing smaller than Vs in. [3.2 mm] in outside 
diameter or with a wall thickness under 0.015 in. [0.4 mm]. 
1.3 The values stated in either inch-pound units or SI units 
are to be regarded separately as standard. Within the text, the 
SI units are shown in brackets. The values stated in each 
system are not exact equivalents; therefore, each system must 
be used independently of the other. Combining values from the 
two systems may result in nonconformance with the specifi­
cation. The inch-pound units shall apply unless the "M" 
designation of this specification is specified in the order. 
1.4 This international standard was developed in accor­
dance with internationally recognized principles on standard­
ization established in the Decision on Principles for the 
Development of International Standards, Guides and Recom­
mendations issued by the World Trade Organization Technical 
Barriers to Trade (TBT) Committee. 
2. Referenced Documents 
2.1 ASTM Standards: 
A450/A450M Specification for General Requirements for 
Carbon and Low Alloy Steel Tubes 
202 
3. Ordering Information 
3.1 Orders for material under this specification should 
include the following, as required, to describe the desired 
material adequately: 
3.1.1 Quantity (feet, metres, or number of lengths), 
3.1.2 Name of material (seamless tubes), 
3.1.3 Manufacture (cold-drawn), 
3.1.4 Size (outside diameter and minimum wall thickness), 
3.1.5 Length (specific or random), 
3.1.6 Optional requirements (product analysis, Section 9, 
flange test, 11.3), 
3.1.7 Test report required (Certification Section of Specifi­
cation A450/A450M), 
3.1.8 Specification number, and 
3.1.9 Special requirements. 
4. General Requirements 
4.1 Material furnished under this specification shall con­
form to the applicable requirements of the current edition of 
Specification A450/ A450M, unless otherwise provided herein. 
5. Manufacture 
5.1 Tubes shall be made by the seamless process and shall 
be cold drawn. 
6. Heat Treatment 
6.1 Tubes shall be heat treated after the final cold draw pass 
at a temperature of 1200°F [650°C] or higher. 
7. Surface Condition 
7 .1 Finished tubes shall be free of scale. A slight amount of 
oxidation will not be considered as scale. 
8. Chemical Composition 
8.1 The steel shall conform to the following requirements as 
to chemical composition: 
Carbon, % 0.06-0.18 
Manganese, % 0.27-0.63 
Phosphorus, max, % 0.035 
Sulfur, max, % 0.035 
8.2 Supplying an alloy grade that specifically requires the 
addition of any element other than those listed in 8.1 is not 
permitted.

File: sectionII_partA_data_digitized/pages/page-0257.txt
ASME BPVC.II.A-2025 SA-181/SA-181M 
SPECIFICATION FOR CARBON STEEL FORGINGS, FOR 
GENERAL-PURPOSE PIPING 
SA-181/SA-181M 
(Identical with ASTM Specification A181/A181M-06.) 
205 
0 
INTERNATIONAi. 
Standards Worldwide

File: sectionII_partA_data_digitized/pages/page-0258.txt
SA-181/SA-181M ASME BPVC.11.A-2025 
SPECIFICATION FOR CARBON STEEL FORGINGS, FOR 
GENERAL-PURPOSE PIPING 
SA-181/SA-lSlM cO 
INTERNATIONAL 
Standards Worldwide 
(Identical with ASTM Specification A 181/A 181M-06) 
1. Scope 
1.1 This specification covers nonstandard as-forged :fit­
tings, valve components, and parts for general service. 
Forgings made to this specification are limited to a maxi­
mum weight of 10 000 lb [ 4540 kg]. Larger forgings may 
be ordered to Specification A 266/ A 266M. 
1.2 Two classes of material are covered, designated 
as Classes 60 and 70, respectively, and are classified in 
accordance with their mechanical properties as specified 
in 6.1. 
1.3 This specification is expressed in both inch-pound 
units and SI units. However, unless the order specifies the 
applicable "M" specification designation (SI units), the 
material shall be furnished to inch-pound units. 
1.4 The values stated in either inch-pound units or SI 
units are to be regarded separately as standard. Within the 
text, the SI units are shown in brackets. The values stated 
in each system are not exact equivalents; therefore, each 
system must be used independently of the other. Combining 
values from the two systems may result in nonconformance 
with the specification. 
2. Referenced Documents 
2.1 ASTM Standards: 
A 266/A 266M Specification for Carbon Steel Forgings 
for Pressure Vessel Components 
A 788 / A 788M Specification for Steel Forgings, General 
Requirements 
A 961/A 961M Specification for Common Requirements 
for Steel Flanges, Forged Fittings, Valves, and Parts for 
Piping Applications 
3. General Requirements and Ordering 
Information 
3.1 Product furnished to this specification shall conform 
to the requirements of Specification A 961/ A 96 lM, 
206 
including any supplementary requirements that are indi­
cated in the purchase order. Failure to comply with the 
requirements of Specification A 961 / A 961 M constitutes 
non-conformance with this specification. 
3.2 It is the purchaser's responsibility to specify in 
the purchase order all ordering information necessary to 
purchase the needed material. Examples of such informa­
tion include but are not limited to the ordering information 
in Specification A 961/ A 96 lM and the following: 
3.2.1 Supplementary requirements, and 
3.2.2 Additional requirements (See 4.3, 9.1, 10.2, 
12.1, and 12.2). 
3.3 If the requirements of this specification are in con­
flict with the requirements of Specification A 961 / A 961M, 
the requirements of this specification shall prevail. 
4. Materials and Manufacture 
4.1 Except for flanges of all types, hollow, cylindrically 
shaped parts may be machined from hot-rolled or forged 
bar, provided that the axial length of the part is approxi­
mately parallel to the metal flow lines of the stock. Other 
parts, excluding flanges of all types, up to and including 
NPS 4 may be machined from hot-rolled or forged bar. 
Elbows, return bends, tees, and header tees shall not be 
machined directly from bar stock. 
4.2 Except as permitted in 4.1, the finished product 
shall be a forging as defined in the Terminology section 
(exclusively) of Specification A 788/ A 788M. 
4.3 When specified in the order, the manufacturer shall 
submit for approval of the purchaser a sketch showing the 
shape of the rough forging before machining. 
4.4 Forgings shall be protected against sudden or too 
rapid cooling from the rolling or forging while passing 
through the critical range.

File: sectionII_partA_data_digitized/pages/page-0263.txt
ASME BPVC.II.A-2025 SA-182/SA-182M (ASTM A182/A182M) 
SPECIFICATION FOR FORGED OR ROLLED ALLOY AND 
STAINLESS STEEL PIPE FLANGES, FORGED FITTINGS, 
AND VALVES AND PARTS FOR HIGH-TEMPERATURE 
SERVICE 
SA-182 /SA-182M 0 
INTERNATIONAL 
Standards Worldwide 
(Identical with ASTM Specification A182/A182M-23 except for the inclusion of Grade F12 in para. 7.2.1, the removal of 
reduced strength levels for thicker sections of Grade F53 in Table 3, the removal of Grade F53 Classes in Table 3, the 
removal of Note (G) in Table 3, the increase of minimum yield strength for Grade F60 in Table 3, and editorial correction in 
Supplementary Requirement S13 title. For Grade F91 Type 2, Supplementary Requirement S13 is mandatory.) 
ASME SA-182/SA-182M replaces para. 7.2.1 of ASTM A182/A182M with the following: 
7.2.1 Liquid Quenching-Except as permitted in 7.2.2, for Fl, F2, F3, and F12 and when agreed to by the purchaser, liquid 
quenching followed by tempering shall be permitted provided the temperatures in Table 1 for each grade are used. 
ASME SA-182/SA-182M, Table 3 replaces the three F53 lines, the F60 line, and Note G of ASTM A182/A182M, Table 3 with 
the following: 
GDELETED 
F53 
F60 
116 (800) 80 (550) 
95 (655) 70 (485) 
15 
25 
ASME SA-182/SA-182M retitles para. S13 of ASTM A182/A182M as follows: 
S13. Minimum Cooling Rate for Grade F91 Type 2 
211 
310 max 
45 
(25)

File: sectionII_partA_data_digitized/pages/page-0264.txt
SA-182/SA-182M (ASTM A182/A182M) ASME BPVC.II.A-2025 
~ Designation: A182/A182M - 23 
~u 11 
INTERNATIONAL 
Standard Specification for 
Forged or Rolled Alloy and Stainless Steel Pipe Flanges, 
Forged Fittings, and Valves and Parts for High-Temperature 
Service 1 
This standard is issued under the fixed designation Al82/Al82M; the number immediately following the designation indicates the year 
of original adoption or, in the case of revision, the year of last revision. A number in parentheses indicates the year of last reapproval. 
A superscript epsilon ( e) indicates an editorial change since the last revision or reapproval. 
This standard has been approved for use by agencies of the U.S. Department of Defense. 
1. Scope* 
1.1 This specification 2 covers forged low alloy and stainless 
steel piping components for use in pressure systems. Included 
are flanges, fittings, valves, and similar parts to specified 
dimensions or to dimensional standards, such as the ASME 
specifications that are referenced in Section 2. 
1.2 For bars and products machined directly from bar or 
hollow bar (other than those directly addressed by this speci­
fication; see 6.4), refer to Specifications A479/A479M, A739, 
or A511/ A511M for the similar grades available in those 
specifications. 
1.3 Products made to this specification are limited to a 
maximum weight of 10 000 lb [4540 kg]. For larger products 
and products for other applications, refer to Specifications 
A336/A336M and A965/A965M for the similar ferritic and 
austenitic grades, respectively, available in those specifica­
tions. 
1.4 Several grades of low alloy steels and ferritic, 
martensitic, austenitic, and ferritic-austenitic stainless steels 
are included in this specification. Selection will depend upon 
design and service requirements. Several of the ferritic/ 
austenitic ( duplex) grades are also found in Specification 
A1049/ A1049M. 
1.5 Supplementary requirements are provided for use when 
additional testing or inspection is desired. These shall apply 
only when specified individually by the purchaser in the order. 
1.6 This specification is expressed in both inch-pound units 
and in SI units. However, unless the order specifies the 
1 This specification is under the jurisdiction of ASTM Committee AO! on Steel, 
Stainless Steel and Related Alloys and is the direct responsibility of Subcommittee 
A0l.22 on Steel Forgings and Wrought Fittings for Piping Applications and Bolting 
Materials for Piping and Special Purpose Applications. 
Current edition approved May I, 2023. Published May 2023. Originally 
approved in 1935. Last previous edition approved in 2022 as Al82/Al82M-22a. 
DOI: 10.1520/A0182_A0182M-23. 
2 For ASME Boiler and Pressure Vessel Code applications see related Specifi­
cation SA-182 in Section JI of that Code. 
applicable "M" specification designation (SI units), the mate­
rial shall be furnished to inch-pound units. 
1.7 The values stated in either SI units or inch-pound units 
are to be regarded separately as the standard. Within the text, 
the SI units are shown in brackets. The values stated in each 
system may not be exact equivalents; therefore, each system 
shall be used independently of the other. Combining values 
from the two systems may result in non-conformance with the 
standard. 
1.8 This international standard was developed in accor­
dance with internationally recognized principles on standard­
ization established in the Decision on Principles for the 
Development of International Standards, Guides and Recom­
mendations issued by the World Trade Organization Technical 
Barriers to Trade (TBT) Committee. 
2. Referenced Documents 
2.1 In addition to the referenced documents listed in Speci­
fication A961/A961M, the following list of standards apply to 
this specification. 
2.2 ASTM Standards: 3 
A262 Practices for Detecting Susceptibility to Intergranular 
Attack in Austenitic Stainless Steels 
A275/A275M Practice for Magnetic Particle Examination of 
Steel Forgings 
A336/A336M Specification for Alloy Steel Forgings for 
Pressure and High-Temperature Parts 
A388/A388M Practice for Ultrasonic Examination of Steel 
Forgings 
A479/A479M Specification for Stainless Steel Bars and 
Shapes for Use in Boilers and Other Pressure Vessels 
A484/A484M Specification for General Requirements for 
Stainless Steel Bars, Billets, and Forgings 
3 For referenced ASTM standards, visit the ASTM website, www.astm.org, or 
contact ASTM Customer Service at service@astm.org. For Annual Book of ASTM 
Standards volume information, refer to the standard's Document Summary page on 
the ASTM website. 
* A Summary of Changes section appears at the end of this standard 
212
