Repository: Demigodofa/ASMEPurchaseOrderHelper

# ASMEPurchaseOrderHelper

PC UI tool to help purchasing agents generate correct ASME purchase orders. The active desktop flow reads normalized ASME JSONL data, applies policy rules, and generates copy-ready/exportable PO content.

## Source of truth (for agents/bots)
This README is the source of truth for rules, orientation, and guidance. The owner may use loose or exact language; if there is any ambiguity, confirm intent. Example: if they say "ordering requirements," confirm they mean "Ordering Information" (the official section name used in the PDFs).

File: sectionII_partA_data_digitized/pages/page-0281.txt
ASME BPVC.II.A-2025 SA-192/SA-192M 
SPECIFICATION FOR SEAMLESS CARBON STEEL 
BOILER TUBES FOR HIGH-PRESSURE SERVICE 
SA-192/SA-192M 
(Identical with ASTM Specification A192/A192M-17.) 
229 
cO 
INTERNATIONAL 
Standards Worldwide

File: sectionII_partA_data_digitized/pages/page-0282.txt
SA-192/SA-192M ASME BPVC.II.A-2025 
Specification for 
Seamless Carbon Steel Boiler Tubes for High-Pressure 
Service 
1. Scope 
1. 1 This specification covers minimum-wall-thickness, 
seamless carbon steel boiler and superheater tubes for high­
pressure service. 
1.2 The tubing sizes and thicknesses usually furnished to 
this specification are½ in. to 7 in. [12.7 to 177.8 mm] outside 
diameter and 0.085 to 1.000 in. [2.2 to 25.4 mm], inclusive, in 
minimum wall thickness. Tubing having other dimensions may 
be furnished, provided such tubes comply with all other 
requirements of this specification. 
1.3 Mechanical property requirements do not apply to 
tubing smaller than 1/s in. [3.2 mm] inside diameter or 0.015 in. 
[0.4 mm] thickness. 
1.4 The values stated in either inch-pound units or SI units 
are to be regarded separately as standard. Within the text, the 
SI units are shown in brackets. The values stated in each 
system are not exact equivalents; therefore, each system must 
be used independently of the other. Combining values from the 
two systems may result in nonconformance with the specifi­
cation. The inch-pound units shall apply unless the "M" 
designation of this specification is specified in the order. 
1.5 This international standard was developed in accor­
dance with internationally recognized principles on standard­
ization established in the Decision on Principles for the 
Development of International Standards, Guides and Recom­
mendations issued by the World Trade Organization Technical 
Barriers to Trade (TBT) Committee. 
230 
2. Referenced Documents 
2.1 ASTM Standards: 
A450/A450M Specification for General Requirements for 
Carbon and Low Alloy Steel Tubes 
3. Ordering Inforination 
3 .1 Orders for material under this specification should 
include the following, as required, to describe the desired 
material adequately: 
3.1.1 Quantity (feet, metres, or number of lengths), 
3.1.2 Name of material (seamless tubes), 
3.1.3 Manufacture (hot-finished or cold-finished), 
3.1.4 Size (outside diameter and minimum wall thickness), 
3.1.5 Length (specific or random), 
3.1.6 Optional requirements (Sections 8.1 and 10.4), 
3.1.7 Test report required (see section on Certification of 
Specification A450/ A450M), 
3.1.8 Specification designation, and 
3 .1.9 Special requirements. 
4. General Requirements 
4.1 Material furnished under this specification shall con­
form to the applicable requirements of the current edition of 
Specification A450/A450M, unless otherwise provided herein. 
S. Manufacture 
5 .1 Tubes shall be made by the seamless process and shall 
be either hot-finished or cold-finished, as specified. 
6. Heat Treatment 
6.1 Hot-finished tubes need not be heat treated. Cold­
finished tubes shall be heat treated after the final cold-finishing 
at a temperature of 1200°F [650°C] or higher.

File: sectionII_partA_data_digitized/pages/page-0285.txt
ASME BPVC.II.A-2025 SA-193/SA-193M 
SPECIFICATION FOR ALLOY-STEEL AND STAINLESS 
STEEL BOLTING FOR HIGH-TEMPERATURE OR HIGH 
PRESSURE SERVICE AND OTHER SPECIAL PURPOSE 
APPLICATIONS 
SA-193 /SA-193M 
(Identical with ASTM Specification Al 93/ Al 93M-20.) 
233 
0 
INTERNATIONAL 
Standards Worldwide

File: sectionII_partA_data_digitized/pages/page-0287.txt
ASME BPVC.II.A-2025 SA-193/SA-193M 
A962/A962M Specification for Common Requirements for 
Bolting Intended for Use at Any Temperature from Cryo­
genic to the Creep Range 
B633 Specification for Electrodeposited Coatings of Zinc on 
Iron and Steel 
B695 Specification for Coatings of Zinc Mechanically De­
posited on Iron and Steel 
B696 Specification for Coatings of Cadmium Mechanically 
Deposited 
B766 Specification for Electrodeposited Coatings of Cad­
mium 
E18 Test Methods for Rockwell Hardness of Metallic Ma­
terials 
E21 Test Methods for Elevated Temperature Tension Tests of 
Metallic Materials 
El12 Test Methods for Determining Average Grain Size 
El39 Test Methods for Conducting Creep, Creep-Rupture, 
and Stress-Rupture Tests of Metallic Materials 
El50 Recommended Practice for Conducting Creep and 
Creep-Rupture Tension Tests of Metallic Materials Under 
Conditions of Rapid Heating and Short Times (Withdrawn 
1984) 
E151 Recommended Practice for Tension Tests of Metallic 
Materials at Elevated Temperatures with Rapid Heating 
and Conventional or Rapid Strain Rates (Withdrawn 
1984) 
E292 Test Methods for Conducting Time-for-Rupture Notch 
Tension Tests of Materials 
E328 Test Methods for Stress Relaxation for Materials and 
Structures 
E566 Practice for Electromagnetic (Eddy Current/Magnetic 
Induction) Sorting of Ferrous Metals 
E709 Guide for Magnetic Particle Testing 
F606/F606M Test Methods for Determining the Mechanical 
Properties of Externally and Internally Threaded 
Fasteners, Washers, Direct Tension Indicators, and Rivets 
F1940 Test Method for Process Control Verification to 
Prevent Hydrogen Embrittlement in Plated or Coated 
Fasteners 
F1941/F1941M Specification for Electrodeposited Coatings 
on Mechanical Fasteners, Inch and Metric 
F2329/F2329M Specification for Zinc Coating, Hot-Dip, 
Requirements for Application to Carbon and Alloy Steel 
Bolts, Screws, Washers,· Nuts, and Special Threaded 
Fasteners 
2.2 ASME Standards: 
Bl8.2.1 Square and Hex Bolts and Screws 
B18.2.3.3M Metric Heavy Hex Screws 
B18.3 Hexagon Socket and Spline Socket Screws 
Bl8.3.1M Metric Socket Head Cap Screws 
2.3 AIAG Standard: 
AIAG B-5 02.00 Primary Metals Identification Tag Applica­
tion Standard 
3. General Requirements and Ordering Information 
3.1 The inquiry and orders shall include the following, as 
required, to describe the desired bolting material or bolting 
components adequately: 
3.1.1 Heat-treated condition (that is carbide solution treated 
(Class 1), carbide solution treated after finishing (Class lA), 
and carbide solution treated and strain-hardened (Classes 2, 2B 
and 2C), for the austenitic stainless steels; Classes 1B and lC 
apply to the carbide solution-treated nitrogen-bearing stainless 
steels; Class lD applies to bolting material that is carbide 
solution treated by cooling rapidly from the rolling 
temperature), 
3.1.2 Description of items required (that is, bars, bolts, 
screws, or studs), 
3.1.3 Nuts, if required by purchaser, in accordance with 
13.1, 
3.1.4 Supplementary requirements, if any, and 
3.1.5 Special requirements, in accordance with 6.1.5.1, 
6.2.6, 8.1, and 13.1. 
3.2 Coatings-Coatings are prohibited unless specified by 
the purchaser (See Supplementary Requirements S13 and Sl4). 
When coated bolting components are ordered the purchaser 
should take special care to ensure that Appendix X2 is 
thoroughly understood. 
4. Common Requirements 
4.1 Bolting materials and bolting components supplied to 
this specification shall conform to the requirements of Speci­
fication A962/ A962M. These requirements include test 
methods, finish, thread dimensions, macroetch (alloy steels 
only), marking, certification, optional supplementary 
requirements, and others. Failure to comply with the require­
ments of Specification A962/ A962M constitutes nonconfor­
mance with this specification. In case of conflict between this 
specification and Specification A962/A962M, this specification 
shall prevail. 
5. Manufacture (Process) 
5.1 Melting-See Specification A962/A962M for require­
ments. 
5.2 Quality-See Specification A962/A962M for require­
ments. 
6. Heat Treatment 
6.1 Ferritic Steels: 
6.1.1 Ferritic steels shall be allowed to cool to a temperature 
• below the cooling transformation range immediately after 
rolling or forging. Bolting materials shall then be uniformly 
reheated to the proper temperature to refine the grain (a group 
thus reheated being lmown as a quenching charge), quenched 
235

File: sectionII_partA_data_digitized/pages/page-0288.txt
TABLE 1 Chemical Requirements (Composition, percentt ti> 
Ferritic Steels ~ 
""' Description 
It) 
w 
and UNS ....... 
Grade Desi11nation Class Carbon Man11anese Phosphorus Sulfur Silicon Chromium Nickel Molybdenum Cooper NiobiumF Titanium Vanadium Aluminum Nitro11en ~ 
B5 5 % Chromium 0.10 min 1.00 0.040 0.030 1.00 4.0-6.0 0.40-0.65 ""' It) 
w 
Product :s: 
Analysis 0.01 0.03 0.005 0.005 0.05 0.10 0.05 
Varialion 8 
B6, 12% 
B6X Chromium 0.08-0.15 1.00 0.040 0.030 1.00 11.5-13.5 (410), 
S41000 
Product 
Analysis 0.01 over 0.03 0.005 0.005 0.05 0.15 
Variations 
B7, Chromium- 0.38-Q.48D 0.75-1.00 0.035 0.040 0.15-0.35 0.80-1.10 0.15-0.25 B7M Molybdenum 0 
Product 
Analysis 0.02 0.04 0.005 0.005 0.02 0.05 0.02 
Variations > ti> 
:s: 
B16 Chromium- ~ 
Molybdenum- 0.36-0.47 0.45-0.70 0.035 0.040 0.15-0.35 0.80-1.15 0.50-0.65 0.25-0.35 0.015E 0::, .,, 
N Vanadium < w 
C °' Product ~ Analysis 0.02 0.03 0.005 0.005 0.02 0.05 0.03 0.03 N 
Variations 0 
N 
Austenilic Steels Vt 
Grade Description 
and UNS Classes Carbon Manganese Phosphorous Sulfur Silicon Chromium Nickel Molybdenum Copper NiobiumF Titanium Vanadium Aluminum Nitrogen 
Designation 
B8, 304,S30400 1, 1A, 1D, 0.08 2.00 0.045 0.030 1.00 18.0-20.0 8.0-11.0 B8A 2 
Product 
Analysis 0.01 0.04 0.010 0.005 0.05 0.20 0.15 
Variations 
B8C, 347, 1, 1A, 1D, 0.08 2.00 0.045 0.030 1.00 17.0-19.0 9.0-12.0 10 x C 
B8CA S34700 2 to 1.10 
Product 0.05 Analysis 0.01 0.04 0.010 0.005 0.05 0.20 0.15 under Variations 
B8M, 
B8MA, 316, 1, 1A, 1D, 0.08 2.00 0.045 0.030 1.00 16.0-18.0 10.0-14.0 2.00-3.00 B8M2, S31600 2 
B8M3 
Product 
Analysis 0.01 0.04 0.010 0.005 0.05 0.20 0.15 0.10 
Variations

File: sectionII_partA_data_digitized/pages/page-0292.txt
SA-193/SA-193M ASME BPVC.II.A-2025 
TABLE 2 Continued 
Tensile Yield 
Strength, Strength, Elongation Reduction Hardness, Grade, Diameter, in. Heat Treatment 8 min, ksi min, 0.2 in 4 D, of Area, 
% offset, min% min% max 
ksi 
Austenitic Steels 
over 1 to 1 ¼, incl 105 65 20 35 321 HBW or 35 
HRC 
over 1 ¼ to 1 ½, incl 100 50 28 45 321 HBW or 35 
HRC 
Class 2: BBM, BBMN, carbide solution treated and strain 110 95 15 45 321 HBW or 35 
BBMLCuN°¾ and under hardened HRC 
over ¾ to 1 incl 100 80 20 45 321 HBW or 35 
HRC 
Over 1 to 1 ¼, incl 95 65 25 45 321 HBW or 35 
HRC 
over 1 ¼ to 1 ½, incl 90 50 30 45 321 HBW or 35 
HRC 
Class 2B: BB, BBM2° carbide solution treated and strain 95 75 25 40 321 HBW or 35 
2 and under hardened HRC 
over 2 to 2½ incl 90 65 30 40 321 HBW or 35 
HRC 
over 2½ to 3 incl 80 55 30 40 321 HBW or 35 
HRC 
Class 2C: B8M3° carbide solution treated and strain 85 65 30 60 321 HBW or 35 
2 and under hardened HRC 
over 2 85 60 30 60 321 HBW or 35 
HRC 
A To meet the tensile requirements, the Brinell hardness shall be over 200 HBW (93 HRB). 
8 Class 1 is solution treated. Class 1 A is solution treated in the finished condition for corrosion resistance; heat treatment is critical due to physical property requirement. 
Class 2 is solution treated and strain hardened. Austenitic steels in the strain-hardened condition may not show uniform properties throughout the section particularly in 
sizes over ¾ in. in diameter. 
c For sizes¾ in. in diameter and smaller, a maximum hardness of 241 HBW (100 HRB) is permitted. 
° For diameters 1 ½ and over, center (core) properties may be lower than indicated by test reports which are based on values determined at ½ radius. 
TABLE 3 Mechanical Requirements-Metric Products 
Minimum Tensile Yield Strength, Elongation Reduction Hardness, 
Class Diameter, [mm] Tempering Strength, min, 0.2 % in 4D, of Area, max 
Temperature, min, offset, min,% min,% 
oc MPa MPa 
Ferritic Steels 
B5 
4 to 6 % chromium up to M100, incl 593 690 550 16 50 
B6 
13 % chromium up to M100, incl 593 760 585 15 50 
B6X 
13 % chromium up to M100, incl 593 620 485 16 50 26 HRC 
B7 
Chromium-molybdenum M64 and under 593 860 720 16 50 321 HBW or 
35 HRC 
over M64 to M100 593 795 655 16 50 321 HBWor 
35 HRC 
over M100 to M180 593 690 515 18 50 321 HBW or 
35 HRC 
B7MA Chromium-molybdenum M100 and under 620 690 550 18 50 235 HBWor 
99 HRB 
over M100 to M180 620 690 515 18 50 235 HBW or 
99 HRB 
B16 
Chromium-molybdenum-vanadium M64 and under 650 860 725 18 50 321 HBW or 
35 HRC 
over M64 to M 100 650 760 655 17 45 321 HBW or 
35 HRC 
over M100 to M200 650 690 585 16 45 321 HBW or 
35 HRC 
240

File: sectionII_partA_data_digitized/pages/page-0293.txt
ASME BPVC.II.A-2025 SA-193/SA-193M 
TABLE 3 Continued 
Tensile Yield 
Strength, Strength, Elongation Reduction Hardness, Class Diameter, mm Heat Treatment 8 min, min, 0.2 in 4 D, of Area, 
MPa % offset, min% min% max 
MPa 
Austenitic Steels 
Classes 1 and 1 D; 88, 88M, 88P, 88LN, carbide solution treated 515 205 30 50 223 HBW or 96 
B8MLN, B8CLN, all diameters HRB 0 
Classes 1,1A,1D, 88CLNCuB, all carbide solution treated 515 205 30 50 223 HBW or 96 
diameters 1 HRB 0 
Classes 1 and 1 D: B8ML4CuN, all carbide solution treated 480 175 35 50 90 HRS 
diameters 
Class 1: BBC, BBT, all diameters carbide solution treated 515 205 30 50 223 HBW or 
96HRB 0 
Class 1A: BSA, BBCA, 88CLNA, BBMA, carbide solution treated in the finished 515 205 30 50 192 HBW or 90 
B8PA, B8TA, 88LNA, BBMLNA, BBNA, condition HRS 
BBMNA, BBMLCuNA, all diameters 
Class 1 A: B8ML4CuNA, all diameters carbide solution treated 480 175 35 50 90 HRS 
Classes 1 B and 10: 88N, BBMN, carbide solution treated 550 240 30 40 223 HBW or 96 
BBMLCuN, all diameters HRB 0 
Classes 1 C and 1 D: BBR, all diameters carbide solution treated 690 380 35 55 271 HBW or 28 
HRC 
Class 1 C: 88RA, all diameters carbide solution treated in the finished 690 380 35 55 271 HBW or 28 
condition HRC 
Classes 1 C and 1 D: BBS, all diameters carbide solution treated 655 345 35 55 271 HBW or 28 
HRC 
Classes 1 C: BBSA, all diameters carbide solution treated in the finished 655 345 35 55 271 HBW or 28 
condition HRC 
Class 2: BB, BBC, BBP, BBT, BBN, 0 carbide solution treated and strain 860 690 12 35 321 HBWor 35 
M20 and under hardened HRC 
over M20 to M24, incl 795 550 15 35 321 HBW or 35 
HRC 
over M24 to M30, incl 725 450 20 35 321 HBW or 35 
HRC 
over M30 to M36, incl 690 345 28 45 321 HBW or 35 
HRC 
Class 2: BBM, BBMN, BBMLCuN, 0 carbide solution treated and strain 760 655 15 45 321 HBW or 35 
M20 and under hardened HRC 
over M20 to M24, incl 690 550 20 45 321 HBW or 35 
HRC 
over M24 to M30, incl 655 450 25 45 321 HBW or 35 
HRC 
over M30 to M36, incl 620 345 30 45 321 HBW or 35 
HRC 
Class 28: 88, BBM2, 0 carbide solution treated and strain 655 515 25 40 321 HBW or 35 
M48 and under hardened HRC 
over M48 to M64, incl 620 450 30 40 321 HBW or 35 
HRC 
over M64 to M72, incl 550 380 30 40 321 HBW or 35 
HRC 
Class 2C: B8M3, 0 carbide solution treated and strain 585 450 30 60 321 HBW or 35 
M48 and under hardened HRC 
over M48 585 415 30 60 321 HBW or 35 
HRC 
A To meet the tensile requirements, the Brinell hardness shall be over 200 HBW (93 HRS). 
8 Class 1 is solution treated. Class 1 A is solution treated in the finished condition for corrosion resistance; heat treatment is critical due to physical property requirement. 
Class 2 is solution treated and strain hardened. Austenitic steels in the strain-hardened condition may not show uniform properties throughout the section particularly in 
sizes over M20 mm in diameter. 
c For sizes M20 mm in diameter and smaller, a maximum hardness of 241 HBW (100 HRS) is permitted. 
° For diameters M38 and over, center (core) properties may be lower than indicated by test reports which are based on values determined at½ radius. 
241

File: sectionII_partA_data_digitized/pages/page-0295.txt
ASME BPVC.II.A-Z0Z5 SA-193/SA-193M 
where: 
w = 
Ts = 
At = 
minimum wedge tensile load without fracture, 
tensile strength specified in ksi or MPa in Tables 2 and 
3, and 
stress area of the thread section, square inches or square 
millimetres, as shown in the Cone Proof Load Tables in 
Specification A962/A962M. 
9.2 Hardness Requirements: 
9.2.1 The hardness shall conform to the requirements pre­
scribed in Tables 2 and 3. Hardness testing shall be performed 
in accordance with either Specification A962/ A962M or with 
Test Methods F606/F606M. 
9.2.2 Grade B7M-The maximum hardness of the grade 
shall be 235 HBW or 99 HRB. The minimum hardness shall 
not be less than 200 HBW or 93 HRB. Conformance to this 
hardness shall be ensured by testing the hardness of each stud 
or bolt by Brinell or Rockwell B methods in accordance with 
9 .2.1. The use of 100 % electromagnetic testing for hardness as 
an alternative to 100 % indentation hardness testing is permis­
sible when qualified by sampling using indentation hardness 
testing. Each lot tested for hardness electromagnetically shall 
be 100 % examined in accordance with Practice E566. Follow­
ing electromagnetic testing for hardness, a random sample of a 
minimum of 100 pieces of each heat of steel in each lot (as 
defined in 12.1.1) shall be tested by indentation hardness 
methods. All samples must meet hardness requirements to 
permit acceptance of the lot. If any one sample is outside of the 
specified maximum or minimum hardness, the lot shall be 
rejected and either reprocessed and resampled or tested 100 % 
by indentation hardness methods. 
9.2.2.l Surface preparation for indentation hardness testing 
shall be in accordance with Test Methods E18. Hardness tests 
shall be performed on the end of the bolt or stud. When this is 
impractical, the hardness test shall be performed elsewhere. 
10. Workmanship, Finish, and Appearance 
10.1 Bolts, screws, studs, and stud bolts shall be pointed and 
shall have a workmanlike finish. Points shall be flat and 
chamfered or rounded at option of the manufacturer. Length of 
point on studs and stud bolts shall be not less than one nor more 
than two complete threads as measured from the extreme end 
parallel to the axis. Length of studs and stud bolts shall be 
measured from first thread to first thread. 
10.2 Unless otherwise specified in the purchase order, bolt 
heads shall be in accordance with the dimensions of ASME 
Bl8.2.1 or ASME B18.2.3.3M. Unless otherwise specified in 
the purchase order, the Heavy Hex Screws Series should be 
used for nominal body diameters of l ¼ in. [30 mm] and less. 
For larger sizes, the Heavy Hex Screw Series should be used, 
except the maximum body diameter and radius of fillet may be 
the same as for the Heavy Hex Bolt Series. The body diameter 
and head fillet radius for sizes of Heavy Hex Cap Screws and 
Bolts that are not shown in their respective tables in ASME 
B18.2.l or ASME B18.2.3.3M may be that shown in the 
corresponding Hex Cap Screw and Bolt Tables respectively. 
Socket head screws or bolts shall be in accordance with ASME 
B18.3 or ASME B18.3.1M. 
11. Retests 
11.1 If the results of the mechanical tests of any test lot do 
not conform to the requirements specified, the manufacturer 
may retreat such lot not more than twice, in which case two 
additional tension tests shall be made from such lot, all of 
which shall conform to the requirements specified. 
12. Test Specimens 
12.1 Number of Tests-For heat-treated bars, one tension 
test shall be made for each diameter of each heat represented in 
each tempering charge. When heat treated without interruption 
in continuous furnaces, the material in a lot shall be the same 
heat, same prior condition, same size, and subjected to the 
same heat treatment. Not fewer than two tension tests are 
required for each lot containing 20 000 lb [9000 kg] or less. 
Every additional 10 000 lb [4500 kg] or fraction thereof 
requires one additional test. 
12. l.1 For studs, bolts, screws, and so forth, one tension test 
shall be made for each diameter of each heat involved in the 
lot. Each lot shall consist of the following: 
Diameter, in. [mm] 
11/s [30] and under 
Over 11/s (30] to 1¾ (42], incl 
Over 1¾ (42] to 2½ (64], incl 
Over 2½ (64] 
Lot Size 
1500 lb (680 kg] or fraction thereof 
4500 lb [2000 kg] or fraction thereof 
6000 lb [2700 kg] or fraction thereof 
100 pieces or fraction thereof 
12.1.2 Tension tests are not required to be made on bolts, 
screws, studs, or stud bolts that are fabricated from heat-treated 
bars furnished in accordance with the requirements of this 
specification and tested in accordance with 12.1, provided they 
are not given a subsequent heat treatment. 
243 
12.1.3 Full Size Specimens, Headed Bolting COmponents­
Headed bolts or screws 1 ½ in. in body diameter and smaller, 
with body length three times the diameter or longer, and that 
are produced by upsetting or forging (hot or cold) shall be 
subjected to full size testing in accordance with 9.1.2. This 
testing shall be in addition to tensile testing as specified in 
9.1.1. Wedge tensile testing shall be limited to product with 
socket head cap screw, hexagon, square, hex flange, or twelve 
point flange heads. The lot size shall be as shown in 12.1.1. 
Failure shall occur in the body or threaded section with no 
failure, or indications of failure, such as cracks, at the junction 
of the head and shank. Wedge tensile testing is not required for 
flat countersunk head or socket button products. 
13. Nuts 
13.1 Bolts, studs, and stud bolts shall be furnished with 
nuts, when specified in the purchase order. Nuts shall conform 
to Specification A194/Al94M. 
14. Certification 
14.1 Certification is required. In addition to the require­
ments of Specification A962/ A962M the rep01i shall include 
results of the chemical analysis, macroetch examination (Car­
bon and Alloy Steels Only), and mechanical tests, and state the 
method of heat treatment employed.

File: sectionII_partA_data_digitized/pages/page-0297.txt
ASME BPVC.II.A-2025 SA-193/SA-193M 
SUPPLEMENTARY REQUIREMENTS 
These requirements shall not apply unless specified in the order and in the Ordering Information, 
in which event the specified tests shall be made before shipment of the product. 
Sl. High Temperature Tests 
S 1. 1 Tests to determine high temperature properties shall be 
made in accordance with Test Methods E21, E139, and E292, 
and Practices E150 and E151. 
S2. Charpy Impact Tests 
S2.1 Charpy impact tests based on the requirements of 
Specification A320/ A320M, Sections 6 and 7, shall be made as 
agreed between the manufacturer and the purchaser. When 
testing temperatures are as low as those specified in Specifi­
cation A320/A320M, bolting should be ordered to that speci­
fication in preference to this specification. 
S3. 100 % Hardness Testing of Grade B7M 
S3.1 Each Grade B7M bolt or stud shall be tested for 
hardness by indentation method and shall meet the require­
ments specified in Tables 2 and 3. 
S4. Hardness Testing of Grade B16 
S4.1 For bolts or studs 2½ in. [65 mm] or smaller, the 
hardness for Grade B 16 shall be measured on or near the end 
of each bolt or stud using one of the methods prescribed in 
9.2.1 for the Brinell or Rockwell C test. The hardness shall be 
in the range 253-319 HBW or 25-34 HRC. 
SS. Product Marking 
S5.1 Grade and manufacturer's identification symbols shall 
be applied to one end of studs and to the heads of bolts and 
screws of all sizes. (If the available area is inadequate, the 
grade symbol may be marked on one end and the manufactur­
er's identification symbol marked on the other end.) For bolts 
and screws smaller than¼ in. [6 mm] in diameter and studs 
smaller than 3/s in. [10 mm] in diameter and for ¼ in. [6 mm] 
in diameter studs requiring more than a total of three symbols, 
the marking shall be a matter of agreement between the 
purchaser and the manufacturer. 
S6. Stress Relieving 
S6.1 A stress-relieving operation shall follow straightening 
after heat treatment. 
S6.2 The minimum stress-relieving temperature shall be 
100 °F [55 °C] below the tempering temperature. Tests for 
mechanical properties shall be performed after stress relieving. 
S7. Magnetic Particle Inspection 
S7.1 Bars shall be magnetic particle examined in accor­
dance with Guide E709. Bars with indications of cracks or 
seams are subject to rejection if the indications extend more 
than 3 % of the diameter into the bar. 
SS. Stress-Relaxation Testing 
S8.1 Stress-Relaxation Testing, when required, shall be 
done in accordance with Test Methods E328. The test shall be 
performed at 850 °F [ 454 °C] for a period of 100 h. The initial 
stress shall be 50 M psi [345 MPa]. The residual stress at 100 
h shall be 17 M psi [117 MPa] minimum. 
S9. Grain Size Requirements for Non H Grade Austenitic 
Steels Used Above 1000 °F 
S9.1 For design metal temperatures above 1000 °F [540 
0 C], the material shall have a grain size of No. 7 or coarser as 
determined in accordance with Test Methods Ell2. The grain 
size so determined shall be reported on the Certificate of Test. 
SlO. Hardness Testing of Class 2 Bolting for ASME 
Applications 
S 10.1 The maximum hardness shall be Rockwell C35 im­
mediately under the thread roots. The hardness shall be taken 
on a flat area at least 1/s in. [3 mm] across, prepared by 
removing threads, and no more material than necessary shall be 
removed to prepare the flat areas. Hardness determinations 
shall be made at the same frequency as tensile tests. 
Sll. Thread Forming 
Sll.1 Threads shall be formed after heat treatment. Appli­
cation of this supplemental requirement to grade B7M or the 
grades listed in 6.2.4 is prohibited. 
245 
S12. Stress Rupture Testing of Grade B16 
S12.l One test shall be made for each heat treat lot. Testing 
shall be conducted using a combination test bar in accordance 
with Test Methods E292. Rupture shall occur in the smooth 
section of each test specimen. The test shall be conducted at 
1100 °F [595 °C] and 20 ksi [140 MPa]. The test shall be 
continued until the sample ruptures. Rupture life shall be 25 h 
minimum. Testing is not required on material less than ½ in. 
[12 mm] thick. 
Sl2.2 When a purchase order for bolting components in­
vokes S12, the grade symbol applied shall be "B16R." 
S13. Coatings on Bolting Components 
S13.1 It is the purchaser's responsibility to specify in the 
purchase order all information required by the coating facility. 
Examples of such information may include but are not limited 
to the following: 
S 13 .1.1 Reference to the appropriate coating specification 
and type, thickness, location, modification to dimensions, and 
hydrogen embrittlement relief. 
Sl3.l.2 Reference to Specifications A153/A153M, B633, 
B695, B696, B766, orF1941/F1941M, F2329/F2329M, or Test 
Method F1940, or other standards.

File: sectionII_partA_data_digitized/pages/page-0299.txt
ASME BPVC.II.A-2025 SA-194/SA-194M 
SPECIFICATION FOR CARBON AND ALLOY STEEL NUTS 
FOR BOLTS FOR HIGH PRESSURE OR HIGH 
TEMPERATURE SERVICE, OR BOTH 
SA-194/SA-194M 
(Identical with ASTM Specification A194/A194M-22.) 
247 
cO 
INTERNATIONAL 
Standards Worldwide

File: sectionII_partA_data_digitized/pages/page-0304.txt
SA-194/SA-194M ASME BPVC.II.A-2025 
TABLE 2 Hardness RequirementsA 
Completed Nuts Sample Nut after Treatment as in 8.1.5 
Grade and Type Brinell 
Hardness 
Rockwell Hardness Brinell Rockwell 
1 
2 
2H to 1 ½ in. or M36, incl 
2H over 1 ½ in. or M36 
2HM and 7M 
3, 7, 16,43 
6 and BF 
8,8C,8CLN,8CLNCuB,8M, 
ST, 8F, SP, SN, 
8MN, 8LN, 8MLN, 
8MLCuN, 8ML4CuN, 
and9C 
BA, SCA, 8CLNA, 
8CLNCuBA, 8MA, STA, 
8FA, SPA, 8NA, 8MNA, 
8LNA, 8MLNA, 
8MLCuNA, 
8ML4CuNA, 
and 9CA 
BR, BRA, BS, and SSA 
121 min 
159 to 352 
248 to 327 
212 to 327 
159 to 235 
248 to 327 
228 to 271 
126 to 300 
126 to .192 
183 to 271 
C Scale 
24 to 35 
35 max 
24 to 35 
20 to 28 
32 max 
25 max 
A Where ellipses ( ... ) appear in this table there is no requirement. 
6.4 Grades 2H, 2HM, 3, 6, 6F, 7, 7M, 43, and 16 nuts shall 
be hot- or cold-forged or shall be machined from hot-forged, 
hot-rolled, or cold-drawn bars and shall be heat treated to meet 
the required mechanical properties. These grades shall be 
uniformly reheated to the proper austenitizing temperature (a 
group thus reheated being known as a quenching charge) and 
quenched under substantially uniform conditions for each 
quenching charge and tempered as shown below. Grades 2H, 
, 2HM, 3, 7, and 7M shall be liquid quenched. Grades 6 and 6F 
shall be quenched in liquid or inert gas. Grade 16 shall be 
heated to a temperature range from 1700 to 1750 °F (925 to 
955 °C) and oil quenched. 
Minimum Tempering Temperature, °F 
Grade [ 0 C] 
2H 850 [455] 
2HM 1150 [620] 
3 1050 [565] 
6 and 6F 1100 [595] 
7 1100 [595] 
7M 1150 [620] 
43 1100 [595] 
16 1200 [650] 
Nuts machined from bar heat treated in accordance with this 
specification need not be reheat-treated. For Grade 2HM and 
7M nuts, a final stress relief shall be done at or above the 
minimum tempering temperature after all forming, machining, 
and tapping operations. This final stress relief may be the 
tempering operation. 
6.4.1 Grade 6 and 6F nuts shall be tempered for a minimum 
of 1 h at the temperature. 
6.5 Grades 8, 8C, 8CLN, 8CLNCuB, 8M, 8T, 8F, 8P, 8N, 
8MN, 8R, 8S, 8LN, 8MLN, 8MLCuN, 8ML4CuN, and 9C nuts 
shall be hot or cold forged, or shall be machined from 
hot-forged, hot-rolled or cold-drawn bars. 
6.6 Grades 8A, SCA, 8CLNA, 8CLNCuBA, 8MA, STA, 
8FA, 8PA, 8NA, 8MNA, 8RA, 8SA, 8LNA, 8MLNA, 
8MLCuNA, 8ML4CuNA, and 9CA nuts shall be hot- or 
252 
Hardness, Hardness B 
B Scale min Scale, min 
70 min 121 70 
84min 159 84 
179 89 
95 min 147 79 
84 to 99 159 84 
201 94 
60 min 
60 to 90 
88 min 
cold-forged or shall be machined from hot-forged, hot-rolled, 
or cold-drawn bars and the nuts shall subsequently be carbide­
solution treated by heating them for a sufficient time at a 
temperature to dissolve chromium carbides followed by cool­
ing at a rate sufficient to prevent reprecipitation of the carbides. 
7. Chemical Composition 
7 .1 Each alloy shall conform to the chemical composition 
requirements prescribed in Table 1. 
8. Mechanical Requirements 
8.1 Hardness Test: 
8.1.1 Requirements: 
8.1.1.1 All nuts shall meet the hardness requirements speci­
fied in Table 2. 
8.1.1.2 Sample nuts of Grades 1, 2, 2H, 2HM, 3, 7, 7M, 43, 
and 16 which have been given the treatment described in 8.1.5 
shall meet the minimum hardness specified in Table 2. 
8.1.2 Number of Tests-(Grades 1, 2, 2H, 3, 7, 43, and 16 
and all types of Grade 6): 
8.1.2.1 Tests on the number of sample nuts in accordance 
with the following table shall be performed by the manufac­
turer following all production heat treatments: 
Lot Size Samples 
~~~ 1 
801 to 8000 2 
8001 to 22 000 3 
Over22 000 5 
8.1.2.2 In addition, a hardness test shall be performed by the 
manufacturer in accordance with 8.1.5 on one sample nut 
selected from each nominal diameter and series from each 
grade and heat number following completion of all production 
heat treatments. 
8.1.3 Number of Tests, Grades 2HM and 7M: 
8.1.3.1 Each nut shall be tested in accordance with either 
Specification A962/A962M or with Test Methods F606/F606M

File: sectionII_partA_data_digitized/pages/page-0307.txt
ASME BPVC.II.A-2025 SA-194/SA-194M 
both) based upon the proof stresses shown in Table 5 and Table 
6 of Specification A194/A194M. 
8.3.2 Number of Tests-The manufacturer shall sample and 
test the number of nuts specified in 8.1.2.1. The lot shall be 
considered acceptable if the sample nut(s) withstand(s) appli­
cation of the cone proof load without failure. 
9. Dimensions 
9.1 Nuts shall be hexagonal in shape, and in accordance 
with the dimensions for the hex or heavy hex series, as 
required, in ASME B 18.2.2 (for inch nuts) or ASME B 
18.2.4.6M (for metric nuts). Unless otherwise specified, the 
American National Standard Heavy Hex Series shall be used 
and nuts shall be either double chamfered or have a machined 
or forged washer face, at the option of the manufacturer, and, 
conform to the angularity requirements of ASME B 18.2.2 (for 
inch nuts) or ASME B 18.2.4.6M (for metric nuts). 
9.2 Unless otherwise specified, threads shall be in accor­
dance with ASME B 1.1 or ASME B 1.13M, and shall be 
gauged in accordance with ASME B 1.2 and ASME B 1.13M 
as described in 9.2.1 and 9.2.2. 
9.2.1 Nuts up to and including 1 in. nominal size shall be 
UNC Series Class 2B fit. Metric nuts up to and including M24 
nominal size shall be coarse thread series tolerance 6H. 
9.2.2 Nuts over 1 in. nominal size shall be either UNC 
Series Class 2B fit or 8 UN Series Class 2B fit. Unless 
otherwise specified, the 8 UN series shall be furnished. Metric 
nuts over M24 nominal size shall be coarse thread series 
tolerance 6H. 
NoTE 1-Modification of thread dimensions may result in loss of load 
can·ying ability. 
10. Workmanship, Finish, and Appearance 
10.1 Nuts shall be free of defects and shall be good 
commercial finish. 
10.2 If visible surface imperfections in size Y4 through 
1 ½ in. and M12 through M36 and in any grade other than 
Grade 8 become a matter of issue between the manufacturer 
and the purchaser, the cone proof load test described in 8.3 
shall be employed. 
10.3 If a scale-free bright finish is required, this shall be 
specified on the purchase order. 
11. Retests 
11.1 Provisions for retests by the purchaser and his repre­
sentative are specified in Supplementary Requirement S2. 
12. Certification 
12.l In addition to the requirements of Specification A962/ 
A962M, the certification shall include the results of the 
chemical analysis, macroetch examination (Carbon and Alloy 
Steels Only), mechanical tests, and the minimum tempering 
temperature for nuts of Grades 2H, 2HM, 3, 6, 6F, 7, 7M, and 
43. 
13. Product Marking 
13.1 In addition to the requirements of Specification A962/ 
A962M, nuts shall be legibly marked on one face with marking 
representing the grade, type, and applicable manufacturing 
process shown in Table 7. Marking of wrench flats or bearing 
surfaces is not permitted unless agreed upon between manu­
facturer and purchaser. 
14. Keywords 
14.1 bolting; chemical analysis; coated; marking on bolting 
components; nuts; plated 
TABLE 5 Proof Stress Using 120° Hardened Steel Cone - Inch 
Proof Stress - si, Minimum 
Type Grade 1 Grades 2, Grades 2H 
2HM, 6, 3, 7, 43, & 16 
6F & 7M 
Hex 120 000 135 000 150 000 
Heavy Hex 130 000 150 000 175 000 
255

File: sectionII_partA_data_digitized/pages/page-0310.txt
SA-194/SA-194M ASME BPVC.II.A-2025 
TABLE S4.1 Proof Load for Large Heavy Hex Nuts - lnchA 
Nominal 
Size, in. 
1% 
1¾ 
Fla 
2 
2¼ 
2½ 
2¾ 
Threads 
per in. 
8 
8 
8 
8 
8 
8 
8 
Stress Area, 
in. 2 
1.78 
2.08 
2.41 
2,77 
3,56 
4.44 
5.43 
Grade 1 Heavy Hex 
231 400 
270 400 
313 300 
360 100 
462 800 
577 200 
705 900 
Proof Load, lbf 8 
Grades 2, 2HM, 6, 6F, 7M 
Heav Hex 
267 000 
312 000 
361 500 
415 500 
534 000 
666 000 
814 500 
Grades 2H, 3, 7, 43, 16 
Heav Hex 
311 500 
364 000 
421 800 
484 800 
623 000 
777 000 
950 250 
A ASME B18.2.2 in the size range over 1 ½ in. provides dimensions only for heavy hex nuts. Refer to 8.3.1. 
8 Proof loads for nuts of larger dimensions or other thread series may be calculated by multiplying the thread stress area times the proof stress in the notes to Table 3 
or Table S1, 1, The proof load for jam nuts shall be 46 % of the tabulated load. 
TABLE S4.2 Proof Load for Large Heavy Hex Nuts - MetricA 
Nominal Thread Stress Area, Proof Load, kN 8 
Size, Pitch mm 2 Grade 1 Heavy Hex Grades 2, 2HM, 6, 6F, 7M Grades 2H, 3, 7, 43, 16 
mm Heav Hex Heav Hex 
M42 4.5 1120 1002.4 1159.2 1349,6 
M48 5 1470 1315,7 1521.4 1771.4 
M56 5,5 2030 1816,9 2101.0 2446,2 
M64 6 2680 2398,6 2773,8 3229.4 
M72 6 3460 3096,7 3581, 1 4169,3 
A ASME B 18.2.4.6M in the size range over M36 provides dimensions only for heavy hex nuts. Refer to 7.3.1. 
8 Proof loads for nuts of larger dimensions or other thread series may be calculated by multiplying the thread stress area times the proof stress in the notes to Table 4 
or Table S1 .2. The proof load for jam nuts shall be 46 % of the tabulated load. 
SS. Control of Product by Heat Number 
S5.1 When control of nuts by actual heat analysis is 
required and this supplementary requirement is specified, the 
manufacturer shall identify the completed nuts in each ship­
ment by the actual heat number. When this supplementary 
requirement is specified, a certificate including the results of 
the actual production tests of each test lot together with the heat 
chemical analysis shall be furnished by the manufacturer. 
S6. Grain Size Requirements for Non H Grade Austenitic 
Steels Used Above 1000 °F 
S6.l For design metal temperatures above 1000 °F [540 
°C], the material shall have a grain size of No. 7 or coarser as 
determined in accordance with Test Methods Ell2. The grain 
size so determined shall be reported on the Certificate of Test. 
S7. Coating on Nuts 
S7.1 It is the purchaser's responsibility to specify in the 
purchase order all information required by the coating facility. 
Examples of such information may include but are not limited 
to the following: 
S7.l.1 Reference to the appropriate coating specification 
and type, thickness, location, modification to dimensions, and 
hydrogen embrittlement relief. 
258 
Norn S7.1-Modification of thread dimensions may result in loss of 
load carrying ability. 
S7.l.2 Reference to Specifications A153/A153M, B633, 
B695, B696, B766, F1941/F1941M, F2329/F2329M, or Test 
Method F1940, or other standards. 
S8. Marking Coated Nuts 
S8.1 Nuts coated with zinc shall have ZN marked after the 
grade symbol. Nuts coated with cadmium shall have CD 
marked after the grade symbol. 
Norn SS.1-As an example, tbe marking for zinc-coated 2H bolting 
components will now be 2HZN rather than 2H*. 
S9. Proof Load Testing 
S9.1 Proof load tests of nuts made to dimensions, thread 
pitch, and configurations other than those covered in Table 3 or 
Table 4 shall be made using loads agreed upon between the 
manufacturer and the purchaser. 
S10. 100 % Hardness Testing of Grade 2HM and 7M 
S 10.1 Each nut shall be tested for hardness by indentation 
method and shall meet the requirements specified in Table 2.

File: sectionII_partA_data_digitized/pages/page-0313.txt
ASME BPVC.II.A-2025 SA-203 /SA-203M 
SPECIFICATION FOR PRESSURE VESSEL PLATES, 
ALLOY STEEL, NICKEL 
SA-203/SA-203M 
(Identical with ASTM Specification A203/A203M-17.) 
261 
cO 
INTERNATIONAL 
Standards Worldwide

File: sectionII_partA_data_digitized/pages/page-0314.txt
SA-203 /SA-203M ASME BPVC.II.A-2025 
Standard Specification for 
Pressure Vessel Plates, Alloy Steel, Nickel 
1. Scope 
l.l This specification covers nickel-alloy steel plates in­
tended primarily for welded pressure vessels. 
1.2 Plates under this specification are available with four 
strength levels and two nickel compositions as follows: 
Grade Nominal Nickel Yield Strength, min, Tensile Strength, 
Content% ksi [MPa] min, ksi [MPa] 
A 2.25 37 [255] 65 [450] 
B 2.25 40 [275] 70 [485] 
D 3.50 37 [255] 65 [450] 
E 3.50 40 [275] 70 [485] 
F 3.50 
2 in. [50 mm] and under 55 [380] 80 [550] 
Over 2 in. [50 mm] 50 [345] 75 [515] 
1.3 The maximum thickness of plates is limited only by the 
capacity of the composition to meet the specified mechanical 
property requirements. 
1.4 The values stated in either inch-pound units or SI units 
are to be regarded separately as standard. Within the text, the 
SI units are shown in brackets. The values stated in each 
system are not exact equivalents. Therefore, each system must 
be nsed independently of the other. Combining values from the 
two systems may result in nonconformance with this specifi­
cation. 
1.5 This international standard was developed in accor­
dance with internationally recognized principles on standard­
ization established in the Decision on Principles for the 
Development of International Standards, Guides and Recom­
mendations issued by the World Trade Organization Technical 
Barriers to Trade (TBT) Committee. 
2. Referenced Documents 
2.1 AS1M Standards: 
262 
A20/ A20M Specification for General Requirements for Steel 
Plates for Pressure Vessels 
A435/A435M Specification for Straight-Beam Ultrasonic 
Examination of Steel Plates 
A577/A577M Specification for Ultrasonic Angle-Beam Ex­
amination of Steel Plates 
A578/A578M Specification for Straight-Beam Ultrasonic 
Examination of Rolled Steel Plates for Special Applica­
tions 
3. General Requirements and Ordering Information 
3.1 Material supplied to this material specification shall 
conform to Specification A20/A20M. These requirements out­
line the testing and retesting methods and procedures, permit­
ted variations in dimensions, and mass, quality and repair of 
defects, marking, loading, and ordering information. 
3.2 In addition to the basic requirements of this 
specification, certain supplementary requirements are available 
when additional control, testing, or examination is required to 
meet end use requirements. The purchaser is referred to the 
listed supplementary requirements in this specification and to 
the detailed requirements in Specification A20/A20M. 
3.3 If the requirements of this specification are in conflict 
with the requirements of Specification A20/ A20M, the require­
ments of this specification shall prevail. 
4. Materials and Manufacture 
4.1 Steelmaking Practice-The steel shall be killed and 
shall conform to the fine grain size requirement of Specifica­
tion A20/ A20M. 
5. Heat Treatment 
5.1 All plates shall be thermally treated as follows:
