Repository: Demigodofa/ASMEPurchaseOrderHelper

# ASMEPurchaseOrderHelper

PC UI tool to help purchasing agents generate correct ASME purchase orders. The active desktop flow reads normalized ASME JSONL data, applies policy rules, and generates copy-ready/exportable PO content.

## Source of truth (for agents/bots)
This README is the source of truth for rules, orientation, and guidance. The owner may use loose or exact language; if there is any ambiguity, confirm intent. Example: if they say "ordering requirements," confirm they mean "Ordering Information" (the official section name used in the PDFs).

File: sectionII_partA_data_digitized/pages/page-0351.txt
ASME BPVC.II.A-2025 SA·216/SA·216M (ASTM A216/A216M) 
SPECIFICATION FOR STEEL CASTINGS, CARBON, 
SUITABLE FOR FUSION WELDING, FOR 
HIGH-TEMPERATURE SERVICE 
SA-216/SA-216M cO 
INTIIRNATIONAL 
Standards Worldwide 
(Identical with ASTM Specification A216/A216M-21 except for the addition of 2.3 and editorial differences in 2.1 and 
10.1.) 
ASME SA-216/SA-216M replaces paras. 2.1 and 10.1 of ASTM A216/A216M and adds para. 2.3 as follows: 
2.1 ASTM Standards:3 
A703/A703M Specification for Steel Castings, General Requirements, for Pressure-Containing Parts 
A985/A985M Specification for Steel Investment Castings General Requirements, for Pressure-Containing Parts 
2.3 ASME Standard: 
ASME Boiler and Pressure Vessel Code (BPVC), Section IX, Welding, Brazing, and Fusing Qualifications 
10.1 Repairs shall be made using procedures and welders qualified under ASME BPVC Section IX. 
299 
(25)

File: sectionII_partA_data_digitized/pages/page-0352.txt
SA-216/SA-216M (ASTM A216/A216M) ASME BPVC.II.A-2025 
c6 Designation: A216/A216M - 21 
~u 11 7 
INTERNATIONAL 
Standard Specification for 
Steel Castings, Carbon, Suitable for Fusion Welding, for 
High-Temperature Service 1 
This standard is issued under the fixed designation A216/A216M; the number immediately following the designation indicates the year 
of original adoption or, in the case of revision, the year of last revision. A number in parentheses indicates the year of last reapproval. 
A superscript epsilon (s) indicates an editorial change since the last revision or reapproval. 
This standard has been approved for use by agencies of the U.S. Deparnnent of Defense. 
1. Scope* 
1.1 This specification 2 covers carbon steel castings for 
valves, flanges, fittings, or other pressure-containing parts for 
high-temperature service and of quality suitable for assembly 
with other castings or wrought steel parts by fusion welding. 
1.2 Three grades, WCA, WCB, and WCC, are covered in 
this specification. Selection will depend upon design and 
service conditions, mechanical properties, and the high­
temperature characteristics. 
1.3 The values stated in either SI units or inch-pound units 
are to be regarded separately as standard. The values stated in 
each system may not be exact equivalents; therefore, each 
system shall be used independently of the other. Combining 
values from the two systems may result in nonconformance 
with the standard. 
1 .4 This international standard was developed in accor­
dance with internationally recognized principles on standard­
ization established in the Decision on Principles for the 
Development of International Standards, Guides and Recom­
mendations issued by the World Trade Organization Technical 
Barriers to Trade (TBT) Committee. 
2. Referenced Documents 
2.1 ASTM Standards: 3 
A488/A488M Practice for Steel Castings, Welding, Qualifi­
cations of Procedures and Personnel 
1 This specification is under the jurisdiction of ASTM Committee A0l on Steel, 
Stainless Steel and Related Alloys and is the direct responsibility of Subcommittee 
AO 1.18 on Castings. 
Current edition approved Sept. 1, 2021. Published September 2021. Originally 
approved in 1939. Last previous edition approved in 2018 as A216/A216M - 18. 
DOI: 10.!520/A0216_A0216M-21. 
2 For ASME Boiler and Pressure Vessel Code applications, see related Specifi­
cation SA-216/SA-216M in Section II of that code. 
3 For referenced ASTM standards, visit the ASTM website, www.astm.org, or 
contact ASTM Customer Service at service@astm.org. For Annual Book of ASTM 
Standards volume info1mation, refer to the standard's Document Summary page on 
the ASTM website. 
A703/A703M Specification for Steel Castings, General 
Requirements, for Pressure-Containing Parts 
A985/A985M Specification for Steel Investment Castings 
General Requirements, for Pressure-Containing Parts 
2.2 Manufacturers Standardization Society of the Valve and 
Fittings Industry Standard: 4 
SP 55 Steel Castings for Valve, Flanges, and Fittings, and 
Other Components (Visual Method) 
3. General Conditions for Delivery 
3 .1 Except for investment castings, castings furnished to 
this specification shall conform to the requirements of Speci­
fication A 703/ A 703M, including any supplementary require­
ments that are indicated in the purchase order. Failure to 
comply with the general requirements of Specification A703/ 
A703M constitutes nonconformance with this specification. In 
case of conflict between the requirements of this specification 
and Specification A703/A703M, this specification shall pre­
vail. 
3.2 Steel investment castings furnished to this specification 
shall conform to the requirements of Specification A985/ 
A985M, including any supplementary requirements that are 
indicated in the purchase order. Failure to comply with the 
general requirements of Specification A985/A985M consti­
tutes nonconformance with this specification. In case of con­
flict between the requirements of this specification and Speci­
fication A985/A985M, Specification A985/A985M shall 
prevail. 
4. Ordering Information 
4.1 The inquiry and order should include or indicate the 
following: 
4.1.1 A description of the casting by pattern number or 
drawing (dimensional tolerances shall be included on the 
casting drawing), 
4 Available from Manufacturers Standardization Society of the Valve and Fittings 
Industry (MSS), 127 Park St., NE, Vienna, VA 22180-4602, http://www.mss­
hq.com. 
* A Summary of Changes section appears at the end of this standard 
300

File: sectionII_partA_data_digitized/pages/page-0354.txt
SA-216/SA-216M (ASTM A216/A216M) ASME BPVC.II.A-2025 
SUPPLEMENTARY REQUIREMENTS 
The following supplementary requirements shall not apply unless specified in the purchase order. 
Lists of standardized supplementary requirements for use at the option of the purchaser are included 
in Specifications A 703/ A 703M and A985/ A985M. Those which are ordinarily considered suitable for 
use with this specification are given below. Others enumerated in Specifications A703/A703M and 
A985/A985M may be used with this specification upon agreement between the manufacturer and 
purchaser. 
Sl. Unspecified Elements 
S2 .. Destruction Tests 
S3. Bend Test 
S4. Magnetic Particle Inspection 
SS. Radiographic Inspection 
SlO. Examination of Weld Preparation 
SlS. Quench and Temper Heat Treatment 
S50. Carbon Equivalent 
S50.1 When specified in the order, the maximum carbon 
equivalent shall be: 
Grade Carbon Equivalent, max 
WCA 0.50 
WCB 0.50 
wee o.55 
S50.2 Carbon equivalent (CE) shall be determined as fol­
lows: 
Mn Cr+ Mo+ V Ni+ Cu 
CE= C+6+ 5 +-1-5-
SSl. Requirements for Carbon Steel Castings for Hydro­
fluoric Acid Alkylation Service 
S51.1 The maximum carbon equivalent shall be as follows: 
CE maximum 
Maximum specified section thickness less than or equal to 1 in. 0.43 
[25mm] 
Maximum specified section thickness greater than 1 in. [25 mm] 0.45 
S51.2 Determine the carbon equivalent (CE) as follows: 
Mn (Cr+Mo+V) (Ni+Cu) 
CE=C+6+ 5 + 15 
S51.3 Vanadium and niobium maximum content based upon 
heat analysis shall be: 
NoTE !-Niobium= columbium 
Maximum vanadium 
Maximum niobium 
Maximum vanadium plus niobium 
0.02 wt.% 
0.02 wt.% 
0.03wt. % 
S51.4 The sum of the nickel and copper contents for the 
casting base metal, based upon heat analysis, shall not exceed 
0.15 wt.%. For weld filler metals used for repairs, the sum of 
the chromium, nickel, and copper content, based on heat 
analysis, shall not exceed 0.15 wt. %. 
S51.5 The minimum carbon content for the casting base 
metal shall be 0.18 wt.%. The maximum carbon content shall 
be as required for the appropriate grade. 
S51.6 Welding consumables for repair welds shall be of the 
low-hydrogen type. E60:XX electrodes shall not be used. 
S51. 7 In addition to the requirements for product marking in 
the specification, an "HF-N" stamp or marking shall be 
provided on each casting to identify that the casting complies 
with this supplementary requirement. 
S52. Lower Sulfur Maximum 
S52.l When specified in the order, the maximum sulfur 
content of Grade WCA, or Grade WCB, or Grade WCC shall 
not exceed 0.030. 
SUMMARY OF CHANGES 
Committee A0l has identified the location of selected changes to this standard since the last issue 
(A216/A216M-18) that may impact the use of this standard. (Approved Sept. 1, 2021.) 
(1) Updated Supplementary Requirements S51.4 to S51.6 to 
make base metal and weld filler metal chemistry requirements 
more clear. 
302

File: sectionII_partA_data_digitized/pages/page-0358.txt
SA-217/SA-217M (ASTM A217/A217M) ASME BPVC.II.A-2025 
~ Designation: A217/A217M - 22 
~u ,,1 
INT/iiRNATIONAL 
Standard Specification for 
Steel Castings, Martensitic Stainless and Alloy, for 
Pressure-Containing Parts, Suitable for High-Temperature 
Service 1 
This standard is issued under the fixed designation A217/A217M; the number immediately following the designation indicates the year 
of original adoption or, in the case of revision, the year of last revision. A number in parentheses indicates the year of last reapproval. 
A superscript epsilon ( e) indicates an editorial change since the last revision or reapproval. 
This standard has been approved for use by agencies of the U.S. Department of Defense . 
1. Scope* 
L 1 This specification 2 covers martensitic stainless steel and 
alloy steel castings for valves, flanges, fittings, and other 
pressure-containing parts (Note 1) intended primarily for 
high-temperature and corrosive service (Note 2). 
1.2 One grade of martensitic stainless steel and nine grades 
of ferritic alloy steel are covered. Selection will depend on 
design and service conditions, mechanical properties, and the 
high-temperature and corrosion-resistant characteristics (Note 
3). 
NoTB I-Carbon steel castings for pressure-containing parts are cov­
ered by Specification A216/A216M. Low alloy quench-and-tempered 
grades equivalent to Specification A217/A217M grades may be found in 
both Specifications A352/A352M and A487/A487M. 
NoTB 2-The grades covered by this specification represent materials 
that are generally suitable for assembly with other castings or wrought 
steel parts by fusion welding. It is not intended to imply that these grades 
possess equal degrees of weldability; therefore, it is the responsibility of 
the purchaser to establish for himself a suitable welding technique. Since 
these grades possess varying degrees of suitability for high-temperature 
and corrosion-resistant service, it is also the responsibility of the purchaser 
to determine which grade shall be furnished, due consideration being 
given to the requirements of the applicable construction codes. 
NoTB 3-The committee formulating this specification has included 
nine grades of materials that are considered to represent basic types of 
ferritic alloy steels suitable for valves, flanges, fittings, and other pressure­
containing parts. Additional alloy steels that may better fulfill certain types 
of service will he considered for inclusion in this specification by the 
committee as the need becomes apparent. 
1.3 The values stated in either SI units or inch-pound units 
are to be regarded separately as standard. The values stated in 
each system may not be exact equivalents; therefore, each 
' This specification is under the jurisdiction of ASTM Committee A0l on Steel, 
Stainless Steel and Related Alloys and is the direct responsibility of Subcommittee 
A0l.18 on Castings. 
Current edition approved March 1, 2022. Published March 2022. Originally 
approved in 1939. Last previous edition approved in 2020 as A217/A217M-20. 
DOI: 10.1520/ A0217 _A0217M-22. 
2 For ASME Boiler and Pressure Vessel Code applications, see related Specifi­
cation SA-217/SA 217M in Section II of that code. 
.system shall be used independently of the other. Combining 
values from the two systems may result in nonconformance 
with the standard. 
1.4 This international standard was developed in accor­
dance with internationally recognized principles on standard­
ization established in the Decision on Principles for the 
Development of International Standards, Guides and Recom­
mendations issued by the World Trade Organization Technical 
Barriers to Trade (TBT) Committee. 
2. Referenced Documents 
2.1 ASTM Standards.-3 
A216/A216M Specification for Steel Castings, Carbon, Suit­
able for Fusion Welding, for High-Temperature Service 
A352/A352M Specification for Steel Castings, Ferritic and 
Martensitic, for Pressure-Containing Parts, Suitable for 
Low-Temperature Service 
A487/A487M Specification for Steel Castings Suitable for 
Pressure Service 
A488/A488M Practice for Steel Castings, Welding, Qualifi­
cations of Procedures and Personnel 
A703/A703M Specification for Steel Castings, General 
Requirements, for Pressure-Containing Parts 
A802/A802M Practice for Steel Castings, Surface Accep­
tance Standards, Visual Examination 
A985/ A985M Specification for Steel Investment Castings 
General Requirements, for Pressure-Containing Parts 
2.2 AWS Specifications: 4 
A5.5/A5.5M Low-Alloy Steel Electrodes for Shielded Metal 
Arc Welding 
3 For referenced ASTM standards, visit the ASTM website, www.astm.org, or 
contact ASTM Customer Service at service@astm.org. For Annual Book of ASTM 
Standardr volume infonnation, refer to the standard's Document Summary page on 
the ASTM website. 
4 Available from American Welding Society, 550 NW LeJuene Rd., Miami, FL 
33126, http://www.aws.org. 
* A Summary of Changes section appears at the end of this standard 
306

File: sectionII_partA_data_digitized/pages/page-0360.txt
SA-217 /SA-217M (ASTM A217 /A217M} ASME BPVC.II.A-2025 
NoTE 4-The role of alloying elements in the development of Grade 
Cl2A has been extensively investigated. V and Nb contribute to precipi­
tation strengthening by forming fine and coherent precipitation of M(C, 
N)X carbo-nitrides in the ferrite matrix. V also precipitates as VN during 
tempering or during creep. The two elements are more effective in 
combination. Therefore, the addition of strong nitride-forming elements, 
those with a stronger affinity for nitrogen than Nb and V, as deoxidation 
agents, interferes with these high-temperature strengthening mechanisms. 5 
7. Mechanical Properties 
7 .1 Steel used for the castings shall conform to the require­
ments as to tensile properties given in Table 2. 
7.2 C12A castings shall be hardness tested in accordance 
with Supplementary Requirement Sl3, and shall have a Brinell 
hardness of 185-248 HBW. 
8. Quality 
8.1 The surface of the casting shall be examined visually 
and shall be free of adhering sand, scale, cracks, and hot tears. 
Other surface discontinuities shall meet the visual acceptance 
standards specified in the order. Practice A802/ A802M or other 
visual standards may be used to define acceptable surface 
discontinuities and finish. Unacceptable visual surface discon­
tinuities shall be removed and their removal verified by visual 
examination of the resultant cavities. When methods involving 
high temperatures are used in the removal of discontinuities, 
castings shall be preheated to at least the minimum tempera­
tures in Table 3. 
8.2 Hollow castings of Grade C12A, larger than NPS 4 [DN 
100], and whose internal surfaces are not accessible to the 
visual examination in 8.1, shall be examined by the ultrasonic 
examination prescribed in Supplementary Requirement S7. 
Castings producing a signal equal to or greater than the lowest 
signal produced by the referenced discontinuities shall be 
identified and separated from the acceptable castings. The area 
producing the signal may be re-examined. Such castings shall 
be rejected if the test signals were produced by imperfections 
5 Viswanathan, R. and Bakker, W. T., Materials for Ultra Supercritical Fossil 
Power Plants, EPRI, Palo Alto, CA, 2000. TR-114750. 
TABLE 3 Minimum Preheat Temperatures 
Grade 
WC1 
WC4 
WC5 
WC6 
WC9 
WC11 
C5 
C12 
C12A 
CA15 
Thickness, in. [mm] 
5/a and under 
Over % [15.9] 
All 
All 
All 
All 
All 
All 
All 
All 
All 
Minimum 
Preheat 
Temperature, 
OF [OC] 
50 [10] 
250 [120] 
300 [150] 
300 [150] 
300 [150] 
400 [200] 
300 [150] 
400 [200] 
400 [200] 
400 [200] 
400 [200] 
that cannot be identified or were produced by cracks or 
crack-like imperfections. Such castings may be repaired. To be 
accepted, a repaired casting shall pass the ultrasonic examina­
tion and shall meet the minimum wall thickness requirements 
of the purchase order. 
8.3 When additional inspection is desired, Supplementary 
Requirements S4, S5, and SlO may be ordered. 
8.4 The castings shall not be peened, plugged, or impreg­
nated to stop leaks. 
9. Repair by Welding 
9.1 Repairs shall be made using procedures and welders 
qualified under Practice A488/ A488M. 
9.2 All repair welds in Cl2A castings shall be made with 
one of the following welding processes and consumables: 
SMAW, A5.5/A5.5M E90:XX-B9; SAW, A5.23/A5.23M EB9 + 
Neutral Flux; GTAW, A5.28/A5.28M ER90S-B9; and FCAW, 
A5.29/A5.29M E91Tl-B9. In addition, the sum of the Ni+ Mn 
content in all welding consumables used to weld repair Cl2A 
castings shall not exceed 1.0 %. Weld-repaired Grade Cl2A 
castings shall be post-weld heat treated at 1350 to 1470 °F [730 
to 800 °C]. 
9.3 Weld repairs shall be inspected to the same quality 
standards that are used to inspect the castings. When castings 
TABLE 2 Tensile RequirementsA are produced with Supplementary Requirement S4 specified, _____________ _,_ __________ _ 
Tensile 
Strength, Yield 
Grade Strength, ksi ksi [MPa] 8 
[MPa] 
Elonga-
lion in 
2 in. 
[50mm], 
%c 
Reduc-
lion of 
Area, 
% 
weld repairs shall be inspected by magnetic particle examina­
tion to the same standards that are used to inspect the castings. 
When castings are produced with Supplementary Requirement 
S5 specified, weld repairs on castings that have leaked on 
------------------------ hydrostatic test, or on castings in which the depth of any cavity WC1 65-90 35 [240] 24 35 
[450-620] 
WC4, WC5, WC6, WC9 70-95 
[485-655] 
WC11 80-105 
[550-725} 
C5, C12 90-115 
[620-795] 
C12A 85-110 
[585-760] 
CA15 90-115 
40 [275] 20 
50 [345] 18 
60 [415] 18 
60 [415] 18 
65 [450] 18 
35 
45 
35 
45 
30 
prepared for repair welding exceeds 20 % of the wall thickness 
or 1 in. [25 mm], whichever is smaller, or on castings in which 
any cavity prepared for welding is greater than approximately 
10 in.2 [65 cm 2 ], shall be radiographed to the same standards 
that are used to inspect the castings. 
9.4 Weld repairs shall be considered major in the case of a 
casting that has leaked on hydrostatic test, or when the depth of 
[620-795] ________ _;_ __ ,.;,_ ____________ the cavity prepared for welding exceeds 20 % of the wall 
A All values are minimums unless a range is provided. 
8 Determine by either 0.2 % offset method or 0.5 % extension-under-load method. 
c When !Cl test bars are used in tensile testing as provided for in Specification 
A703/A703M, the gage length to reduced section diameter ratio shall be 4 to 1. 
308 
thickness or 1 in. [25 mm], whichever is smaller, or when the 
extent of the cavity exceeds approximately 10 in.2 [65 cm 2 ]. 
All castings with major repair welds shall be thermally stress 
relieved or completely reheat treated. This mandatory stress

File: sectionII_partA_data_digitized/pages/page-0363.txt
ASME BPVC.II.A-2025 SA-225/SA-225M 
SPECIFICATION FOR PRESSURE VESSEL PLATES, 
ALLOY STEEL, MANGANESE-VANADIUM-NICKEL 
SA-225/SA-225M 
(Identical with ASTM Specification A225/A225M-17.) 
311 
cO 
INTERNATIONAL 
Standards Worldwide

File: sectionII_partA_data_digitized/pages/page-0364.txt
SA-225/SA-225M ASME BPVC.II.A-2025 
Standard Specification for 
Pressure Vessel Plates, Alloy Steel, Manganese-Vanadium­
Nickel 
1. Scope 
1.1 This specification covers manganese-vanadium-nickel 
alloy steel plates intended primarily for welded layered pres­
sure vessels. 
1.2 Plates under this specification are available in two 
grades having different strength levels as follows: 
Grade 
C 
D 
Tensile Strength, ksi [MPa] 
1 05-135 [725-930] 
3 in. [75 mm] and under 80-105 [550-725] 
Over 3 in. [75 mm] 75-100 [515-690] 
1.3 The maximum thickness of plates is limited only by the 
capacity of the chemical composition to meet the specified 
mechanical property requirements. 
1.4 The values stated in either inch-pound units or SI units 
are to be. regarded separately as standard. Within the text, the 
SI units are shown in brackets. The values stated in each 
system are not exact equivalents; therefore, each system must 
be used independently of the other. Combining values from the 
two systems may result in nonconformance with the specifi­
cation. 
1.5 This international standard was developed in accor­
dance with internationally recognized principles on standard­
ization established in the Decision on Principles for the 
Development of International Standards, Guides and Recom­
mendations issued by the World Trade Organization Technical 
Barriers to Trade (TBT) Committee. 
2. Referenced Documents 
2.1 ASTM Standards: 
A20/ A20M Specification for General Requirements for Steel 
Plates for Pressure Vessels 
A435/A435M Specification for Straight-Beam Ultrasonic 
Examination of Steel Plates 
A577/A577M Specification for Ultrasonic Angle-Beam Ex­
amination of Steel Plates 
A578/A578M Specification for Straight-Beam Ultrasonic 
Examination of Rolled Steel Plates for Special Applica­
tions 
3. General Requirements and Ordering Information 
3.1 Material supplied to this material specification shall 
conform to Specification A20/A20M. These requirements out­
line the testing and retesting methods and procedures, permit­
ted variations in dimensions, and mass, quality and repair of 
defects, marking, loading, and ordering information. 
312 
3.2 In addition to the basic requirements of this 
specification, certain supplementary requirements are available 
when additional control, testing, or examination is required to 
meet end use requirements. The purchaser is refe1Ted to the 
listed supplementary requirements in this specification and to 
the detailed requirements in Specification A20/A20M. 
3.3 Coils are excluded from qualification to this specifica­
tion until they are processed into finished plates. Plates 
produced from coil means plates that have been cut to 
individual lengths from coil. The processor directly controls, or 
is responsible for, the operations involved in the processing of 
coils into finished plates. Such operations include decoiling, 
leveling, cutting to length, testing, inspection, conditioning, 
heat treatment (if applicable), packaging, marking, loading for 
shipment, and certification. 
Norn 1-For plates produced from coil and furnished without heat 
treatment or with stress relieving only, three test results are reported for 
each qualifying coil. Additional requirements regarding plates from coil 
are described in Specification A20/A20M. 
3.4 If the requirements of this specification are in conflict 
with the requirements of Specification A20/ A20M, the require­
ments of this specification shall prevail.

File: sectionII_partA_data_digitized/pages/page-0367.txt
ASME BPVC.II.A-2025 SA-231/SA-231M 
SPECIFICATION FOR CHROMIUM-VANADIUM ALLOY 
STEEL SPRING WIRE 
SA-231/SA-231M 
(Identical with ASTM Specification A231/A231M-96 except that certification requirements in para. 13.1 are 
mandatory.) 
315

File: sectionII_partA_data_digitized/pages/page-0373.txt
ASME BPVC.II.A-2025 SA-232/SA-232M 
SPECIFICATION FOR CHROMIUM-VANADIUM ALLOY 
STEEL VALVE SPRING QUALITY WIRE 
SA-232/SA-232M 
(Identical with ASTM Specification A232/A232M-91.) 
321 
cO 
INTIIRNATIONAL 
Standards Worldwide

File: sectionII_partA_data_digitized/pages/page-0375.txt
ASME BPVC.II.A-2025 SA-232/SA-232M 
from a test specimen preferably taken during the pouring 
of the heat. When requested, this shall be reported to the 
purchaser and shall conform to the requirement of Table 2. 
5.3 Product Analysis - An analysis may be made by 
the purchaser from finished wire representing each heat of 
steel. The average of all the separate determinations made 
shall be within the limits specified in the analysis column. 
Individual determinations may vary to the extent shown 
in the product analysis tolerance column, except that the 
several determinations of a single element in any one heat 
shall not vary both above and below the specified range. 
5.4 For referee purposes, Test Methods, Practices and 
Terminology A 751 shall be used. 
6. Mechanical Requirements 
6.1 Annealed and Cold Drawn - When purchased in 
the annealed and cold-drawn condition, the wire shall have 
been given a sufficient amount of cold working to meet the 
purchaser's coiling requirements and shall be in a suitable 
condition to respond properly to heat treatment. In special 
cases the hardness, if desired, shall be stated in the pur­
chase order. 
6.2 Oil Tempered - When purchased in the oil-tem­
pered condition, the tensile strength and minimum percent 
reduction of area, sizes 2.50 mm [0.105 in.] and coarser, 
of the wire shall conform to the requirements prescribed 
in Table 1. 
6.2.1 Number of Tests - One test specimen shall be 
taken for each five coils, or fraction thereof, in a lot. Each 
heat in a given lot shall be tested. 
6.2.2 Location of Tests - Test specimens shall be 
taken from either end of the coil. 
6.2.3 Test Method - The tension test shall be made 
in accordance with Test Methods and Definitions A 370. 
6.3 Wrap Test: 
6.3.1 Oil-tempered or cold-drawn wire 4.00 mm 
[0.162 in.] and smaller in diameter shall wind on itself as 
an arbor without breakage. Larger diameter wire up to 
and including 8.00 mm [0.312 in.] in diameter shall wrap 
without breakage on a mandrel twice the wire diameter. 
The wrap test is not applicable to wire over 8.00 mm 
[0.312 in.] in diameter. 
6.3.2 Number of Tests - One test specimen shall be 
taken for each five coils or fraction thereof, in a lot. Each 
heat in a given lot shall be tested. 
6.3.3 Location of Test - Test specimens shall be 
taken from either end of the coil. 
6.3.4 Test Method -The wrap test shall be made in 
accordance with Test Methods and Definitions A 370. 
7. Metallurgical Requirements 
7.1 Su,face Condition: 
7.1.1 The surface of the wire as received shall be 
free of imperfections such as pits, die marks, scratches, 
seams, and other defects tending to impair the fatigue value 
of the springs. 
7.1.2 Number of Tests - One test specimen shall be 
taken from each end of every coil. 
7.1.3 Test Method - The surface shall be examined 
after etching in a solution of equal parts of hydrochloric 
acid and water that has been heated to approximately 80°C 
for a sufficient length of time to remove up to approxi­
mately 1 % of the diameter of the wire. Test ends shall be 
examined using 10 X magnification. 
7 .2 Decarburization: 
7.2.1 Transverse sections of the wire properly 
mounted, polished, and etched shall show no completely 
decarburized (carbon-free) areas when examined at a mag­
nification of 100 diameters. Partial decarburization shall 
not exceed a depth of 0.025 mm [0.001 in.] on wire 
5.00 mm [0.192 in.] and smaller or 0.038 mm [0.0015 in.] 
on larger than 5.00 mm [0.192 in.]. 
7.2.2 To reveal the decarburization more accurately 
in the untempered wire, the specimen shall be hardened 
and tempered before microscopical examination. Prior to 
hardening, the specimen shall be filed flat on one side 
enough to reduce the diameter at least 20%. The subsequent 
mounted specimen shall show the flattened section, as well 
as the original wire edge. Any decarburization on this 
flattened section shall necessitate a new specimen for exam­
ination. 
323 
7.2.3 Number of Tests - One test specimen shall be 
taken for each five coils, or fraction thereof, in a lot. Each 
in a given lot shall be tested. 
7.2.4 Location of Tests - Test specimens may be 
taken from either end of the coil. 
8. Dimensions and Permissible Variations 
8.1 The permissible variations in the diameter of the 
wire shall be specified in Table 3. 
8.2 Number of Tests - One test specimen shall be taken 
from each end of every coil. 
9. Workmanship, Finish, and Appearance 
9.1 Annealed and Cold Drawn - The wire shall not be 
kinked or improperly cast. To test for cast, a few convolu­
tions of wire shall be cut loose from the coil and placed 
on a flat surface. The wire shall lie substantially flat on 
itself and not spring up nor show a wavy condition.

File: sectionII_partA_data_digitized/pages/page-0380.txt
SA-234/SA-234M (ASTM A234/A234M) ASME BPVC.II.A-2025 
cft Designation: A234/A234M - 23a 
~ull 
INTERNATIONAi. 
Standard Specification for 
Piping Fittings of Wrought Carbon Steel and Alloy Steel for 
Moderate and High Temperature Service 1 
This standard is issued under the fixed designation A234/A234M; the number immediately following the designation indicates the year 
of original adoption or, in the case of revision, the year of last revision. A number in parentheses indicates the year of last reapproval. 
A superscript epsilon (e) indicates an editorial change since the last revision or reapproval. 
This standard has been approved for use by agencies of the U.S. Department of Defense. 
1. Scope* 
1.1 This specification 2 covers wrought carbon steel and 
alloy steel fittings of seamless and welded construction covered 
by the latest revision of ASME B16.9, B16.11, MSS-SP-79, 
MSS-SP-83, MSS-SP-95, and MSS-SP-97. These fittings are 
for use in pressure piping and in pressure vessel fabrication for 
service at moderate and elevated temperatures. Fittings differ­
ing from these ASME and MSS standards shall be furnished in 
accordance with Supplementary Requirement S58 of Specifi­
cation A960/ A960M. 
1.2 Optional supplementary requirements are provided for 
fittings where a greater degree of examination is desired. When 
desired, one or more of these supplementary requirements may 
be specified in the order. 
1.3 This specification does not cover cast welding fittings or 
fittings machined from castings. Cast steel welding fittings are 
governed by Specifications A216/A216M and A217/A217M. 
1.4 This specification is expressed in both inch-pound units 
and in SI units. However, unless the order specifies the 
applicable "M" specification designation (SI units), the mate­
rial shall be furnished to inch-pound units. 
1.5 The values stated in either SI units or inch-pound units 
are to be regarded separately as standard. Within the text, the 
SI units are shown in brackets. The values stated in each 
system may not be exact equivalents; therefore, each system 
shall be used independently of the other. Combining values 
from the two systems may result in non-conformance with the 
standard. 
1.6 This international standard was developed in accor­
dance with internationally recognized principles on standard­
ization established in the Decision on Principles for the 
1 This specification is under the jurisdiction of ASTM Committee A0l on Steel, 
Stainless Steel and Related Alloys and is the direct responsibility of Subcommittee 
A0l.22 on Steel Forgings and Wrougbt Fittings for Piping Applications and Bolting 
Materials for Piping and Special Purpose Applications. 
Current edition approved May 1, 2023. Published May 2023. Originally 
approved in 1940. Last previous edition approved in 2023 as A234/A234M- 23. 
DOI: 10.1520/A0234_A0234M-23A. 
2 For ASME Boiler and Pressure Vessel Code applications see related Specifi­
cation SA-234 in Section II of that Code. 
Development of International Standards, Guides and Recom­
mendations issued by the World Trade Organization Technical 
Barriers to Trade (TBT) Committee. 
2. Referenced Documents 
2.1 In addition to those reference documents listed in 
Specification A960/A960M, the following list of standards 
apply to this specification. 
2.2 ASTM Standards: 3 
Al05/A105M Specification for Carbon Steel Forgings for 
Piping Applications 
A216/A216M Specification for Steel Castings, Carbon, Suit­
able for Fusion Welding, for High-Temperature Service 
A217 / A217M Specification for Steel Castings, Martensitic 
Stainless and Alloy, for Pressure-Containing Parts, Suit­
able for High-Temperature Service 
A960/ A960M Specification for Common Requirements for 
Wrought Steel Piping Fittings 
2.3 ASME Standards.A 
B16.9 Steel Butt-Welding Fittings 
B16.ll Forged Steel Fittings, Socket Welding and Threaded 
2.4 ASME Boiler and Pressure Vessel Code: 4 
Section ill 
Section V 
Section VIII, Division 1 
Section IX 
2.5 MSS Standards: 5 
MSS-SP-25 Standard Marking System for Valves, Fittings, 
Flanges, and Unions 
MSS-SP- 79 Socket Welding Reducer Inserts 
3 For referenced ASTM standards, visit the ASTM website, www.astm.org, or 
contact ASTM Customer Service at service@astm.org. For Annual Book of ASTM 
Standards volume information, refer to the standard's Document Summary page on 
the ASTM website. 
4 Available from American Society of Mechanical Engineers (ASME), ASME 
International Headquarters, Two Park Ave., New York, NY 10016-5990, http:// 
www.asme.org. 
5 Available from Manufacturers Standardization Society of the Valve and Fittings 
Industry (MSS), 127 Park St., NE, Vienna, VA 22180-4602, http://www.mss­
hq.com. 
* A Summary of Changes section appears at the end of this standard 
328

File: sectionII_partA_data_digitized/pages/page-0381.txt
ASME BPVC.II.A-2025 SA-234/SA-234M (ASTM A234/A234M) 
MSS-SP-83 Steel Pipe Unions, Socket-Welding and 
Threaded 
MSS-SP-95 Swage(d) Nipples and Bull Plugs 
MSS-SP-97 Integrally Reinforced Forged Branch Outlet 
Fittings-Socket Welding, Threaded and Buttwelding 
Ends 
2.6 ASNT Standard: 6 
SNT-TC-lA Recommended Practice for Nondestructive 
Testing Personnel Qualification and Certification 
2.7 AWS Specifications 7 
A5.5/A5.5M Specification for Low-Alloy Steel Electrodes 
for Shielded Metal Arc Welding 
A5.23/A5.23M Specification for Low-Alloy Steel Elec­
trodes and Fluxes for Submerged Arc Welding 
A5.28/A5.28M Specification for Low-Alloy Steel Elec­
trodes for Gas Shielded Arc Welding 
A5.29/A5.29M Low-Alloy Steel Electrodes for Flux Cored 
Arc Welding 
3. Terminology 
3.1 Definitions-For definitions of terms used in this speci­
fication refer to Specification A960/A960M. 
4. Ordering Information 
4.1 See Specification A960/ A960M. 
5. General Requirements 
5.1 Product furnished to this specification shall conform to 
the requirements of Specification A960/ A960M, including any 
supplementary requirements that are indicated in the purchase 
order. Failure to comply with the requirements of Specification 
A960/A960M constitutes non-conformance with this specifi­
cation. In case of a conflict between the requirements of this 
specification and Specification A960/ A960M, this specification 
shall prevail. 
6. Materials 
6.1 The starting material for fittings shall be killed steel, 
consisting of forgings, bars, plates, sheet, and seamless or 
fusion-welded tubular products with filler metal added and 
shall conform to the chemical requirements of Table 1. Unless 
otherwise specified for carbon steel plates and sheet, the steel 
may be made to either coarse grain or fine grain practice. Grade 
WP9 shall be made to fine grain practice. 
6.2 A starting material specification that specifically re­
quires the addition of any element beyond those listed for the 
materials in Table 1 for the applicable grade of material is not 
permitted. This does not preclude the use of deoxidizers or the 
judicious use of elements for grain size control. 
7. Manufacture 
7 .1 Forging or shaping operations may be performed by 
hammering, pressing, piercing, extruding, upsetting, rolling, 
6 Available from American Society for Nondestructive Testing (ASNT), P.O. Box 
28518, 1711 Arlingate Ln., Columbus, OH 43228-0518, http://www.asnt.org. 
7 Available from American Welding Society (AWS), 550 NW LeJeune Rd., 
Miami, FL 33126, http://www.aws.org. 
bending, fusion welding, machining, or by a combination of 
two or more of these operations. The forming procedure shall 
be so applied that it will not produce injurious imperfections in 
the fittings. 
7 .2 Fittings NPS-4 and under may be machined from 
hot-forged or rolled, cold-sized, and straightened bar stock 
having the chemical composition of the Grade in Table 1 and 
the mechanical properties of the Grade in Table 2. Heat 
treatment shall be in accordance with Section 8. All caps 
machined from bar stock shall be examined by liquid penetrant 
or magnetic particle in accordance with S52 or S53 in 
Specification A960/A960M. 
7.3 All welds including welds in tubular products from 
which fittings are made shall be (1) made by welders, welding 
operators, and welding procedures qualified under the provi­
sions of ASME Section IX, (2) heat treated in accordance with 
Section 8 of this specification, and (3) radiographically exam­
ined throughout the entire length of each weld in accordance 
with Article 2, ASME Section V with acceptance limits in 
accordance with Paragraph UW-51 of ASME Section VIIl, 
Division 1 of the ASME Boiler & Pressure Vessel Code. In 
place of radiographic examination, welds may be ultrasonically 
examined in accordance with Appendix 12 of Section VIIl. The 
NDE of welds in Grades WPB, WPC, WPl, WPll Class 1, 
WPll Class 2, WPll Class 3, WP12 Class 1, WP12 Class 2, 
and WPR may be performed either prior to or after forming. 
NDE of welds in Grades WPS, WP9, WP91 Types 1 and 2, 
WP911, WP92, WP22 Class 1, WP22 Class 3, and WP24 shall 
be done after forming. 
7.3.1 All welds in WP91 Types 1 and 2 shall be made with 
one of the following welding processes and consumables: 
SMAW, A5.5/A5.5M E90:XX-B9; SAW, A5.23/A5.23M EB9 + 
flux; GTAW, A5.28/A5.28M ER90S-B9; and FCAW AS.29/ 
A5.29M E91Tl-B9. In addition, the Ni+Mn content of all 
welding consumables used to fabricate WP91 Type 1 and Type 
2 fittings shall not exceed 1.0 %. 
7.3.2 All welds in WP92 and WP911 shall be made using 
welding consumables meeting the chemical requirements for 
the grade in Table 1. 
329 
7.3.3 All welds in WP115 shall be made using deposited 
filler metal suitable for the composition being welded. Any 
defects shall be thoroughly chipped or ground out before 
welding and each welded length shall be re-heat treated or 
stress relieved as required by the application specification. 
Alternately, the weld shall be made with the welding products 
and procedures of 7 .3 .1. 
7.4 Personnel performing NDE examinations shall be quali­
fied in accordance with SNT-TC- lA. 
7 .5 The welded joints of the fittings shall be finished in 
accordance with the requirements of Paragraph UW-35 (a) of 
ASME Section Vlll, Division 1. 
7.6 All butt-weld tees manufactured by cold-forming meth­
od(s) shall be liquid penetrant or magnetic particle examined 
by one of the methods specified in Supplementary Requirement 
S52 or S53 in Specification A960/A960M. This examination 
shall be performed after final heat treat. Only the side wall area 
of the tees need be examined. This area is defined by a circle
