Repository: Demigodofa/ASMEPurchaseOrderHelper

# ASMEPurchaseOrderHelper

PC UI tool to help purchasing agents generate correct ASME purchase orders. The active desktop flow reads normalized ASME JSONL data, applies policy rules, and generates copy-ready/exportable PO content.

## Source of truth (for agents/bots)
This README is the source of truth for rules, orientation, and guidance. The owner may use loose or exact language; if there is any ambiguity, confirm intent. Example: if they say "ordering requirements," confirm they mean "Ordering Information" (the official section name used in the PDFs).

File: sectionII_partA_data_digitized/pages/page-0415.txt
ASME BPVC.II.A-2025 SA-249 /SA-249M 
13.7 Grain Size-Grain size determinations on grades 
TP309H, TP309HCb, TP310H and TP310HCb shall be made 
on the same number of tubes as prescribed for the flattening 
test. 
13.8 Heavily cold worked tubes (HCW) shall be capable of 
passing the -weld decay test listed in Supplementary S7 with a 
weld metal to base metal loss ratio of 0.90 to 1.10. The test is 
not required unless S7 is specified in the purchase order. 
13.9 Lot Definitions: 
13.9.1 For flattening and flange requirements, the term lot 
applies to all tubes prior to cutting of the same nominal size 
and wall thickness which are produced from the same heat of 
steel. When final heat treatment is in a batch-type furnace, a lot 
shall include only those tubes of the same size and from the 
same heat which are heat treated in the same furnace charge. 
When the final heat treatment is in a continuous furnace, the 
number of tubes of the same size and from the same heat in a 
lot shall be determined from the size of the tubes as prescribed 
in Table 4. 
13.9.2 For tension and hardness test requirements, the term 
lot applies to all tubes prior to cutting, of the same nominal 
diameter and wall thickness which are produced from the same 
heat of steel. When final heat treatment is in a batch-type 
furnace, a lot shall include only those tubes of the same size 
and the same heat which are heat treated in the same furnace 
charge. When the final heat treatment is in a continuous 
furnace, a lot shall include all tubes of the same size and heat, 
annealed in the same furnace at the same temperature, time at 
heat, and furnace speed. 
14. Permissible Variations in Dimensions 
14.1 Dimensional tolerances other than wall thickness tol­
erances shall be in accordance with Specification A1016/ 
TABLE 4 Number of Tubes in a Lot Heat Treated by the 
Continuous Process 
Size of Tube 
2 in. [50.8 mm] and over in outside 
diameter and 0.200 in. [5.1 mm] and over 
in wall thickness 
Less than 2 in. [50.8 mm] but over 1 in. 
[25.4 mm] in outside diameter or over 1 in. 
[25.4 mm] in outside diameter and under 
0.200 In. [5.1 mm] in wall thickness 
1 In. [25.4 mm] or less in outside diameter 
Size of Lot 
not more than 50 tubes 
not more than 75 tubes 
not more than 125 
tubes 
A1016M. Wall thickness tolerances shall be ±10 % ofnominal 
wall for all tubing sizes. 
14.2 The wall thickness of the weld shall not exceed the 
wall thickness measured 90° from the weld by more than 6 % 
of the specified wall thickness or 0.004 in. [0.1 mm], which­
ever is greater. 
14.2.1 Requirements of 14.2 are not applicable when any of 
the following apply: 
14.2.1.1 When the specified wall thickness exceeds 12 % of 
the specified outside diameter; 
14.2.1.2 When the specified wall thickness exceeds 0.165 
in. [4.2 mm]; 
14.2.1.3 When the specified OD exceeds 3 in. [76.2 mm]; or 
14.2.1.4 When the specified minimum yield strength given 
in Table 3 for the specified grade is 35 ksi [240 MPa] or greater. 
15. Workmanship, Finish, and Appearance 
15.1 Finished tubes shall have smooth ends free of burrs and 
shall not deviate from straightness by more than 0.030 in. [0.8 
mm] in 3 ft [900 mm] of length. 
16. Surface Condition 
16.1 The tubes, after final heat treatment, shall be chemi­
cally descaled or pickled free of scale. When bright annealing 
is used, pickling or chemical descaling is not necessary. 
17. Forming Operations 
17 .1 Tubes when inserted in the boiler shall stand expanding 
and beading without showing cracks or flaws. All tubes, when 
properly manipulated, shall be able to stand expanding and 
beading without showing cracks and flaws, and also shall stand 
all forging, welding, and bending operations necessary for 
application without developing defects. 
18. Product Marking 
18.1 In addition to the marking prescribed in Specification 
Al016/Al016M, the marking for Grades TP304H, TP309H, 
TP309HCb, TP310H, TP310HCb, TP316H, TP321H, TP347H, 
TP348H, N08810, and N08811 shall also include the heat 
number and the heat-treatment lot identification. 
19. Keywords 
363 
19.1 austenitic stainless steel; boiler tubes; condenser tube; 
heat exchanger tube; high temperature applications; N08800; 
N08810; N08811; steel tube; superheater tubes; temperature 
service applications, high; welded steel tube and heavily cold 
worked (HCW) tubes

File: sectionII_partA_data_digitized/pages/page-0416.txt
SA-249 /SA-249M ASME BPVC.II.A-2025 
SUPPLEMENTARY REQUIREMENTS 
. ~e following supplementary requirements shall apply only when specified by the purchaser in the 
mqmry, contract, or order. 
Sl. Stress-Relieved Annealed Tubes 
S 1.1 For use in certain corrosives, particularly chlorides 
where stres~ corrosion may occur, tubes in Grades TP304L, 
TP316L, TP321, TP347, and TP348 may be specified in the 
stress-relieved annealed condition. Details of these supplemen­
tal requirements shall be agreed upon by the manufacturer and 
the purchaser. 
S 1.2 When stress-relieved tubes are specified, tubes shall be 
given a heat treatment at 1550 to 1650 °F [845 to 900 °C] after 
roll straightening. Cooling from this temperature range may be 
either in air or by slow cooling. No mechanical straightening is 
permitted after the stress-relief treatment. 
S 1.3 Straightness of the tubes shall be a matter of negotiation 
between the purchaser and manufacturer. 
S2. Minimum Wall Tubes 
S2.1 When specified by the purchaser, tubes shall be fur­
nished on a minimum wall basis. Such tubes shall satisfy the 
minimum wall thickness requirements of Specification A1016/ 
Al016M rather than the nominal wall requirements of this 
specification. In ~ddition to the marking required by Section 
18, the tubing shall be marked S2. 
S3. Pneumatic Test 
S3.1 The tubing shall be examined by a pneumatic test 
(either air under water or pneumatic leak test) in accordance 
with Specification A1016/Al016M. 
S4. Stabilizing Heat Treatment 
S4.1 Subsequent to the solution anneal required in Section 
6, Grades TP309HCb, TP310HCb, TP321, TP321H, TP347, 
TP347H, TP348, and TP348H shall be given a stabilization 
heat treatment at a temperature lower than that used for the 
initial solution annealing heat treatment. The temperature of 
stabilization heat treatment shall be at a temperature as agreed 
upon between the purchaser and vendor. 
SS. DELETED 
S6. Intergranular Corrosion Test 
S6.l When specified, material shall pass intergranular cor­
rosion tests conducted by the manufacturer in accordance with 
Practices A262, Practice E. 
NoTE S6.1-Practice E requires testing on the sensitized condition for 
low carbon or stabilized grades, and on the as-shipped condition for other 
grades. 
S6.2 A stabilization heat treatment in accordance with 
Supplementary Requirement S4 may be necessary and is 
permitted in order to meet this requirement for the grades 
containing titanium or columbium, particularly in their H 
versions. 
364 
87. Weld Decay Test 
S7.1 This test is not applicable to alloys with a nickel 
content 2:: 19.0 % or a molybdenum content 2:: 4.00 %, or both. 
Norn S7.1-Toe weld decay test is sensitive for the presence of delta 
ferrite in the weld material. Increasing amounts of delta ferrite will result 
in a higher ratio as defined in S7 .10. Alloys with the high nickel or 
molybdenum content of S7 .1 may not form delta fenite and therefore may 
not be sensitive to this test. 
S7.2 When specified by the purchase order, one sample 
from each lot of tubing (See 13.9.2) shall be subjected to 
testing in a boiling mixture of 50 % reagent grade hydrochloric 
acid and 50 % water. 
S7 .3 Approximately 2-in. long samples shall be prepared 
from a production length of tubing. Shorter, 1-in. samples may 
be used for small diameter (½-in. and below) tubing. Split the 
sample longitudinally to allow for easy micrometer measure­
ments. The sample may be one piece which contains the weld 
and at least 90° of base-metal to one side of the weld. 
Alternately, the sample may be two separate pieces with one 
containing the weld and a similar size section from the balance 
of the tube opposite the weld consisting of 100 % base metal. 
Remove all burrs and sharp edges by lightly grinding. Remove 
dust and grease by cleaning with soap and water or other 
suitable solvents. Then, place sample(s) in the flask. It is not 
recommended to test more than four samples together, or to 
mix alloy types. 
S7.4 Prepare the hydrochloric acid solution by slowly add­
ing reagent grade (approximately 37 %) hydrochloric acid to 
an equal volume of distilled water. (Warning-Protect eyes 
and use rubber gloves when handling acid. Mixing shall be 
done under a hood and testing shall be run under a hood.) 
S7.5 The test container shall be a 1-L Erlenmeyer flask 
equipped with ground-glass joints and an Ahlin condenser. The 
volume of the solution shall be approximately 700 mL. 
S7 .6 Measure the thickness of the tube at five locations 
along the weld area and at five locations along the base-metal 
section. In both cases, take measurements at approximately 
equal longitudinal intervals along the section lengths. Make 
these measurements with a sharp pointed micrometer accurate 
to at least 0.001 in. The micrometer must be suitable for 
measuring the small features in the surface after testing. 
Typical pin micrometers have tapered anvils with a tip radius 
of less than 0.015 in. 
S7.7 Immerse the samples into the solution. Add boiling 
chips and bring to a boil. Allow the chips to remain boiling 
throughout the test. The time of testing shall be that which is 
required to remove 40 to 60 % of the original base-metal

File: sectionII_partA_data_digitized/pages/page-0420.txt
SA-250/SA-ZS0M ASME BPVC.II.A-2025 
Standard Specification for 
Electric-Resistance-Welded Ferritic Alloy-Steel Boiler and 
Superheater Tubes 
1. Scope 
1. l This specification covers several grades, designated Tl, 
Tla, Tlb, T2, Tll, Tl2 and T22, of minimum-wall-thickness, 
electric-resistance-welded, carbon-molybdenum and 
chromium-molybdenum alloy-steel, boiler and superheater 
tubes. 
1.2 The tubing sizes and thicknesses usually furnished to 
this specification are ½ to 5 in. [12.7 to 127 mm] in outside 
diameter and 0.035 to 0.320 in. [0.9 to 8.1 mm], inclusive, in 
minimum wall thickness. Tubing having other dimensions may 
be furnished, provided such tubes comply with all other 
requirements of this specification. 
1.3 Mechanical property requirements do not apply to 
tubing smaller than 1/s in. [3.2 mm] in inside diameter or 0.015 
in. [0.4 mm] in thickness. 
1.4 An optional supplementary requirement is provided for 
non-destructive examination for certain ASME applications. 
1.5 The values stated in either SI units or inch-pound units 
are to be reaagrded separately as standard. The values stated in 
each system may not be exact equivalents; therefore, each 
system shall be used independently of the other. Combining 
values from the two systems may result in non-conformance 
with the standard. 
1.5.1 Within the text, the SI units are shown in brackets. 
1.5.2 The inch-pound units shall apply unless the "M" 
designation of this specification is specified in the order. 
2. Referenced Documents 
2.1 ASTM Standards: 
368 
A1016/Al016M Specification for General Requirements for 
Ferritic Alloy Steel, Austenitic Alloy Steel, and Stainless 
Steel Tubes 
E213 Practice for Ultrasonic Testing of Metal Pipe and 
Tubing 
E273 Practice for Ultrasonic Testing of the Weld Zone of 
Welded Pipe and Tubing 
3. Ordering Information 
3.1 Orders for material under this specification should 
include the following, as required, to describe the desired 
material adequately: 
3.1.1 Quantity (feet, metres, or number of lengths), 
3.1.2 Name of material (electric-resistance-welded tubes), 
3.1.3 Grade (Table 1), 
3.1.4 Size (outside diameter or minimum wall thickness), 
3.1.5 Length (specific or random), 
3.1.6 Optional requirement (7.3.6), 
3.1.7 Test report required (see Certification Section of 
Specification Al016/Al016M), 
3.1.8 Specification designation, and . 
3.1.9 Special requirements and any supplementary require­
ments selected. 
4. General Requirements 
4.1 Product furnished under this specification shall conform 
to the applicable requirements of Specification Al016/ 
Al016M, including any supplementary requirements that are 
indicated in the purchase order. Failure to comply with the 
general requirements of Specification A1016/A1016M consti­
tutes nonconformance with this specification. In case of con­
flicts with the requirements of this specification and Specifi­
cation Al016/Al016M, this specification shall prevail. 
5. Materials and Manufacture 
5.1 The steel shall be killed. 
5.2 The tubes shall be made by electric-resistance welding. 
5.3 Heat Treatment 
5.3.1 After welding, or when cold finished, after the final 
cold-drawing pass, all tubes shall be heat treated and, except as 
provided in 5.3.2, furnished in the full annealed, isothermal 
annealed, normalized, or normalized and tempered condition at

File: sectionII_partA_data_digitized/pages/page-0421.txt
-------. 
ASME BPVC.II.A-2025 SA-250/SA·ZS0M 
TABLE 1 Chemical Requirements 
Element 
Grade Grade Grade 
T1 T1a T1b 
Carbon 0.10--0.20 0.15-0.25 0.14 max 
Manganese 0.30--0.80 0.30--0.80 0.30-0.80 
Phosphorus, max 0.025 0.025 0.025 
Sulfur, max 0.025 0.025 0.025 
Silicon 0.10-0.50 0.10-0.50 0.10-0.50 
Molybdenum 0.44-Q.65 0.44-0.65 0.44-0.65 
Chromium 
the option of the manufacturer. If furnished in the normalized 
and tempered condition, the minimum tempering temperature 
shall be 1200 °P [650 °C], except T22 shall be tempered at 
1250 °P [676 °C] minimum. 
5.3.2 When grades Tl, Tia, Tlb, and T2 are cold finished, 
the tubes may, at the option of the manufacturer, be heat treated 
after the final cold-drawing pass at a temperature of 1200 °P or 
higher, provided one of the heat treatments specified in 5.3.1 
was applied after welding. 
6. Chemical Composition 
6.1 The steel shall conform to the requirements given in 
Table l. 
6.2 Product Analysis 
6.2.l An analysis of either one length of flat-rolled stock or 
one tube shall be made on each heat. The chemical composition 
thus determined shall conform to the requirements given in 
Table 1. 
6.2.2 If the original test for product analysis fails, retests of 
two additional lengths of flat-rolled stock or tubes shall be 
made. Both retests for the elements in question shall meet the 
requirements of the specification; otherwise all remaining 
material in the heat or lot (See 8.1) shall be rejected or, at the 
option of the producer, each length of flat-rolled stock or tube 
may be individually tested for acceptance. Lengths of flat­
rolled stock or tubes that do not meet the requirements of the 
specification shall be rejected. 
7. Mechanical Requirements 
7 .1 Tensile Requirements 
7 .1.1 The material shall conform to the requirements as to 
tensile properties given in Table 2. 
7.1.2 Table 3 gives the computed minimum elongation 
values for each 1/.12-in. [0.8-mm] decrease in wall thickness. 
Where the wall thickness lies between two values given in 
Table 3, the minimum elongation value shall be determined by 
the following equation: 
Composition, % 
Grade Grade Grade 
T2 T11 T12 
0.10-0.20 0.05-o.15 0.05-0.15 
0.30-0.61 0.30--0.60 0.30-0.61 
0.025 0.025 0.030 
0.020 0.020 0.020 
0.10-0.30 0.50-1.00 0.50 max 
0.44-Q.65 0.44-0.65 0.44-0.65 
0.50-0.81 1.00-1.50 0.80-1.25 
E = 48t + 15.00 [ E = l.87t + 15.00] 
where: 
E = elongation in 2 in. [50 mm] %, and 
t = actual thickness of specimen, in.[mm]. 
Grade 
T22 
0.15 max 
0.30-0.60 
0.025 
0.020 
0.50 max 
0.87-1.13 
1.90-2.60 
7.2 Hardness Requirements-The tubes shall have a hard­
ness not exceeding the values given in Table 4. 
7.3 Mechanical Tests Required 
7.3.1 Tension Test-One tension test shall be made on a 
specimen for lots of not more than 50 tubes. Tension tests shall 
be made on specimens from two tubes for lots of more than 50 
tubes (See 8.2). 
7.3.2 Flattening Test-One flattening test shall be made on 
specimens from each end of one finished tube, not the one used 
for the flange test, from each lot (See 8.1). 
7.3.3 Flange Test-One flange test shall be made on speci­
mens from each end of one finished tube, not the one used for 
the flattening test, from each lot (See 8.1). 
7.3.4 Reverse Flattening Test-One reverse flattening test 
shall be made on a specimen from each 1500 ft [450 m] of 
finished tubing. 
7.3.5 Hardness Test-Brinell and Rockwell hardness tests 
shall be made on specimens from two tubes from each lot (See 
8.2). 
7.3.6 Hydrostatic or Nondestructive Electric Tests-Bach 
tube shall be subjected to either the hydrostatic or the nonde­
structive electric test. The purchaser may specify which is to be 
used. 
8. Sampling 
8.1 For flattening and flange requirements, the term lot 
applies to all tubes prior to cutting of the same specified outside 
diameter and specified wall thickness that are produced from 
the same heat of steel. When final heat treatment is in a 
batch-type furnace, a lot shall include only those tubes of the 
same size and from the same heat that are heat treated in the 
same furnace charge. When the final heat treatment is in a 
TABLE 2 Tensile Requirements 
Grade 
Tensile strength, min, ksi [MPa] 
Yield strength, min, ksi [MPa] 
Elongation in 2 in. or 50 mm, min, % 
For longitudinal strip tests a deduction shall be made for each 
1/a2-in. [0.8-mm] decrease in wall thickness below '½a in. 
[8 mm] from the basic minimum elongation of the following 
percentage points 
T1 T1a T1b 
55 [380] 60 [415) 53 [365] 
30 [205) 32 [220) 28 [195] 
30 30 30 
1.50A 1.5QA 1 .50A 
T2 
60 [415) 
30 [205] 
30 
1.50A 
T11 
60 [415] 
30 [205) 
30 
1.50A 
T12 
60 [415) 
32 [220) 
30 
1.50A 
T22 
60 [415) 
30 [205) 
30 
1.50A 
( A See Table 3 for the computed minimum values. 
\ 
"-/ 
369

File: sectionII_partA_data_digitized/pages/page-0422.txt
SA-250 /SA-250M ASME BPVC.II.A-2025 
TABLE 3 Minimum Elongation Values 
in. 
'½e (0.312) 
%2 (0.281) 
¼ (0.250) 
7/32 (0.219) 
3/1s (0.188) 
%2 (0.156) 
1/e (0.125) 
%2 (0.094) 
1/ts (0.062) 
Wall Thickness 
mm 
8 
7.2 
6.4 
5.6 
4.8 
4 
3.2 
2.4 
1.6 
Elongation in 2 in. or 
50 mm, min,%A 
GradesT1, T1a, T1b, 
T2, T11, T12, and T22 
30 
29 
27 
26 
24 
22 
21 
20 
18 
A Calculated elongation requirements shall be rounded to the nearest whole number. 
TABLE 4 Hardness Requirements 
Grade Brinell Hardness 
Number (Tubes 0.200 
in. [5.1 mm] and over 
in wall thickness), HBW 
Rockwell Hardness 
Number (Tubes less 
than 0.200 in. [5.1 mm] 
in wall thickness), HRB 
T1 
T1a 
T1b 
T2 
T11 
T12 
T22 
146 
153 
137 
163 
163 
163 
163 
continuous furnace, the number of tubes of the same size and 
from the same heat in a lot shall be detem1ined from the size 
of the tubes given in Table 5. 
8.2 For tensile and hardness test requirements, the term lot 
applies to all tubes prior to cutting, of the same specified 
outside diameter and specified wall thickness that are produced 
from the same heat of steel. When final heat treatment is in a 
batch-type furnace, a lot shall include only those tubes of the 
same size and the same heat that are heat treated in the same 
furnace charge. When the final heat treatment is in a continuous 
furnace, a lot shall include all tubes of the same size and heat, 
heat treated in the same furnace at the same temperature, time 
at heat, and furnace speed. 
9. Forming Operations 
9.1 Tubes when inserted in the boiler shall stand expanding 
and beading without showing cracks or flaws. Superheater 
tubes when properly manipulated shall stand all forging, 
welding, and bending operations necessary for application 
without developing defects. 
370 
80 
81 
77 
85 
85 
85 
85 
TABLE 5 Number of Tubes in a Lot Heat Treated by the 
Continuous Process 
Size of Tube 
2 in. [50.8 mm] and over in outside diameter and 
0.200 in. [5.1 mm] and over in wall thickness 
Less than 2 in. [50.8 mm] but over 1 in. [25.4 mm] 
in outside diameter or over 1 in. [25.4 mm] in 
outside diameter and under 0.200 in. [5.1 mm] in 
wall thickness 
1 in. [25.4 mm] or less in outside diameter 
10. Product Marking 
Size of Lot 
not more than 50 
tubes 
not more than 75 
tubes 
not more than 125 
tubes 
10.1 In addition to the marking prescribed in Specification 
A1016/A1016M, the marking shall include the words "Electric 
Resistance-Welded Steel." 
11. Keywords 
11.1 boiler tube; resistance welded steel tube; steel tube, 
alloy; superheater tube; welded steel tube

File: sectionII_partA_data_digitized/pages/page-0425.txt
ASME BPVC.II.A-2025 
SPECIFICATION FOR STAINLESS CHROMIUM 
STEEL-CLAD PLATE 
SA-263 
(Identical with ASTM Specification A263-12(2019).) 
373 
cD 
INTl/iRNATIONAL 
Standards Worldwide 
SA-263

File: sectionII_partA_data_digitized/pages/page-0428.txt
SA-263 ASME BPVC.II.A-2025 
·t· resr 
Specimen 
t •(T·a) minus c,f /ectsf OM 
Finish Cut on Cc,rbon Steel Sid,1 
Mint "2W . ' 
/• >fl--+---.-,: 
! 
:,,, I 
t j• 
i 
__.i, 
t+ooos• I 
'"Sh11crr 8/ock.s-' 
er = 1/e, 1 Moix 
W = 1/1 2 cr 
/ 
SMctr Blocks shall b11 Bolted Firmly To~€fher tUJtrinsf 
Fil/u Piece whlch Provide Spe,ce 0.00S' Wider fhan t 
of Sp11cimen 
in. 
0.005 
1/s 
¾ 
Metric Equivalents 
mm 
0.127 
3.18 
19.1 
in. 
1 
2½ 
3 
mm 
25.4 
64.5 
76.2 
FIG. 1 Test Specimen and Method of Making Shear Test of Clad 
Plate 
r
-~Porallel Section _
11
Aboul
1 nof less than g,r 3" 
Poro/le! wilhin 0.010" 
~ 
I ------------ ,_ ..j f,-,' 
\ 8"!:. 0.0/"Cioge Length . ',,,,,, fo 3• 
1 for Meosunng Elongohon Rod,vs 
1 afler Fracture 
Appro'ximolely 2" 
Metric Equivalents 
in. mm. in. ·aun 
---
0.01 0.254 l½ 38.l 
>li 3.17 2 60.8 
% 6.35 3 76.2 
1 25.4 8 203.2 
NoTE 1-When necessary, it is permissible to use a murower specimen, 
but in such a case the reduced po1tion shall be not less than I in. in width. 
NoTE 2-Punch marks for measuring elongation after fracture shall be 
made on the flat or on the edge of the specimen and within the parallel 
section; either a set of nine punch marks 1 in. apart, or one or more sets 
of 8-in. punch marks may be used. 
NoTE 3-The dimension t is the thickness of the test specimen as 
provided for in the applicable material specifications. 
FIG. 2 Standard Rectangular Tension Test Specimen with 8-in. 
Gage Length 
angle of 180° to the bend diameters provided for in either 
Specification A6/ A6M or Specification A20/ A20M, Appendix 
X4 or equivalent, as applicable. At least two of the three tests 
shall show not more than 50 % separation on both edges of the 
bent portion. Greater separation shall be cause for rejection. 
7.3 Methods and practices relating to mechanical testing 
required by this specification shall be in accordance with the 
Test Methods and Definitions of A370. 
8. Number of Tests and Retests 
8.1 One or more tension tests, as required by the specifica­
tions for the base metal and, when specified, one shear test or 
three bond bend tests shall be made representing each plate as 
rolled. Each specimen shall be in the final condition of heat 
treatment required for the plate, including any SPWHT if 
required. 
8.2 If any test specimen shows defective machining or 
develops flaws, it may be discarded and another specimen 
substituted. 
9. Test Specimens 
9.1 The tension test specimens from plate shall conform to 
the requirements prescribed in the specifications for the base 
metal. 
9.2 Bend test specimens for the alternative bond strength 
tests shall be taken at right angles to longitudinal axis of the 
plate. 
9.3 When required by the purchaser, the shear test specimen 
should be taken near a corner of the plate, parallel to its 
longitudinal axis, or other location that is representative of the 
final product. 
9.4 For plates 1 ½ in. (38 mm) and under in thickness 
tension test specimens shall be full thickness of the material 
except as specified in 7.1.2 and 7.1.3. 
9.5 For plates over 1 ½ in. (38 mm) in thickness, tension 
tests shall be of the form shown in Fig. 3 and shall be of all 
base steel conforming to the requirements of the specification 
for the base steel. 
376 
9.6 The bend test specimen used for bond strength determi­
nation shall be 1½ in. (38 mm) wide by not more than¾ in. 
(19 mm) in thickness and shall be machined to the form and 
dimensions shown in Fig. 2, or may be machined with both 
Minimum Radius Recommended 
¾ ln., but not less than f ·in. 
Permllltd 
2"±0.005" GaQe Leng!~ for 
Elongalion ofter Fracture 
Metric Equivalents 
in. mm in. 
0.003 0.076 % 
0.005 0.127 0.50 
0.01 0.254 2 
¼ 3,18 2¼ 
-
mm 
9.63 
12.7 
60.8 
64.6 
NoTE I-The gage length and fillets shall be as shown, but the ends 
may be of any shape to fit the holders of the testing machine in such a way 
that the load shall be axial. The reduced section shall have a gradual taper 
from the ends toward the center, with the ends 0.003 to 0.005 in. larger in 
diameter than the center. 
FIG. 3 Standard Round Tension Test Specimen with 2-in. Gage 
Length

File: sectionII_partA_data_digitized/pages/page-0429.txt
. '---" 
ASME BPVC.II.A-2025 SA-263 
edges parallel. In reducing the thickness of the specimen, both 
the alloy cladding and the base steel shall be machined so as to 
maintain the same ratio of clad metal to base steel as is 
maintained in the plate, except that the thickness of the clad 
metal need not be reduced below Vs in. (3.1 mm). The sides of 
the bend test specimen used for bond strength determination 
may have the corners rounded to a radius not over V16 in. (1.6 
mm) for plates, 2 in. (50 mm) and under in thickness, and not 
over Vs in. (3.1 mm) for plates over 2 in. (50 mm) in thickness. 
10. Product Analysis 
10.1 Product analysis may be required for the cladding alloy 
on the finished product. Chemical analysis may be accom­
plished by wet chemical or instrumental procedures. If wet 
chemical procedures are used, millings may be taken only 
when the composite plate thickness is sufficient to permit 
obtaining millings without danger of contamination from the 
adjacent layer. If spectrometric procedures are used, the sample 
shall be exposed on the center line of the cladding when there 
is sufficient cladding thickness available so that there is no 
contamination from the adjacent base metal. 
10.2 If product analysis is specified by the purchaser for the 
cladding alloy, it shall be made from drillings or millings taken 
from the final piece or a broken test specimen. For wet 
chemical analysis, in order to avoid contamination by the base 
plate metal, millings of cladding samples shall be taken from 
the test coupon by removal and discard of all the base metal 
plate material, plus 40 % of the cladding thickness from the 
bonded side, not to exceed V16 in. (1.6 mm). The material shall 
be chemically cleaned and sufficient millings shall be taken to 
represent the full cross-section of the remainder. If there is 
insufficient cladding thickness available to spectrographically 
expose on the center line of the cladding without 
contamination, 50 % of the cladding shall be removed and the 
sample exposed on this surface. 
10.3 Methods and practices relating to chemical analysis 
required by this specification shall be in accordance with the 
Test Methods, Practices, and Terminology of A751. 
10.4 Results of the product analysis shall conform to the 
requirements of Section 7 of Specification A480/A480M. 
10.5 Results of the product analysis for the backing steel 
when required shall conform to the requirements of Section 7 
of Specification A20/A20M. 
11. Permissible Variations 
11.1 Permissible variations except for thickness shall be in 
accordance with Specification A20/ A20M. 
11.2 Minimum thickness of the alloy cladding metal and of 
the backing steel, or of the total composite plate shall be as 
required by purchase order documents when ordered to mini­
mum thicknesses. 
11.3 Permissible variation in thickness when ordered to 
nominal thicknesses shall be 0.01 in. (0.3 mm) under each for 
backing steel or total composite, and 0.03 in. (0.8 mm) under 
for the alloy cladding . 
11.4 Permissible variations for excess thickness of the total 
composite shall be the greater of 0.125 in. (3 mm) or 10 % of 
the total composite thickness ordered and may occur in either 
backing steel, cladding, or both, provided the minimum for 
each is met. 
11.5 More restrictive or less restrictive permissible varia­
tions may be agreed upon by the purchaser and the manufac­
turer. 
12. Workmanship, Finish, and Appearance 
12.1 The material shall be free of injurious defects, shall 
have a workmanlike appearance, and shall conform to the 
designated finish. 
12.2 Plate alloy surfaces shall be blasted (descaled by 
means such as sand or stainless grit, shot or wire, or 
equivalent), pickled, blast-cleaned and pickled, or 100 % 
conditioned. 
13. Bond Quality 
13.1 The cladding metal shall be integrally and continu­
ously bonded to the base metal. 
13.2 Inspection: 
13.2.1 Clad plates less than 3/s in. (10 mm) total minimum 
composite thickness shall be visually inspected for bond 
integrity prior to shipment. 
13.2.2 Clad plates 3/s in. (10 mm) and thicker total minimum 
composite thickness, and when specified by the purchaser, clad 
plates less than 3/s in. (10 mm) total minimum composite 
thickness, shall be ultrasonically inspected for bond integrity 
prior to shipment in accordance with the Procedures and 
Methods of Specification A578/A578M. 
13.2.3 Areas of non-bond detected visually shall be ex­
plored ultrasonically to determine the extent of the condition in 
accordance with 13.2.2. For purposes of defining non-bond, the 
cladding shall be interpreted to be unbonded when there is 
complete loss of back reflection accompanied by an echo 
indication from the plane of the interface of the clad and 
backing steel. Areas within 1 in. (25 mm) of a cut edge on the 
plate that contain indications exceeding 50 % of the back 
reflection at the bond interface shall be considered to be 
unbonded. 
13.2.4 Extent of ultrasonic examination shall be at the 
discretion of the manufacturer and sufficient enough to provide 
the quality level required by the purchaser. Plates may be 
ordered with 100 % coverage (Supplementary Requirements 
S12). 
13.3 Quality Levels: 
377 
13.3.1 Class I-No single unbonded area exceeding 1 in. 
(25 mm) in its longest dimension with total unbonded area not 
to exceed 1 % of the total cladded surface area. 
13.3.2 Class 3-No single unbonded area exceeding 3 in. 
(75 mm) in its longest dimension with total unbonded area not 
to exceed 3 % of the total cladded surface area. 
13.3.3 • Class 5-No single unbonded area exceeding 9 in.2 
(58 cm 2 ) with total unbonded area not to exceed 5 % of the 
total cladded surface area.

File: sectionII_partA_data_digitized/pages/page-0430.txt
SA-263 ASME BPVC.II.A-2025 
13.3.4 The class to be supplied should be listed on the 
purchase order. When none has been specified, plates shall be 
furnished as Class 5 at the option of the manufacturer. 
14. Welding 
14.1 All welding which is a part of the delivered product, 
including any made in the fabrication of the cladding alloy 
component, shall be performed with a procedure and welders 
or welding operators that are qualified in accordance with 
Section IX of the ASME Code. 
14.2 The material manufacturer may repair defects in clad­
ding by welding provided the following requirements are met: 
14.2.1 When specified in the purchase order, prior approval 
shall be obtained from the purchaser. 
14.2.2 The defective area shall be removed and the area 
prepared for repair shall be examined by a magnetic particle 
method or a liquid penetrant method to ensure all defective 
area has been removed. Method of test and acceptance standard 
shall be as agreed upon between the purchaser and the 
manufacturer. 
14.2.3 The repair weld shall be deposited in accordance 
with a welding procedure and welding materials suitable for 
the cladding material. The surface condition of the repaired 
area shall be restored to a condition similar to the rest of the 
cladding. 
14.2.4 The repaired area shall be examined by a liquid 
penetrant method. 
14.2.5 The location and extent of the weld repairs together 
with the repair procedure and examination results shall be 
transmitted as a part of the certification. 
14.3 All repairs in Alloy Type 410 and any repairs to Type 
410S penetrating into the backing steel shall be stress relieved 
to eliminate residual stresses unless otherwise agreed upon. 
15. General Requirements for Delivery 
15 .1 Material furnished under this specification shall con­
form to the applicable requirements of Specification A20/ 
A20M. 
16. Certification 
16.1 The chemical analysis of the base metal and the alloy 
cladding shall be certified to the purchaser by the clad plate 
manufacturer. 
16.2 The results of the tests in Section 7 and any other tests 
required by the purchase order shall be reported to the 
purchaser. 
16.3 Compliance with the clad quality level of 13.3 shall be 
certified. Reports shall include the results of ultrasonic inspec­
tion when Supplementary Requirement S12 is specified. 
16.4 Compliance with any applicable construction code 
shall be certified and the appropriate documentation provided 
when appropriate in the case of explosively bonded clad 
produced using welded alloy cladding components (see 4.1.10 
and 4.1.11). 
17. Product Marking 
17.1 Except as specified in 17.2, plates shall be marked in 
accordance with the requirements of Specification A20/ A20M 
for the backing steel and the type number of the alloy cladding 
metal and this specification number. 
17 .2 For double-clad material or for material under V4 in. 
(6.35 mm) in thickness, the marking shall be legibly stenciled 
instead of stamped. 
18. Keywords 
18.1 alloy cladding; backing steel; bond strength; carbon 
steel; clad steel plate; low-alloy steel; pressure vessel; shear 
strength; stainless chromium steel 
SUPPLEMENTARY REQUIREMENTS 
Supplementary requirements shall not apply unless specified on the order. A list of standardized 
supplementary requirements for use at the option of the purchaser are included in Specification 
A20/ A20M. Several of those considered suitable for use with this specification are listed below by 
title. Other tests may be performed by agreement between the supplier and the purchaser. 
S2. Product Analysis 
S3. Simulated Post-Weld Heat Treatment of Mechanical 
Test Coupons 
S5. Charpy V-Notch Impact Test 
S12. Ultrasonic Examination in accordance with Specifica­
tion A578/A578M 
378

File: sectionII_partA_data_digitized/pages/page-0431.txt
ASME BPVC.II.A-2025 
SPECIFICATION FOR STAINLESS CHROMIUM-NICKEL 
STEEL-CLAD PLATE 
SA-264 
(Identical with ASTM Specification A264-12(2019).) 
379 
cO 
INTERNATIONAL 
Standards Worldwide 
SA-264

File: sectionII_partA_data_digitized/pages/page-0434.txt
SA-264 ASME BPVC.II.A-2025 
·t· Test 
qcimen 
. . 
t • (T·a) minus at /qast OM 
Finish Cut on C,;,rbon Stu/ Sidfl 
Mint = 2W 
; II i--:---,~ 
J;, r 
ct = 1,'8' Max 
w ; /1/?IJI 
·shq,;,r Blocks/ 
J" 
! ' f t 
.L------,----~' 
····- ....... 2 Yz~ ........ . 
Shear Blocks shed! bfl !Jolted Firmly To~<Zfher a~.rlnsf 
Fi!l2r Piece whlch Providq Spacq 0.005' W/dqr th,m t 
of Specimen 
Metric Equivalents 
in. mm in. mm 
0.005 0.127 25.4 
1/a 3.18 2½ 64.5 
¾ 19.1 3 76.2 
FIG. 1 Test Specimen and Method of Making Shear Test of Clad 
Plate 
cladding thickness for shear testing shall be 0.075 in. (1.9 mm), 
exclusive as ordered. Testing for shear strength for clad plates 
with minimum cladding thickness of 0.075 in. (1.9 mm) or less 
shall be permitted upon agreement between the purchaser and 
the manufacturer. 
7.2.2 Bond Strength-As an alternative to the shear strength 
test provided in 7.2.1, or when agreed upon by the purchaser 
and the manufacturer, or both, three bend tests shall be made 
with the alloy cladding in compression to determine the quality 
of the bond. These bend tests shall be made in the manner of 
the tension tests indicated in Fig. 2 and shall be bent through an 
angle of 180° to the bend diameters provided for in either 
r 
Poro/le/ Section 
1 
rAboul --nofless lhon 9,r- 3" 
Poro/le/ within 0.010" 
L-J:~..:'.....,--r- ... 1----_'i_"_:_t:_= __ ·n--.....1 ~ 
\ ------------ "",, ~ ~ 
1 8":f.0.0/"Gogelenglh ''l"toJ• 
l f'or Measuring Elongation Radius 
1 of"fer Fracture 
Appro'ximole!y 2• 
Metric Equivalents 
in. mm in. mm 
0.01 0.254 1½ 38.1 
1/a 3.17 2 50.8 
¼ 6.35 3 76.2 
1 25.4 8 203.2 
NoTE 1-When necessary, it is permissible to use a narrower specimen, 
but in such a case the reduced portion shall be not less than 1 in. in width. 
NoTE 2-Punch marks for measuring elongation after fracture shall be 
made on the flat or on the edge of the specimen and within the parallel 
section; either a set of nine punch marks I in. apart, or one or more sets 
of 8-in. punch marks may be used. 
NoTE 3-The dimension t is the thickness of the test specimen as 
provided for in the applicable material specifications. 
FIG. 2 Standard Rectangular Tension Test Specimen with 8-in. 
Gage Length 
Specification A6/A6M or Specification A20/A20M, Appendix 
X4 or equivalent, as applicable. At least two of the three tests 
shall show not more than 50 % separation on both edges of the 
bent portion. Greater separation shall be cause for rejection. 
7.3 Methods and practices relating to mechanical testing 
required by this specification shall be in accordance with the 
Test Methods and Definitions of A370. 
8. Number of Tests and Retests 
8.1 One or more tension tests, as required by the specifica­
tions for the base metal and when specified, one shear test or 
three bond bend tests shall be made, representing each plate as 
rolled. Each specimen shall be in the p.nal condition of heat 
treatment required for the plate, including any SPWHT if 
required. 
8.2 If any test specimen shows defective machining or 
develops flaws, it may be discarded and another specimen 
substituted. 
9. Test Specimens 
9 .1 The tension test specimens from plate shall conform to 
the requirements prescribed in the specifications for the base 
metal. 
9.2 Bend test specimens for the alternative bond strength 
tests, shall be taken at right angles to its longitudinal axis. 
382 
9.3 When required by the purchaser, the shear test specimen 
should be taken near a top or bottom corner of the plate as 
rolled, parallel to its longitudinal axis, or other location that is 
representative of the final product. 
9.4 For plates 1 ½ in. (38 mm) and under in thickness, 
tension test specimens shall be the full thickness of the 
material, except as specified in 7 .1.2 and 7.1.3. 
9.5 For plates over 1 ½ in. (38 mm) in thickness, tension 
tests shall be of the form shown in Fig. 3 and shall be of all 
base steel conforming to the requirements of the specification 
for the base steel. 
9.6 The bend test specimen used for bond strength determi­
nation shall be 1 ½ in. (38 mm) wide by not more than ¾ in. 
(19 mm) in thickness and shall be machined to the form and 
dimensions shown in Fig. 2, or may be machined with both 
edges parallel. In reducing the thickness of the specimen, both 
the alloy cladding and the base steel shall be machined so as to 
maintain the same ratio of clad metal to base steel as is 
maintained in the plate, except that the thickness of the clad 
metal need not be reduced below Vs in. (3.1 mm). The sides of 
the bend test specimen used for bond strength determination 
may have the corners rounded to a radius not over 1/16 in. (1.6 
mm) for plates, 2 in. (50 mm) and under in thickness, and not 
over Vs in. (3.1 mm) for plates over 2 in. (50 mm) in thickness. 
10. Product Analysis 
10.1 Product analysis may be required for the cladding alloy 
on finished product. Chemical analysis may be accomplished 
by wet chemical or instrumental procedures. If wet chemical 
procedures are used, millings may be taken only when the 
composite plate thickness is sufficient to permit obtaining
