Repository: Demigodofa/ASMEPurchaseOrderHelper

# ASMEPurchaseOrderHelper

PC UI tool to help purchasing agents generate correct ASME purchase orders. The active desktop flow reads normalized ASME JSONL data, applies policy rules, and generates copy-ready/exportable PO content.

## Source of truth (for agents/bots)
This README is the source of truth for rules, orientation, and guidance. The owner may use loose or exact language; if there is any ambiguity, confirm intent. Example: if they say "ordering requirements," confirm they mean "Ordering Information" (the official section name used in the PDFs).

File: sectionII_partA_data_digitized/pages/page-0513.txt
ASME BPVC.II.A-2025 SA-312/SA-312M (ASTM A312/A312M) 
pipe size) or outside diameter and schedule number or average 
wall thickness, heat number, and NH when hydrotesting is not 
performed and ET when eddy-current testing is performed or 
UT when ultrasonic testing is performed. The marking shall 
also include the manufacturer's private identifying mark, the 
marking requirement of 12.3, if applicable, and whether 
seamless (SML), welded (WLD), or heavily cold-worked 
(HCW). For Grades TP304H, TP316H, TP321H, TP347H, 
TP348H, and S30815, the marking shall also include the heat 
number and heat-treatment lot identification. If specified in the 
purchase order, the marking for pipe larger than NPS 4 shall 
include the weight. 
18. Government Procurement 
18.1 Scale Free Pipe for Government Procurement: 
18.1.1 When specified in the contract or order, the following 
requirements shall be considered in the inquiry, contract or 
order, for agencies of the U.S. Government where scale free 
pipe or tube is required. These requirements shall take prece­
dence if there is a conflict between these requirements and the 
product specifications. 
18.1.2 The requirements of Specification A999/ A999M for 
pipe and Specification Al016/Al016M for tubes shall be 
applicable when pipe or tube is ordered to this specification. 
18.1.3 Pipe and tube shall be one of the following grades as 
specified herein: 
Grade 
TP304 
TP304L 
TP304N 
TP316 
TP316L 
TP316N 
UNS Designation 
830400 
830403 
830451 
831600 
831603 
831651 
TP317 
TP317L 
TP321 
TP347 
18.1.4 Part Number: 
831700 
831703 
832100 
834700 
Example: ASTM A312/A312M Pipe 304 NPS 12 SCH 40S 
SMLS 
Specification Number ASTM A312 
Pipe p 
Grade 304 
NPS 12 
Wall 0.375 
SMLS OR WELDED SML 
18.1.4.1 
Specification Number ASTM A312 
Tube T 
Grade 304 
Outside Diameter 0.250 
Wall 0.035 
SMLS OR WELDED WLD 
18.1.5 Ordering Information-Orders for material under 
this specification shall include the following in addition to the 
requirements of Section 4: 
18.1.5.1 Pipe or tube, 
18.1.5.2 Part number, 
18.1.5.3 Ultrasonic inspection, if required, 
18.1.5.4 If shear wave test is to be conducted in two 
opposite circumferential directions, 
18.1.5.5 Intergranular corrosion test, and 
18.1.5.6 Level of preservation and packing required. 
19. Keywords 
19 .1 austenitic stainless steel; seamless steel pipe; stainless 
steel pipe; steel pipe; welded steel pipe 
SUPPLEMENTARY REQUIREMENTS 
One or more of the following supplementary requirements shall apply only when specified in the 
purchase order. The purchaser may specify a different frequency of test or analysis than is provided 
in the supplementary requirement. Subject to agreement between the purchaser and manufacturer, 
retest and retreatment provisions of these supplementary requirements may also be modified. 
Sl. Product Analysis 
S 1.1 For all pipe NPS 5 and larger in nominal size there shall 
be one product analysis made of a representative sample from 
one piece for each ten lengths or fraction thereof from each 
heat of steel. 
S 1.2 For pipe smaller than NPS 5 there shall be one product 
analysis made from ten lengths per heat of steel or from 10 % 
of the number of lengths per heat of steel, whichever number 
is smaller. 
Sl.3 Individual lengths failing to conform to the chemical 
requirements specified in Section 7 shall be rejected. 
S2. Transverse Tension Tests 
S2. l There shall be one transverse tension test made from 
one end of 10 % of the lengths furnished per heat of steel. This 
requirement is applicable only to pipe NPS 8 and larger. 
461 
S2.2 If a specimen from any length fails to conform to the 
tensile properties specified that length shall be rejected. 
S3. Flattening Test 
S3.l The flattening test of Specification A999/A999M shall 
be made on a specimen from one end or both ends of each pipe. 
Crop ends may be used. If this supplementary requirement is 
specified, the number of tests per pipe shall also be specified. 
If a specimen from any length fails because of lack of ductility 
prior to satisfactory completion of the first step of the flattening 
test requirement, that pipe shall be rejected subject to retreat­
ment in accordance with Specification A999/A999M and 
satisfactory retest. If a specimen from any length of pipe fails 
because of a lack of soundness that length shall be rejected, 
unless subsequent retesting indicates that the remaining length 
is sound.

File: sectionII_partA_data_digitized/pages/page-0516.txt
SA-312/SA-312M (ASTM A312/A312M) ASME BPVC.II.A-2025 
ASTM International takes no position respecting the validity of any patent rights asserted in connection with any item mentioned 
in this standard. Users of this standard are expressly advised that determination of the validity of any such patent rights, and the risk 
of infringement of such rights, are entirely their own responsibility. 
This standard is subject to revision at any time by the responsible technical committee and must be reviewed eve,y five years and 
if not revised, either reapproved or withdrawn. Your comments are invited either for revision of this standard or for additional standards 
and should be addressed to ASTM International Headquarters. Your comments will receive careful consideration at a meeting of the 
responsible technical committee, which you may attend. If you feel that your comments have not received a fair hearing you should 
make your views known to the ASTM Committee on Standards, at the address shown below. 
This standard is copyrighted by ASTM International, 100 Barr Harbor Drive, PO Box C700, West Conshohocken, PA 19428-2959, 
United States. Individual reprints (single or multiple copies) of this standard may be obtained by contacting ASTM at the above 
address or at 610-832-9585 (phone), 610-832-9555 (fax), or service@astm.org (e-mail); or through the ASTM website 
(www.astm.org). Permission rights to photocopy the standard may also be secured from the Copyright Clearance Center, 222 
Rosewood Drive, Danvers, MA 01923, Tel: (978) 646-2600; http://www.copyright.com/ 
464

File: sectionII_partA_data_digitized/pages/page-0517.txt
ASME BPVC.II.A-2025 SA-320/SA-320M 
SPECIFICATION FOR ALLOY-STEEL AND STAINLESS 
STEEL BOLTING FOR LOW-TEMPERATURE SERVICE 
SA-320/SA-320M 
AnT~, 
CV 
INTERNATIONAL 
Standards Worldwide 
(Identical with ASTM Specification A320/A320M-22.) 
465

File: sectionII_partA_data_digitized/pages/page-0521.txt
ASME BPVC.II.A-2025 SA-320/SA-320M 
6.1.2.2 For studs, bolts, screws, etc., one tension test and 
one set of three impact specimens shall be made for each 
diameter of each heat involved in the lot. Each lot shall consist 
of the following: 
Diameter, in. (mm] Lot Size, lb [kg] 
11/s [30] and under 1500 (680] or fraction thereof 
Over 11/s (30] to 1 ¾ [ 45], 4500 (2040] or fraction 
incl thereof 
Over 1¾ (45] to 2½ (65], 6000 [2700] or fraction 
incl thereof 
Over 2½ (65] 100 pieces or fraction thereof 
6.1.2.3 Full Size Specimens, Headed Bolting Components­
Headed bolts or screws 1 ½ in. in body diameter and smaller, 
with body length three times the diameter or longer, and that 
are produced by upsetting or forging (hot or cold) shall be 
subjected to full size testing in accordance with 6.1.3. This 
testing shall be in addition to tensile testing as specified in 
6.1.1. Wedge tensile testing shall be limited to product with 
socket head cap screw, hexagon, square, hex flange, or twelve 
point flange heads. The lot size shall be shown in 6.1.2.2. 
Failure shall occur in the body or threaded section with no 
failure, or indications of failure, such as cracks, at the junction 
of the head and shank. Wedge tensile testing is not required for 
flat countersunk head or socket button products. 
6.1.3 Full Size Bolting Components, Wedge Tensile 
Testing-When applicable, see 6.1.2.3. Headed components 
shall be wedge tested full size. The minimum full size load 
applied (lbf or kN) for individual sizes shall be as follows: 
W= T., XA, (1) 
where: 
w 
Ts 
A1 
= 
= 
= 
minimum wedge tensile load without fracture, 
tensile strength specified in ksi or MPa in Tables 2 and 
3, and 
stress area of the thread section, square inches or square 
millimetres, as shown in the Cone Proof Load Tables in 
Specification A962/A962M. 
6.2 Impact Properties: 
6.2.1 Requirements: 
6.2.1.1 Impact tests are required for the grades shown in 
Table 3. Class 1, lA, and 2 austenitic steels for temperatures 
above -325 °F [-200 °C]; Class 1 and IA austenitic Grades BS, 
BSA, BSP, BSPA, BSC, BSCA, BSLN, and BSLNA above 
-425 °F [-255 °C]; and ferritic or austenitic bolting½ in. [12.5 
mm] and smaller, are exempt from impact testing, unless 
Supplementary Requirement Sl is specified in the purchase 
order (see 1.4). All other material furnished under this speci­
fication shall be tested. Material of Grades L 7, L 7 A, L 7B, L 7C, 
L7M, L43, L70, L71, L72, and L73 shall show a minimum 
impact energy absorption of 20 ft • lbf [27 J] and of Grade LI 
a minimum impact energy absorption of 40 ft - lbf [54 J] at the 
specified test temperature. 
6.2.1.2 The temperature of the coolant used for chilling the 
test specimens shall be controlled within ±2 °F [l 0 C]. Test 
temperatures for ferritic grades are listed in Table 2. Excep­
tions to this requirement are permissible, and the impact tests 
may be made at specified temperatures different than those 
shown in Table 2, provided the test temperature is at least as 
low as the intended service temperature and the bolting is 
suitably marked to identify the reported test temperature. When 
impact testing is required for austenitic grades, test criteria 
shall be agreed upon between the supplier and purchaser. 
6.2.1.3 The impact test requirements for standard and sub­
size Charpy V-notch (CVN) test specimens are prescribed in 
Table 2. If the material is impact tested at a temperature lower 
than the specified test temperature with impact energy absorp­
tion results equal to or greater than the specified required 
impact energy absorption for that product, the material can be 
considered suitable for the specified test temperature. 
NoTE 2-As an example, the purchase order or contract requires an 
L-g:rade bolt to have an average 15 ft-lbs at -50 °F. If the Charpy V-notch 
testing indicates that the bolting material passes at -100 °F and if it also 
meets other mechanical property or other environmental resistance 
requirements, it is permissible or suitable for use if that specified 
temperature reflects the rninimum anticipated temperature range to which 
that the product or application will be subjected. 
6.2.2 Number of Tests: 
6.2.2.1 The test requirements for heat-treated bars are given 
in 6.1.2.1. 
6.2.2.2 For test requirements on studs, bolts, screws, etc., 
see 6.1.2.2. 
6.2.2.3 Impact tests are not required to be made on heat­
treated bars, bolts, screws, studs, and stud bolts ½ in. [12.5 
mm] and under in diameter. 
469 
6.2.3 Test Specimens-For sections 1 in. [25 mm] or less in 
diameter, test specimens shall be taken at the axis; for sections 
over 1 in. [25 mm] in diameter, midway between the axis and 
the surface. 
6.3 Hardness Requirements: 
6.3.1 The hardness shall conform to the requirements pre­
scribed in Table 1. Hardness testing shall be performed in 
accordance with either Specification A962/A962M or with Test 
Methods F606/F606M. 
6.3.2 The maximum hardness of Grade L7M shall be 235 
HBW or 99 HRB. Minimum hardness shall not be less than 200 
HBW or 93 HRB. Conformance to this hardness shall be 
ensured by testing each bolt or stud by Brinell or Rockwell B 
methods in accordance with 6.3.1. 
6.3.2.1 The use of 100 % electromagnetic testing for hard­
ness as an alternative to 100 % indentation hardness testing is 
permissible when qualified by sampling using indentation 
hardness testing. Each lot tested for hardness electromagneti­
cally shall be 100 % examined in accordance with Practice 
E566. Following electromagnetic testing for hardness, a ran­
dom sample of a minimum of 100 pieces in each purchase lot 
(as defined in 6.1.2.2) shall be tested by indentation hardness 
methods. All samples must meet hardness requirements to 
permit acceptance of the lot. If any one sample is outside of the 
specified maximum or minimum hardness, the lot shall be 
rejected and either reprocessed and resampled, or tested 100 % 
by indentation hardness methods. 
6.3.2.2 In the event a controversy exists relative to mini­
mum strength, tension tests shall prevail over hardness read­
ings. Products which have been tested and found acceptable 
shall have a line under the grade symbol.

File: sectionII_partA_data_digitized/pages/page-0523.txt
ASME BPVC.II.A-2025 SA-320/SA-320M 
TABLE 3 Continued 
Phosphorus, max 
Sulfur, max 
Silicon, max 
Nickel 
0.045 
0.030 
1.00 
8.0-11 
18.0-20.0 
0.010 over 
0.005 over 
0.05 over 
0.15 
0.045 
0.030 
1.00 
10.0-13.0 
16.0-18.0 
2.00-3.00 
0.10--0.16 
0.010 over 
0.005 over 
0.05 over 
0.15 
Chromium 
Molybdenum 
Nitrogen 0.10-0.16 
0.20 
0.01 
0.20 
0.10 
0.01 
A The intentional addition of Bi, Se, Te, and Pb is not permitted except for Grade B8F, in which selenium is specified and required. 
8 Typical steel compositions used for this grade include 4140, 4142, 4145, 4140H, 4142H, and 4145H. 
° For the L7M grade, a minimum carbon content of 0.28 % is permitted provided that the required tensile properties are met in the section sizes involved; the use of AISI 
4130 or 4130H is allowed. 
° Class 1 are made from solution-treated material. Class 1 A products (BSA, B8CA, B8MA, B8PA, B8FA, and B8TA) are solution-treated in the finished condition. Class 
2 products are solution-treated and strain-hardened. 
ENiobium and columbium are interchangeable names for the same element and both names are acceptable for use in A01.22 specifications. 
7. Chemical Composition 
7.1 Each alloy shall conform to the chemical composition 
requirements prescribed in Table 3. 
8. Workmanship, Finish, and Appearance 
8.1 Bolts, screws, studs, and stud bolts shall be pointed and 
shall have a workmanlike finish. 
9. Retests 
9 .1 If the results of the mechanical tests of any test lot do 
not conform to the requirements specified, the manufacturer 
may retreat such lot not more than twice, in which case two 
additional tension tests and one additional impact test consist­
ing of three specimens shall be made from such lot, all of 
which shall conform to the requirements specified. 
10. Nuts and Washers 
10.1 Bolts, studs, and stud bolts of Grades L7, L7A, L7B, 
L7C, L43, Ll, L70, L71, L72, and L73 shall be equipped with 
ferritic alloy nuts conforming to Grade 7 of Specification 
A194/A194M or conforming to Grade L43 or Grade L73. Nuts 
manufactured of Grade L43 and Grade L73, in addition to the 
requirements stated for those grades, shall be subject to the 
proof-load requirements for Grade 7 nuts. Nuts manufactured 
of Grade L43 and Grade L 73 shall be marked respectively with 
those grade symbols. Grade 7M nuts at a hardness not 
exceeding 235 HBW (or equivalent) shall be used with Grade 
L 7M bolts, studs, and stud bolts. All nut materials, including 
those which may be supplied under Specification A194/ 
A194M, shall be subject to the impact requirements of this 
specification in the following manner: impact tests shall be 
made on test specimens taken from the nuts or nut blanks or the 
bar from the heat of steel used for manufacturing the nuts, and 
heat treated with the nut blanks. 
10.2 Bolts, studs, and stud bolts of Grades B8, B8C, B8T, 
B8P, B8P, B8M, B8LN, and B8MLN shall be equipped with 
austenitic alloy nuts conforming to Grades 8, 8C, 8T, 8P, 8M, 
8LN, and 8MLN for Specification A194/A194M. Impact tests 
are not required for Grades 8P, 8M, 8T, and 8MLN for 
temperatures above -325 °P [-200 °C] and for Grades 8, 8P, 
8C, and 8LN above -425 °P [-255 °C]. 
10.3 If the purchaser requires nuts with a Charpy impact 
energy absorption of not less than 20 ft • lbf [27 J] at 
471 
temperatures below -150 °P [-100 °C], he may require that the 
nuts conform to Grades 8, 8C, 8M, 8P, 8T, 8P, 8LN, or 8MLN 
of Specification A194/A194M. 
10.4 Unless otherwise specified, washers for use with fer­
ritic steel bolting shall conform to Specification P436/F436M. 
10.5 Washers for use with austenitic steel bolting shall be 
made of austenitic steel as agreed upon between the manufac­
turer and purchaser. 
10.6 Washer dimensions shall be in accordance with re­
quirements of ASME B18.21.1, unless otherwise specified in 
the purchase order. 
11. Threads 
11.1 Where practical, all threads shall be formed after heat 
treatment. Class lA, Grades BSA, B8CA, B8MA, B8PA, 
B8PA, B8TA, B8LNA, and B8MLNA are to be solution­
treated in the finished condition. 
12. Certification 
12.1 Certification is required. See Specification A962/ 
A962M. 
13. Product Marking 
13.1 In addition to the requirements of Specification A962/ 
A962M, the grade symbol marked shall be as shown in Table 
3. In the case of Class 2, Grades B8, B8C, B8M, B8P, B8P, and 
B8T strain hardened as provided in Table 1, a line shall be 
stamped under the grade symbol in order to distinguish it from 
Class 1 and Class lA bolting which has not been strain 
hardened. In the case of Class IA, the marking BSA, B8CA, 
B8MA, B8PA, B8PA, B8TA, B8LNA, and B8MLNAidentifies 
the material as being in the solution-treated condition in the 
finished state. Grade L7M no longer requires a line under the 
grade symbol. However, a line is permitted. 
13.2 Nuts from materials that have been impact tested shall 
be marked with the letter "L." 
14. Keywords 
14.1 additional elements; austenitic stainless steel; bolts­
steel; chromium-molybdenum steel; bolting components­
steel; markings on fittings; nickel-chromium-molybdenum al­
loy steel; pressure vessel service; stainless steel bolting;

File: sectionII_partA_data_digitized/pages/page-0525.txt
ASME BPVC.II.A-2025 
SPECIFICATION FOR STRUCTURAL BOLTS, STEEL, 
HEAT TREATED, 120/105 ksi MINIMUM TENSILE 
STRENGTH 
SA-325 
(Identical with ASTM Specification A325-10 except for the deletion of the term "private label distributor" in 15.1 and 
15.5.) 
473 
SA-325

File: sectionII_partA_data_digitized/pages/page-0526.txt
SA-325 ASME BPVC.II.A-2025 
Standard Specification for 
Structural Bolts, Steel, Heat Treated, 120/105 ksi Minimum 
Tensile Strength 
1. Scope 
1. 1 This specification covers two types of quenched and 
tempered steel heavy hex structural bolts having a minimum 
tensile strength of 120 ksi for sizes 1.0 in. and less and 105 ksi 
for sizes over 1.0 to 1 ½ in., inclusive. 
1.2 The bolts are intended for use in structmal connections. 
These connections are covered under the requirements of the 
Specification for Structural Joints Using ASTM A325 or A490 
Bolts, approved by the Research Council on Structural Con­
nections, endorsed by the American Institute of Steel Construc­
tion and by the Industrial Fastener Institute. 
1.3 The bolts are furnished in sizes ½ to 1 ½ in., inclusive. 
They are designated by type, denoting chemical composition as 
follows: 
Type Description 
Type 1 Medium carbon, carbon boron, or medium carbon alloy steel. 
Type 2 Withdrawn in November 1991. 
Type 3 Weathering steel. 
NoTE I-Bolts for general applications, including anchor bolts, are 
covered by Specification A449. Also refer to Specification A449 for 
quenched and tempered steel bolts and studs with diameters greater than 
1 ½ in. but with similar mechanical properties. 
1 .4 The values stated in inch-pound units are to be regarded 
as standard. No other units of measmement are included in this 
standard. 
NoTE 2-A complete metric companion to Specification A325 has been 
developed, Specification A325M; therefore, no metric equivalents are 
presented in this specification. 
1.5 This specification is applicable to heavy hex structmal 
bolts only. For bolts of other configurations and thread lengths 
with similar mechanical properties, see Specification A449. 
1.6 Terms used in this specification are defined in Termi­
nology Fl 789. 
1.7 The following safety hazard caveat pertains only to the 
test methods portion, Section 10, of this specification:This 
standard does not purport to address all of the safety concerns, 
if any, associated with its use. It is the responsibility of the user 
of this standard to establish appropriate safety and health 
practices and determine the applicability of regulatory limita­
tions prior to use. 
2. Referenced Documents 
2.1 ASTM Standards: 
A194/A194M Specification for Carbon and Alloy Steel Nuts 
for Bolts for High Pressme or High Temperature Service, 
or Both 
A325M Specification for Structural Bolts, Steel, Heat 
Treated 830 MPa Minimum Tensile Strength (Metric) 
A449 Specification for Hex Cap Screws, Bolts and Studs, 
Steel, Heat Treated, 120/105/90 ksi Minimum Tensile 
Strength, General Use 
A490 Specification for Structural Bolts, Alloy Steel, Heat 
Treated, 150 ksi Minimum Tensile Strength 
474 
A563 Specification for Carbon and Alloy Steel Nuts 
A751 Test Methods, Practices, and Terminology for Chemi­
cal Analysis of Steel Products 
B695 Specification for Coatings of Zinc Mechanically De-
posited on Iron and Steel 
D3951 Practice for Commercial Packaging 
F436 Specification for Hardened Steel Washers 
F606 Test Methods for Determining the Mechanical Proper­
ties of Externally and Internally Threaded Fasteners,

File: sectionII_partA_data_digitized/pages/page-0527.txt
ASME BPVC.II.A-2025 SA-325 
Washers, Direct Tension Indicators, and Rivets 
F788/F788M Specification for Surface Discontinuities of 
Bolts, Screws, and Studs, Inch and Metric Series 
F959 Specification for Compressible-Washer-Type Direct 
Tension Indicators for Use with Structural Fasteners 
Fl136 Specification for Zinc/Aluminum Corrosion Protec­
tive Coatings for Fasteners 
F1470 Practice for Fastener Sampling for Specified Me­
chanical Properties and Performance Inspection 
F1789 Terminology for Fl6 Mechanical Fasteners 
F2329 Specification for Zinc Coating, Hot-Dip, Require­
ments for Application to Carbon and Alloy Steel Bolts, 
Screws, Washers, Nuts, and Special Threaded Fasteners 
GlOl Guide for Estimating the Atmospheric Corrosion Re-
sistance of Low-Alloy Steels 
2.2 ASME Standards: 
B 1.1 Unified Screw Threads 
B 18.2.6 Fasteners for Use in Structural Applications 
B 18.24 Part Identification Number (PIN) Code System 
Standard for B18 Fastener Products 
3. Ordering Information 
3.1 Orders for heavy hex structural bolts under this speci­
fication shall include the following: 
3.1.1 Quantity (number of pieces of bolts and accessories). 
3.1.2 Size, including nominal bolt diameter, thread pitch, 
and bolt length. 
3.1.3 Name of product, heavy hex structural bolts. 
3.1.4 When bolts threaded full length are required, Supple­
mentary Requirement S 1 shall be specified. 
3.1.5 Type of bolt: Type 1 or 3. When type is not specified, 
either Type 1 or Type 3 shall be furuished at the supplier's 
option. 
3.1.6 ASTM designation and year of issue. 
3.1.7 Other components such as nuts, washers, and com­
pressible washer-type direct-tension indicators, if required. 
3.1.7.1 When such other components are specified to be 
furnished, also state "Nuts, washers, and direct tension indica­
tors, or combination thereof, shall be furnished by lot number." 
3.1.8 Zinc Coating-Specify the zinc coating process re­
quired, for example, hot dip, mechanically deposited, Zinc/ 
Aluminum Corrosion Protective Coating or no preference (see 
4.3). 
3.1.9 Other Finishes-Specify other protective finish, if 
required. 
3.1.10 Test reports, if required (see Section 13). 
3.1.11 Supplementary or special requirements, if required. 
3.1.12 For establishment of a part identifying system, see 
ASME B18.24. 
NoTE 3-A typical ordering description follows: 1000 pieces l1/s-7 
UNC in. dia x 4 in. long heavy hex structural bolt, Type 1 ASTM A325-02, 
each with one hardened washer, ASTM F436 Type 1, and one heavy hex 
nut, ASTM A563 Grade DH. Each component hot-dip zinc-coated. Nuts 
lubricated. 
3.2 Recommended Nuts: 
3.2.1 Nuts conforming to the requirements of Specification 
A563 are the recommended nuts for use with Specification 
A325 heavy hex structural bolts. The nuts shall be of the class 
and have a surface finish for each type of bolt as follows: 
Bolt Type and Finish 
1, plain (noncoated) 
1, zinc coated 
1, coated in accordance with 
Specification F1136, Grade 
3 
Nut Class and Finish 
A563-C, C3, D, DH, DH3, 
plain 
A563-DH, zinc coated 
A563-DH coated in accor­
dance with Specification 
F1136, Grade 5 
3, plain A563-C3, DH3, plain 
3.2.2 Alternatively, nuts conforming to Specification A194/ 
Al 94M Gr. 2H are considered a suitable substitute for use with 
Specification A325 Type 1 heavy hex structural bolts. 
3.2.3 When Specification A194/A194M Gr. 2H zinc-coated 
nuts are supplied, the zinc coating, overtapping, lubrication, 
and rotational capacity testing shall be in accordance with 
Specification A563. 
3.3 Recommended Washers: 
3.3.1 Washers conforming to Specification F436 are the 
recommended washers for use with Specification A325 heavy 
hex structural bolts. The washers shall have a surface finish for 
each type of bolt as follows: 
Bolt Type and Finish 
1, plain (uncoated) 
1, zinc coated 
1, coated in accordance with 
Specification F1136, Grade 3 
3, plain 
3.4 Other Accessories: 
Washer Finish 
plain (uncoated) 
zinc coated 
coated in accordance with Speci­
fication F1136, Grade 3 
weathering steel, plain 
3.4.1 When compressible washer type direct tension indica­
tors are specified to be used with these bolts, they shall 
conform to Specification F959, Type 325. 
4. Materials and Manufacture 
4. l Heat Treatment: 
4.1.1 Type 1 bolts produced from medium carbon steel shall 
be quenched in a liquid medium from the austenitizing 
temperature. Type 1 bolts produced from medium carbon steel 
to which chromium, nickel, molybdenum, or boron were 
intentionally added shall be quenched only in oil from the 
austenitizing temperature. 
4.1.2 Type 3 bolts shall be quenched only in oil from the 
austenitizing temperature. 
4.1.3 Type 1 bolts, regardless of the steel used, and Type 3 
bolts shall be tempered by reheating to not less than 800°F. 
475 
4.2 Threading-Threads shall be cut or rolled. 
4.3 Zinc Coatings, Hot-Dip and Mechanically Deposited, 
Zinc/Aluminum Corrosion Protective Coating: 
4.3.1 When zinc-coated fasteners are required, the pur­
chaser shall specify the zinc coating process, for example, hot

File: sectionII_partA_data_digitized/pages/page-0530.txt
SA-325 ASME BPVC.II.A-2025 
TABLE 4 Tensile Load Requirements for Bolts Tested Full-Size 
Proof Load, 8 Alternative 
Proof Length Bolt Size, Threads per Measure-
Inch, and Series Stress 1rea,A Tensile Load, 8 men! 
Designation in. min, lbf Method 
Column 1 Column 2 Column 3 Column 4 
½-13 UNG 0.142 17050 
%-11 UNG 0.226 27100 
¾-10 UNG 0.334 40 100 
7 /s-9 UNG 0.462 55 450 
1-8 UNG 0.606 72700 
11/s -7 UNG 0.763 80 100 
1¼-7 UNG 0.969 101 700 
1%-6 UNG 1.155 121 300 
1½-6 UNG 1.405 147 500 
A The stress area is calculated as follows: 
As= 0.7854 [0- (0.9743/n)J 2 
where: 
As stress area, in. 2 , 
O nominal bolt size, and 
n threads per inch. 
8 Loads tabulated are based on the following: 
Bolt Size, in. 
½ to 1, incl 
11/s to 1 ½, incl 
Column 3 
120 000 psi 
105 000 psi 
Column 4 
85 000 psi 
74 000 psi 
12050 
19 200 
28 400 
39 250 
51 500 
56 450 
71 700 
85 450 
104 000 
Load, 8 Yield 
Strength 
Method 
Column 5 
13 050 
20 800 
30 700 
42 500 
55 750 
61 800 
78 500 
93 550 
113 800 
Column 5 
92 000 psi 
81 000 psi 
6.3.1 Definition-The rotational capacity test is intended to 
evaluate the presence of a lubricant, the efficiency of the 
lubricant, and the compatibility of assemblies as represented by 
the components selected for testing. 
6.3.2 Requirement-Zinc-coated bolts, zinc-coated washers, 
and zinc-coated and lubricated nuts tested full size in an 
assembled joint or tension measuring device, in accordance 
with 10.2, shall not show signs of failure when subjected to the 
nut rotation in Table 6. The test shall be performed by the 
responsible patty (see Section 14) prior to shipment after zinc 
coating and lubrication of nuts (see 10.2 and Note 4). 
6.3.3 Acceptance Criterion-The bolt and nut assembly 
shall be considered as non-conforming if the assembly fails to 
pass any one of the following specified requirements: 
6.3.3.1 Inability to install the assembly to the nut rotation in 
Table 6. 
6.3.3.2 Inability to remove the nut after installing to the 
rotation specified in Table 6. 
6.3.3.3 Shear failure of the threads as determined by visual 
examination of bolt and nut threads following removal. 
6.3.3.4 Torsional or torsional/tension failure of the bolt. 
Elongation of the bolt, in the threads between the nut and bolt 
head, is to be expected at the required rotation and is not to be 
classified as a failure. 
7. Dimensions 
7.1 Head and Body: 
7.1.1 The bolts shall conform to the dimensions for heavy 
hex structural bolts specified in ASME B18.2.6. 
7 .1.2 The thread length shall not be changed except as 
provided in Supplementary Requirement S 1. Bolts with thread 
lengths other than those required by this specification shall be 
ordered under Specification A449. 
7.2 Threads: 
7.2.1 Uncoated-Threads shall be the Unified Coarse 
Thread Series as specified inASME Bl.I, and shall have Class 
2A tolerances. 
7 .2.2 Coated-Unless otherwise specified, zinc-coated bolts 
to be used with zinc-coated nuts or tapped holes that are tapped 
oversize, in accordance with Specification A563, shall have 
Class 2A threads before hot-dip or mechanically deposited zinc 
coating. After zinc coating, the maximum limits of pitch and 
major diameter shall not exceed the Class 2A limit by more 
than the following amounts: 
Nominal Bolt 
Diameter (in.) 
½ 
9/1a, 5/a, ¾ 
7/s 
1 to 1¼ 
1%,1½ 
Oversize Limit, in.A 
Hot-Dip Mechanical 
z~ z~ 
0.018 
0.020 
0.022 
0.024 
0.027 
0.012 
0.013 
0.D15 
0.016 
0.D18 
A Hot-dip zinc nuts are tapped oversize after coating, and mechanical zinc­
coated nuts are tapped oversize before coating. 
7 .2.3 The gaging limit for bolts shall be verified during 
manufacture. In case of dispute, a calibrated thread ring gage of 
the same size as the oversize limit in 7 .2.2 (Class X tolerance, 
gage tolerance plus) shall be used to verify compliance. The 
gage shall assemble with hand effort following application of 
light machine oil to prevent galling and damage to the gage. 
These inspections, when performed to resolve controversy, 
shall be conducted at the frequency specified in the quality 
assurance provisions of ASME B18.2.6. 
8. Workmanship 
8.1 The allowable limits, inspection, and evaluation of the 
surface discontinuities, quench cracks, forging cracks, head 
bursts, shear bursts, seams, folds, thread laps, voids, tool 
marks, nicks, and gouges shall be in accordance with Specifi­
cation F788/F788M. 
9. Number of Tests and Retests 
9 .1 Testing Responsibility: 
478 
9 .1.1 Each lot shall be tested by the manufacturer prior to 
shipment in accordance with the lot identification control 
quality assurance plan in 9.2 through 9.5. 
9.1.2 When bolts are furnished by a source other than the 
manufacturer, the Responsible Patty as defined in 14 shall be 
responsible for assuring all tests have been perfom1ed and the 
bolts comply with the requirements of this specification (see 
4.5). 
9.2 Purpose of Lot Inspection-The purpose of a lot inspec­
tion program is to ensure that each lot confonns to the 
requirements of this specification. For such a plan to be fully 
effective it is essential that secondary processors, distributors,

File: sectionII_partA_data_digitized/pages/page-0531.txt
ASME BPVC.II.A-2025 SA-325 
TABLE 5 Tensile Strength Requirements for Specimens Machined from Bolts 
Bolt Diameter, in. Tensile Strength, min, psi (MPa) Yield Strength, min, psi (MPa) Elongation, in 40, min, % Reduction of Area, min, % 
½ to 1, incl. 120 000 (825) 
Over 1 to 1½ 105 000 (725) 
92 000 (635) 
81 000 (560) 
14 
14 
t Table alignment was editorially corrected in March 201 O 
TABLE 6 Rotational Capacity Test for Zinc-Coated Bolts 
Nominal 
Length 
in. 
Up to and including 4 x dia 
Over 4 x dia, but not 
exceeding 8 x dia 
Over 8 x dia, but not 
exceeding 12 x dia 
Over 12 x dia. 
Nominal Nut Rotation, degrees 
(turn) 
240 (%) 
360 (1) 
420 (11/a) 
Test not applicable 
and purchasers maintain the identification and integrity of each 
lot until the product is installed. 
9.3 Lot Method-All bolts shall be processed in accordance 
with a lot identification-control quality assurance plan. The 
manufacturer, secondary processors, and distributors shall 
identify and maintain the integrity of each production lot of 
bolts from raw-material selection through all processing op­
erations and treatments to final packing and shipment. Each lot 
shall be assigned its own lot-identification number, each lot 
shall be tested, and the inspection test reports for each lot shall 
be retained. 
9.4 Lot Definition-A lot shall be a quantity of uniquely 
identified heavy hex structural bolts of the same nominal size 
and length produced consecutively at the initial operation from 
a single mill heat of material and processed at one time, by the 
same process, in the same manner so that statistical sampling is 
valid. The identity of the lot and lot integrity shall be 
maintained throughout all subsequent operations and packag­
ing. 
9.5 Number of Tests-The minimum number of tests from 
each lot for the tests specified below shall be as follows: 
Tests 
Hardness, tensile 
strength, proof load, 
and rotational capacity 
Coating weight/ 
thickness 
Surface discontinuities 
Dimensions and 
thread fit 
Number of Tests 
in Accordance With 
Practice F1470 
The referenced coating 
specificationA 
Specification F788/F788M 
ASME B18.2.6 
A Practice F1470 applies if the coating specification does not specify a testing 
frequency. 
10. Test Methods 
10.1 Tensile, Proof Load, and Hardness: 
10.1.1 Tensile, proof load, and hardness tests shall be 
conducted in accordance with Test Methods F606. 
10.1.2 Tensile strength shall be determined using the Wedge 
or Axial Tension Testing Method of Full Size Product Method 
or the Machined Test Specimens Method depending on size 
and nominal length as specified in 6.2.1-6.2.2. Fracture on 
full-size tests shall be in the body or threads of the bolt without 
a fracture at the junction of the head and body. 
10.1.3 Proof load shall be determined using Method 1, 
Length Measurement, or Method 2, Yield Strength, at the 
option of the manufacturer. 
10.2 Rotational Capacity-The zinc-coated bolt shall be 
placed in a steel joint or tension measuring device and 
assembled with a zinc-coated washer and a zinc-coated and 
lubricated nut with which the bolt is intended to be used (see 
Note 4). The nut shall have been provided with the lubricant 
described in the last paragraph of the Manufacturing Processes 
section of Specification A563. The joint shall be one or more 
flat structural steel plates or fixture stack up with a total 
thickness, including the washer, such that 3 to 5 full threads of 
the bolt are located between the bearing surfaces of the bolt 
head and nut. The hole in the joint shall have the same nominal 
diameter as the hole in the washer. The initial tightening of the 
nut shall produce a load in the bolt not less than 10 % of the 
specified proof load. After initial tightening, the nut position 
shall be marked relative to the bolt, and the rotation shown in 
Table 6 shall be applied. During rotation, the bolt head shall be 
restrained from turning. After the tightening rotation has been 
applied, the assembly shall be taken apart and examined for 
compliance with 6.3.3. 
479 
NoTE 4-Rotational capacity tests shall apply only to matched assem­
bly lots that contain one A325 bolt, one A563 lubricated nut, and one F436 
washer that have been zinc coated in accordance with either Specifications 
F2329 or B695. Both the bolt and nut components of the matched 
assembly shall be zinc coated using the same process. 
11. Inspection 
11.1 If the inspection described in 11.2 is required by the 
purchaser, it shall be specified in the inquiry and contract or 
order. 
11.2 The purchaser's representative shall have free entry to 
all parts of the manufacturer's works, or supplier's place of 
business, that concern the manufacture or supply of the 
material ordered. The manufacturer or supplier shall afford the 
purchaser's representative all reasonable facilities to satisfy 
him that the material is being furnished in accordance with this 
specification. All tests and inspections required by the specifi­
cation that are requested by the purchaser's representative shall 
be made before shipment, and shall be conducted as not to
