Repository: Demigodofa/ASMEPurchaseOrderHelper

# ASMEPurchaseOrderHelper

PC UI tool to help purchasing agents generate correct ASME purchase orders. The active desktop flow reads normalized ASME JSONL data, applies policy rules, and generates copy-ready/exportable PO content.

## Source of truth (for agents/bots)
This README is the source of truth for rules, orientation, and guidance. The owner may use loose or exact language; if there is any ambiguity, confirm intent. Example: if they say "ordering requirements," confirm they mean "Ordering Information" (the official section name used in the PDFs).

File: sectionII_partA_data_digitized/pages/page-0562.txt
SA-335/SA-335M (ASTM A335/A335M) ASME BPVC.II.A-2025 
TABLE 2 Heat Treatment RequirementsA 
Grade 
P1 
P2 
PS 
P5b 
P5c 
pg 
P11 
P12 
P15 
P21 
P22 
P23 
P24 
P36 
P91 Type 1 and Type 2 
Heat Treat Type 
full or isothermal anneal or 
normalize and temper or 
subcritical anneal 
full or isothermal anneal or 
normalize and temper or 
subcritical anneal 
full or isothermal anneal or 
normalize and temper 
full or isothermal anneal or 
normalize and temper 
subcritical anneal 
full or isothermal anneal or 
normalize and temper 
full or isothermal anneal or 
normalize and temper 
full or isothermal anneal or 
normalize and temper or 
subcritical anneal 
full or isothermal anneal or 
normalize and temper 
full or isothermal anneal or 
normalize and temper 
full or isothermal anneal or 
normalize and temper 
normalize and temper 
normalize and temper 
normalize and temper 8 
normalize and temper or 
quench and temper 
P92 normalize and temper 
P93 normalize and temper 
P115 normalize and temper 
P122 normalize and temper 
P128 normalize and temper 
P911 normalize and temper 
P921 normalize and temper 
AWhere ellipses ( ... ) appear in this table there is no requirement. 
Normalizing 
Temperature, 
min or range 
'F ['CJ 
1900-1975 [1040-1080J 
1800-1870 [980-1020J 
1650 [900] 
1900-1975 [1040-1080] 
1900-1975 [1040-1080] 
1900-1975 [1040-1080] 
1960-2140 [1070-1170] 
1920-2010 [1050-1100] 
1900-1975 [1040-1080J 
1975-2140 [1080-1170J 
1900-1975 [1040-1080J 
1670-1740 [910-950] 
Cooling Media 
air or 
accelerated 
cooling 
air or 
accelerated 
cooling 
... 
D 
... 
D 
air 
D 
air 
8 Alternatively, Grade P36, Class 2 shall be cooled from the austenitizing temperature by accelerated cooling in air or by liquid quenching. 
cExcept when Supplementary Requirement S7 is specified by the purchaser. 
0 Accelerated cooling from the normalizing temperature shall be permitted for section thicknesses greater than 3 in. [75 mm]. 
Subcritical 
Annealing or 
Tempering 
Temperature, 
min or range 
'F ['CJ 
1200 [650J 
1200-1300 [650-705J 
1250 [675J 
1200-1300 [650-705J 
1250 [675] 
1250 [675] 
1325-1375 [715-745] 
1250 [675] 
1200 [650J 
1200 [650] 
1200-1300[650-705] 
1200 [650J 
1250 [675J 
1250 [675J 
1350-1470 [730-800] 
1350-1420 [730-770J 
1100 [595J 
1350-1470 [730-800]G 
1350-1470 [730-800] 
1350-1470 [730-800] 
1380-1455 [750-790J 
1380-1455 [750-790] 
1350-1470[730-800] 
1400-14 70 [760-800J 
1365-1435 [740-780] 
1350-1420 [730-770] 
specification. The outside diameter at the point of grinding may 
be reduced by the amount so removed. 
7.6.4 After weld repair, Grade P911 shall be heat treated at 
1365-1435 °P [740-780 °C]. 
7.6 Weld repair shall be permitted only subject to the 
approval of the purchaser and in accordance with Specification 
A999/A999M. 
7.6.1 All repair welds in P91 shall be made with one of the 
following welding processes and consumables: SMAW, AS.SJ 
AS.SM E90XX-B9; SAW, A5.23/A5.23M EB9 + neutral flux; 
GTAW, A5.28/A5.28M ER90S-B9; and PCAW A5.29/A5.29M 
E91Tl-B9. In addition, the sum of the Ni+Mn content of all 
welding consumables used to weld repair P91 Type 1 and Type 
2 shall not exceed 1.0 %. 
7.6.2 All repair welds in P92, P93, P911, and P122, shall be 
made using welding consumables meeting the chemical re­
quirements for the grade in Table 1. 
7.6.3 After weld repair, Grades P23, P91 Type 1 and Type 2, 
P92, and Pl22 shall be heat treated at 1350-1470 °P [730-800 
oq. 
510 
7.6.5 After weld repair, Grade P24 shall be heat treated at 
1350-1420 °P [730-770 °C]. 
7.6.6 After weld repair, Grade P93 shall be heat treated to 
1350-1455 °P [730-790 °C]. 
7.6.7 After weld repair, Grade Pl15 shall be heat treated at 
1345-1435 °P [730-780 °C]. 
7.6.8 After weld repair, Grade P128 shall be heat treated at 
1400-1470 °P [760-800 °C]. 
7.7 The finished pipe shall be reasonably straight. 
8. Product Analysis 
8.1 At the request of the purchaser, an analysis of two pipes 
from each lot as defined hereafter shall be made by the 
manufacturer. A lot is all pipe of the same nominal size and 
wall thickness (schedule) which is produced from the same 
heat of steel and shall be limited as follows:

File: sectionII_partA_data_digitized/pages/page-0563.txt
' ~-
ASME BPVC.II.A-Z0Z5 SA-335/SA-335M (ASTM A335/A335M) 
NPS Designator Maximum Number of 
Lengths in a Lot 
Under2 400 
2~5 200 
6 and over 1 00 
8.2 The results of these analyses shall be reported to the 
purchaser or the purchaser's representative, and shall conform 
to the requirements specified in Table 1. 
8.3 For grade P91 Type 1 the carbon content may vary for 
the product analysis by -0.01 % and +0.02 % from the 
specified range as per Table 1. 
8.4 If the analysis of one of the tests specified in 8.1 does 
not conform to the requirements specified in 6.1, an analysis of 
each billet or pipe from the same heat or lot may be made, and 
all billets or pipe conforming to the requirements shall be 
accepted. 
9. Tensile and Hardness Requirements 
9 .1 The tensile properties of the material shall conform to 
the requirements prescribed in Table 3. 
9.2 Table 4 lists elongation requirements. 
9.3 Table 5 gives the computed minimum elongation values 
for each 1/32-in. [0.8-mm] decrease in wall thickness. Where the 
wall thickness lies between two values above, the minimum 
elongation value is determined by the following formula: 
Direction of Test 
Longitudinal, all grades except P23, P24, 
P36, P91 Type 1 and Type 2, P92, 
P921, P93, P115, P122, P128, and 
P911 
Transverse, all grades except P23, P24, 
P36, P91 Type 1 and Type 2, P92, 
P921, P93, P115, P122, P128, and 
P911 
Longitudinal, P23, P24, P91 Type 1 and 
Type 2, P92, P921, P115, P122, P128, 
and P911 
Longitudinal, P36 
Longitudinal, P93 
where: 
E = elongation in 2 in. or 50 mm, %, and 
t = actual thickness of specimens, in. [mm]. 
Equation 8 
E = 481 + 15.00 
[E = 1.87 t + 15.00] 
E = 321 + 10.00 
[E = 1.25 t + 10.00] 
E = 321 + 10.00 
[E = 1.25 t + 10.00] 
E = 321 + 5.0 
[E = 1.25 t+ 5.0] 
E = 321 + 9.0 
[E = 1.25 t+ 9.0] 
9.4 Table 6 lists hardness requirements. 
9.5 For Grade P91 Type 1 and Type 2, when quenching and 
tempering has been performed, the tensile and hardness prop-
erties shall be met and verified on material taken from the 
half-thickness location. 
10. Permissible Variations in Diameter 
10.1 For pipe ordered to NPS [DN] or outside diameter, 
variations in outside diameter shall not exceed those specified 
in Table 7. 
10.2 For pipe ordered to inside diameter, the inside diameter 
shall not vary more than :±: 1 % from the specified inside 
diameter. 
11. Permissible Variations in Wall Thickness 
11.1 In addition to the implicit limitation of wall thickness 
for pipe imposed by the limitation on weight in Specification 
A999/ A999M, the wall thickness for pipe at any point shall be 
within the tolerances specified in Table 8. The minimum wall 
thickness and outside diameter for inspection for compliance 
with this requirement for pipe ordered by NPS [DN] and 
schedule number is shown in ASME B36.10M. 
12. Hydrostatic Test 
12.1 The requirements for grades other than P91 Type 1 and 
Type 2, P92, P93, P115, P911, P122, and P128 are shown in 
12.1.1 - 12.1.4. 
12.1.1 Each length of pipe with outside diameter greater 
than 10 in. [250 mm] and wall thickness less than or equal to 
0.75 in. [19 mm], shall be submitted to the hydrostatic test, 
except as provided for in 12.1.4. 
12.1.2 Pipe of all other sizes shall be subjected to the 
nondestructive electric test as shown in Section 13, except as 
provided for in 12.1.3 and 12.1.4. 
12.1.3 When specified by the purchaser, pipe of all other 
sizes shall be furnished without the hydrostatic test and without 
nondestructive examination. 
12.1.4 When specified by the purchaser, pipe shall be 
furnished with both the hydrostatic test and a nondestructive 
examination having been performed. 
12.2 The requirements for grades P91 Type 1 and Type 2, 
P92, P93, P115, P911, P122, and P128 are shown in 12.2.1 -
12.2.3. 
12.2.1 Each length of pipe with outside diameter greater 
than 10 in. [250 mm] and wall thickness less than or equal to 
0.75 in. [19 mm], shall be submitted to both the hydrostatic test 
and the ultrasonic test as shown in Section 13. 
TABLE 3 Tensile Requirements 
Grade 
P91 P92, P93, 
P1, P2 P12 P23 P24 Type 1 P911, P921 P115 P122 P128 P36 Class All Others and P36 Class 2 
T e2 1 
Tensile strength, 
min: 
ksi 55 60 74 85 85 90 109 90 90 94 95.5 60 
MPa 380 415 510 585 585 620 750 620 620 650 660 415 
Yield strength, 
min: 
ksi 30 32 58 60 60 64 84 65 58 71 66.5 30 
MPa 205 220 400 415 415 440 580 450 400 490 460 205 
511

File: sectionII_partA_data_digitized/pages/page-0569.txt
ASME BPVC.II.A-2025 SA-336/SA-336M (ASTM A336/A336M) 
SPECIFICATION FOR ALLOY STEEL FORGINGS FOR 
PRESSURE AND HIGH-TEMPERATURE PARTS 
SA-336/SA-336M cD 
INTERNATIONAL 
Standards Worldwide 
(Identical with ASTM Specification A336/A336M-23 except that Supplementary Requirement SlO is mandatory.) 
517 
(25)

File: sectionII_partA_data_digitized/pages/page-0570.txt
SA-336/SA-336M (ASTM A336/A336M) ASME BPVC.II.A-2025 
c6 Designation: A336/A336M - 23 
~ull 7 
INTERNATIONAL 
Standard Specification for 
Alloy Steel Forgings for Pressure and High-Temperature 
Parts 1 
This standard is issued under the fixed designation A336/ A336M; the number immediately following the designation indicates the year 
of original adoption or, in the case of revision, the year of last revision. A number in parentheses indicates the year of last reapproval. 
A superscript epsilon (s) indicates an editorial change since the last revision or reapproval. 
This standard has been approved for use by agencies of the U.S. Department of Defense. 
1. Scope* 
1.1 This specification 2 covers ferritic steel forgings for 
boilers, pressure vessels, high-temperature parts, and associ­
ated equipment. 
1.2 Forgings made of steel grades listed in Specification 
A335/A335M may also be ordered under this specification. 
The chemical, tensile, heat treatment, and marking require­
ments of Specification A335/A335M shall apply, except the 
forging shall conform to the chemical requirements of Tables 1 
and 2 of Specification A335/A335M only with respect to heat 
analysis. On product analysis they may deviate from these 
limits to the extent permitted in Table 1 of this specification. 
1.3 Supplementary Requirements S 1 to S 10 are provided for 
use when additional testing or inspection is desired. These shall 
apply only when specified individually by the purchaser in the 
order. 
1.4 Unless the order specifies the applicable "M" specifica­
tion designation, the material shall be furnished to the inch­
pound units. 
1.5 Specification A336/ A336M formerly included austenitic 
steel forgings, which are now found in Specification A965/ 
A965M. 
1.6 The values stated in either SI units or inch-pound units 
are to be regarded separately as standard. The values stated in 
each system are not necessarily exact equivalents; therefore, to 
ensure conformance with the standard, each system shall be 
used independently of the other, and values from the two 
systems shall not be combined. 
1.7 This international standard was developed in accor­
dance with internationally recognized principles on standard­
ization established in the Decision on Principles for the 
1 This specification is under the jurisdiction of ASTM Committee AO! on Steel, 
Stainless Steel and Related Alloys and is the direct responsibility of Subcommittee 
A0J.06 on Steel Forgings and Billets. 
Current edition approved Nov. I, 2023. Published November 2023. Originally 
approved in 1955. Last previous edition approved in 2021 as A336/A336M - 21. 
DOI: 10.1520/A0336_A0336M-23. 
2 For ASME Boiler and Pressure Vessel Code applications, see related Specifi­
cation SA-336/SA-336M in Section II of that Code. 
Development of International Standards, Guides and Recom­
mendations issued by the World Trade Organization Technical 
Barriers to Trade (TBT) Committee. 
2. Referenced Documents 
2.1 ASTM Standards: 3 
A275/A275M Practice for Magnetic Particle Examination of 
Steel Forgings 
A335/A335M Specification for Seamless Ferritic Alloy­
Steel Pipe for High-Temperature Service 
A370 Test Methods and Definitions for Mechanical Testing 
of Steel Products 
A788/A788M Specification for Steel Forgings, General Re­
quirements 
A965/A965M Specification for Steel Forgings, Austenitic, 
for Pressure and High Temperature Parts 
E165/El65M Practice for Liquid Penetrant Testing for Gen-
eral Industry 
2.2 ASME Boiler and Pressure Vessel Code: 4 
Section III Nuclear Power Plant Components 
Section IX Welding and Brazing Qualifications 
2.3 AWS Specifications: 5 
A5.5/A5.5M Low-Alloy Steel Electrodes for Shielded Metal 
Arc Welding 
A5.23/A5.23M Low-Alloy Steel Electrodes and Fluxes for 
Submerged Arc Welding 
A5.28/A5.28M Low-Alloy Steel Electrodes for Gas 
Shielded Arc Welding 
A5.29/A5.29M Low-Alloy Steel Electrodes for Flux Cored 
Arc Welding 
3 For referenced ASTM standards, visit the ASTM website, www.astm.org, or 
contact ASTM Customer Service at service@astm.org. For Annual Book of ASTM 
Standards volume information, refer to the standard's Document Summary page on 
the ASTM website. 
4 Available from American Society of Mechanical Engineers (ASME), ASME 
International Headquarters, Two Park Ave., New York, NY 10016-5990, http:// 
www.asme.org. 
5 Available from American Welding Society (AWS), 8669 NW 36 St., #130, 
Miami, FL 33166-6672, http://www.aws.org. 
* A Summary of Changes section appears at the end of this standard 
518

File: sectionII_partA_data_digitized/pages/page-0571.txt
VI 
f-' 
'° 
Tensile 
strength, 
ksi [MPa] 
Yield 
strength, 
min, ksi 
[MPa] 
Elongation 
in 2 in. or 
50 mm, 
min,% 
Reduction 
of area, 
min,% 
F1 F11, 
Class 2 
70- 70-
95 95 
[485- [485-
660) 660) 
40 40 
[275) [275) 
20 20 
40 40 
F11, F11, F12 F5 Class 3 Class 1 
75- 60- 70- 60-
100 85 95 85 
[515- [415- [485- [415-
690) 585) 660) 585) 
45 30 40 36 
[310) [205) [275] [250] 
18 20 20 20 
40 45 40 40 
TABLE 1 Tensile Requirements 
Ferritic Steels 
Grade 
FSA F9 F6 F6NM F21, F21, 
Class 3 Class 1 
80- 85- 85- 115- 75- 60-
105 110 110 140 100 85 
[550- [585- [585- [790- [515- [415-
725) 760) 760) 965) 690) 585) 
50 55 55 90 45 30 
[345) [380) [380) [620) [310] [205) 
19 20 18 15 19 20 
35 40 35 45 40 45 
F91, 
F22, F22, Type 1 F911 Class 3 Class 1 and 
Type 2 
75- 60- 90- 90-
100 85 110 120 
[515- [415- [620- [620-
690) 585) 760) 830) 
45 30 60 64 
[310] [205) [415] [440] 
19 20 20 20 
40 45 40 40 
F92 F3V 
90- 85-
120 110 
[620- [585-
830) 760) 
64 60 
[440] [415] 
20 18 
45 45 
F3VCb 
85-
110 
[585-
760) 
60 
[415] 
18 
45 
F22V 
85-
110 
[585-
760) 
60 
[415] 
18 
45 
~ :s 
l:!l 
0::, 
~ 
~ 
N 
Q 
N 
CJ1 
~ w w 
°' ....... 
~ w w 
°' :s 
~ :s 
::i,. 
w w 
°' > w w 
°' _;

File: sectionII_partA_data_digitized/pages/page-0572.txt
SA-336/SA-336M (ASTM A336/A336M) ASME BPVC.II.A-2025 
3. Ordering Information and General Requirements 
3.1 In addition to the ordering information required by 
Specification A788/A788M, the purchaser should include with 
the inquiry and order the following information: 
3.1.1 A drawing or sketch that shows test locations when the 
testing is in accordance with 8.2.1.3. 
3.1.2 The intended use of forgings if 5.1 is applicable. 
3.2 Material supplied to this specification shall conform to 
the requirements of Specification A788/A788M, which out­
lines additional ordering information, manufacturing 
requirements, testing and retesting methods and procedures, 
marking, certification, product analysis variations, and addi­
tional supplementary requirements. 
3.3 If the requirements of this specification are in conflict 
with the requirements of Specification A788/A788M, the 
requirements of this specification shall prevail. 
3.4 For hubbed flatheads and tube sheets ordered for ASME 
Boiler and Pressure Vessel Code application, Supplementary 
Requirement S12 of Specification A788/A788M shall be 
specified. 
3.5 At the purchaser's request the forgings shall be rough 
machined before heat treatment (5.2). 
3.6 For Section III, Part NB of the ASME Boiler and 
Pressure Vessel Code application, Supplementary Requirement 
S3 shall be specified. 
4. Melting and Forging 
4.1 In addition to the melting and forging requirements of 
Specification A788/A788M, which may be supplemented by 
Supplementary Requirement S8, the following conditions ap­
ply: 
4.1.1 A sufficient discard shall be made to secure freedom 
from injurious pipe and undue segregation. 
5. Machining 
5.1 Forged pressure vessels for steam power service shall 
have the inner surface machined or ground. Unfired pressure 
vessels shall have the inner surfaces sufficiently free of scale to 
permit inspection. 
5.2 Unless otherwise specified by the purchaser, when 
rough machining is performed, it may be done either before or 
after heat treatment at the manufacturer's option. 
6. Heat Treatment 
6.1 Except as permitted in 6.1.1 for Grade F22V, and in 
6.1.2 for Grade F91 Type 1 and Type 2 and Grade F92, the steel 
forgings shall be annealed or normalized and tempered but 
alternatively may be liquid quenched and tempered when 
mutually agreed upon between the manufacturer and the 
purchaser. For all grades, normalizing or liquid quenching shall 
be followed by tempering at a subcritical temperature as shown 
in 6.1.4. 
6.1.1 Grade F22V forgings shall be normalized and tem­
pered or liquid quenched and tempered at the manufacturer's 
option. 
6.1.1.1 For Grade F22V forgings the minimum austenitizing 
temperature shall be 1650 °F [900 °C]. 
6.1.2 Grade F91 Type 1 and Type 2 forgings having any 
section thickness greater than 3 in. [75 mm] shall be normal­
ized and tempered or liquid quenched and tempered at the 
manufacturer's option. Grade F92 forgings shall be normalized 
and tempered or liquid quenched and tempered at the manu­
facturer's option. 
6.1.2.1 For Grade F91 Type 1 and Type 2, F911, and F92 
forgings, the austenitizing temperature shall be in the range of 
1900 °F to 1975 °F [1040 °C to 1080 °C]. 
6.1.3 For Grade F6NM the austenitizing temperature shall 
be 1850 °F [1010 °C] minimum. The tempering temperature 
range shall be as shown in 6.1.4. 
520 
6.1.4 Except for the following grades, the minimum tem­
pering temperature shall be 1100 °F [595 °C]: 
Grade 
F6 
F6NM 
F11, Class 2 
F11, Class 3 
F11, Class 1 
F5, F5a 
F9 
F21, Class 1 
F3V, F3VCb 
F22, Class 1 
F22V 
F91 Type 1 and Type 2, F92 
F911 
F22, Class 3 
7. Chemical Composition 
Tempering Temperature 
Minimum or Range, °F [°C] 
1150 (620] 
1040-1120 (560-600] 
1150 (620] 
1150 (620] 
1150 (620] 
1250 (675] 
1250 (675] 
1250 (675] 
1250 (675] 
1250 [675] 
1250 [675] 
1350-1470 (730-800] 
1365-1435 (740-780] 
1250 (675] 
7.I Heat Analysis-The heat analysis obtained from sam­
pling in accordance with Specification A788/A788M and shall 
comply with Table 2. 
7.2 Product Analysis-The manufacturer shall use the prod­
uct analysis provision of Specification A788/A788M to obtain 
a product analysis from a forging representing each heat or 
multiple heat. The product analysis for columbium and calcium 
for Grade F22V shall conform to the requirements of Table 2 
of this specification. Boron is not subject to product analysis. 
The purchaser may also make this determination in accordance 
with Specification A788/A788M. 
8. Mechanical Properties 
8.1 General Requirements-The material shall conform to 
the requirements for mechanical properties prescribed in Table 
1. The largest obtainable tension test specimen as specified in 
Test Methods and Definitions A370 shall be used. 
8.2 Sampling-The mid-point of the gauge length of tension 
test specimens and the area under the notch of impact speci­
mens shall be located in accordance with one of the following 
methods as specified by the purchaser, or suggested by the 
supplier and approved by the purchaser. Unless otherwise 
noted, all testing shall be from integral prolongations of the 
forging.

File: sectionII_partA_data_digitized/pages/page-0577.txt
ASME BPVC.II.A-2025 SA-336/SA-336M (ASTM A336/A336M) 
S8. Forging Requirements 
S8.l Large drum forgings shall be made from solid cast 
ingots, punched, bored, or trepanned, or from hollow ingots 
cast in metal molds. The walls of the hollowed or hollow ingots 
shall be reduced in thickness at least one-half by forging on 
mandrels. 
S8.2 Drum forgings with one solid closed end may be 
hollow forged in closed dies or on a draw bench provided the 
metal is worked thoroughly. 
S8.3 Drum forgings, either with open ends or one solid 
closed end, may also be produced by hot extrusion provided 
the metal is worked thoroughly. 
S8.4 Small drum forgings may be made as solid forgings, 
subsequently bored, provided the purchaser agrees to this 
method of forging. The cross-sectional area of the solid 
forgings shall have a reduction by forging from that of the 
ingot in the ratio of not less than 3:1. 
S8.5 Small sections or component parts of pressure vessels, 
which are to be subsequently assembled to form drums, may be 
made by expanding on a mandrel under a press or hammer, by 
hot extrusion or by ring rolling methods, provided the wall 
thickness is reduced at least one-half in the process. 
S8.6 Heads or covers shall be forged as disks, upset from 
blocks cut from ingots or billets. The length of block before 
upsetting shall be at least twice the thickness of the as-forged 
head or cover. 
S9. Individual Forging 
S9.1 Forgings, whether identical or not identical, shall be 
produced individually. They shall not be forged in multiple and 
separated prior to or after heat treatment. 
S9.2 The shape and size of individual forgings shall be 
agreed between the manufacturer and the purchaser by means 
of a forging drawing or the purchase order. 
S10. Minimum Cooling Rate 
SlO.l For Grade P91 Type 2 material the heat treatment 
shall ensure that following austenitizing, the rate of cooling 
from 1650 °P to 900 °P [900 °C to 480 °C] is no slower than 
9 °P/2nin [5 °C/min]. 
SUMMARY OF CHANGES 
Committee A0l has identified the location of selected changes to this standard since the last issue 
(A336/A336M- 21) that may impact the use of this standard. (Approved November 1, 2023.) 
(1) Added SlO. 
ASTM International takes no position respecting the validity of any patent rights asserted in connection with any item mentioned 
In this standard. Users of this standard are expressly advised that determination of the validity of any such patent rights, and the risk 
of infringement of such rights, are entirely their own responsibility. 
This standard is subject to revision at any time by the responsible technical committee and must be reviewed every five years and 
If not revised, either reapproved or withdrawn. Your comments are invited either for revision of this standard or for additional standards 
and should be addressed to ASTM International Headquarters. Your comments will receive careful consideration at a meeting of the 
responsible technical committee, which you may attend. If you feel that your comments have not received a fair hearing you should 
make your views known to the ASTM Committee on Standards, at the address shown below. 
This standard is copyrighted by ASTM International, 100 Barr Harbor Drive, PO Box C700, West Conshohocken, PA 19428-2959, 
United States. Individual reprints (single or multiple copies) of this standard may be obtained by contacting ASTM at the above 
address or at 610-832-9585 (phone), 610-832-9555 (fax), or service@astm.org (e-mail); or through the ASTM website 
(www.astm.org). Permission rights to photocopy the standard may also be secured from the Copyright Clearance Center, 222 
Rosewood Drive, Danvers, MA 01923, Tel: (978) 646-2600; http://www.copyright.com/ 
525

File: sectionII_partA_data_digitized/pages/page-0582.txt
SA-350/SA-350M (ASTM A350/A350M) ASME BPVC.II.A-2025 
for not less than ½ h, and remove from the furnace and cool in 
air. Subsequently, artificially age in the range from 1000 to 
1200 °F [540 to 650 °C] for not less than½ h, and cool at any 
convenient rate. 
5.4.3.2 Quenched-and-Precipitation Heat Treated­
Austenitize in the range from 1600 to 1725 °F [870 to 940 °C] 
for not less than ½ h and quench in a suitable liquid medium 
by immersion; artificially age in the range from 1000 to 
1225 °F [540 to 665 °C] for not less than ½ h, and cool at any 
convenient rate. 
6. Chemical Composition 
6.1 Heat Analysis: 
6.1.1 A chemical heat analysis in accordance with Specifi­
cation A961/A961M shall be made and conform to the 
requirements as to chemical composition prescribed in Table 1. 
Leaded steels shall not be permitted. 
6.2 Product Analysis: 
6.2.1 The purchaser may make a product analysis on prod­
ucts supplied to this specification in accordance with Specifi­
cation A961/A961M. 
7. Mechanical Properties 
7.1 Tension Tests: 
7.1.1 Requirements-The material shall conform to require­
ments for tensile properties in Table 2. 
7 .1.1.1 The test specimen shall be obtained from a rough or 
finished forging, or prolongation thereof. For forgings under 
10 000 lbs, at time of heat treatment, it may be obtained from 
separately forged test blanks from the same heat of steel as the 
production forgings. The test blank shall be reduced by forging 
in a manner similar to that for the products represented, and 
shall receive approximately the same hot working and reduc­
tion and the same heat treatment as the finished products 
represented. The test material shall be treated in the same 
furnace at the same time as the forging it represents, subject to 
the requirements of 7 .1.2.1. 
7 .1.1.2 The test specimen shall represent all forgings from 
the same heat and heat-treatment load whose maximum thick­
nesses do not exceed the thickness of the test forging or blank 
by more than ¼ in. [6 mm]. 
7 .1.2 Number of Tests-One tension test at room tempera­
ture shall be made in accordance with 7 .1.1.2 from each heat in 
each heat-treatment load. 
7 .1.2.1 If heat treatment is performed in either a continuous 
or a batch-type furnace controlled within ±25 °F [±14 °C] of 
the required heat-treatment temperature and equipped with 
recording pyrometers so that complete records of heat treat­
ment are available and if the same heat-treating cycles are used 
on the forgings represented by the tension test, then one tension 
test from each heat shall be required, instead of one tension test 
from each heat in each heat treatment load in accordance with 
7.1.1.2. 
7 .1.3 Test Locations and Orientations-The test specimen 
shall be removed from the heaviest section of the forging or 
test blank, at locations described in 7.1.3.1, 7.1.3.2, 7.1.3.5 or 
as close to these locations as practical, subject to forging size 
and geometry. 
7.1.3.1 For forgings or test blanks having a maximum 
heat-treated thickness, T, of 2 in. [50 mm] or less, the 
longitudinal axis of the test specimen shall be taken at 
mid-thickness and its mid-length shall be at least 2 in. [50 mm] 
from all other heat treated surfaces, exclusive of the T 
dimension surfaces. (This is normally referred to as V2 T by 2 
in. [50 mm]). See Fig. 1 for test specimen location in separately 
forged test blanks. 
7.1.3.2 For forgings or test blanks having a maximum 
heat-treated thickness, T, greater than 2 in. [50 mm]: 
TABLE 2 Tensile Properties at Room TemperatureA 
Grades 
LF1 and LF5 LF2 LF3 LF6 
Class 1 Classes Classes 1 Class 1 Classes 2 1 and 2 and 2 and 3 LF5 
Class 2 
Tensile strength, ksi [MPa] 60-85 70-95 70-95 66-91 75-100 
[415-585] [485-655] [485-655] [455-630] [515-690] 
Yield strength, min, ksi [MPa] 8 30 [205] 36 [250] 37.5 [260] 52 [360] 
Elongation: 
Standard round specimen, or 
small proportional specimen, 
min % in 40 gauge length 
Strip specimen for wall thickness 
5 /10 in. [7.94 mm] and over 
and for all small sizes tested 
in full section; min % in 2 in. 
[50mm] 
25 22 22 22 
28 30 30 30 
Equation for calculating min 481+ 13 481+ 15 481+ 15 481+ 15 
elongation for strip specimens 
thinner than 5/10 in. [7.94 mm]; 
min % in 2 in. [50 mm] 
I= actual thickness in inches 
Reduction of area, min, % 0 38 30 35 40 
A See 7.3 for hardness tests. 
8 Determined by either the 0.2 % offset method or the 0.5 % extension under load method. 
c For round specimens only. 
530 
60 [415] 
20 
28 
481+ 13 
40 
LF9 LF787 
Class 2 Class 3 
63-88 65-85 75-95 
[435-605] [450-585] [515-655] 
46 [315] 55 [380] 65 [450] 
25 20 20 
28 28 28 
481 + 13 481 + 13 481+ 13 
38 45 45

File: sectionII_partA_data_digitized/pages/page-0584.txt
SA-350/SA-350M (ASTM A350/A350M) ASME BPVC.11.A-2025 
TABLE 3 Charpy V-Notch Energy Requirements for Standard Size 
[10 by 10 mm] Specimens 
Grade 
LF1 and LF9 
LF2, Class 1 
LF3, Class 1 
LF5 Class 1 and 2 
LF787 Classes 2 and 3 
LF6, Class 1 
LF2, Class 2 
LF3, Class 2 
LF6, Classes 2 and 3 
Minimum Impact 
Energy Required 
for Average of 
Each Set of Three 
Specimens, ft,lbf 
[J] 
13 [18] 
15 [20] 
15 [20] 
15 [20] 
15 [20] 
15 [20] 
20 [27] 
20 [27] 
20 [27] 
Minimum Impact 
Energy Permitted 
for One Specimen 
only of a Set, ft-lbf 
[J] 
10 [14] 
12 [16] 
12 [16] 
12 [16] 
12 [16] 
12 [16] 
15 [20] 
15 [20] 
15 [20] 
TABLE 4 Standard Impact Test Temperature for Standard Size [10 
by 1 0 mm] Specimens 
Grade 
LF1 
LF2 Class 1 
LF2 Class 2 
LF3, Classes 1 and 2 
LF5, Classes 1 and 2 
LF6, Classes 1 and 2 
LF6, Class 3 
LF9 
LF787, Class 2 
LF787 Class 3 
Test Temperature, 'F ['CJ 
-20 [-29] 
-50 [-46] 
-0 [-18] 
-150 [-101] 
-75 [-59] 
-60 [-51] 
0 [-18] 
-100 [-73] 
-75 [-59] 
-100 [-73] 
TABLE 5 Minimum Equivalent Absorbed Energy ft,lbf (J) for 
Various Specimen SizesA 
Standard 
Size [10 by 
10 mm] 
15 [20] 
13 [18] 
12 [16] 
10 [14] 
¾size 
[10 by 
7.5 mm] 
12 [16] 
10 [14] 
10 [14] 
8 [11] 
% size 
[10 by 
6.6 mm] 
10 [14] 
9 [12] 
9 [12] 
7 [10] 
½ size 
[10 by 
5mm] 
8 [11] 
7 [10] 
7 [10] 
5 [7] 
1/s size 
[10 by 
3.3mm] 
5 [7] 
5 [7] 
4 [6] 
3 [5] 
A Straight-line interpolation for intermediate values is permitted. 
¼ size 
[10 by 
2.5 mm] 
4 [6] 
4 [6] 
3 [5] 
3 [5] 
test temperature is at least as low as the intended service 
temperature, and that the forging is suitably marked to identify 
the reported test temperature. 
7.2.1.1 The test specimens shall be machined from material 
obtained as in 7.1. 
7 .2.2 Number of Tests-Three specimens shall constitute 
one test set. There shall be the same number of test sets as 
tension tests in 7.1.2. 
7.2.3 Test Locations and Orientations-The test specimen 
shall be located and oriented as described in 7.1.3. The area 
under the notch of the impact test specimen shall be used to 
locate the specimen with respect to the second heat-treated 
surface. The base of the notch shall be perpendicular to the 
nearest heat-treated surface. 
7.2.4 Test Method-The notched bar impact test shall be 
made in accordance with the procedure for the Charpy V-notch 
type test as specified in Specification A961/A961M. 
7.2.4.1 Standard size specimens shall be used for the impact 
test. Where the material is of insufficient thickness, or the 
shape of the forging precludes standard size, the largest 
obtainable subsize specimen shall be used. 
7.2.4.2 Where subsize specimens are used and represent 
forged material with thicknesses equal to or greater than 
0.394 in. [10 mm], and where the largest obtainable specimen 
has a width along the notch of at least 8 mm, such specimen 
shall be tested at the temperature in Table 4. Where the largest 
obtainable specimen has a width along the notch less than 
8 mm, the temperature for testing shall be lower than the 
temperature in Table 4 by the amount shown in Table 6 for the 
actual specimen width tested. 
532 
7 .2.4.3 Where subsize specimens are used and represent 
forged material with thicknesses less than 0.394 in. [10 mm], 
and where the largest obtainable specimen has a width along 
the notch of at least 80 % of the forging thickness, the 
specimen shall be tested at the temperature in Table 4. Where 
the largest obtainable specimen has a width along the notch of 
less than 80 % of the material thickness, the temperature for 
testing shall be lower than the temperature in Table 4 by an 
amount equal to the difference (referring to Table 6) between 
the temperature reduction corresponding to the thickness of the 
material represented, and the temperature reduction corre­
sponding to the specimen width actually tested. 
7.3 Hardness Test: 
7.3.l Except when only one forging is produced, a mini­
mum of two forgings shall be hardness tested per batch or 
continuous run as defined in 7 .1.2.1 to ensure that hardness of 
the forgings does not exceed 197 HBW after heat treatment for 
mechanical properties. The hardness measurements shall be 
made as specified in Specification A961/A961M. When only 
one forging is produced, it shall be hardness tested to ensure 
that it meets the 197 HB W maximum of this specification. The 
purchaser may verify that this requirement has been met by 
testing at any location on the forging, provided that such 
testing does not render the forging useless. 
8. Hydrostatic Test 
8.1 Forgings manufactured under this specification shall be 
capable of passing a hydrostatic test compatible with the rating 
TABLE 6 Charpy Impact Test Temperature Reduction Below Table 
4 Test Temperature when the Subsize Charpy Impact Width along 
Notch is Less than 80% of the Forging Thickness 
Thickness of the 
Material Represented Temperature 
Size of Bar (see 7.2.4.3), or Reduction, Charpy, I mp act 'F ['Cl Specimen Width Along 
the NotchA , in. [mm] 
Standard 0.394 [10] 0 [OJ 
Standard 0.354 [9] 0 [OJ 
Standard 0.315 [8] 0 [OJ 
¾-size 0.295 [7.5] 5 [3] 
¾-size 0.276 [7] 8 [5] 
%-size 0.262 [6.67] 10 [6] 
%-size 0.236 [6] 15 [8] 
½-size 0.197 [5] 20 [11] 
½-size 0.158[4] 30 [17] 
1/s-size 0.131 [3.33] 35 [20] 
1/s-size 0.118 [3] 40 [22] 
¼-size 0.099 [2.5] 50 [28] 
A Straight-line interpolation for intermediate values is permitted.

File: sectionII_partA_data_digitized/pages/page-0586.txt
SA-350/SA-350M (ASTM A350/A350M) ASME BPVC.II.A-2025 
"T DIMENSION 
SURFACES" 
FIG. 4 Separately Forged Test Bar for Forgings with T > 2 in. [50 mm] and WIT Ratio < 2 and Quenched and Tempered or Quenched 
and Precipitation-Heat Treated 
manufacturer only when Supplementary Requirement S57 of 
Specification A961/A961M is specified. 
9. Surface Finish, Appearance, and Corrosion Protection 
9.1 Forgings and finished parts shall conform to the require­
ments of Specification A961/A961M. 
10. Retests 
10.1 If any test specimen shows flaws or defective 
machining, it may be discarded and another specimen substi­
tuted. 
11. Rework and Retreatment 
11.1 If the results of the mechanical tests do not conform to 
the requirements specified, the manufacturer may reheat treat 
the forgings represented, and shall retest to the applicable 
requirements. 
11.2 Individually tested forgings meeting all requirements 
shall be acceptable. 
11.3 Repair by Welding-Weld repairs shall be permitted 
(see Supplementary Requirement S58 of Specification A961/ 
A961M) at the discretion of the manufacturer with the follow­
ing limitations and requirements: 
11.3.1 Repair by welding shall be made using welding 
procedures and welders qualified in accordance with ASME 
Section IX of the Code. The weld procedure qualification test 
shall also include impact tests of the weld metal and heat­
affected zone. All impact test specimens shall have the longi­
tudinal axis transverse to the weld and the base of the notch 
534 
normal to the weld surface. Weld specimens shall have the 
notch in weld metal and heat-affected zone specimens shall 
have the notch in the heat-affected zone. The specimens shall 
be as large as permitted by the weldment thickness. Where 
full-size specimens can be obtained and where there is suffi­
cient weldment thickness, the weld specimen shall be taken 
with one side of the specimen within 1/16 in. [l.6 mm] of the 
weld surface. Heat-affected zone impact test specimens shall 
be taken at the same depth and locations applicable to the 
forging in 7.1.3.1 and 7.1.3.2. When forgings are thermally 
treated after repair welding, the weld procedure test plate shall 
be subjected to the same thermal treatment. The mechanical 
properties of the weld procedure qualification test shall con­
form to Section 7. 
11.3.2 Defects shall be completely removed by chipping or 
grinding to sound metal as verified by magnetic particle, or 
liquid penetrant inspection prior to welding. 
11.3.3 For Grade LFl forgings, and LF2 forgings that are to 
be only stress-relieved after repair welding, the weld metal 
shall be deposited using carbon steel electrodes E 7015, E 
7016, or E 7018, complying with AWS A 5.1. For Grade LF2 
forgings in all other conditions of post-weld heat treatment, the 
weld metal shall be deposited using low-alloy steel electrodes 
E 7015-Al; E 7016-Al, or E 7018-Al complying with AWS 
5.5; for Grade LF3 forgings the weld metal shall be deposited 
using low-alloy steel electrodes E 8016-C2 or E 8018-C2 
complying with AWS A 5.5; for Grades LF5, LF9, and LF787 
forgings, the weld metal shall be deposited using low-alloy 
steel electrodes E 8016-C 1 or E 8018-C 1 complying with AWS

File: sectionII_partA_data_digitized/pages/page-0587.txt
ASME BPVC.II.A-2025 SA-350/SA-350M (ASTM A350/A350M) 
A 5.5. For Grade LF6, the electrodes shall be low-hydrogen, 
E-X:X:15, E-XX16, or E-XX18 complying with AWS A 5.1 or 
A 5.5, as applicable. 
11.3.4 After repair welding, the area welded shall be com­
pletely free of defects as verified by magnetic particle or liquid 
penetrant inspection. 
11.3.5 Forgings repair welded in the normalized, normal­
ized and tempered, or the quenched and tempered conditions 
shall be stress-relieved after repair welding at 1100 °F [590 °C] 
minimum, but not higher than the temperature previously used 
for tempering the base metal of the same forging, or shall be 
reheat treated in accordance with 5.4. 
11.3.6 When the purchaser specifies Supplementary Re­
quirement S5, the same requirements shall apply to the weld 
procedure qualification tests. 
11.3.7 Repair by welding shall not exceed 10 % of the 
surface area of the forging or 33 1/3 % of the wall thickness of 
the finished forging, or % in. [9.5 mm], whichever is less, 
without prior approval of the purchaser. 
11.3.8 When approval of the purchaser is obtained, the 
limitations set forth in 11.3.7 may be exceeded, but all other 
requirements of 11.3 shall apply. 
12. Inspection 
12.1 Inspection provisions of Specification A961/A961M 
shall apply. 
13. Rejection and Rehearing 
13 .1 Purchaser shall comply with provisions of Specifica­
tion A961/A961M. 
14. Certification 
14.1 In addition to the requirements of Specification A961/ 
A961M, test reports shall be furnished to the purchaser or his 
representative. Test reports shall provide the following where 
applicable: 
14.1.1 Type heat treatment, Section 5, 
14.1.2 Chemical analysis results, Section 6 (Table 1), re­
ported results shall be to the same number of significant figures 
as the limits specified in Table 1 for that element, 
14.1.3 Product analysis results, 6.2 (Table 1), 
14.1.4 Tensile property results, Section 7 (Table 2) report 
the yield strength and ultimate strength, in ksi [MPa], elonga­
tion and reduction in area, in percent, 
14.1.5 Impact test results, 7.2 (Table 3, Table 4, Table 5, and 
Table 6), 
14.1.6 Hardness results, 7.3.1, and 
14.1.7 Any supplementary testing required by the purchase 
order. 
15. Product Marking 
15.1 In addition to the marking requirements of Specifica­
tion A961/A961M, the following additional requirements shall 
apply: 
15.1.1 If the forgings have been quenched and tempered or 
quenched-and-precipitation heat treated, the letters QT shall be 
stamped on the forgings following the ASTM designation. 
15.1.2 Forgings repaired by welding shall be marked with 
the letter W following the ASTM designation. 
15.1.3 If identification stamps are objectionable and detri­
mental to the forging, and when so stated on the purchase 
order, the marks may be painted or stenciled on the forging, or 
stamped on a metal or plastic tag which shall be securely 
attached to the forging. 
535 
15.1.4 Additional marks shall be used as necessary to 
identify the part with the test report. 
15.1.5 If the test temperature is other than the standard 
temperature specified in Table 4, the mark shall also include 
the suffix letter S to the grade and class and the test tempera­
ture. A prefix 0 to the test temperature shall indicate a less than 
0 °F [-18 °C] value. For example, LF2S 0175 denotes a test 
temperature of -175 °F [-115 °C] for an LF2 part .. 
15.1.6 Parts meeting all requirements for more than one 
class may be marked with more than one class such as LF2 
CL1/C12; LF5 CL1/CL2, and so forth. 
15.2 Bar Coding-In addition to the requirements in 15.1, 
bar coding is acceptable as a supplemental identification 
method. The purchaser may specify in the order a specific bar 
coding system to be used. The bar coding system, if applied at 
the discretion of the supplier, should be consistent with one of 
the published industry standards for bar coding. If used on 
small parts, the bar code may be applied to the box or a 
substantially applied tag. 
16. Keywords 
16.1 carbon equivalent; pipe fittings, steel; piping applica­
tions; pressure containing parts; steel flanges; steel forgings, 
alloy; steel forgings, carbon; steel valves; temperature service 
applications, low
