Repository: Demigodofa/ASMEPurchaseOrderHelper

# ASMEPurchaseOrderHelper

PC UI tool to help purchasing agents generate correct ASME purchase orders. The active desktop flow reads normalized ASME JSONL data, applies policy rules, and generates copy-ready/exportable PO content.

## Source of truth (for agents/bots)
This README is the source of truth for rules, orientation, and guidance. The owner may use loose or exact language; if there is any ambiguity, confirm intent. Example: if they say "ordering requirements," confirm they mean "Ordering Information" (the official section name used in the PDFs).

File: sectionII_partA_data_digitized/pages/page-0101.txt
ASME BPVC.II.A-2025 SA-6/SA-6M 
TABLE A2.1 Continued 
Designation Flange Designation Flange (Nominal [Nominal Web 
Depth in Area Depth Web Depth in Milli- Area A, Depth Thick-
Inches and A, d, Width Thick- Thickness metres and d, Width Thick-
mm 2 ness 
Weight in in. 2 in. b• ness fw, in.A Mass in Kilo- mm b• ness, tw, 
Pounds per in. t. grams per mm t,, mmA 
Linear Foot) in.A Metre] mmA 
X 395 116.2 38.37 16.830 2.200 1.220 X 588 75 000 975 427 55.9 31.0 
X 361 106.1 37.99 16.730 2.010 1.120 X 537 68 500 965 425 51.1 28.4 
X 330 97.0 37.67 16.630 1.850 1.020 X 491 62 600 957 422 47.0 25.9 
X 302 88.8 37.33 16.655 1.680 0.945 X 449 57 600 948 423 42.7 24.0 
X 282 82.9 37.11 16.595 1.570 0.885 X 420 53 500 943 422 39.9 22.5 
X 262 77.0 36.85 16.550 1.440 0.840 X 390 49 700 936 420 36.6 21.3 
X 247 72.5 36.67 16.510 1.350 0.800 X 368 46 800 931 419 34.3 20.3 
X 231 68.0 36.49 16.470 1.260 0.760 X 344 43 900 927 418 32.0 19.3 
W36 x 387 113.6 39.09 12.677 2.559 1.421 W920 x 576 73 320 993 322 65.0 36.1 
X 350 102.9 38.62 12.559 2.319 1.299 X 521 66 370 981 319 58.9 33.0 
X 318 93.6 38.23 12.441 2.130 1.181 X 474 60 390 971 316 54.1 30.0 
X 286 84.0 37.83 12.323 1.929 1.059 X 425 54 200 961 313 49.0 . 26.9 
X 256 75.4 37.43 12.215 1.730 0.960 X 381 48 600 951 310 43.9 24.4 
X 232 68.1 37.12 12.120 1.570 0.870 X 345 44 000 943 308 39.9 22.1 
X 210 61.8 36.69 12.180 1.360 0.830 X 313 39 900 932 309 34.5 21.1 
X 194 57.0 36.49 12.115 1.260 0.765 X 289 36 800 927 308 32.0 19.4 
X 182 53.6 36.33 12.075 1.180 0.725 X 271 34 600 923 307 30.0 18.4 
X 170 50.0 36.17 12.030 1.100 0.680 X 253 32 300 919 306 27.9 17.3 
X 160 47.0 36.01 12.000 1.020 0.650 X 238 30 300 915 305 25.9 16.5 
X 150 44.2 35.85 11.975 0.940 0.625 X 223 28 500 911 304 23.9 15.9 
X 135 39.7 35.55 11.950 0.790 0.600 X 201 25 600 903 304 20.1 15.2 
W33 x 387 114.0 35.95 16.200 2.280 1.260 W840 x 576 73 500 913 411 57.9 32.0 
X 354 104.1 35.55 16.100 2.090 1.160 X 527 67 200 903 409 53.1 29.5 
X 318 93.5 35.16 15.985 1.890 1.040 X 473 60 300 893 406 48.0 26.4 
X 291 85.6 34.84 15.905 1.730 0.960 X 433 55 200 885 404 43.9 24.4 
X 263 77.4 34.53 15.805 1.570 0.870 X 392 49 900 877 401 39.9 22.1 
X 241 70.9 34.18 15.860 1.400 0.830 X 359 45 700 868 403 35.6 21.1 
X 221 65.0 33.93 15.805 1.275 0.775 X 329 41 900 862 401 32.4 19.7 
X 201 59.1 33.68 15.745 1.150 0.715 X 299 38 100 855 400 29.2 18.2 
W33 x 169 49.5 33.82 11.500 1.220 0.670 W840 x 251 31 900 859 292 31.0 17.0 
X 152 44.7 33.49 11.565 1.055 0.635 X 226 28 800 851 294 26.8 16.1 
X 141 41.6 33.30 11.535 0.960 0.605 X 210 26 800 846 293 24.4 15.4 
X 130 38.3 33.09 11.510 0.855 0.580 X 193 24 700 840 292 21.7 14.7 
X 118 34.7 32.86 11.480 0.740 0.550 X 176 22 400 835 292 18.8 14.0 
W30 x 391 115.0 33.19 15.590 2.440 1.360 W760 x 582 74 200 843 396 62.0 34.5 
X 357 104.8 32.80 15.470 2.240 1.240 X 531 67 600 833 393 56.9 31.5 
X 326 95.7 32.40 15.370 2.050 1.140 X 484 61 700 823 390 52.1 29.0 
X 292 85.7 32.01 15.255 1.850 1.020 X 434 55 300 813 387 47.0 25.9 
X 261 76.7 31.61 15.155 1.650 0.930 X 389 49 500 803 385 41.9 23.6 
X 235 69.0 31.30 15.055 1.500 0.830 X 350 44 500 795 382 38.1 21.1 
X 21i 62.0 30.94 15.105 1.315 0.775 X 314 40 000 786 384 33.4 19.7 
X 191 56.1 30.68 15.040 1.185 0.710 X 284 36 200 779 382 30.1 18.0 
X 173 50.8 30.44 14.985 1.065 0.655 X 257 32 800 773 381 27.1 16.6 
W30 x 148 43.5 30.67 10.480 1.180 0.650 W760 x 220 28 100 779 266 30.0 16.5 
X 132 38.9 30.31 10.545 1.000 0.615 X 196 25 100 770 268 25.4 15.6 
X 124 36.5 30.17 10.515 0.930 0.585 X 185 23 500 766 267 23.6 14.9 
X 116 34.2 30.01 10.495 0.850 0.565 X 173 22 100 762 267 21.6 14.4 
X 108 31.7 29.83 10.475 0.760 0.545 X 161 20 500 758 266 19.3 13.8 
X 99 29.1 29.65 10.450 0.670 0.520 X 147 18 800 753 265 17.0 13.2 
X 90 26.4 29.53 10.400 0.610 0.470 X 134 17 000 750 264 15.5 11.9 
W27 X 539 158.4 32.52 15.255 3.540 1.970 W690 x 802 102 200 826 387 89.9 50.0 
X 368 108.1 30.39 14.665 2.480 1.380 X 548 69 800 772 372 63.0 35.1 
X 336 98.7 30.0 14.550 2.280 1.260 X 500 63 700 762 369 57.9 32.0 
X 307 90.2 29.61 14.445 2.090 1.160 X 457 58 200 752 367 53.1 29.5 
X 281 82.6 29.29 14.350 1.930 1.060 X 419 53 300 744 364 49.0 26.9 
X 258 75.7 28.98 14.270 1.770 0.980 X 384 48 900 736 362 45.0 24.9 
X 235 69.1 28.66 14.190 1.610 0.910 X 350 44 600 728 360 40.9 23.1 
X 217 63.8 28.43 14.115 1.500 0.830 X 323 41 100 722 359 38.1 21.1 
X 194 57.0 28.11 14.035 1.340 0.750 X 289 36 800 714 356 34.0 19.0 
X 178 52.3 27.81 14.085 1.190 0.725 X 265 33 700 706 358 30.2 18.4 
X 161 47.4 27.59 14.020 1.080 0.660 X 240 30 600 701 356 27.4 16.8 
X 146 42.9 27.38 13.965 0.975 0.605 X 217 27 700 695 355 24.8 15.4 
49

File: sectionII_partA_data_digitized/pages/page-0103.txt
ASME BPVC.II.A-2025 SA-6/SA·6M 
TABLE A2.1 Continued 
Designation Flange Designation Flange (Nominal [Nominal Web 
Depth In Area Depth Thick- Web Depth in Milli- A_reaA, Depth Thick- Thick-
Inches and A, d, Width Thickness metres and mm 2 d, Width ness 
Weight in in. 2 in. b• 
ness two in.A Mass in Kilo- mm bo ness, two 
Pounds per in. t. grams per mm to mmA 
Linear Foot) in.A Metre] mmA 
W18 x 71 20.8 18.47 7.635 0.810 0.495 W460 x 106 13 400 469 194 20.6 12.6 
X 65 19.1 18.35 7.590 0.750 0.450 X 97 12 300 466 193 19.0 11.4 
X 60 17.6 18.24 7.555 0.695 0.415 X 89 11 400 463 192 17.7 10.5 
X 55 16.2 18.11 7.530 0.630 0.390 X 82 10 500 460 191 16.0 9.9 
X 50 14.7 17.99 7.495 0.570 0.355 X 74 9 480 457 190 14.5 9.0 
W18 x 46 13.5 18.06 6.060 0.605 0.360 W460 x 68 8 710 459 154 15.4 9.1 
X 40 11.8 17.90 6.015 0.525 0.315 X 60 7 610 455 153 13.3 8.0 
X 35 10.3 17.70 6.000 0.425 0.300 X 52 6 650 450 152 10.8 7.6 
W16 x 100 29.4 16.97 10.425 0.985 0.585 W410 x 149 19 000 431 265 25.0 14.9 
X 89 26.2 16.75 10.365 0.875 0.525 X 132 16 900 425 263 22.2 13.3 
X 77 22.6 16.52 10.295 0.760 0.455 X 114 14 600 420 261 19.3 11.6 
X 67 19.7 16.33 10.235 0.665 0.395 X 100 12 700 415 260 16.9 10.0 
W16 x 57 16.8 16.43 7.120 0.715 0.430 W410 x 85 10 800 417 181 • 18.2 10.9 
X 50 14.7 16.26 7.070 0.630 0.380 X 75 9 480 413 180 16.0 9.7 
X 45 13.3 16.13 7.035 0.565 0.345 X 67 8 580 410 179 14.4 8.8 
X 40 11.8 16.01 6.995 0.505 0.305 X 60 7 610 407 178 12.8 7.7 
X 36 10.6 15.86 6.985 0.430 0.295 X 53 6 840 403 177 10.9 7.5 
W16x31 9.12 15.88 5.525 0.440 0.275 W410 x 46.1 5 880 403 140 11.2 7.0 
X 26 7.68 15.69 5.500 0.345 0.250 X 38.8 4 950 399 140 8.8 6.4 
W14 x 873 256.5 23.62 18.755 5.510 3.935 W360 x 1299 165 000 600 476 140.0 100.0 
X 808 237.3 22.84 18.560 5.120 3.740 X 1202 153 000 580 471 130.0 95.0 
X 730 215.0 22.42 17.890 4.910 3.070 X 1086 139 000 569 454 125.0 78.0 
X 665 196.0 21.64 17.650 4.520 2.830 X 990 126 000 550 448 115.0 71.9 
X 605 178.0 20.92 17.415 4.160 2.595 X 900 115 000 531 442 106.0 65.9 
X 550 162.0 20.24 17.200 3.820 2.380 X 818 105 000 514 437 97.0 60.5 
X 500 147.0 19.60 17.010 3.500 2.190 X 744 94 800 498 432 88.9 55.6 
X 455 134.0 19.02 16.835 3.210 2.015 X 677 86 500 483 428 81.5 51.2 
X 426 125.0 18.67 16.695 3.035 1.875 X 634 80 600 474 424 77.1 47.6 
X 398 117.0 18.29 16.590 2.845 1.770 X 592 75 500 465 421 72.3 45.0 
X 370 109.0 17.92 16.475 2.660 1.655 X 551 70 300 455 418 67.6 42.0 
X 342 101.0 17.54 16.360 2.470 1.540 X 509 65 200 446 416 62.7 39.1 
X 311 91.4 17.12 16.230 2.260 1.410 X 463 59 000 435 412 57.4 35.8 
X 283 83.3 16.74 16.110 2.070 1.290 X 421 53 700 425 409 52.6 32.8 
X 257 75.6 16.38 15.995 1.890 1.175 X 382 48 800 416 406 48.0 29.8 
X 233 68.5 16.04 15.890 1.720 1.070 X 347 44 200 407 404 43.7 27.2 
X 211 62.0 15.72 15.800 1.560 0.980 X 314 40 000 399 401 39.6 24.9 
X 193 56.8 15.48 15.710 1.440 0.890 X 287 36 600 393 399 36.6 22.6 
X 176 51.8 15.22 15.650 1.310 0.830 X 262 33 400 387 398 33.3 21.1 
X 159 46.7 14.98 15.565 1.190 0.745 X 237 30 100 380 395 30.2 18.9 
X 145 42.7 14.78 15.500 1.090 0.680 X 216 27 500 375 394 27.7 17.3 
W14 x 132 38.8 14.66 14.725 1.030 0.645 W360 x 196 25 000 372 374 26.2 16.4 
X 120 35.3 14.48 14.670 0.940 0.590 X 179 22 800 368 373 23.9 15.0 
X 109 32.0 14.32 14.605 0.860 0.525 X 162 20 600 364 371 21.8 13.3 
X 99 29.1 14.16 14.565 0.780 0.485 X 147 18 800 360 370 19.8 12.3 
X 90 26.5 14.02 14.520 0.710 0.440 X 134 17 100 356 369 18.0 11.2 
W14 x 82 24.1 14.31 10.130 0.855 0.510 W360 x 122 15 500 363 257 21.7 13.0 
X 74 21.8 14.17 10.070 0.785 0.450 X 110 14 100 360 256 19.9 11.4 
X 68 20.0 14.04 10.035 0.720 0.415 X 101 12 900 357 255 18.3 10.5 
X 61 17.9 13.89 9.995 0.645 0.375 X 91 11 500 353 254 16.4 9.5 
W14 x 53 15.6 13.92 8.060 0.660 0.370 W360 x 79 10 100 354 205 16.8 9.4 
X 48 14.1 13.79 8.030 0.595 0.340 x72 9 100 350 204 15.1 8.6 
X 43 12.6 13.66 7.995 0.530 0.305 X 64 8 130 347 203 13.5 7.7 
W14 x 38 11.2 14.10 6.770 0.515 0.310 W360 x 58 7 230 358 172 13.1 7.9 
X 34 10.0 13.98 6.745 0.455 0.285 X 51 6 450 355 171 11.6 7.2 
X 30 8.85 13.84 6.730 0.385 0.270 X 44.6 5 710 352 171 9.8 6.9 
W14 x 26 7.69 13.91 5.025 0.420 0.255 W360 x 39.0 4 960 353 128 10.7 6.5 
X 22 6.49 13.74 5.000 0.335 0.230 X 32.9 4. 190 349 127 8.5 5.8 
51

File: sectionII_partA_data_digitized/pages/page-0104.txt
SA-6/SA-6M ASME BPVC.II.A-2025 
TABLE A2.1 Continued 
Designation Flange Designation Flange (Nominal [Nominal Web 
Depth in Area Depth Thick- Web Depth in Milli- Area A, Depth Thick- Thick-
Inches and A, d, Width Thickness metres and mm 2 d, Width ness 
Weight in in. 2 in. b; ness t.,, in.A Mass in Kilo- mm b; ness, t.,, 
Pounds per in. t; grams per mm t" mmA 
Linear Foot) in.A Metre] mmA 
W12 x 336 98.8 16.82 13.385 2.955 1.775 W310 x 500 63 700 427 340 75.1 45.1 
X 305 89.6 16.32 13.235 2.705 1.625 X 454 57 800 415 336 68.7 41.3 
X 279 81.!3 15.85 13.140 2.470 1.530 X 415 52 800 403 334 62.7 38.9 
X 252 74.1 15.41 13.005 2.250 1.395 X 375 47 800 391 330 57.2 35.4 
X 230 67.7 15.05 12.895 2.070 1.285 X 342 43 700 382 328 52.6 32.6 
X 210 61.8 14.71 12.790 1.900 1.180 X 313 39 900 374 325 48.3 30.0 
X 190 55.8 14.38 12.670 1.735 1.060 X 283 36 000 365 322 44.1 26.9 
X 170 50.0 14.03 12.570 1.560 0.960 X 253 32 300 356 319 39.6 24.4 
X 152 44.7 13.71 12.480 1.400 0.870 X 226 28 800 348 317 35.6 22.1 
X 136 39.9 13.41 12.400 1.250 0.790 X 202 25 700 341 315 31.8 20.1 
X 120 35.3 13.12 12.320 1.105 0.710 X 179 22 800 333 313 28.1 18.0 
X 106 31.2 12.89 12.220 0.990 0.610 X 158 20 100 327 310 25.1 15.5 
X 96 28.2 12.71 12.160 0.900 0.550 X 143 18 200 323 309 22.9 14.0 
x87 25.6 12.53 12.125 0.810 0.515 X 129 16 500 318 308 20.6 13.1 
X 79 23.2 12.38 12.080 0.735 0.470 X 117 15 000 314 307 18.7 11.9 
X 72 21.1 12.25 12.040 0.670 0.430 X 107 13 600 311 306 17.0 10.9 
X 65 19.1 12.12 12.000 0.605 0.390 X 97 12 300 308 305 15.4 9.9 
W12 x 58 17.0 12.19 10.010 0.640 0.360 W310 X 86 11 000 310 254 16.3 9.1 
X 53 15.6 12.06 9.995 0.575 0.345 X 79 10 100 306 254 14.6 8.8 
W12 x 50 14.7 12.19 8.080 0.640 0.370 W310 x 74 9 480 310 205 16.3 9.4 
X 45 13.2 12.06 8.045 0.575 0.335 X 67 8 520 306 204 14.6 8.5 
X 40 11.8 11.94 8.005 0.515 0.295 X 60 7 610 303 203 13.1 7.5 
W12 x 35 10.3 12.50 6.560 0.520 0.300 W310 X 52 6 650 317 167 13.2 7.6 
X 30 8.79 12.34 6.520 0.440 0.260 X 44.5 5 670 313 166 11.2 6.6 
X 26 7.65 12.22 6.490 0.380 0.230 X 38.7 4 940 310 165 9.7 5.8 
W12 x 22 6.48 12.31 4.030 0.425 0.260 W310 x 32.7 4 180 313 102 10.8 6.6 
X 19 5.57 12.16 4.005 0.350 0.235 X 28.3 3 590 309 102 8.9 6.0 
X 16 4.71 11.99 3.990 0.265 0.220 X 23.8 3 040 305 101 6.7 5.6 
X 14 4.16 11.91 3.970 0.225 0.200 X 21.0 2 680 303 101 5.7 5.1 
W10 x 112 32.9 11.36 10.415 1.250 0.755 W250 x 167 21 200 289 265 31.8 19.2 
X 100 29.4 11.10 10.340 1.120 0.680 X 149 19 000 282 263 28.4 17.3 
X 88 25.9 10.84 10.265 0.990 0.605 X 131 16 700 275 261 25.1 15.4 
X 77 22.6 10.60 10.190 0.870 0.530 X 115 14 600 269 259 22.1 13.5 
X 68 20.0 10.40 10.130 0.770 0.470 X 101 12 900 264 257 19.6 11.9 
X 60 17.6 10.22 10.080 0.680 0.420 X 89 11 400 260 256 17.3 10.7 
X 54 15.8 10.09 10.030 0.615 0.370 X 80 10 200 256 255 15.6 9.4 
X 49 14.4 9.98 10.000 0.560 0.340 X 73 9 290 253 254 14.2 8.6 
W10 x 45 13.3 10.10 8.020 0.620 0.350 W250 x 67 8 580 257 204 15.7 8.9 
x39 11.5 9.92 7.985 0.530 0.315 X 58 7 420 252 203 13.5 8.0 
X 33 9.71 9.73 7.960 0.435 0.290 X 49.1 6 260 247 202 11.0 7.4 
W10 x 30 8.84 10.47 5.810 0.510 0.300 W250 x 44.8 5 700 266 148 13.0 7.6 
X 26 7.61 10.33 5.770 0.440 0.260 X 38.5 4 910 262 147 11.2 6.6 
X 22 6.49 10.17 5.750 0.360 0.240 X 32.7 4 190 258 146 9.1 6.1 
W10 x 19 5.62 10.24 4.020 0.395 0.250 W250 x 28.4 3 630 260 102 10.0 6.4 
X 17 4.99 10.11 4.010 0.330 0.240 X 25.3 3 220 257 102 8.4 6.1 
X 15 4.41 9.99 4.000 0.270 0.230 X 22.3 2 850 254 102 6.9 5.8 
X 12 3.54 9.87 3.960 0.210 0.190 X 17.9 2 280 251 101 5.3 4.8 
W8x67 19.7 9.00 8.280 0.935 0.570 W200 x 100 12 700 229 210 23.7 14.5 
X 58 17.1 8.75 8.220 0.810 0.510 X 86 11 000 222 209 20.6 13.0 
X 48 14.1 8.50 8.110 0.685 0.400 X 71 9 100 216 206 17.4 10.2 
X 40 11.7 8.25 8.070 0.560 0.360 X 59 7 550 210 205 14.2 9.1 
X 35 10.3 8.12 8.020 0.495 0.310 X 52 6 650 206 204 12.6 7.9 
x31 9.13 8.00 7.995 0.435 0.285 X 46.1 5 890 203 203 11.0 7.2 
W8x28 8.25 8.06 6.535 0.465 0.285 W200 x 41.7 5 320 205 166 11.8 7.2 
X 24 7.08 7.93 6.495 0.400. 0.245 X 35.9 4 570 201 165 10.2 6.2 
W8x21 6.16 8.28 5.270 0.400 0.250 W200 x 31.3 3 970 210 134 10.2 6.4 
X 18 5.26 8.14 5.250 0.330 0.230 X 26.6 3 390 207 133 8.4 5.8 
52

File: sectionII_partA_data_digitized/pages/page-0106.txt
SA-6/SA-6M 
Designation Flange (Nominal 
Depth in Area Depth 
Inches and A, d, Width Thick-
Weight in in. 2 in. 
b" in. ness t" 
Pounds per in.A 
Linear Foot) 
8 24 X 121 35.6 24.50 8.050 1.090 
X 106 31.2 24.50 7.870 1.090 
8 24 X 100 29.3 24.00 7.245 0.870 
X 90 26.5 24.00 7.125 0.870 
X 80 23.5 24.00 7.000 0.870 
8 20 X 96 28.2 20.30 7.200 0.920 
X 86 25.3 20.30 7.060 0.920 
8 20 X 75 22.0 20.00 6.385 0.795 
X 66 19.4 20.00 6.255 0.795 
8 18 X 70 20.6 18.00 6.251 0.691 
X 54.7 16.1 18.00 6.001 0.691 
8 15 X 50 14.7 15.00 5.640 0.622 
X 42.9 12.6 15.00 5.501 0.622 
8 12 X 50 14.7 12.00 5.477 0.659 
X 40.8 12.0 12.00 5.252 0.659 
8 12 X 35 10.3 12.00 5.078 0.544 
X 31.8 9.35 12.00 5.000 0.544 
8 10 X 35 10.3 10.00 4.944 0.491 
X 25.4 7.46 10.00 4.661 0.491 
8 8 X 23 6.77 8.00 4.171 0.425 
X 18.4 5.41 8.00 4.001 0.425 
8 6 X 17.25 5.07 6.00 3.565 0.359 
X 12.5 3,67 6.00 3.332 0.359 
8 5 X 10 2.94 5.00 3,004 0.326 
8 4 X 9.5 2.79 4.00 2,796 0.293 
X 7.7 2.26 4.00 2,663 0.293 
8 3 X 7.5 2.21 3.00 2,509 0.260 
X 5.7 1.67 3.00 2,330 0.260 
ASME BPVC.II.A-2025 
TABLE A2.2 "S" Shapes 
tr Y 
d X X 
Designation 
Web [Nominal 
Thick- Depth in Milli-
ness lw, metres and 
Mass in Kilo-in.A grams per 
Metre] 
0.800 8 610 X 180 
0.620 X 158 
0.745 S610x149 
0.625 X 134 
0.500 X 119 
0.800 8 510 X 143 
0.660 X 128 
0.635 S510x112 
0.505 X 98 
0.711 S460x104 
0.461 X 81.4 
0.550 8 380 X 74 
0.411 X 64 
0.687 S310x74 
0.462 X 60.7 
0.428 8 310 X 52 
0.350 X 47.3 
0.594 S250x52 
0.311 X 37.8 
0.441 S200x34 
0.271 X 27.4 
0.465 8 150 X 25.7 
0.232 X 18.6 
0.214 S130x15 
0.326 8 100 X 14.1 
0.193 X 11.5 
0.349 8 75 X 11.2 
0.170 X 8.5 
Flange 
Area A, Depth Thick-
mm 2 d, mm Width ness, b,, 
mm t" mmA 
23 000 622 204 27.7 
20 100 622 200 27.7 
18 900 610 184 22.1 
17 100 610 181 22.1 
15 200 610 178 22.1 
18 200 516 183 23.4 
16 300 516 179 23.4 
14 200 508 162 20.2 
12 500 508 159 20.2 
13 300 457 159 17.6 
10 400 457 152 17.6 
9 480 381 143 15.8 
8 130 381 140 15.8 
9 480 305 139 16.7 
7 740 305 133 16.7 
6 650 305 129 13.8 
6 030 305 127 13.8 
6 650 254 126 12.5 
4 810 254 118 12.5 
4 370 203 106 10.8 
3 480 203 102 10.8 
3 270 152 91 9.1 
2 360 152 85 9.1 
1 880 127 76 8.3 
1 800 102 71 7.4 
1 450 102 68 7.4 
1 430 76 64 6,6 
1 080 76 59 6.6 
A Actual flange and web thicknesses vary due to mill rolling practices; however, permitted variations for such dimensions are not addressed. 
54 
Web 
Thick-
ness 
lw, 
mmA 
20.3 
15.7 
18.9 
15.9 
12.7 
20,3 
16.8 
16.1 
12.8 
18.1 
11.7 
14.0 
10.4 
17.4 
11.7 
10.9 
8.9 
15.1 
7.9 
11.2 
6.9 
11.8 
5.9 
5.4 
8.3 
4.9 
8.9 
4.3

File: sectionII_partA_data_digitized/pages/page-0107.txt
ASME BPVC.II.A-2025 SA-6/SA-6M 
TABLE A2.3 "M" Shapes 
tf y 
r 
d x---111--x 
Designation Flange Designation Flange (Nominal Web [Nominal Web Depth In AreaA, Depth Thick- Depth in Milli- AreaA, Depth Thick- Thick-Inches and d, Thick- metres and Width 
Weight in in. 2 
in. Width ness t" 
ness tw, Mass in Kilo- mm2 d,mm 
b,; ness, ness t.,, 
b,; in. in.A mmA Pounds per in.A grams per mm ti; 
Linear Foot) Metre] mmA 
M 12.5 x 12.4 3.66 12.534 3.750 0.228 0.155 M 318 x 18.5 2361 318 95 5.8 3.9 
X 11.6 3.43 12.500 3.500 0.211 0.155 X 17.3 2213 317 89 5.4 3.9 
M12x11.8 3.47 12.00 3.065 0.225 0.177 M 310 x 17.6 2240 305 78 5.7 4.5 
X 10.8 3.18 11.97 3.065 0.210 0.160 X 16.1 2050 304 78 5.3 4.1 
X 10.0 2.94 11.97 3.250 0.180 0.149 X 14.9 1 900 304 83 4.6 3.8 
M 10 x 9.0 2.65 10.00 2.690 0.206 0.157 M 250 x 13.4 1710 254 68 4.6 3.6 
X 8.0 2.35 9.95 2.690 0.182 0.141 X 11.9 1 520 253 68 5.2 4.0 
X 7.5 2.21 9.99 2.688 0.173 0.130 X 11.2 1430 253 68 4.4 3.3 
M 8 x 6.5 1.92 8.00 2.281 0.189 0.135 M 200 x 9.7 1240 203 57 4.8 3.4 
X 6.2 1.81 8.00 2.281 0.177 0.129 X 9.2 1170 203 58 4.5 3.3 
M 6 x 4.4 1.29 6.00 1.844 0.171 0.114 M 150 x 6.6 832 152 47 4.3 2.9 
X 3.7 1.09- 5.92 2.000 0.129 0.098 X 5.5 703 150 51 3.3 2.5 
M 5 x 18.9 5.55 5.00 5.003 0.416 0.316 M 130 x 28.1 3580 127 127 10.6 8.0 
M 4 x 6.0 1.78 3.80 3.80 0.160 0.130 M 100 x 8.9 1150 97 97 4.1 3.3 
X 4.08 1.20 4.00 2.250 0.170 0.115 X 6.1 775 102 57 4.3 2.9 
M 3 x 2.9 0.853 3.00 2.250 0.130 0.090 M 75 x 4.3 550 76 57 3.3 2.3 
A Actual flange and web thicknesses vary due to mill rolling practices; however, permitted variations for such dimensions are not addressed. 
55

File: sectionII_partA_data_digitized/pages/page-0109.txt
ASME BPVC.II.A-2025 SA-6/SA-6M 
TABLE A2.5 "C" Shapes 
X X d 
Designation Flange Designation Flange (Nominal Web [Nominal Web 
Depth in Area Depth Thick- Depth in Milli- AreaA, Depth Thick- Thick-
Inches and A, d, Width Thick- ness t,., metres in Mass mm 2 d, Width ness 
Weight in in. 2 in. b• ness lw, ness t • in.A in Kilograms mm 
Pounds per b• in. in.A t. mmA per Metre] mm mmA Linear Foot) 
C 15 x 50 14.7 15.00 3.716 0.650 0.716 C 380 x 74 9 480 381 94 16.5 18.2 
X 40 11.8 15.00 3.520 0.650 0.520 X 60 7 610 381 89 16.5 13.2 
X 33.9 9.96 15.00 3.400 0.650 0.400 X 50.4 6 430 381 86 16.5 10.2 
C 12 x 30 8.82 12.00 3.170 0.501 0.510 C310x45 5 690 305 80 12.7 13.0 
x25 7.35 12.00 3.047 0.501 0.387 X 37 4 740 305 77 12.7 9.8 
X 20.7 6.09 12.00 2.942 0.501 0.282 X 30.8 3 930 305 74 12.7 7.2 
C 10 x 30 8.82 10.00 3.033 0.436 0.673 C250x45 5 690 254 76 11.1 17.1 
X 25 7.35 10.00 2.886 0.436 0.526 X 37 4 740 254 73 11.1 13.4 
x20 5.88 10.00 2.739 0.436 0.379 X 30 3 790 254 69 11.1 9.6 
X 15.3 4.49 10.00 2.600 0.436 0.240 X 22.8 2 900 254 65 11.1 6.1 
C9 x20 5.88 9.00 2.648 0.413 0.448 C230x30 3 790 229 67 10.5 11.4 
x15 4.41 9.00 2.485 0.413 0.285 X 22 2 850 229 63 10.5 7.2 
X 13.4 3.94 9.00 2.433 0.413 0.233 X 19.9 2 540 229 61 10.5 5.9 
C 8 x 18.75 5.51 8.00 2.527 0.390 0.487 C 200 x 27.9 3 550 203 64 9.9 12.4 
X 13.75 4.04 8.00 2.343 0.390 0.303 X 20.5 2 610 203 59 9.9 7.7 
X 11.5 3.38 8.00 2.260 0.390 0.220 X 17.1 2 180 203 57 9.9 5.6 
C 7 x 14.75 4.33 7.00 2.299 0.366 0.419 C 180 x 22 2 790 178 58 9.3 10.6 
X 12.25 3.60 7.00 2.194 0.366 0.314 X 18.2 2 320 178 55 9.3 8.0 
X 9.8 2.87 7.00 2.090 0.366 0.210 X 14.6 1 850 178 53 9.3 5.3 
C 6 x 13 3.83 6.00 2.157 0.343 0.437 C 150 x 19.3 2 470 152 54 8.7 11.1 
X 10.5 3.09 6.00 2.034 0.343 0.314 X 15.6 1 990 152 51 8.7 8.0 
X 8.2 2.40 6.00 1.920 0.343 0.200 X 12.2 1 550 152 48 8.7 5.1 
C5x9 2.64 5.00 1.885 0.320 0.325 C 130 X 13 1 700 127 47 8.1 8.3 
X 6.7 1.97 5.00 1.750 0.320 0.190 X 10.4 1 270 127 44 8.1 4.8 
C 4 x 7.25 2.13 4.00 1.721 0.296 0.321 C 100 x 10.8 1 370 102 43 7.5 8.2 
X 6.25 1.84 4.00 1.647 0.296 0.247 X 9.3 1 187 102 42 7.5 6.3 
X 5.4 1.59 4.00 1.584 0.296 0.184 x8 1 030 102 40 7.5 4.7 
X 4.5 1.32 4.00 1.520 0.296 0.125 X 6.7 852 102 39 7.5 3.2 
C3x6 1.76 3.00 1.596 0.273 0.356 C 75 x 8.9 1 130 76 40 6.9 9.0 
x5 1.47 3.00 1.498 0.273 0.258 X 7.4 948 76 37 6.9 6.6 
x4.1 1.21 3.00 1.410 0.273 0.170 X 6.1 781 76 35 6.9 4.3 
X 3.5 1.03 3.00 1.372 0.273 0.132 X 5.2 665 76 35 6.9 3.4 ,, 
A Actual flange and web thicknesses vary due to mill rolling practices; however, permitted variations for such dimensions are not addressed. 
57

File: sectionII_partA_data_digitized/pages/page-0118.txt
SA-6/SA-6M ASME BPVC.II.A-2025 
TABLE X4.2 Suggested Minimum Inside Radii for Cold BendingA 
Thickness (!), in. [mm] 
Group Up to¾ in. Over ¾ in. [20 Over 1 in. [25 . 
Designation 8 mm] To 1 [25 mm] To 2 in. [50 Over 2 in. [50 
[20mm] mm, incl] mm], incl mm] 
A 1.5! 1.5! 1.51 1.5! 
B 1.51 1.51 1.5! 2.0t 
C 1.5! 1.5! 2.01 2.51 
D 1.51 1.51 2.5! 3.0t 
E 1.5! 1.51 3.ot 3.51 
F 1.751 2.251 4.51 5.5! 
A Values are for bend lines perpendicular to the direction of final rolling. These radii 
apply when the precautions listed in X4.2 are followed. If bend lines are parallel to 
the direction of final rolling, multiply values by 1.5. 
8 Steel specifications included in the group designations may not include the entire 
thickness range shown in this table. 
66

File: sectionII_partA_data_digitized/pages/page-0140.txt
SA-20/SA-Z0M ASME BPVC.II.A-2025 
TABLE A1.13 Waviness Tolerances for Rectangular Plates, Universal Mill Plates, Circular Plates, and Sketch Plates 
NoTE I-Waviness denotes the deviation of the top or bottom surface from a horizontal line, when the plate is resting on a flat surface, as measured 
in an increment of less than 12 ft of length. The waviness tolerance is a function of the flatness tolerance as obtained from Tables Al.9 and Al.12. 
Flatness 
Tolerance When Number of Waves in 12 ft is: 
from Tables 
A1.9 and 1 2 3 4 5 6 7 
A1.12 
5/,5 5/16 ¼ 3 /1s 1/s 1/s 1/16 1/16 
3/s 3/s 5/10 3 /16 3 /16 1/s 1/rn 1/16 
7/1s 7/16 5/is ¼ 3/15 1/s 1/s 1/16 
½ ½ 3/s 5/16 3 /16 3/15 1/s 1/i6 
9/is 9/16 7/16 5 /16 ¼ 3 /16 1/s 1/s 
5/s 5/s ½ 3/s ¼ 3/16 1/s 1/s 
11/16 11/15 ½ 3/s 5 /1s 3/rn 3/15 1/s 
¾ ¾ 9/15 7/15 5 /16 ¼ 3/15 1/s 
13/16 13/16 % 7/15 5/15 ¼ 3/15 1/s 
7/s 7/s 1 1/16 ½ 3/s ¼ 3/15 1/s 
15/15 15/15 1 1/16 ½ 3/s 5/15 ¼ 3 /16 
1 1 ¾ 9/15 7/15 5/15 ¼ 3/15 
11/s 11/s 7/s % ½ 3/s ¼ 3/-15 
1¼ 1¼ iS/15 11/15 ½ 3/s 5 /1e ¼ 
13/s 13/s 11/16 ¾ 9/15 7/15 5/1s ¼ 
1½ 1½ 11/s 7/s % ½ % ¼ 
1% 15/s 1¼ 15/15 11/rn ½ 3/s 5/ie 
1¾ 1¾ 1 5/15 1 ¾ 9/15 7 /15 5/15 
F/s F/s F/16 11/16 1a11 6 9/1e 7 /i6 5/16 
2 2 1½ 11/s 7/s 5/s ½ % 
21/s 21/s 15/s 13/16 7/s 11/15 ½ % 
2¼ 2¼ 1 11 /16 1¼ 15/16 1 1/1e 9/15 % 
2% 23/s 113/15 1 5/16 1 ¾ 9 /is 7 /ia 
2½ 2½ F/s F/1s 11/16 13/15 9/15 7/15 
25/s 2% 2 1½ 11/s 13/15 % 7/15 
2¾ 2¾ 21/ia 1 9Aa 11/s 7/s % ½ 
2 7/s 2 7/s 2 3Aa 1% 13/15 15/ie 11/Js ½ 
3 3 2¼ 1 1 1/ia 1¼ 15/is 11/16 9/,5 
31/s 31/s 2% 1¾ 1 5/16 1 ¾ 9/15 
TABLE A1.14 Visible Edge Indications Extending Approximately Parallel to Rolled Surfaces 
Plate Specification 
Acceptable Remove by Grinding 
and Thickness LengthA Depth Depth 
Column 1 2 3 
Other than killed, 8 to 2 in., incl 1/s in. max any over 1/s in. to¼ in., incl 
Killed, c to 6 in., incl 1/10 in. max any over 1/16 in. to 1/s in., incl 
Killed, cover 6 in. 1/s in. max any over 1/s in. to ½ in., incl 
A Laminar-type discontinuities 1 in. and less in length are acceptable and do not require exploration. 
8 Specifications: A285; A433; A442 in thicknesses to 1 in., incl; or A455. 
c The specification in 1 .1 of this standard, other than those listed in the above Footnote B. 
88 
Acceptable on Edges 
Cut in Fabrication 
LengthA Depth LengthA 
4 5 6 
over 1 in. ¼in.max any 
over 1 in. 1/s in. max any 
over 1 in. ½in.max any

File: sectionII_partA_data_digitized/pages/page-0141.txt
ASME BPVC.II.A-2025 SA-20/SA-20M 
TABLE A1.15 Generally Available Grade-Thickness-Minimum Test Temperature Combinations Meeting Charpy V-Notch Requirements 
Indicated (Normalized or Quenched and Tempered Condition) 
No'!E 1-The minimwn temperatures listed are for longitudinal tests. For transverse tests, the available minimum temperature may be somewhat higher. 
Acceptance Criteria Charpy V-Notch Test Temperature, °F for Plate Thicknesses (Unless 
Otherwise Agreed Upon) 
Energy Absorption 
(based on full-sized specimens) Specification and Grade 
Minimum Average Minimum For 1 in. and Under Over 1 in. to 2 in., Over 2 in. to 3 in., Over 3 in. to 5 in., 
For3 incl. incl. incl. 
Specimens 1 Specimen 
ft,lbf ft,lbf 
13 10 A203 Grade A -90 -90 -75 
A203 Grade D -150 -150 -125 
A516 Grade 55 -60 -60 -50 -50 
A516 Grade 60 -60 -50 -50 -50 
A516 Grade 65 -60 -50 -40 -25 
A537 Class 1 (Over 2½ -4 in.) -75 -50 
A662 Grade A -75 -75 
A662 Grade B -60 -60 
15 12 A203 Grade B -90 -90 -75 
A203 Grade E -150 -150 -125 
A203 Grade F (4 in. max) -160 -160 
A299 Grade A -50 -40 -30 -20 
A299 Grade B -10 0 +10 +20 
A516 Grade 70 -50 -40 -30 -20 
A537 Class 1 (2½ in. max) -80 -75 -75 
A537 Class 2 (Over 2½ -4 in.) -75 -50 
A662 Grade C -50 -50 
20 15 A203 Grade F -160 -160 
A537 Class 2 (2½ in. max) -90 -90 -90 
A612 -50 
A724 Grade A, B, and C -50 
TABLE A1.16 Charpy V-Notch Test Acceptance Criteria for Various Subsize SpecimensA 
Full Size, 10 by ¾ Size, 10 by %Size, 10 by ½ Size, 10 by 5 1/sSize, 10 by ¼Size, 10 by 
10mm 7.5mm 6.7mm mm 3.3mm 2.5mm 
ft,lbf [J] ft-lbf [J] ft,lbf [J] ft•lbf [J] ft•lbf [J] ft•lbf [J] 
40 [54] 30 [41] 27 [37] 20 [27] 13 [18] 10 [14] 
35 [48] 26 [35] 23 [31] 18 [24] 12 [16] 9 [12] 
30 [41] 22 [30] 20 [27] 15 [20] 10 [14] 8 [11] 
25 [34] 19 [26] 17 [23] 12 [16] 8 [11] 6 [8] 
20 [27] 15 [20] 13 [18] 10 [14] 7 [10] 5 [7] 
16 [22] 12 [16] 11 [15] 8 [11] 5 [7] 4 [5] 
15 [20] 11 [15] 10 [14] 8 [11] 5 [7] 4 [5] 
13 [18] 10 [14] 9 [12] 6 [8] 4 [5] 3 [4] 
12 [16] 9 [12] 8 [11] 6 [8] 4 [5] 3 [4] 
10 [14] 8 [11] 7 [10] 5 [7] 3 [4] 2 [3] 
7 [10] 5 [7] 5 [7] 4 [5] 2 [3] 2 [3] 
A Interpolation shall be made for specimens with widths intermediate of those listed. Interpolated values shall be rounded to the nearest whole number as prescribed in 
Practice E29. 
89

File: sectionII_partA_data_digitized/pages/page-0143.txt
ASME BPVC.II.A-2025 SA-20/SA-20M 
/,,.--., TABLE A2.1 Permissible Variations in Thickness for Rectangular Plates 
Norn I-Permissible variation under specified thickness, 0.3 mm. When so specified, these permitted variations may be taken all over, in which case 
the sum of these permitted variations applies. 
Norn 2-Thickness shall be measured 10 to 20 mm from the longitudinal edge. 
Norn 3-For specified thicknesses other than those shown, the tolerances for the next higher thickness shall apply. 
NOTE 4--For thickness measured at any location other than that specified in Note 2, the permissible maximum over tolerance shall be increased by 
75 %, rounded to the nearest 0.1 mm. 
Specified Tolerance Over Specified Thickness for Widths Given in Millimetres, mm 
Thickness, 1200 and Over 1200 to 1500 to 1800to 2100 to 2400 to 2700 to 3000 to 3300 to 3600 to 4200 and mm Under 1500, excl 1800, 2100, 2400, 2700, 3000, 3300, 3600, 4200, Over 
excl excl excl excl excl excl excl excl 
5.0 0.8 0.8 0.8 0.8 0.8 0.8 0.8 0.9 1.0 
5.5 0.8 0.8 0.8 0.8 0.8 0.8 0.8 0.9 1.0 
6.0 0.8 0.8 0.8 0.8 0.8 0.8 0.9 1.0 1.1 
7.0 0.8 0.8 0.8 0.8 0.8 0.8 0.9 1.0 1.2 1.4 
8.0 0.8 0.8 0.8 0.8 0.8 0.8 0.9 1.0 1.2 1.4 
9.0 0.8 0.8 0.8 0.8 0.8 0.8 1.0 1.0 1.3 1.5 
10.0 0.8 0.8 0.8 0.8 0.8 0.8 1.0 1.0 1.3 1.5 1.7 
11.0 0.8 0.8 0.8 0.8 0.8 0.8 1.0 1.0 1.3 1.5 1.7 
12.0 0.8 0.8 0.8 0.8 0.8 0.9 1.0 1.0 1.3 1.5 1.8 
14.0 0.8 0.8 0.8 0.8 0.9 0.9 1.0 1.1 1.3 1.5 1.8 
16.0 0.8 0.8 0.8 0.8 0.9 0.9 1.0 1.1 1.3 1.5 1.8 
18.0 0.8 0.8 0.8 0.8 0.9 1.0 1.1 1.2 1.4 1.6 2.0 
20.0 0.8 0.8 0.8 0.8 0.9 1.0 1.2 1.2 1.4 1.6 2.0 
22.0 0.8 0.9 0.9 0.9 1.0 1.1 1.3 1.3 1.5 1.8 2.0 
25.0 0.9 0.9 1.0 1.0 1.0 1.2 1.3 1.5 1.5 1.8 2.2 
28.0 1.0 1.0 1.1 1.1 1.1 1.3 1.4 1.8 1.8 2.0 2.2 
30.0 1.1 1.1 1.2 1.2 1.2 1.4 1.5 1.8 1.8 2.1 2.4 
32.0 1.2 1.2 1.3 1.3 1.3 1.5 1.6 2.0 2.0 2.3 2.6 
35.0 1.3 1.3 1.4 1.4 1.4 1.6 1.7 2.3 2.3 2.5 2.8 
38.0 1.4 1.4 1.5 1.5 1.5 1.7 1.8 2.3 2.3 2.7 3.0 
40.0 1.5 1.5 1.6 1.6 1.6 1.8 2.0 2.5 2.5 2.8 3.3 
45.0 1.6 1.6 1.7 1.8 1.8 2.0 2.3 2.8 2.8 3.0 3.5 
50.0 1.8 1.8 1.8 2.0 2.0 2.3 2.5 3.0 3.0 3.3 3.8 
55.0 2.0 2.0 2.0 2.2 2.2 2.5 2.8 3.3 3.3 3.5 3.8 
60.0 2.3 2.3 2.3 2.4 2.4 2.8 3.0 3.4 3.4 3.8 4.0 
70.0 2.5 2.5 2.5 2.6 2.6 3.0 3.3 3.5 3.6 4.0 4.0 
80.0 2.8 2.8 2.8 2.8 2.8 3.3 3.5 3.5 3.6 4.0 4.0 
90.0 3.0 3.0 3.0 3.0 3.0 3.5 3.5 3.5 3.6 4.0 4.4 
100.0 3.3 3.3 3.3 3.3 3.5 3.8 3.8 3.8 3.8 4.4 4.4 
110.0 3.5 3.5 3.5 3.5 3.5 3.8 3.8 3.8 3.8 4.4 4.4 
120.0 3.8 3.8 3.8 3.8 3.8 3.8 3.8 3.8 3.8 4.8 4.8 
130.0 4.0 4.0 4.0 4.0 4.0 4.0 4.0 4.0 4.0 5.2 5.2 
140.0 4.3 4.3 4.3 4.3 4.3 4.3 4.3 4.3 4.3 5.6 5.6 
150.0 4.5 4.5 4.5 4.5 4.5 4.5 4.5 4.5 4.5 5.6 5.6 
160.0 4.8 4.8 4.8 4.8 4.8 4.8 4.8 4.8 4.8 5.6 5.6 
180.0 5.4 5.4 5.4 5.4 . 5.4 5.4 5.4 5.4 5.4 6.3 6.3 
200.0 5.8 5.8 6.0 6.0 6.0 6.0 6.0 6.0 6.0 7.0 7.0 
250.0 7.5 7.5 7.5 7.5 7.5 7.5 7.5 7.5 7.5 7.5 8.8 
300.0 7.5 7.5 9.0 9.0 9.0 9.0 9.0 9.0 9.0 9.0 9.0 
91

File: sectionII_partA_data_digitized/pages/page-0149.txt
ASME BPVC.II.A-2025 SA-20/SA-20M 
TABLE A2.15 Generally Available Grade-Thickness-Minimum Test Temperature Combinations Meeting Charpy V-Notch Requirements 
Indicated (Normalized or Quenched and Tempered Condition) 
NoTE 1-The minimum temperatures listed are for longitudinal tests. For transverse tests, the available minimum temperature may be somewhat higher. 
Acceptance Criteria Charpy V-Notch 
Energy Absorption 
(based on full-size specimens) 
Minimum Average 
For 3 
Specimens, 
J 
18 
20 
27 
Minimum 
For 1 
Specimen, 
J 
14 
16 
20 
Test Temperature, 'C for Plate Thicknesses 
(Unless Otherwise Agreed Upon) 
Specification and Grade 
Over 25 25 mm and 
Under mm to 50 
mm, incl. 
A203 Grade A -68 -68 
A203 Grade D -101 -101 
A516 Grade 55 -51 -51 
A516 Grade 60 -51 -46 
A516 Grade 65 -51 -46 
A537 Class 1 (Over 64-100 mm) 
A662 Grade A -60 -60 
A662 Grade B -51 -51 
A203 Grade B -68 -68 
A203 Grade E -101 -101 
A203 Grade F (100 mm max) 
A299 Grade A -46 --40 
A299 Grade B -23 -18 
A516 Grade 70 -46 -40 
A537 Class 1 (64 mm max) -62 -60 
A537 Class 2 (Over 64-100 mm) 
A662 Grade C -46 -46 
A203 Grade F -107 -107 
A537 Class 2 (64 mm max) -68 -68 
A612 -46 
A724 Grade A, B, and C -46 
TABLE A2.16 Permissible Variations in Width for Mill Edge 
Carbon Steel and High-Strength Low-Alloy Steel Plates Produced 
on Strip Mills 
NoTE I-Applies to plates produced from coil and plates produced 
from plate-as-rolled. 
Specified Width, 
mm 
To 360, excl 
360 to 430, excl 
430 to 480, excl 
480 to 530, excl 
530 to 610, excl 
61 O to 660, excl 
660 to 710, excl 
71 o to 890, excl 
890 to 1270, excl 
1270 to 1520, excl 
1520 to 1650, excl 
1650 to 1780, excl 
1780 to 2030, excl 
2030 and over 
Variations Over 
Specified Width, 
mmA 
11 
13 
14 
16 
17 
21 
24 
29 
32 
38 
41 
44 
47 
51 
A No permissible variation under specified width. 
97 
Over 50 
mm to 75 
mm, incl. 
-60 
-87 
-46 
-46 
-40 
-60 
-60 
-87 
-107 
--40 
-12 
-35 
-60 
-60 
-68 
Over 75 
mm to 125 
mm, incl. 
-46 
-46 
-32 
-46 
-107 
-29 
-6 
-29 
-46

File: sectionII_partA_data_digitized/pages/page-0152.txt
SA-20/SA-20M ASME BPVC.II.A-2025 
TABLE X4.1 Group Designations for Cold Bending 
Specification Class Where . Group 
Applicable Grade Where Applicable DesignationA 
A203/A203M A, D B 
B, E C 
F D 
A204/A204M A B 
B C 
C D 
A225/A225M C,D D 
A285/A285M A, B,C A 
A299/A299M A, B D 
A302/A302M A,C,D D 
B E 
A353/A353M D 
A387/A387M 1, 2 2, 11, 12 C 
1 5, 9, 21,21L,22, 22L E 
2 5, 9, 21, 22, 91 E 
A455/A455M C 
A515/A515M 60 or 65 B 
70 C 
A516/A516M 55 A 
60, 65 B 
70 C 
A517/A517M A, B, E, F, H, P, Q, S F 
A533/A533M 1, 2, 3 A, B, C, D, E E 
A537/A537M 1, 2 8 , 3 8 C 
2c' 3c D 
A542/A542M 0 1, 2 F 
3, 4 D 
4a E 
A543/A543M 1, 2, 3 B,C F 
A553/A553M 0 D 
A562/A562M A 
A612/A612M C 
A645/A645M D 
A662/A662M A, B B 
C C 
A724/A724M A, C D 
B E 
A736/A736M 1, 2, 3 A, C D 
A737/A737M B, C B 
A738/A738M A, B D 
ca C 
cc D 
A832/A832M 21V, 22V, 23V E 
A841/A841M 1, 2 A, B, C C 
3 D F 
A844/A844M D 
A1017/A1017M 23,122 D 
92, 911 E 
A Steels in Groups A to E inclusive are grouped on the basis of similar specified 
values for minimum elongation in 2 in. [50 mm]; Group F includes steels that have 
a specified minimum elongation in 2 in. [50 mm] of 16 or less, and steels that have 
a ratio of specified minimum tensile strength to specified minimum yield strength of 
1.15 or less. 
8 For thicknesses of 4 in. [100 mm] and less. 
° For thicknesses over 4 in. [100 mm]. 
° For any type. 
TABLE X4.2 Suggested Minimum Inside Radii for Cold BendingA 
Thickness (t), in. [mm] 
Group 
Up to¾ in. Over¾ in. [20 mm] Over 1 in. [25 mm] Over 2 in. Designation 8 
[20mm] to 1 in. [25 mm], to 2 in. [50 mm], [50mm] incl incl 
A 1.51 1.51 1.51 1.51 
B 1.51 1.51 1.51 2.0t 
C 1.51 1.51 2.0t 2.51 
D 1.51 1.51 2.51 3.0t 
E 1.51 1.51 3.0t 3.51 
F 1.751 2.251 4.51 5.51 
A Values are for bend lines perpendicular to the direction of final rolling. These radii 
apply when the precautions listed in X4.2 are followed. If bend lines are parallel to 
the direction of final rolling, multiply values by 1.5. 
8 Steels specifications included in the group designations may not include the 
entire thickness range shown in this table. 
Holt, G. E., et al. "Minimum Cold Bend Radii Project - Final 
Report," Concurrent Technologies Corporation, January 27, 
1997. 
100 
Brockenbrough, R. L., "Fabrication Guidelines for Cold 
Bending," R. L. Brockenbrough & Associates, June 28, 1998.

File: sectionII_partA_data_digitized/pages/page-0158.txt
SA-29/SA-29M 
Grade Designation 
1213 
1215 
12L13 
12L14 
12L15 
Grade Designation 
1513 
1518 
1522 
1524 
1525 
1526 
1527 
1536 
1541 
1547 
1548 
1551 
1552 
1561 
1566 
1572 
Grade Designation 
M 1008 
M 1010 
M 1012 
M 1015 
M 1017 
M 1020 
M 1023 
M 1025 
M 1031 
M 1044 
Former Designation 
1024 
1027 
1036 
1041 
1048 
1051 
1052 
1061 
1066 
1072 
Carbon 
0.10 max 
0.07-0.14 
0.09-0.16 
0.12-0.19 
0.14-0.21 
0.17-0.24 
0.19-0.27 
0.20-0,30 
0.26-0,36 
0.40-0.50 
A Maximum unless otherwise indicated. 
ASME BPVC.II.A-2025 
TABLE 1 Continued 
Rephosphorized and Resulfurized Carbon Steels 0 ,F 
Carbon 
0.13 max 
0.09 max 
0.13 max 
0.15 max 
0.09 max 
Manganese 
0.70-1.00 
0.75-1.05 
0.70-1.00 
0.85-1.15 
0.75-1.05 
Phosphorous 
0.07-0.12 
0.04-0.09 
0.07-0.12 
0.04-0.09 
0.04-0.09 
High-Manganese Carbon Steels 8 ,c,o,E,F 
Sulfur 
0.24-0,33 
0.26-0,35 
0.24-0,33 
0.26-0,35 
0.26-0,35 
Carbon Manganese Phosphorous, max 
0.10-0.16 
0.15-0.21 
0.18-0.24 
0.19-0.25 
0.23-0.29 
0.22-0.29 
0.22-0.29 
0.30-0.37 
0.36-0.44 
0.43-0.51 
0.44-0.52 
0.45-0.56 
0.47-0.55 
0.55-0.65 
0.60-0.71 
0.65-0.76 
1.10-1.40 
1.10-1.40 
1.10-1.40 
1.35-1.65 
0.80-1.10 
1.10-1.40 
1.20-1.50 
1.20-1.50 
1,35-1.65 
1.35-1,65 
1.10-1.40 
0.85-1.15 
1.20-1.50 
0.75-1.05 
0.85-1.15 
1.00-1.30 
Heat Chemical Ranges and Limits, percent 
Merchant Quality M Series Carbon Steel Bars 
0.040 
0.040 
0.040 
0.040 
0.040 
0.040 
0.040 
0.040 
0.040 
0.040 
0.040 
0.040 
0.040 
0.040 
0.040 
0.040 
ManganeseG Phosphorous, max 
0.25-0.60 
0.25-0.60 
0.25-0.60 
0.25-0.60 
0.25-0.60 
0.25-0.60 
0.25-0.60 
0.25-0,60 
0.25-0.60 
0.25-0.60 
0.04 
0.04 
0.04 
0.04 
0.04 
0.04 
0.04 
0.04 
0.04 
0.04 
Lead 
0.15-0.35 
0.15-0.35 
0.15-0.35 
Sulfur, max 
0.050 
0.050 
0.050 
0.050 
0.050 
0.050 
0.050 
0.050 
0.050 
0.050 
0.050 
0.050 
0.050 
0.050 
0.050 
0.050 
Sulfur, max 
0.05 
0.05 
0.05 
0.05 
0.05 
0.05 
0.05 
0.05 
0.05 
0.05 
8 When silicon is required, the following ranges and limits are commonly specified: 0.1 0 %, max, 0.1 0 % to 0.20 %, 0.15 % to 0.35 %, 0.20 % to 0.40 %, or 0.30 % to 
0.60%. 
c Copper can be specified when required as 0.20 % minimum. 
0 When lead is required as an added element to a standard steel, a range of 0.15 to 0.35 % inclusive is specified. Such a steel is identified by inserting the letter "L" between 
the second and third numerals of the grade designation, for example, 10 L 45. A cast or heat analysis is not determinable when lead is added to the ladle stream. 
"When boron treatment for killed steels is specified, the steels can be expected to contain 0.0005 to 0.003 % boron. If the usual titanium additive is not permitted, the 
steels can be expected to contain up to 0.005 % boron. 
FThe elements bismuth, calcium, selenium, or tellurium may be added as agreed upon between purchaser and supplier. 
G Unless prohibited by the purchaser, the manganese content may exceed 0.60 % on heat analysis to a maximum of 0.75 %, provided the carbon range on heat analysis 
has the minimum and maximum reduced by 0.01 % for each 0.05 % manganese over 0.60 %. 
determined in accordance with Test Methods El12. Confor­
mance to this grain size of 70 % of the grains in the area 
examined shall constitute the basis of acceptance. One test per 
heat shall be made. 
5.1.2 When a fine austenitic grain size is specified, the steel 
shall have a grain size number of 5 or higher as determined in 
accordance with Test Methods El12. Conformance to this 
grain size of 70 % of the area examined shall constitute the 
basis of acceptance. One test per heat shall be made unless the 
provisions of 5.1.2.1 or 5.1.2.2 are exercised. 
5.1.2.1 When aluminum is used as the grain refining 
element, the fine austenitic grain size requirement shall be 
deemed to be fulfilled if, on heat analysis, the aluminum 
content is not less than 0.020 % total aluminum or, alternately, 
0.015 % acid soluble aluminum. The aluminum content shall 
be reported. The grain size test specified in 5.1.2 shall be the 
referee test. 
106 
5.1.2.2 By agreement between purchaser and supplier, co­
lumbium or vanadium, or both, may be used for grain refining 
instead of or with aluminum. When columbium or vanadium is 
used as a grain refining element, the fine austenitic grain size 
requirement shall be deemed to be fulfilled if, on heat analysis, 
the columbium or vanadium content is as follows (the content 
of the elements shall be reported with the heat analysis): 
Steels having 0.25 % carbon or less: 
Cb 0.025 min 
V 0.05 min 
Steels having over 0.25 % carbon: 
Cb 0.Q15 min 
V 0.02 min
