Repository: Demigodofa/ASMEPurchaseOrderHelper

# ASMEPurchaseOrderHelper

PC UI tool to help purchasing agents generate correct ASME purchase orders. The active desktop flow reads normalized ASME JSONL data, applies policy rules, and generates copy-ready/exportable PO content.

## Source of truth (for agents/bots)
This README is the source of truth for rules, orientation, and guidance. The owner may use loose or exact language; if there is any ambiguity, confirm intent. Example: if they say "ordering requirements," confirm they mean "Ordering Information" (the official section name used in the PDFs).

File: sectionII_partA_data_digitized/pages/page-0882.txt
SA-479/SA-479M ASME BPVC.II.A-2025 
TABLE 2 Mechanical Property Requirements 
Tensile Yield 
Elongation 
in 2 in. Reduction of Brinell 
UNS Designation Type Condition Strength, Strength/ [50mm] Area, min, Hardness, min, ksi min, ksi or 4D, %B,C max [MPa] [MPa] 
min,% 
Austenitic Grades 
N08020 Alloy 20 stabilized-annealed 80 [550] 35 [240] 30° 50 
Up to 2 in. [50.8 mm], incl strain-hardened 90 [620] 60 [415] 15 40 
N08367 ... annealed 95 [655] 45 [310] 30 . .. 241 
N08800 800 annealed 75 [515] 30 [205] 30 ... 192 
N08810 800H annealed 65 [450] 25 [170] 30 ... 192 
N08811 ... annealed 65 [450] 25 [170] 30 . .. 192 
N08700 ... annealed 80 [550] 35 [240] 30 50 . .. 
N08904 904L annealed 71 [490] 31 [220] 35 . . . ... 
N08925 ... annealed 87 [600] 43 [295] 40 . .. 217 
N08926 ... annealed 94 [650] 43 [295] 35 . .. 256 
S20161 ... annealed 125 [860] 50 [345] 40 40 311 
S20910 XM-19 annealed 100 [690] 55 [380] 35 55 293 
Up to 2 in. [50.8 mm], incl hot-rolled 135 [930] 105 [725] 20 50 ... 
Over 2 to 3 in. hot-rolled 115 [795] 75 [515] 25 50 ... 
[50.8 to 76.2 mm], incl 
Over 3 to 8 in. hot-rolled 100 [690] 60 [415] 30 50 ... 
[76.2 to 203.2 mm], incl 
Up to 1 ½ in. [38.1 mm], incl strain-hardened 145 [1000] 125 [860] 12 40 ... 
Over 1 ½ to 2¼ in. strain-hardened 120 [825] 105 [725] 15 45 ... 
[38.1 to 57.2 mm], incl 
S21600, S21603 XM-17, XM-18 annealed 90 [620] 50 [345] 40 50 212 
S21800 ... annealed 95 [655] 50 [345] 35 55 241 
S21904 XM-11 annealed 90 [620] 50 [345] 45 60 ... 
S24000 XM-29 annealed 100 [690] 55 [380] 30 50 ... 
S30200, S30400, S30409, 302,304, 304H, 304LN, annealed 75 [515t 30 [205] 30 40 ... 
S30453, S30880, S30908, ER308,E 309S, 309H, 309Cb, 
S30909, S30940, S31008, 310S, 310H, 310Cb, 316, 
S31009, S31040, S31600, 316H, 316Ti, 316Cb, 316LN, 
317,321, 321H,347,347H, S31609, S31635, S31640, 348, 348H 
S31653, S31700, S32100, 
S32109, S34700, S34709, 
S34800, S34809 
S30403, S31603 304L, 316L annealed 70 [485] 25 [170] 30 40 ... 
S31600, S31603, S30400, 316, 316L, 304, 304L strain-hardened 85 [585] 65 [450]G 30 40 ... 
S30403 level 1 
2 in. and under strain-hardened 95 [655] 75 [515] 25 40 ... 
level 2 
Over 2 to 2½ in. strain-hardened 90 [620] 65 [450] 30 40 ... 
[50.8 to 63.5 mm], incl. level 2 
Over 2½ to 3 in. strain-hardened 80 [550] 55 [380] 30 40 ... 
[63.5 to 76.2 mm], incl level 2 
S30451, S31651 304N, 316N annealed 80 [550] 35 [240] 30 40 ... 
S30600 ... annealed 78 [540] 35 [240] 40 .. . . .. 
S:30815 ... annealed 87 [600] 45 [310] 40 50 . .. 
S31010 ... annealed 110 [760] 75 [515] 40 50 330 
S31050 0.25 in. [6 mm] and under annealed 84 [580] 39 [270] 25 40 ... 
Over 0.25 in. [6 mm] annealed 78 [540] 37 [255] 25 40 
S31254 ... annealed 95 [655] 44 [305] 35 50 . .. 
S31266 ... annealed 109 [750] 61 [420] 35 . . . . .. 
S31725 ... annealed 75 [515] 30 [205] 40 . . . . .. 
S31726 ... annealed 80 [550] 35 [240] 40 . . . . .. 
S31727 ... annealed 80 [550] 36 [245] 35 . .. 217 
S32050 ... annealed 98 [675] 48 [330] 40 . . . . .. 
S32053 ... annealed 93 [640] 43 [295] 40 . .. 217 
S32615 ... annealed 80 [550] 32 [220] 25 40 . .. 
S32654 ... annealed 109 [750] 62 [430] 40 40 250 
S33228 ... annealed 73 [500] 27 [185] 30 . . . . .. 
S34565 ... annealed 115 [795] 60 [415] 35 40 230 
S34752 ... annealed 75 [515] 30 [205] 35 . . . . .. 
S35315 ... annealed 94 [650] 39 [270] 40 .. . . .. 
S38815 ... annealed 78 [5401 37 [2551 30 . . . . .. .. Austernt1c-Fernt1c Grades 
S31803 ... annealed 90 [620] 65 [450] 25 . .. 290 
S32101 ... annealed 94 [650] 65 [450] 30 . .. 290 
S32202 ... annealed 94 [650] 65 [450] 30 . .. 290 
S32205 ... annealed 95 [655] 65 [450] 25 . .. 290 
S32506 ... annealed 90 [620] 65 [450] 18 . .. 302 
S32550 ... annealed 110 [760] 80 [550] 15 . .. 297 
S32750 2 in. and under annealed 116 [800] 80 [550] 15 ... 310 
over 2 in. annealed 110 [760] 75 [515] 15 ... 310 
~ 
780

File: sectionII_partA_data_digitized/pages/page-0896.txt
SA-480/SA-480M (ASTM A480/A480M) ASME BPVC.II.A-2025 
ANNEXES 
(Mandatory Information) 
Al. PRODUCT ANALYSIS TOLERANCES AND HEAT TREATMENT REQUIREMENTS 
Al.1 Listed in Annex Al are tables showing the permitted 
variations of composition for product analysis relative to 
specified chemical requirements (Table Al.1) and the heat 
treatment requirements for types of stainless steel covered by 
product specifications that reference Specification A480/ 
A480M (Table Al.2). When the product requirement includes 
a ratio requirement that is the quotient of two, or more, 
elements, the minimum required ratio determined from product 
analysis shall be at least 0.90x the minimum in the product 
specification. 
TABLE A1.1 Chemical Requirements (Product Analysis Tolerancest 
Tolerance Over the Tolerance Over the 
Elements Limit or Maximum of Maximum Limit or Elements Limit or Maximum Maximum Limit or 
Specified Range, % Under the Minimum Specified Range, % Under the Minimum 
Limit Limit 
Carbon to 0.010, incl 0.002 Titanium to 1.00, incl 0.05 
over 0.01 O to 0.030, incl 0.005 over 1.00 to 3.00, incl 0.07 
over 0.030 to 0.20, incl 0.01 
over 0.20 to 0.60, incl 0.02 Cobalt over 0.05 to 0.50, incl 0.01 8 
over 0.60 to 1.20, incl 0.03 over 0.50 to 2.00, incl 0.02 
over 2.00 to 5.00, incl 0.05 
Manganese to 1.00, incl 0.03 
over 1.00 to 3.00, incl 0.04 Niobium 0 to 1.50, incl 0.05 
over 3.00 to 6.00, incl 0.05 
over 6.00 to 10.00, incl 0.06 Tantalum to 0.10, incl 0.02 
over 10.00 to 15.00, incl 0.10 
over 15.00 to 20.00, incl 0.15 Copper to 0.50, incl 0.03 
over 0.50 to 1.00, incl 0.05 
Phosphorus to 0.040, incl 0.005 over 1.00 to 3.00, incl 0.10 
over 0.040 to 0.20, incl 0.010 over 3.00 to 5.00, incl 0.15 
over 5.00 to 10.00, incl 0.20 
Sulfur to 0.040, incl 0.005 
over 0.040 to 0.20, incl 0.010 Aluminum to 0.15, incl -0.005, +0.01 
over 0.20 to 0.50, incl 0.020 over 0.15 to 0.50, incl 0.05 
over 0.50 to 2.00, Incl 0.10 
Silicon . to 1.00, incl 0.05 
over 1.00 to 3.00, incl 0.10 Nitrogen to 0.02, incl 0.005 
over 3.00 to 7.00, incl 0.15 over 0.02 to 0.19, incl 0.01 
over 0.19 to 0.25, incl 0.02 
Chromium over 4.00 to 10.00, incl 0.10 over 0.25 to 0.35, incl 0.03 
over 10.00 to 15.00, incl 0.15 over 0.35 to 0.45, incl 0.04 
over 15.00 to 20.00, incl 0.20 over 0.45 to 0.55, incl 0.05 
over 20.00 to 30.00, Incl 0.25 
Tungsten to 1.00, incl 0.03 
Nickel to 1.00, incl 0.03 over 1.00 to 2.00, incl 0.05 
over 1.00 to 5.00, incl 0.07 over 2.00 to 5.00, incl 0.07 
over 5.00 to 10.00, incl 0.10 over 5.00 to 10.00, Incl 0.10 
over 10.00 to 20.00, incl 0.15 over 10.00 to 20.00, incl 0.15 
over 20.00 to 30.00, incl 0.20 
over 30.00 to 40.00 0.25 Vanadium to 0.50, incl 0.03 
over 40.00 0.30 over 0.50 to 1.50, incl 0.05 
Molybdenum over 0.20 to 0.60, incl 0.03 Selenium all 0.03 
over 0.60 to 2.00, incl 0.05 
over 2.00 to 8.00, incl 0.10 
A This table does not apply to heat analysis. 
8 Product analysis limits for cobalt under 0.05 % have not been established, and the manufacturer should be consulted for those limits. 
° Columbium (Cb) and niobium (Nb) are considered interchangeable names for element 41 in the periodic table and both names are acceptable for use. 
794 
---

File: sectionII_partA_data_digitized/pages/page-0899.txt
ASME BPVC.II.A-2025 SA-480/SA-480M (ASTM A480/A480M} 
TABLE A2.13 Permitted Variations in Thickness of Hot-rolled, Wide, Coil-processed Product as Coil and Cut Lengths 
Specified Thickness,A in. [mm] 
0.072 [1.83] 
>0.072 to 0.083 [1.83 to 2.11] 
>0.083 to 0.098 [2.11 to 2.49] 
>0.098 to 0.114 [2.49 to 2.90] 
>0.114 to 0.130 [2.90 to 3.30] 
>0.130 to 0.145 [3.30 to 3.68] 
>0.145 to 0.1875 [3.68 to 4.76] 
>0.1875 to 0.250 [4. 76 to 6.35] 
>0.250 to 0.3125 [6.35 to 7.94] 
>0.3125 [7.94] 
Permitted Variations, in. [mm], Over and Under, 
Except as Indicated Otherwise, for Specified Width (w) in. [mm] 
w:,; 60 [1525) w > 60 [1525] 
0.006 [0.15] 0.009 [0.22] 
0.007 [0.18] 0.010 [0.25] 
0.008 [0.20] 0.011 [0.27] 
0.009 [0.23] 0.012 [0.30] 
0.011 [0.27] 0.013 [0.33] 
0.012 [0.30] 0.013 [0.33] 
0.013 [0.33] 0.014 [0.35] 
-0.010 [0.25], +0.020 [0.50] -0.010 [0.25], +0.020 [0.50] 
-0.010 [0.25], +0.022 [0.55] -0.010 [0.25], +0.022 [0.55] 
-0.010 [0.25], +0.030 [0.75] -0.010 [0.25], +0.030 [0.75] 
A Thickness measurements are taken at least % in. [9.52 mm] from the edge of the sheet. 
TABLE A2.14 Permitted Variations in Width of Hot-rolled, Wide, 
Coil-processed Product as Cut Lengths (Not Resquared) and Coil 
Specified Thickness, 
t, in. [mm] 
·1 < 3 /10 [4.76] 
3/16 [4.76] :,; t < % [9.5] 
/;a,: 3/a [9.5] 
Width (w), 
in. [mm] 
w < 48 [1219] 
W"" 48 [1219] 
w < 48 [1219] 
W"" 48 [1219] 
W< 48 [1219] 
w;e,, 48 [1219] 
Tolerances on Width, in. 
[mm], for Trimmed Edges 
+1/ia [1.59], -0 
+ ¼ [6.35], -0 
+%2 [3.97], -0 
+% [9.5], -0 
+¼ [6.35], -0 
+7/16 [11.1], -0 
TABLE A2.15 Permitted Variations in Length of Hot-rolled, Wide, 
Coil-processed Product as Cut Lengths Not Resquared 
Specified 
Thickness, 
t, in. [mm] 
t < 3/16 [4.76] 
t "" 3 /16 [4.76] 
Length (L), ft [mm] 
L:,; 10 [3048] 
10 [3048] < L :,; 20 [6096] 
L:,; 10 [3048] 
10 [3048] < L :,; 20 [6096] 
799 
Tolerances, in. [mm], 
Over and Under 
+¼ [6.35], -0 
½ [12.7], -0 
+½ [12.7], -0 
+% [15.9], -0

File: sectionII_partA_data_digitized/pages/page-0900.txt
SA-480/SA-480M (ASTM A480/A480M) ASME BPVC.II.A-2025 
Specified Thickness (t), 
in.[mm] 
t < '¼a [4. 76] 
'½e [4.76] S t < % [9.52] 
% [9.52] s t < ¾ [19.05] 
¾ [19.05] st< 1 [25.40] 
1 [25.40] s t < 2 [50.80] 
2 [50.80] s t < 3 [76.20] 
3 [76.20] s t < 4 [101.6] 
4 [101.6] s I< 6 [152.4] 
6 [152.4] st< 8 [203.2] 
8 [203.2] s t < 10 [254.0] 
TABLE A2.16 Permitted Variations in Flatness of Hot-rolled, Wide, 
Coll-processed Product as Cut Lengths 
Not Specified to Stretcher-Leveled Standard of Flatness 
Specified Thickness Width (w), in. [mm] Flatness Tolerance,A 
!l),in.[mm] in.[mm] 
t< '½s [4.76] ws36 [914] 0.50 [12.7] 
36 [914] < ws 60 [1524] 
W> 60 [1524] 
t;:,, '¼a [4.76] ws 60 [1524] 0.90 [23] 
60 [1524] < ws 72 [1829] 1.20 [30] 
W> 72 [1829] 1.50 [38] 
Stretcher-Leveled Standard of 
Flatness 
Specified Specified Width Specified Length Flatness 
Thickness (t), Tolerance,A in. 
in. [mm] (w),in. [mm] (L), in. [mm] [mm] 
t di,. [4.76] ws48 [1219] Ls 96 [2438] 1/s [3.18] 
ws48 [1219] L > 96 [2438] ¼[6.35] 
t < o/10 [4.76] W> 48 [1219] Ls 96 [2438] ¼[6.35] 
W> 48 [1219] L > 96 [2438] ¼[6.35] 
A Maximum deviation from a horizontal flat surface. 
TABLE A2.17 Permitted Variations in Thickness of Hot-rolled Mill Plate (Quarto Plate}'4- 8 
ws 84 (2134] 
0.055 [1.35] 
0.045 [1.14] 
0.055 [1.40] 
0.060 [1.52] 
0.070 [1.78] 
0.125 [3.20] 
0.150 [3.81] 
0.180 [4.57] 
0.235 [6.00] 
0.315 [8.00] 
Width (w), in. [mm] 
84 [2134] < w s 120 [3048] 120 [3048] < w s 144 [3658] 
Tolerance Over Specified Thickness, c.o in. [mm] 
0.070 [1.78] 
0.050 [1.27] 
0.060 [1.52] 
0.065 [1.65] 
0.075 [1.90] 
0.150 [3.80] 
0.160 [4.06] 
0.200 [5.08] 
0.255 [6.48] 
0.335 [8.50] 
0.085 [2.16] 
0.085 [2.16] 
0.085 [2.16] 
0.095 [2.41] 
0.175 [4.45] 
0.200 [5.08] 
0.335 [8.50] 
0.355 [9.02] 
0.435 [11.0] 
w > 144 [3658] 
0.090 [2.29] 
0.100 [2.54] 
0.115 [2.92] 
0.200 [5.08] 
0.225 [5.72] 
0.355 [9.02] 
0.435 [11.0] 
0.550 [14.0] 
A Thickness is measured along the original longitudinal edges of the as-produced plate at least% in. [9.52 mm], but not more than 3 in. [76.20 mm], from the edge. 
8 For plates up to 1 0 in. [254.0 mm], excl, in thickness, the tolerance under the specified thickness is 0.D10 in. [0.25 mm]. 
° For circles, the over thickness tolerances in this table apply to the diameter of the circle corresponding to the width ranges shown. For plates of irregular shape, the over 
thickness tolerances apply to the greatest width corresponding to the width ranges shown. 
0 The tolerance over specified thickness in the area more than 3 in. in from the longitudinal edges of the plate at the mill produced width shall not exceed twice the tabular 
tolerance. 
TABLE A2.18 Permitted Variations in Width for Hot-rolled 
Rectangular Sheared Plate Mill Plates (Quarto Plates) 
Specified Width (w), 
in.[mm] 
ws 84 [2135] 
84 [2135] < ws 108 [2745] 
W> 108 [2745] 
Tolerances, 
Over Specified Width, 
in. [mm]A 
o/s [15.9] 
¾[19.1] 
1 [25.4] 
A The tolerance under specified width is ¼ in. [6.35 mm]. 
800 
TABLE A2.19 Permitted Variations In Length for Hot-rolled 
Sheared Rectangular Plate Mill Plates (Quarto Plates) 
Nominal Length (L), 
in.[mm] 
L < 160 [4064] 
160 [4064] s L < 240 [6096] 
240 [6000] s L < 315 [8000] 
315 [8000] s L < 394 [10 008] 
394 [10 008] s L < 590 [15 000] 
590 [15 000] s L < 790 [20 066] 
Tolerances, 
Over and Under, 
in.[mmJA 
¾[19.1] 
1¼[31.8] 
1% [41.3] 
2 [50.8] 
2¼ [57.2] 
2¼ [57.2] 
A The tolerance under specified length is ¼ in. [6.35 mm].

File: sectionII_partA_data_digitized/pages/page-0901.txt
ASME BPVC.II.A-2025 SA-480/SA-480M (ASTM A480/A480M) 
TABLE A2.20 Permitted Variations in Flatness of Plate Mill Plate 
(Quarto Plate) 
NoTE I-Tolerances in this table apply to any length, not necessarily 
the rolling direction, up to 36 in. [914 mm] and to any 36 in. [914 mm] of 
longer lengths in the plane of the plate measured while the plate rests on 
a flat surface with the concavity of the curvature upward. 
NoTE 2-If the longer dimension is under 36 in. [914 mm], the 
tolerance is not greater than ¼ in. [6.4 mm]. 
NoTE 3-For plates with specified minimum yield strengths of 35 ksi 
[240 MPa] or more, the permitted variations are increased to 1 ½ times the 
amounts shown. 
Specified Thickness (t ), 
in. [mm] 
t< ¼ [6.35] 
¼ [6.35] :5 t < % [9.52] 
% [9.52] :5 t < ½ [12.70] 
½ [12.70] :5 t < ¾ [19.05] 
¾ [19.05] :5 t < 1 [25.40] 
1 [25.40] :5 t < 1 ½ [38.1 OJ 
1½ [38.10] :5 t < 4 [101.60] 
/;,, 4 [101.60] 
Flatness Tolerance 
for Thicknesses Given, 
in. mm 
7/15 [11] 
%[9.5] 
5/1a [7.9] 
5 /16 [7.9] 
5 /\a [7.9] 
¼ [6.4] 
¼ [6.4] 
¼[6.4] 
TABLE A2.21 Cold-rolled Products, Processed Without Coiling 
Tolerances for cold-rolled products processed without coiling shall be identical 
to the tolerances for hot-rolled products processed without coiling as listed in 
Table A2.17, Table A2.18, Table A2.19, and Table A2.20 unless otherwise 
agreed upon by seller and purchaser and specified in the purchase order. 
TABLE A2.22 Permitted Variations in Width for Cold-rolled Narrow, Coil-processed Product in Coils and Cut Lengths for 
Edge No. 1 or 5 
Specified 
Edge No. 
1 and 5 
1 and 5 
1 and 5 
5 
5 
5 
Width, in. [mm] 
%2 [7.14] and under 
over %2 to¾ [7.14 to 19.05], incl 
over ¾ to 5 [19.05 to 127.00], incl 
over 5 to 9 [127.00 to 228.60], incl 
over 9 to 20 [228.60 to 508.00], incl 
over 20 to 24 [508.00 to 61 OJ, excl 
Thickness, in. [mm] 
1/16 [1.59] and under 
%2 [2.38] and under 
1/a [3.18] and under 
0.008 to 1/s [0.20 to 3.18], incl 
0.Q15 to 0.105 [0.38 to 2.67] 
0.023 to 0.080 [0.58 to 2.03] 
Width Tolerance for Thickness and Width Given 
in. mm] 
Over 
0.005 [0.13] 
0.005 [0.13] 
0.005 [0.13] 
0.010 [0.25] 
0.010 [0.25] 
0.Q15 [0.38] 
Under 
0.005 [0.13] 
0.005 [0.13] 
0.005 [0.13] 
0.010 [0.25] 
0.010 [0.25] 
0.Q15 [0.38] 
TABLE A2.23 Permitted Variations in Width and Length for Hot­
rolled and Cold-rolled Resquared Coil-processed Product 
(Stretcher Leveled Standard of Flatness) 
TABLE A2.24 Permitted Variations in Width and Length for Hot­
rolled Product by Abrasive Cutting 
Tolerance over 
Specified Width and LengthA Tolerances 
Specified Dimensions, in. [mm] Over 
in. mm 
For thicknesses under 0.131 [3.33]: 
Widths up to 48 [1219], excl 1/16 1.59 
Widths 48 [1219] and over 1/s 3.18 
Lengths up to 120 [3048], excl 1/16 1.59 
Lengths 120 [3048] and over 1/a 3.18 
For thicknesses 0.131 [3.33] up to 3/,s, excl: 
All widths and lengths ¼ 6.35 
Under 
0 
0 
0 
0 
0 
801 
Specified Thickness, in. [mm] 
Up to 1 [25.40], incl 
1 to 2 [25.40 to 50.80], incl 
2 to 3 [50.80 to 76.20], incl 
3 to 4 [76.20 to 101.6], incl 8 
Width Length 
1/s [3.18] 1/s [3.18] 
3/16 [4.76] 3/16 [4.76] 
¼ [6.35] ¼ [6.35] 
5/16 [7.94] 5/16 [7.94] 
A The tolerances under specified width and length are 1/a in. [3.18 mm]. 
8 Width and length tolerances for abrasive cut plates over 4 in. [101.6 mm] thick 
are not included in the table; consult producer.

File: sectionII_partA_data_digitized/pages/page-0902.txt
SA-480/SA-480M (ASTM A480/A480M) ASME BPVC.II.A-2025 
TABLE A2.25 Permitted Variations in Diameter for Hot-rolled and 
Cold-rolled Coil-processed Product as Sheared Circles 
Specified Thickness, in. [mm] 
Up to 0.0567 [1.45], include 
0.0568 to 0.0971 [1.45 to 2.46], incl 
0.0972 up to 3 /18 [2.46 up to 4. 76], 
excl 
Tolerance Over Specified Diameter 
(No Tolerance Under), in. [mm] 
Diameters 
Under 30 in. 
[762mm] 
1/,a [1.59] 
%2 [2.38] 
1/a [3.18] 
Diameters 
30 to 48 in. 
[762to 
1219 mm] 
1/a [3.18] 
%2[3.97] 
3/10 [4.76] 
Diameters 
Over48 in. 
[1219 mm] 
31,a [4.76] 
7 /32 [5.56] 
¼[6.35] 
TABLE A2.26 Permitted Variations in Diameter for Hot-rolled and 
Cold-rolled Coil-processed Product as Sheared Circles 
Specified Thickness, in. [mm] 
To 60 [1524], excl 
60 to 84 [1524 to 2134], excl 
84 to 108 [2134 to 2743], excl 
108 to 180 [2743 to 4572], excl 
A No tolerance under. 
Tolerance Over Specified Diameter 
(No Tolerance Under), in. [mm] 
Diameter and Thickness? in. [mm] 
Too/sin. 
[9.52mm], 
excl, in 
Thickness 
¼[6.35] 
5/10 [7.94] 
%[9.52] 
1 Aa [11.11 l 
% to 5/a in. 
[9.52 to 
15.88 mm], 
excl, in 
Thickness 
%[9.52] 
7/18 [11.11] 
½ [12.70] 
o/1• [14.29] 
5/a in. 
[15.88 mm] 
and Over in 
Thickness 8 
½[12.70] 
9 /,e [14.29] 
5/a [15.88] 
1 1/10 [17.46] 
8 Circular and sketch plates over 5/a in. [15.88 mm] in thickness are not commonly 
sheared but are machined or flame cut. 
TABLE A2.27 Torch Cutting TolerancesA and Recommended 
Cleanup Allowance for Rectangular Plates, Circles, Rings, and 
Sketches 
Specified Tolerance, in. Cleanup 
Thickness, in. Allowance 8 per Outside Dimension Inside Dimension Edge, in. 
2 and under +3/a , -0 -3/a , +0 ± ¼ 
Over 2 to 3, incl +½ , -0 -½ , +0 ±% 
Over 3 to 6, incl +¾, -0 -¾, +0 ±½ 
A Tolerances to apply unless otherwise agreed. Note that for some applications 
user may wish to specify minus rather than plus tolerance or vice versa. 
8 Recommended cleanup allowance which, unless otherwise specified, will be 
applied by supplier to purchasers ordered size. 
802

File: sectionII_partA_data_digitized/pages/page-0918.txt
SA-484/SA-484M ASME BPVC.II.A-2025 
TABLE 2 Annealing Requirements 
Designationffype 
All austenitic grades except as listed below 
All Cr-Ni-Mn grades, 
302, S30215, S30452, S30600, S30615, 308, S30815, 
S30880, 309, 309S, 310, 310S, 314,317, S31725, 
S31726,S32615, S38100 
309Cb,310Cb,316Cb,316Ti,321,347,348 
304H,309H,310H,316H 
321H, 347H,348H 
Hot-worked 
Cold-worked 
S31254,S32050 
S31727, S32053 
S33228 
S34565 
S34752 
S35315 
N08367 
N08700 
N08020 
N08810 
N08811 
N08904 
N08925, N08926 
S32100 
S31260 
S31266 
S31803 
S32101 
S32202 
S32205 
S32304 
S32506 
S32550 
S32750 
S32760 
S32808 
S32900 
S32906 
832950 
S82441 
TemperatureA 
Austenitic (Chromium-Nickel) 
(Chromium-Nickel-Manganese) 
1900 °F [1040 °C] 
1900 °F [1040 °C] 
1900 °F [1040 "CJ 
1900 °F [1040 "CJ 
1925 °F [1050 °C] 
2000 °F [1095 °C] 
2100 °F [1150 °C] 
1975 to 2155 °F [1080° to 1180 °C] 
2050 to 2140 °F [1120° to 1170 °C] 
2050 to 2140 °F [1120° to 1170 °C] 
1940 to 2140 °F [1060° to 1170 °C] 
2010 °F [1100 "CJ 
2025 °F [1105 °C] 
2000 °F [1095 °C] 
1700 to 1850 °F [930 to 101 o °C] 
2050 °F [1120 "Cl 
2100 °F [1150 "Cl 
2000 'F [1095 °Cl 
2010 to 2100 °F [1100 to 1150 "Cl 
Austenitic-Ferritic 
(Du lex) 
1900 °F [1040 °C] 
1870° to 201 o °F [1020° to 1100 "Cl 
2100 °F [1150 °Cl 
1900 °F [1040 'CJ 
1870 °F [1020 "Cl 
1800 to 1975 °F [980 to 1080 °C] 
1900 °F [1040 °C] 
1800 °F [980 °C] 
1870° to 2050 °F [1020° to 1120 °Cl 
1900 'F [1040 °CJ 
1880 °F [1025 °CJ 
2010 °F [1100 °C] 
1925 to 2100 °F [1050 to 1150 'Cl 
1750° ± 25 °F [955°± 15 °C] 
1830° to 2100 °F [1000° to 1150 'CJ 
1850° ± 25 °F [1010°± 15 °Cl 
1830 °F [1000 °C] 
A Minimum annealing temperature unless otherwise specified. 
8 Permitted annealing procedure, see 7.2.2. 
Coolingffesting 
Requirements 
C 
E 
E 
E 
E 
E 
E 
E 
E 
E 
E 
E 
E 
E 
E 
E 
E 
E 
E 
E 
E 
E 
E 
E 
E 
G 
E 
E 
E 
E 
E 
E 
E 
E 
E 
E 
Permitted Annealing 8 
Separate Process 
X XD 
X XD 
X 
X 
X 
X 
X 
X 
X 
X 
X 
X 
X 
X 
X 
X 
X 
X 
X 
X XF 
X XF 
X 
X XF 
X XF 
X XF 
X XF 
X XF 
X XF 
X XF 
X XF 
X XF 
X XF 
X XF 
X XF 
X XF 
X XF 
c Quenched in water or rapidly cooled by other means at a rate sufficient to prevent reprecipitation of carbides, as demonstrable by the capability of passing Practice E 
of Practices A262. Performance of the test is not required unless specified in the purchase order. 
0 Minimum temperature at which hot rolling is completed shall be 1850 °F [101 o °C]. 
E Quenched in water or rapidly cooled by other means. 
F Minimum temperature at which hot rolling is completed shall be the minimum temperature for separate annealing. 
G Quenched in water. 
Practices A262. Practice E of Practices A262 is not required 
unless specified on the purchase order. 
7 .2.4.1 Individual product specifications are permitted to 
define particular strain hardened conditions as functions of 
grade, size, and degree of strain hardening. 
7.2.5 Hot-rolled Austenitic Grades-Individual product 
specifications are permitted to define requirements for particu­
lar hot-rolled austenitic grades without annealing. 
7.2.6 Except when strain-hardened (see 7.2.4), UNS 
N08020 shall be furnished in the stabilized annealed condition 
in accordance with Table 2, with subsequent light cold drawing 
for cold finishing and straightening permitted. 
7.3 Austenitic-Ferritic (Duplex) Grades: 
818 
7.3.1 The austenitic-ferritic (duplex) grades shall be fur­
nished in the solution annealed condition in accordance with 
Table 2, with subsequent light cold drawing for cold finishing 
and straightening permitted. 
7.3.2 Except as indicated in Table 2, the duplex grades shall 
be annealed, at the option of the manufacturer, by a separate 
annealing treatment or by process annealing. 
7.3.2.1 The separate annealing treatment shall consist of 
heating the material to the minimum annealing temperature for 
the grade as listed in Table 2, holding for a sufficient time to 
permit dissolution of intermetallic phases, and cooling rapidly 
enough to prevent unacceptable precipitation of intermetallic 
phases. 
,~,

File: sectionII_partA_data_digitized/pages/page-0920.txt
SA-484/SA-484M ASME BPVC.II.A-2025 
TABLE 3 Permitted Variations in Size of Hot-finished Round, Turned,A and Square Bars 
Specified Size, in. [mm] 
6/,s to 11,. [8.00 to 11.00], incl 0 
Over 7 /,e to% [11.00 to 15.50], incl 0 
Over% to 7 /a [15.50 to 22.00], incl 
Over 7 /e to 1 [22.00 to 25.00], incl 
Over 1 to 1'/a [25.00 to 28.00], incl 
Over 11/a to 1 ¼ [28.00 to 31.50], incl 
Over 1¼ to 1% [31.50 to 34.50], incl 
Over 1% to 1½ [34.50 to 38.00], incl 
Over 1 ½ to 2 [38.00 to 50.00], incl 
Over 2 to 2½ [50.00 to 63.00], incl 
Over 2½ to 3½ [63.00 to 90.00], incl 
Over 3½ to 4½ [90.00 to 115.00], incl 
Over 4½ to 5½ [115.00 to 140.00], incl 
Over 5½ to 6½ [140.00 to 165.00], incl 
Over 6½ to 8 [165.00 to 200.00], incl 
Over 8 to 12 [200.00 to 300.00], inclA 
Over 12 to 15 [300.00 to 400.00], inclA 
Over 15 to 25 [400.00 to 625.00], inclA 
Permitted Variations from Specified Size, 
in.[mm] 
Over 
0.006 [0.15] 
0.007 [0.18] 
0.008[0.20] 
0.009 [0.23] 
0.010 [0.25] 
0.011 [0.28] 
0.012 [0.30] 
0.014 [0.35] 
1/a• [0.40] 
1/32 [0.80] 
%4 [1.20] 
1/16 [1.60] 
o/64 [2.00] 
1/a [3.00] 
%2 [4.00] 
3/,a [4.80] 
7 /32 [5.50] 
¼[6.50] 
Under 
0.006 [0.15] 
0.007 [0.18] 
0.008 [0.20] 
0.009 [0.23] 
0.010 [0.25] 
0.011 [0.28] 
0.012 [0.30] 
0.014 [0.35] 
1/e4 [0.40] 
0 
0 
0 
0 
0 
0 
0 
0 
0 
Out-of-Round 8 or 
Out-of-Square, c in. [mm] 
0.009 [0.23] 
0.010 [0.26] 
0.012 [0.30] 
0.013 [0.34] 
0.015 [0.38] 
0.016 [0.42] 
0.Q18 [0.46] 
0.021 [0.53] 
0.023 [0.60] 
0.023 [0.60] 
0.035 [0.90] 
0.046 [1.20] 
0.058 [1.50] 
0.070 [1.80] 
0.085 [2.20] 
%2 [2.40] 
7 /64 [2.80] 
1/a [3.20] 
A Turned bars are generally available from 2 to 25 in. [50 to 625 mm] in diameter, over 8 in. [200 mm] only turned bars are available. 
8 Out-of-round is the difference between the maximum and minimum diameters of the bar measured at the same cross section. 
c Out-of-square section is the difference in the two dimensions at the same cross section of a square bar, each dimension being the distance between opposite faces. 
0 Size tolerances have not been evolved for round sections in the size range of o/10 in. [8.00 mm] to approximately% in. [15.5 mm] in diameter which are produced on 
rod mills in coils. 
TABLE 4 Permitted Variations in Size of Hot-finished Hexagonal and Octagonal Bar 
Specified Sizes Measured Between Opposite 
Sides, in. [mm] 
¼ to ½ [6.50 to 13.00], incl 
Over½ to 1 [13.00 to 25.00], incl 
Over 1 to 1 ½ [25.00 to 38.00], incl 
Over 1 ½ to 2 [38.00 to 50.00], incl 
Over 2 to 21/2 [50.00 to 63.00], incl 
Over 2½ to 3½ [63.00 to 90.00], incl 
Permitted Variations from Specified Size, 
in. [mm] 
Over 
0.007 [0.18] 
0.010 [0.25] 
0.021 [0.53] 
1/a2 [0.80] 
%4 [1.20] 
1/16 [1.60] 
Under 
0.007 [0.18] 
0.010 [0.25] 
0.021 [0.53] 
1/a [0.80] 
%4 [1.20] 
1/16 [1.60] 
Maximum Difference in 3 
Measurements for Hexagons 
Only, in. [mm] 
0.011 [0.28] 
0.015 [0.38] 
0.025 [0.64] 
1/32 [0.80] 
%4 [1.20] 
1/ts [1.60] 
TABLE 5 Permitted Variations in Thickness and Width for Hot-finished Flat Bars Rolled as Bars 
Permitted Variations in Thickness for Thicknesses Given, in. [mm] Permitted 
Specified Width, 1/ato½ Over½to 1 Over 1 to 2 Over2 to 4 Over4to 6 Over6 to 8 Variations in 
in. [mm] [3.2 to 13], incl [13 to 25], incl [25 to 50], incl [50 to 100], incl [100 to 150], incl [150 to 200], incl Width, in. [mm] 
Over Under Over Under Over Under Over Under Over Under Over Under Over Under 
To 1 0.008 0.008 0.010 0.010 0.Q15 0.015 
[25.00], incl [0.20] [0.20] [0.25] [0.25] [0.40] [0.40] 
Over 1 to 2 0.012 0.012 0.Q15 0.Q15 0.031 0.031 0.031 0.031 
[25.00 to 50.00], incl [0.30] [0.30] [0.40] [0.40] [0.80] [0.80] [0.80] [0.80] 
Over2 to 4 0.015 0.015 0.020 0.020 0.031 0.031 0.062 0.031 0.062 0.031 
[50.00 to 100.00], incl [0.40] [0.40] [0.50] [0.50] [0.80] [0.80] [1.60] [0.80] [1.60] [0.80] 
Over4 to 6 0.015 0.015 0.020 0.020 0.031 0.031 0.062 0.031 0.093 0.062 0.093 0.062 
[100.00 to 150.00], incl [0.40] [0.40] [0.50] [0.50] [0.80] [0.80] [1.60] [0.80] [2.40] [1.60] [2.40] [1.60] 
Over6 to 8 0.016 0.016 0.025 0.025 0.031 0.031 0.062 0.031 0.093 0.062 0.125 0.156 0.125 0.156 
[150.00 to 200.00], incl [Q.40] [0.40] [0.65] (0.65] [0.80] [0.80] [1.60] [0.80] [2.40] [1.60] [3.20] [4.00] [3.20] [4.00] 
Over 8 to 10 0.020 0.020 0.031 0.031 0.031 0.031 0.062 0.031 0.093 0.062 0.125 0.156 0.156 0.187 
[200.00 to 250.00], Incl [0.50] [0.50] [0.80] [0.80] [0.80] [0.80] [1.60] [0.80] [2.40] [1.60] [3.20] [4.00] [4.00] [4.80] 
10. Workmanship, Finish, and Appearance ordered, that they shall not adversely affect the forming, 
10.1 The material shall be of uniform quality consistent machining, or fabrication of finished parts. 
with good manufacturing and inspection practices. Irnperfec-
tions shall be of such a nature or degree for the type and quality 
820

File: sectionII_partA_data_digitized/pages/page-0929.txt
ASME BPVC.II.A-2025 SA-487 /SA-487M 
4.1.1 A description of the casting by pattern number or 
drawing (dimensional tolerances shall be included on the 
casting drawing), 
4.1.2 ASTM designation and year of issue, 
4.1.3 Grade and class of steel, 
4.1.4 Options in the specification, and 
4.1.5 The supplementary requirements desired, including 
the standard of acceptance. 
5. Heat Treatment 
5.1 All castings shall receive a heat treatment indicated in 
Table 1. Preliminary heat treatment prior to final heat 
treatment, as well as multiple tempering, is permitted. 
5.2 Heat treatment shall be performed after the castings 
have been allowed to cool below the transformation range. 
5.3 The furnace temperature for heat treating shall be 
effectively controlled by use of recording-type pyrometers. 
6. Chemical Composition 
6.1 The steel shall confonn to the requirements as to 
chemical composition prescribed in Table 2. Except for invest­
ment castings, product analysis tolerance shall conform to the 
product analysis tolerance shown in Specification A 703/ 
A703M. For investment castings, the product analysis toler­
ance shall conform to the product analysis tolerance shown in 
Specification A985/ A985M. 
7. Tensile Requirements 
7 .1 Tensile properties of steel used for the castings shall 
conform to the requirements prescribed in Table 3. 
TABLE 1 Heat Treat Requirement 
Austenitizing Quenching Cool Tempering 
Grade Class Temperature, MediaA Temperature, 8 
min, °F [°C] Below °F [°C] OF [OC] 
A 1600 [870] A 450 [230] 1100 [595] 
B 1600 [870] L 500 [260] 1100 [595] 
C 1600 [870] A or L 500 [260] 1150 [620] 
2 A 1600 [870] A 450 [230] 1100 [595] 
2 B 1600 [870] L 500 [260] 1100 [595] 
2 C 1600 [870] A or L 500 [260] 1150 [620] 
4 A 1600 [870] Aor L 500 [260] 1100 [595] 
4 B 1600 [870] L 500 [260] 1100 [595] 
4 C 1600 [870] Aor L 500 [260] 1150 [620] 
4 D 1600 [870] L 500 [260] 1150 [620] 
4 E 1600 [870] L 500 [260] 1100 [595] 
6 A 1550 [845] A 500 [260] 1100 [595] 
6 B 1550 [845] L 500 [260] 1100 [595] 
7 A 1650 [900] L 600 [315] 1100 [595] 
8 A 1750 [955] A 500 [260] 1250 [675] 
8 B 1750 [955] L 500 [260] 1250 [675] 
8 C 1750 [955] L 500 [260] 1250 [675] 
9 A 1600 [870] A or L 500 [260] 1100 [595] 
9 B 1600 [870] L 500 [260] 1100 [595] 
9 C 1600 [870] A or L 500 [260] 1150 [620] 
9 D 1600 [870] L 500 [260] 1150 [620] 
9 E 1600 [870] L 500 [260] 1100 [595] 
10 A 1550 [845] A 500 [260] 1100 [595] 
10 B 1550 [845] L 500 [260] 1100 [595] 
11 A 1650 [900] A 600 [315] 1100 [595] 
11 B 1650 [900] L 600 [315] 1100 [595] 
12 A 1750 [955] A 600 [315] 1100 [595] 
12 B 1750 [955] L 400 [205] 1100 [595] 
13 A 1550 [845] A 500 [260] 1100 [595] 
13 B 1550 [845] L 500 [260] 1100 [595] 
14 A 1550 [845] L 500 [260] 1100 [595] 
16 A 1600 [870]c A 600 [315] 1100 [595] 
17 A 1590 [865]c L 500 [260] 1095 [590jF,G 
CA15 A 1750 [955] Aor L 400 [205] 900 [480] 
CA15 B 1750 [955] Aor L 400 [205] 1100 [595] 
CA15 C 1750 [955] A or L 400 [205] 1150 [620] 0 ·£ 
CA15 D 1750 [955] A or L 400 [205] 1150 [620] 0 ,£ 
CA15M A 1750 [955] Aor L 400 [205] 1100 [595] 
CA6NM A 1850 [1010] A or L 200 [95] 1050-1150 [565-620] 
CA6NM B 1850 [1010] Aor L 200 [95] 1225-1275 [665-690jE"•F 
1050-1150 [565-620]G 
A A= air, L = liquid. 
8 Minimum temperature unless a range is specified. 
c Double austenitize. 
0 Double temper with the final temper at a lower temperature than the intermediate temper. 
£ Air cool to below 200 °F [95 °C] after first temper. 
F Intermediate. 
a Final. 
829

File: sectionII_partA_data_digitized/pages/page-0939.txt
( ( 
TABLE 2 Tensile Requirements 
Grades Grades 
Grades 2 Grades 2 4N 4N 
Class 1 Class 2 Class 1 Class 2 Grades 3V 
Grades 1 and and and and Grade 4N Grade 22 and Grade 6 Grade 6 Grade 6 Grade 6 Grade 22 Grade 22 
and 1a 3 Class 1 3 Class 2 5 Class 1 5 Class 2 Class 3 Class 3 3VCb Class 1 Class 2 Class 3 Class 4 Class 4 Class 5 
co Tensile strength, 70--95 80-105 90-115 105-130 115-140 90-115 85-110 85-110 85-110 95-120 100-125 105-130 85-110 95-120 w ksi [MPa] [485-655] [550-725] [620-795] [725-895] [795-965] [620-795] [585-760] [585-760] [585-760] [655-825] [690-860] [725-895] [585-760] [655-825] 
'° Yield strength, min 36 [250] 50 [345] 65 [450] 85 [585] 100 [690] 70 [485] 55 [380] 60 [415] 60 [415] 75 [515] 80 [550] 85 [585] 60 [415] 75 [515] 
[0.2 % offset], 
ksi [MPa] 
Elongation in 2 in. 20 18 16 18 16 20 18 18 20 18 18 18 20 18 
or 50 mm, min, % 
Reduction of area, 38 38 35 45 45 48 45 45 35 35 35 35 35 35 
min,% 
Grade 22 
Class 6 
100-125 
[690-860] 
80 [550] 
18 
35 
Grade 22 
Class 7 
105-130 
[725-895] 
85 [585] 
18 
35 
) 
> ti> 
::: 
!Tl 
t:ll 
"tl 
< C 
~ 
N 
0 
N 
t/1 
~ cit 
0 
C0 
---~ 
t/1 
0 
C0 
:::

File: sectionII_partA_data_digitized/pages/page-0948.txt
SA-513/SA-513M (ASTM A513/A513M) ASME BPVC.II.A-2025 
TABLE 2 Chemical Requirements for Other Carbon and Alloy SteelsA 
Norn 1-Chemistry represents heat analysis. Product analysis, except for rimmed or capped steel, is to be in accordance with usual practice as shown 
in Table 3. 
Grade 
Chemical Composition Limits, % 
Designation Carbon Manganese Phosphorus, Sulfur, 
max max 
1006 0.08 max 0.45 max 0.030 0.035 
1008 0.10 max 0.50 max 0.035 0.035 
1009 0.15 max 0.60 max 0.035 0.035 
1010 0.08-0.13 0.30-0.60 0.035 0.035 
1012 0.10--0.15 0.30-0.60 0.035 0.035 
1015 0.13--0.18 0.30-0.60 0.035 0.035 
1016 0.13--0.18 0.60-0.90 0.035 0.035 
1017 0.15--0.20 0.30-0.60 0.035 0.035 
1018 0.15--0.20 0.60-0.90 0.035 0.035 
1019 0.15--0.20 0.70-1.00 0.035 0.035 
1020 0.18-0.23 0.30-0.60 0.035 0.035 
1021 0.18-0.23 0.60-0.90 0.035 0.035 
1022 0.18-0.23 0.70-1.00 0.035 0.035 
1023 0.20--0.25 0.30-0.60 0.035 0.035 
1024 0.18-0.25 1.30-1.65 0.035 0.035 
1025 0.22-0.28 0.30-0.60 0.035 0.035 
1026 0.22-0.28 0.60-0.90 0.035 0.035 
1027 0.22-0.29 1.20-1.55 0.035 0.035 
1030 0.28-0.34 0.60--0.90 0.035 0.035 
1033 0.30-0.36 0.70--1.00 0.035 0.035 
1035 0.32-0.38 0.60-0.90 0.035 0.035 
1040 0.37-0.44 0.60-0.90 0.040 0.050 
1050 0.48-0.55 0.60-0.90 0.040 0.050 
1060 0.55-0.65 0.60-0.90 0.040 0.050 
1340 0.38-0.43 1.60--1.90 0.035 0.040 
1524 0.19-0.25 1.35-1.65 0.040 0.050 
4118 0.18-0.23 0.70-0.90 0.035 0.040 
4130 0.28-0.33 0.40-0.60 0.035 0.040 
4140 0.38-0.43 0.75--1.00 0.035 0.040 
5130 0.28-0.33 0.70-0.90 0.035 0.040 
8620 0.18-D.23 0.70--0.90 0.035 0.040 
8630 0.28-D.33 0.70--0.90 0.035 0.040 
A Where the ellipsis ( ... ) appears in this table, there is no requirement. 
except that where the heat identity has not been maintained or 
where the analysis is not sufficiently complete to permit 
conformance to be determined, the chemical composition 
determined from a product analysis made by the tubular 
manufacturer shall conform to the requirements specified for 
heat analysis. When requested in the order or contract, a report 
of such analysis shall be furnished to the purchaser. 
7. Product AnalysIS 
7.1 When requested on the purchase order, a product analy­
sis shall be made by the supplier. The number and source of 
samples for such product analysis shall be based on the 
individual heat or lot identity of one of the following forms of 
material: 
7.1.1 Heat Identity Maintained-One product analysis per 
heat shall be made on either the flat-rolled stock or tube. 
7.1.2 Heat Identity Not Maintained-A product from one 
tube per 2000 ft [600 m] or less for sizes over 3 in. [75 mm], 
and one tube per 5000 ft [1500 m] or less for sizes 3 in. [75 
mm] and under. 
7.2 Samples for product analysis shall be taken in accor­
dance with Practice A751. The composition thus determined 
shall correspond to the requirements of Table 1 or Table 2. 
7.3 If the original test for product analysis fails, retests of 
two additional lengths of flat-rolled stock or tubes shall be 
848 
Silicon Nickel Chromium Molybdenum 
0.15--0.35 
0.15--0.35 0.40--0.60 0.08-0.15 
0.15-0.35 0.80-1.10 0.15-0.25 
0.15-0.35 0.80--1.10 0.15-0.25 
0.15-0.35 0.80-1.10 
0.15-0.35 0.40-0.70 0.40--0.60 0.15--0.25 
0.15-0.35 0.40--0.70 0.40--0.60 0.15--0.25 
TABLE 3 Tolerances for Product Analysis for Steels Shown in 
Tables 1 and 2A,a 
Variation, Over the Maxi-
mum Limit or Under the 
Element Limit, or Maximum of Minimum Limit 
Specified Range, % 
Under min, Over max, 
% % 
Carbon to 0.15, incl 0.02 0.03 
over 0.15 to 0.40, incl 0.03 0.04 
over-OAO-to~0.55,inc .03 0 
Manganese to 0.60, incl 0.03 0.03 
over 0.60 to 1.15, incl 0.04 0.04 
over 1.15 to 1.65, incl 0.05 0.05 
Phosphorus 0.01 
Sulfur 0.01 
Silicon to 0.30, incl 0.02 0.03 
over 0.30 to 0.60 0.05 0.05 
Nickel to 1.00, incl 0.03 0.03 
Chromium to 0.90, incl 0.03 0.03 
over 0.90 to 2.10, incl 0.05 0.05 
Molybdenum to 0.20, incl 0.01 O.D1 
over 0.20 to 0.40, incl 0.02 0.02 
A Individual determinations may vary from the specified heat limits or ranges to the 
extent shown in this table, except that any element in a heat may not vary both 
above and below a specified range. 
8 Where the ellipsis ( ... ) appears in this table, there is no requirement. 
made. Both retests for the elements in question shall meet the 
requirements of the specification; otherwise, all remaining 
material in the heat or lot shall be rejected or, at the option of
