Repository: Demigodofa/ASMEPurchaseOrderHelper

# ASMEPurchaseOrderHelper

PC UI tool to help purchasing agents generate correct ASME purchase orders. The active desktop flow reads normalized ASME JSONL data, applies policy rules, and generates copy-ready/exportable PO content.

## Source of truth (for agents/bots)
This README is the source of truth for rules, orientation, and guidance. The owner may use loose or exact language; if there is any ambiguity, confirm intent. Example: if they say "ordering requirements," confirm they mean "Ordering Information" (the official section name used in the PDFs).

File: sectionII_partA_data_digitized/pages/page-1387.txt
_,...~, 
~-----
ASME BPVC.II.A-2025 SA-814/SA-814M 
TABLE 1 Pipe DimenslonsA 
NPS No. Outside Diameter Outside Diameter 
Tolerance 
ln.[mm] in. [mm] 
e 1/s 0.405 [10.29] +0.004 [0.1 OJ 
-0.002 [0.05] 
¼ 0.540 [13.72] +0.005 (0.12] 
-0.003 (0.08] 
o/s 0.675 [17.15] +0.006 (0.15] 
-0.004 [0.1 OJ 
½ o.840 I 21.34] +0,007 [0.18] 
-0.005 [0.12] 
¾ 1.050 [26.67] +0.010 [0.25] 
-0.007 [0.18] 
1.315 [33.40] +0.010 [0.25] 
-0.007 [0.18] 
1¼ 1.660 [42.16] +0.012 [0.30] 
-0.008 (0.20] 
1½ 1.900 [48.26] +0.015 [0.38] 
-0.008 [0.20] 
2 2.375 [60.33] +0.018 [0.46] 
-0.008 [0.20] 
2½ 2.875 (73.03] +0.020 [0.51] 
-0.009 [0.23] 
3 3.500 (88.90] +0.025 [0.63] 
-0.010 [0.25] 
3½ 4.000 (101.6] +0.025 [0.63] 
-0.010 (0.25] 
4 4.500 [114.3] +0.025 [0.63] 
-0.010 [0.25] 
A All dimensions in inches. 
2.3 ASME Boiler and Pressure Vessel Code: 
Section VIII Division 1, Pressure Vessels 
2.4 SAE Standard: 
SAE J 1086 Practice for Numbering Metals and Alloys 
(UNS) 
3. Ordering Information 
3.1 Orders for material under this specification should 
include the following as required, to describe the desired 
material adequately: 
Schedule Wall 
10 
40 
80 
10 
40 
80 
10 
40 
80 
5 
10 
40 
80 
5 
10 
40 
80 
5 
10 
40 
80 
5 
10 
40 
80 
5 
10 
40 
80 
5 
10 
40 
80 
5 
10 
40 
80 
5 
10 
40 
80 
5 
10 
40 
80 
5 
10 
40 
80 
Thickness 
in.[mm] 
0.049 (1.24] 
0.068 (1.72] 
0.095 (2.41] 
0.065 [1.65] 
0.088 [2.24] 
0.119 [3.02] 
0.065 [1.65] 
0.091 [2.31] 
0.126 [3.20] 
0.065 [1.65] 
0.083 [2.11] 
0.109 [2.77] 
0.147 [3.73] 
0.065 [1.65] 
0.083 (2.11] 
0.113 (2.87] 
0.154 [3.91] 
0.065 (1.65] 
0.109 (2.77] 
0.133 [3.38] 
0.179 [4.55] 
0.065 [1.65] 
0.109 (2.77] 
0.140 [3.56] 
0.191 (4.85] 
0.065 [1.65] 
0.109 [2.77] 
0.145 (3.68] 
0.200 (5.08] 
0.065 (1.65] 
0.109 (2.77] 
0.154 {3.91] 
0.218 [5.54] 
0.065 (1.65] 
0.120 (3.05] 
0.203 [5.16] 
0.276 (7.01] 
0.083 [2.11] 
0.120 (3.05] 
0.216 (5.49] 
0.300 [7.62] 
0.083 [2.11] 
0.120 [3.05] 
0.226 [5.74] 
0.318 [8.08] 
0.083 [2.11] 
0.120 [3.05] 
0.237 (6.02] 
0.337 [8.56] 
Tolerance 
in.[mm] 
:1:0.004 [0.10] 
:1:0.005 [0.12] 
±0.006 (0.15] 
±0.005 [0.12] 
±0.006 (0.15] 
±0.009 (0.23] 
±0.005 (0.12] 
±0.006 [0.15] 
±0.010 [0.25] 
±0.005 [0.12] 
±0.006 [0.15] 
±0.009 [0.23] 
:1:0.011 [0.28] 
±0.005 [0.12] 
±0.006 [0.15] 
:1:0.009 [0.23] 
:1:0.011 [0.28] 
:1:0.005 [0.12] 
:1:0.009 [0.28] 
:1:0.011 [0.28] 
±0.014 [0.36] 
:1:0.005 [0.12] 
:1:0.00!i [0.23] 
:1:0.011 [0.28] 
:1:0.014 [0.36] 
:1:0.005 [0.12] 
:1:0.009 (0.23] 
:1:0.011 [0.28] 
:1:0.015 (0.38] 
:1:0.005 (0.12] 
:1:0.009 [0.23] 
:1:0.011 [0.28] 
:1:0.015 [0.38] 
:1:0.005 [0.12] 
±0.010 [0.25] 
:1:0.015 (0.38] 
±0.020 [0.51] 
:1:0.006 [0.15] 
±0.010 [0.25] 
±0.015 [0.38] 
:1:0.020 [0.51] 
:1:0.006 [0.15] 
±0.010 [0.25] 
:1:0.018 [0.46] 
±0.020 [0.51] 
±0.006 [0.15] 
:1:0.010 [0.25] 
:1:0.019 [0.48] 
±0.020 [0.51] 
3.1.1 Quantity (feet, centimetres, or number of lengths), 
3.1.2 Name of material (austenitic steel pipe), 
3.1.3 Class (1.3). If not specified by the purchaser, the 
producer shall have the option to furnish either single-welded 
(SW) or double-welded (DW) pipe, 
3.1.4 Grade (Table 2), 
3.1.5 Size (NPS or outside diameter and schedule number or 
average wall thickness), 
3.1.6 Length (specific or random) (Section 10), 
3.1.7 End finish (Section on Ends of Specification A999/ 
A999M), 
3.1.8 Optional requirements (Section 9), (Supplementary 
Requirements Sl to S8), 
3.1.9 Test report required (Section on Certification of Speci­
fication A999/ A999M), 
1325

File: sectionII_partA_data_digitized/pages/page-1389.txt
ASME BPVC.II.A-2025 SA-814/SA-814M 
ANew designation established in accordance with Practice E527 and SAE J 1086. 
8 Maximum, unless otherwise indicated. 
°!"he method of analysis for nitrogen shall be a matter of agreement between the purchaser and manufacturer. 
"For small diameter or thin walls or both, where many drawing passes are required, a carbon maximum of 0.040 % is necessary in grades TP304L and TP316L. Small 
outside diameter tubes are defined as those less than 0.500 in. (12.7 mm] in outside diameter and light wall tubes as those less than 0.049 In. (1.2 mm] in average wall 
thickness (0.044 in. (1 mm] in minimum wall thickness). 
"The titanium content shall be not less than five times the carbon content and not more than 0.70 %. 
F-fhe titanium content shall be not less than four times the carbon content and not more than 0.70 %. 
"'The columbium plus tantalum content shall be not less than ten times the carbon content and not more than 1.1 0 %. 
1-tfhe columblum plus tantalum content shall be not less than eight times the carbon content and not more than 1.1 0 %. 
3.1.10 Specification designation, and 
3 .1.11 Special requirements or exceptions to the specifica­
tion. 
4. Materials and Manufacture 
4.1 Manufacture: 
4.1.1 The pipe shall be made by a machine-welding or an 
automatic-welding process, welding from one or both sides and 
producing full penetration welds with no addition of filler 
metal in the welding operation. 
4.1.2 Weld repairs, with the addition of compatible filler 
metal, may be made to the weld joint in accordance with the 
requirements of the section on Repair by Welding of Specifi­
cation A999/A999M. 
4.1.3 Prior to final heat treatment of the pipe, the weld bead 
must be cold-worked by methods such as forging, planishing, 
drawing, swaging or bead rolling so as to obtain a flush 
condition on the inside and outside of the pipe. Undercuts shall 
be limited to shallow rounded depressions ofless than 0.005 in. 
[0.127 mm] deep on either the inside or outside surface of the 
pipe with no encroachment of the minimum permitted wall 
thickness. 
4.1.4 The pipe shall be pickled free of scale. When bright 
annealing is used, pickling is not necessary. 
4.2 Heat Treatment: 
4.2.1 All pipe shall be furnished in the heat-treated condi­
tion. The heat-treatment procedure, except for H grades, 
S30815, N08367 and S31254, shall consist of heating the pipe 
to a minimum temperature of 1900 °P [1040 °C] and quench­
ing in water or rapidly cooling by other means. 
4.2.2 All H grades and S30815 shall be furnished in the 
solution-treated condition. The minimum solution treating 
temperature for Grades TP321H, TP347H, and TP348H shall 
be 2000 °P [1100 °C] and for Grades TP304H and TP316H, 
1900 °P [1040 °C]. The minimum temperature for S30815 
shall be 1920 °P [1050 °C]. 
4.2.3 The heat-treatment procedure for S31254 shall consist 
of heating the pipe to a minimum temperature of 2100 °P [1150 
0 C] and quenching in water or rapidly cooling by other means. 
4.2.4 The heat-treatment procedure for S31727 and S32053 
shall consist of heating the pipe to a minimum temperature of 
1975 to 2155 °P [1080 to 1180 °C] and quenching in water or 
rapidly cooling by other means. 
4.2.5 UNS N08367 shall be solution annealed from 2025 °P 
[1110 °C] minimum followed by rapid quenching. 
4.3 H grades and S30815 shall have a minimum grain size 
of 7 or coarser when measured in accordance with Test 
Methods El12. 
5. Chemical Composition 
5.1 The steel shall conform to the chemical composition 
prescribed in Table 2. 
5.2 When specified on the purchase order, a product analy­
sis shall be supplied from one tube or coil of steel per heat. The 
product analysis tolerance of Specification A480/A480M shall 
apply. 
6. Tensile Requirements 
6.1 The tensile properties of the material shall conform to 
the requirements prescribed in Table 3. 
7. Permissible Variations in Dimensions 
7 .1 Specified Diameter-The diameter at any point in each 
length of pipe shall be within the tolerance specified in Table 1. 
TABLE 3 Tensile Requirements 
Grade UNS Tensile Yield 
Designation Strength, Strength, 
min min 
ksi [MPa] ksi [MPa] 
TP201 S20100 75 [515] 38 [260] 
TP201LN S20153 95 [665] 45 [310] 
TP304L S30403 70 (485] 25 (170] 
TP316L S31603 70 [485] 25 [170] 
TP304 S30400 75 (515] 30 [205] 
TP304H S30409 75 [515] 30 (205] 
TP309CB S30940 75 [515] 30 (205] 
TP309S S30908 75 [515] 30 [205] 
TP310Cb S31040 75 [515] 30 [205] 
TP310S S31008 75 [515] 30 [205] 
TP316 S31600 75 [515] 30 [205] 
TP316H S31609 75 [515] 30 [205] 
TP317 S31700 75 [515] 30 [205] 
TP317L S31703 75 [515] 30 [205] 
TP321 S32100 75 [515] 30 (205] 
TP321H S32109 75 [515] 30 (205] 
TP347 S34700 75 [515] 30 [205] 
TP347H S34709 75 [515] 30 [205] 
TP348 S34800 75 [515] 30 [205] 
TP348H S34809 75 [515] 30 [205] 
TPXM-10 S21900 90 [620] 50 [345] 
TPXM-11 S21903 90 [620] 50 [345] 
TPXM-15 S38100 75 [515] 30 [205] 
TPXM-29 S24000 100 (690] 55 [380] 
TPXM-19 S20910 100 (690] 55 [380] 
TP304N S30451 80 (550] 35 [240] 
TP316N S31651 80 [550] 35 [240] 
TP304LN S30453 75 [515] 30 [205] 
TP316LN S31653 75 [515] 30 [205] 
S31254 94 [650] 44 [300] 
S31727 80 [550] 36 [245] 
S32053 93 [640] 43 [295] 
S30815 87 [600] 45 [310] 
N08367 
ts0.187 100 [690] 45 [310] 
1>0.187 95 [655] 45 [310] 
1327

File: sectionII_partA_data_digitized/pages/page-1420.txt
I-'-
w 
(.fl 
co 
TABLE 1 Chemical RequirementsA 
Element Composition, % 
Grade A Grade B Grade C Grade D 
Carbon 0.20 0.15 0.10 0.09 
Manganese 
t s 1.5 in. [40 mm] 0.70-1.35c 0.70-1.35c 0.70-1.60 1.00-2.00 
t > 1.5 in. [40 mm] 1.00-1.60 1.00-1.60 1.00-1.60 D 
Phosphorus 0.030 0.030 0.030 0.010 
Sulfur 0.030 0.025 0.015 0.005 
Silicon 0.15-0.50 0.15-0.50 0.15-0.50 0.05-0.25 
Copper 0.35 0.35 0.35 0.50 
Nickel 0.25 0.60 0.25 1.0-5.0 
Chromium 0.25 0.25 0.25 0.30 
Molybdenum 0.08 0.30 0.08 0.40 
Columbium (Niobium)F 0.03 0.03 0.06 0.05 
Vanadium 0.06 0.06 0.06 0.02 
Titanium G G 0.006-0.02 0.006-0.03 
Boron 0.0005-0.002 
Aluminum, min 0.020 total or 0.020 total or 
O.Q15 acid 0.015 acid 
solubleG solubleG 
A Values are maximums unless a minimum or a range is indicated. Where empses appear in this table, there is no requirement. 
Grade E 
0.07 
0.70-1.60 
D 
O.Q15 
0.005 
0.05-0.30 
0.35 
0.60 
0.30 
0.30 
0.08 
0.06 
G 
0.0007 
0.020 total or 
0.015 acid 
solubleG 
Grade F 
0.10 8 
1.1CJ....1.70 8 
D 
0.020 
0.008 
0.10-0.45 
0.40 
0.85 
0.30 
0.50 
0.10 
0.09 
H 
0.0007 
0.020 total or 
0.015 acid 
solubleH 
Grade G 
0.13 
0.60-1.20 
0.60-1.20 
O.Q15 
0.015 
0.04--0.15E 
6.0-7.5 
0.30-1.00 
0.30 
E 
0.008 acid soluble 
8 For each reduction of 0.01 percentage point below the specified maximum for carbon, an increase of 0.06 percentage points above the specified maximum for manganese is permitted, up to a maximum of 1.85 %. 
c Manganese may exceed 1.35 % on heat analysis, up to a maximum of 1.60 %, provided that the carbon equivalent on heat analysis does not exceed 0.47 %, or the value specified in Supplementary Requirement S77 
when that requirement is invoked, when based on the following formula: 
CE= C+Mn/6+(Cr+Mo+ V)-!5+(Ni+Cu)l15% 
When this option is exercised, the manganese content on product analysis shall not exceed the heat analysis content by more than 0.12 percentage points. 
0 Not applicable. 
E Silicon may be less than 0.04 %, provided that total aluminum is 0.030 % or over, or provided acid soluble aluminum is 0.025 % or over. 
F Columbium and niobium are interchangeable names for the same element and both names are acceptable in A01 specifications. 
G By agreement, the steel may be produced with titanium, in which case the minimum aluminum content shall not apply. When this option is exercised, the titanium content, by heat analysis, shall be 0.006 % to 0.02 %, 
and the actual titanium content shall be reported on the test report. 
H By agreement, the steel may be produced with titanium, in which case the minimum aluminum content shall not apply. When this option is exercised, the titanium content, by heat analysis, shall be 0.006 % to 0.03 %, 
and the actual titanium content shall be reported on the test report. 
( ) 
~ 
CX) 
"" ~ 
~ 
~ 
~ 
:: 
~ :: 
tO! 
~ ;.., 
~ N c:, 
N 
U1

File: sectionII_partA_data_digitized/pages/page-1476.txt
SA-962/SA-962M ASME BPVC.II.A-2025 
TABLE 1 Cone Proof Load Using 120° Hardened 
Steel Cone-lnchA 
Cone Proof Load, lb! 
Nominal Threads Stress Based on Proof Stress, psi, Shown in 
Size, in. per inch Area, in. 2 Column Header Below 
120 000 130 000 135 000 150 000 175 000 
¼ 28 0.0364 4050 4375 4550 5050 5900 
¼ 20 0.0318 3525 3825 3975 4400 5150 
•;,. 24 0.0580 6300 6825 7100 7875 9200 
"/10 18 0.0524 5700 6175 6400 7125 8300 
% 24 0.0878 9350 10 125 10 525 11 700 13 625 
% 16 0.0775 8250 8950 9300 10 300 12 050 
11,. 20 0.1187 12 350 13 400 13 900 15 450 18 050 
71,o 14 0.1063 11 100 12 000 12 450 13 850 16 150 
½ 20 0.1599 16 300 17 650 18 350 20 400 23 800 
½ 13 0.1419 14 500 15 700 16 300 18 100 21 100 
•1,. 18 0.203 20 200 21 900 22 800 25 300 29 500 
9/15 12 0.182 18 200 19 700 20 400 22 700 26 500 
5/a 18 0.256 25 000 27 000 28 100 31 200 36 400 
5/a 11 0.226 22 000 23 900 24 800 27 500 32 100 
¾ 16 0.373 34 700 37 600 39 000 43 400 50 600 
¾ 10 0.334 31 000 33 600 35 000 38 800 45 200 
7/o 14 0.509 45 000 48 800 50 600 56 400 65 600 
7/a 9 0.462 40 800 44 200 46 000 51 200 59 600 
1 12 0.663 55 600 60 400 62 600 69 600 81 200 
1 8 0.606 51 000 55 200 57 200 63 600 74 200 
1 1/o 12 0.856 68 000 73 800 76 600 85 000 99 200 
1 1/o 8 0.790 62 800 68 000 70 600 78 600 91 600 
1 1/o 7 0.763 60 750 65 750 68 250 75 750 88 500 
1¼ 12 1.073 80 500 87 250 90 500 100 500 117 250 
1¼ 8 1.000 75 000 81 250 84 250 93 750 109 250 
1¼ 7 0.969 72 750 78 750 81 750 90 750 106 000 
1% 12 1.315 92 750 100 500 104 250 116 000 135 250 
1% 8 1.233 87 000 94 250 98 000 108 750 126 750 
1% 6 1.155 81 500 88 250 91 500 101 750 118 750 
1½ 12 1.581 104 250 113 000 117 500 130 500 152 250 
1½ 8 1.492 98 500 106 750 110 750 123 000 143 500 
1½ 6 1.405 92 750 100 500 104 250 116 000 135 250 
ABased upon the following equation (this equation should not be used for 
extrapolating values beyond the size ranges listed in this table) and rounded to 
nearest ½ ksi equivalent: 
CPL=(1-0.30D)xtxAs 
where: 
CPL cone stripping proof load, lbf., 
D nominal diameter of nut, in., 
f minimum proof stress of nut, psi., 
As tensile stress area of nut, in. 2 = 0.7854 [D - 0.9743/h] 2 , and 
n threads per inch. • 
Series shall be used. In addition nuts shall either be double 
chamfered or have a machined or forged washer face, at the 
option of the manufacturer, and shall conform to the angularity 
requirements of the applicable ASME specification. See ASME 
B18.2.2, B18.2.6, Bl8.2.4.6M, and B18.2.6M. Nuts shall be 
capable of passing inspection in accordance with Specification 
F812. 
13.5.1 Thread-Unless otherwise specified threads in nuts 
shall be in accordance with ASME B 1.1 Class 2B fit or 
B 1. 13M Class 6H fit, and shall be gauged in accordance with 
ASME B 1.2 or B 1.3M 
13.5.2 Inch Series-Unless otherwise specified, nuts up to 
and including 1 in. in diameter shall be UNC Series Class 2B 
fit and nuts over 1 in. nominal size shall be 8 UN Series Class 
2B fit. 
13.6 If a scale-free bright finish is required, this finish shall 
be specified in the purchase order. 
14. Decarburization / Carburization 
14.1 Depth-The depth of decarburization (total + partial) 
and carburization shall be determined after completion of all 
heat treatment. Decarburization shall not exceed the limits 
shown in Test Method F2328 / F2328M Class 3, regardless of 
grade being tested. Carburization shall meet the requirements 
of Test Method F2328 / F2328M. 
14.2 Test Method-Decarburization I carburization test shall 
be performed in accordance with Test Method F2328 / F2328M 
as applicable. 
14.3 Decarburization / carburization test only applies to 
carbon and alloy steel bolting components. 
15. Number of Tests 
15.1 Chemical Analysis-One test per heat. 
1418 
_,,-----...

File: sectionII_partA_data_digitized/pages/page-1486.txt
SA-965/SA-96SM ASME BPVC.II,A-2025 
TABLE 1 Chemical RequirementsA 
Element 
Carbon Manganese Phosphorus Sulfur Silicon Nickel Chromium Molybdenum Niobium Nitrogen Other 
Grade UNS 
Designation 
F304 S30400 0.08 2.00 0.045 0.030 1.00 8.0-11.0 18.0-20.0 ... ... ... ... 
F304H S30409 0.04-0.10 2.00 0.045 0.030 1.00 8.0-11.0 18.0-20.0 ... ... ... ... 
F304L S30403 0.030 2.00 0.045 0.030 1.00 8.0-12.0 18.0-20.0 ... ... ... ... 
F304N S30451 0.08 2.00 0.045 0.030 1.00 8.0-11.0 18.0-20.0 ... ... 0.10-0.16 ... 
F304LN S30453 0.030 2.00 0.045 0.030 1.00 8.0-11.0 18.0-20.0 ... ... 0.10-0.16 ... 
F309H S30909 0.04-0.10 2.00 0.045 0.030 1.00 12.0-15.0 22.0-24.0 ... ... . .. ... 
F310 S31000 0.15 2.00 0.045 0.030 1.00 19.0-22.0 24.0-26.00 ... ... . .. ... 
F310H S31009 0.04-0.10 2.00 0.045 0.030 1.00 19.0-22.0 24.0-26.00 ... ... . .. ... 
F316 S31600 0.08 2.00 0.045 0.030 1.00 10.0-14.0 16.0-18.0 2.00-3.00 ... ... ... 
F316H S31609 0.04-0.10 2.00 0.045 0.030 1.00 10.0-14.0 16.0-18.0 2.00-3.00 ... ... ... 
F316L S31603 0.035 2.00 0.040 0.030 1.00 10.0-15.0 16.0-18.0 2.00-3.00 ... ... ... 
F316N S31651 0.08 2.00 0.045 0.030 1.00 10.0-13.0 16.0-18.0 2.00-3.00 ... 0.10-0.16 ... 
F316LN S31653 0.030 2.00 0.045 0.030 1.00 10.0-13.0 16.0-18.0 2.00-3.00 ... 0.10-0.16 ... 
F70 S31730 0.030 2.00 0.040 0.010 1.00 15.0-16.5 17.0-19.0 3.0-4.0 ... 0.045 Cu 4.0-5.0 
F321 S32100 0.08 2.00 0.045 0.030 1.00 9.0-12.0 17.0-19.0 ... ... 0.10 TI 
5x(C+N)-
0.70 
F321H S32109 0.04-0.10 2.00 0.045 0.030 1.00 9.0-12.0 17.0-19.0 ... ... . .. TI 
4x(C+N)-
0.70 
F347 S34700 0.08 2.00 0.045 0.030 1.00 9.0-12.0 17.0-19.0 ... 10xC-1.10 8 ... ... 
F347H S34709 0.04-0.10 2.00 0.045 0.030 1.00 9.0-12.0 17.0-19.0 ... BxC-1.10 . .. ... 
F347LN S34751 0.005-0.020 2.00 0.045 0.030 1.00 9.0-13.0 17.0-19.0 ... 0.20-0.50 0.06-0.10 ... 
15xC min 
F348 S34800 0.08 2.00 0.045 0.030 1.00 9.0-12.0 17.0-19.0 ... 10xC-1.10 ... Co 0.020, 
Ta 0.10 
F348H S34809 0.04-0.10 2.00 0.045 0.030 1.00 9.0-12.0 17.0-19.0 ... SxC-1.10 . .. Co 0.020, 
Ta 0.10 
FXM-19 S20910 0.06 4.0-6.0 0.045 0.030 1.00 11.5-13.5 20.5-23.5 1.50-3.00 0.10-0.30 0.20-0.40 V 0.10-0.30 
FXM-11 S21904 0.04 8.0-10.0 0.045 0.030 1.00 5.5-7.5 19.0-21.5 ... ... 0.15-0.40 ... 
F20 N08020 0.07 2.00 0.045 0.035 1.00 32.0-38.0 19.0-21.0 2.00-3.00 8xC ... Cu 3.0-4.0 
min-1.00 
F46 S30600 0.D18 2.00 0.020 0.020 3.7-4.3 14.0-15.5 17.0-18.5 0.20 ... ... Cu 0.50 
F62 N08367 0.030 2.00 0.040 0.030 1.00 23.5-25.5 20.0-22.0 6.0-7.0 ... 0.18-0.25 ... 
F904L N08904 0.020 2.00 0.040 0.030 1.00 23.0-28.0 19.0-23.0 4.0-5.0 ... 0.10 Cu 1.00-2.00 
F700 N08700 0.04 2.00 0.040 0.030 1.00 24.0-26.0 19.0-23.0 4.3-5.0 axe min ... Cu 0.50 
0.40 max 
FNIC N08800 0.10 1.50 0.045 0.D15 1.00 30.0-35.0 19.0-23.0 ... ... ... TI 0.15-0.60 
Al 0.15-0.60 
Cu 0.75 
Fe 39.5 min 
FNIC10 N08810 0.05-0.10 1.50 0.045 0.D15 1.00 30.0-35.0 19.0-23.0 ... ... ... TI 0.15-0.60 
Al 0.15-0.60 
Cu 0.75 
Fe 39.5 min 
FNIC11 N08811 0.06-0.10 1.50 0.040 0.D15 1.00 30.0-35.0 19.0-23.0 ... ... ... Ti 0.25-0.60° 
Al 0.25-0.60° 
Cu 0.75 
Fe 39.5 min 
F1925 N08925 0.020 1.00 0.045 0.030 0.50 24.0-26.0 19.0-21.0 6.0-7.0 ... 0.10-0.20° Cu 0.80-1.50 
F1925N N08926 0.020 2.00 0.030 0.010 0.50 24.0-26.0 19.0-21.0 6.0-7.0 ... 0.15-0.25D Cu 0.50-1.50 
A Max. unless min or a range is indicated. Where ellipses ( ... ) appear in this table, there is no requirement and the element need not be analyzed for or reported. 
8 Alternatively, tantalum may be substituted for part of the columbium as approved by the purchaser. 
0 TI + Al shall be 0.85 % min: 1.20 % max. 
0 The method of analysis for nitrogen shall be a matter of agreement between purchaser and manufacturer. 
separately forged test bar for the mechanical test specimens, 
instead of an integral prolongation, is acceptable for forgings 
weighing less than 5000 lb [2250 kg], provided that the 
heat-treated cross section of the test bar is not less than the 
maximum heat-treated cross section of the forgings it repre­
sents. The separately forged test bar shall be from the same 
heat as the forgings it represents and shall accompany the 
forgings during heat treatment. 
8.2.2 When heat treatment is performed in continuous type 
furnaces equipped with recording pyrometers, such that com-
plete heating records are available, a solution annealing charge 
may be considered as any continuous run not exceeding an 8 h 
period. 
8.2.3 For forgings weighing over 5000 lb [2250 kg], as heat 
treated, one tension test shall be taken from a prolongation on 
each forging. 
8.3 The longitudinal axis of the tension test specimen shall 
be parallel to the direction of major working of the forging, 
except when Supplementary Requirement S2 is specified. For 
1428

File: sectionII_partA_data_digitized/pages/page-1504.txt
SA-985 /SA-985M ASME BPVC.11.A-2025 
FIG. S26.3 PROLONGATION TEST SPECIMEN 
NEAREST HEAT TREATED SURFACE 
DICATED ON THE ORDER 
3l4"(19mm) Min. 
CAST OR MACHINED 
PROLONGATION 
I 1/2" 
(38mm) 
Min. l 1/2" 
38mm) 
Min. 
NOTE - Longitudinal axis and gage length of test specimen must be within cross-hatched zone. 
FIG. S26.4 THERMAL BUFFER PADS 
1/3 "T" Min. ! 
...L...-IIIIJ----~-,.,,..,...,. •• . -.·. 
11 '3 "T" Min. ! 
r 
''T"Min. 
__J_ 
\_,PARTIAL PENETRATION WELD 
Min .. ---
THERMAL BUFFER 
1/2 11 (15mm) Min. 
l 
1-1 LI "T" Min, "T" Min. 
i 
1/4 "T"Min. 
NOTE - Longitudinal axis and gage length of test specimen must be within cross-hatched zone. 
1450 
~➔I 
11/2" 
(38mm) 
Min,

File: sectionII_partA_data_digitized/pages/page-1507.txt
ASME BPVC.II.A-2025 SA-985/SA-985M 
FIG. Xl.l LETTERS ASSIGNED TO CHROMIUM AND NICKEL RANGES IN ACI DESIGNATION SYSTEM 
LOCATION OF ACI ALLOY TYPES 
01-.--.:.G..--...::.t.--...:...--.:....--.;...-__;1L.-_-..i.i:_.--:.1.:..,__...:......,.;.~ 
FE 0 //) 20 40 so 60 
PERC!;NT NICKEL 
70 80 
Nore-The approximate areas of miorostructures to be expected at room temperature are Indicated as follows: 
1-Martensite 
11-Martensite and untransformed austenite 
111.....;Ferrlte plus martemilte and untransformed austenite 
IV-Ferrite 
V-Ferrite plus austenlte 
VI-Ferrite plus austelilte plus sigma 
vn-Austenite 
Carbides also may be presentdependilig on carbon content and thermal history. 
1453 
90 /00

File: sectionII_partA_data_digitized/pages/page-1516.txt
SA-988/SA-988M 
UNS No. 
S41000 Class 1 
S41000 Class 2 
S41000 Class 3 
S41000 Class 4 
S41026 
S41500 
S42390 
N08028 
N08029 
S30400 
S30403 
S30451 
S30453 
S31600 
S31603 
S31651 
S31653 
S31700 
S31703 
S21904 
S31254 
S31725 
S31726 
N08367 
S32654 
S31803 
S32205 
S32906 
S32950 
S32750 
S39274 
S32760 
S39277 
S17400 
Heat Treat Type 
anneal 
normalize and temper 
temper 
anneal 
normalize and temper 
temper 
anneal 
normalize and temper 
anneal 
normalize and temper 
anneal 
normalize and temper 
normalize and temper 
normalize and temper 
solution treat and quench 
solution treat and quench 
solution treat and quench 
solution treat and quench 
solution treat and quench 
solution treat and quench 
solution treat and quench 
solution treat and quench 
solution treat and quench 
solution treat and quench 
solution treat and quench 
solution treat and quench 
solution treat and quench 
solution treat and quench 
solution treat and quench 
solution treat and quench 
solution treat and quench 
solution treat and quench 
solution treat and quench 
solution treat and quench 
solution treat and quench 
solution treat and quench 
solution treat and quench 
solution treat and quench 
solution treat and quench 
solution treat and quench 
Condition 
A 
H900 
H925 
H1025 
H1075 
H1100 
H1150 
H1150M 
A Minimum unless temperature range is listed. 
8 Not applicable. 
c 30 min/in. of thickness. 
ASME BPVC.II.A-2025 
TABLE 2 Heat Treating Requirements 
Austenitizing/Solutioning 
Temperature 'F ['Ct 
Martensitic Stainless Steels 
not specified 
not specified 
not required 
not specified 
not specified 
not required 
not specified 
not specified 
not specified 
not specified 
1750 [955J 
1750 [955J 
1850 [1010J 
1860-1960 [1015-1070J 
Austenitic Stainless Steels 
Cooling 
Media 
furnace cool 
air cool 
B 
furnace cool 
air cool 
B 
furnace cool 
air cool 
furnace cool 
air cool 
furnace cool 
air cool 
air cool 
air cool 
2000 [1100J liquid 
2000 [11 00J liquid 
1900 [1040J liquid 
1900 [1040J liquid 
1900 [1040J liquid 
1900 [1040J liquid 
1900 [1040J liquid 
1900 [1040J liquid 
1900 [1040J liquid 
1900 [1040J liquid 
1900 [1 040J liquid 
1900 [1040J liquid 
1900 [1040J liquid 
2100 [1150J liquid 
1900 [1040J liquid 
1900 [1040J liquid 
2025 [1105J liquid 
2050-2160 [1120-1180J liquid 
Austenitic-Ferritic Stainless Steels 
1870 [1020J liquid 
1870 [1020J liquid 
1850-2100 [1010-1150J liquid 
1825-1875 [995-1025Jc liquid 
1880 [1025J liquid 
1920-2060 [1050-1125J liquid 
2010-2085 [1100-1140J liquid 
1940 [1060J liquid 
Age-Hardening Stainless Steels 
Solution Heat Treatment 
Temperature 'F ['CJ 
1875-1975 [1025-1055J 
1875-1975 [1025-1055] 
1875-1975 [1025-1055J 
1875-1975 [1025-1055J 
1875-1975 [1025-1055J 
1875-1975 [1025-1055J 
1875-1975 [1025-1055J 
1875-1975 [1025-1055J 
Cool as required 
to below 'F ['CJ 
90 [32J 
90 [32J 
90 [32J 
90 [32J 
90 [32J 
90 [32J 
90 [32J 
90 [32J 
Quenching, Cool Tempering Temperature, 
to Below 'F ['CJ min' F ['CJ 
B 
400 [205J 
B 
B 
400 [205J 
B 
B 
400 [205J 
B 
400 [205J 
B 
400 [205J 
200 [95J 
200 [95J 
500 [260] 
500 [260J 
500 [260J 
500 [260J 
500 [260J 
500 [260J 
500 [260J 
500 [260J 
500 [260J 
500 [260J 
500 [260J 
500 [260] 
500 [260] 
500 [260J 
500 [260J 
500 [260J 
500 [260J 
500 [260J 
500 [260J 
500 [260] 
500 [260J 
500 [260J 
500 [260J 
500 [260J 
500 [260J 
175 [80J 
B 
1325 [725J 
1325 [725J 
B 
1250 [675J 
1250 [675J 
B 
1100 [595J 
B 
1000[540J 
B 
1150 [620J 
1040-1120 [560-600J 
1350-1440 [730-780J 
B 
B 
B 
B 
B 
B 
B 
B 
B 
B 
B 
B 
B 
B 
B 
B 
B 
B 
B 
B 
B 
B 
B 
B 
B 
B 
Aging Heat Treatment 0 
Temperature 'F ['CJ, time {h), 
Required Cooling 
900 [480J, 1.0, air cool 
925 [495J, 4.0, air cool 
1025 [550J, 4.0, air cool 
1075 [580J, 4.0, air cool 
1100 [595], 4.0, air cool 
1150 [620J, 4.0, air cool 
1400 [760J, 2.0, air cool 
plus 1150 [620], 4.0, air cool 
0 Unless otherwise noted, it is permitted to vary the aging treatment temperature to obtain the required properties. The listed times are minimum time at temperature and 
the treatment is permitted to be extended to obtain the required ductility. Material treated at an intermediate temperature must meet the ductility requirements of the next 
higher hardening or aging temperature, or both. 
Section 15), the test specimens prior to testing shall accompany 
the repaired parts if a post weld treatment is done. 
9.3 For normalized and tempered parts, or quenched and 
tempered parts, the central axis of the test specimen shall 
correspond to the ¼ T plane or deeper position, where Tis the 
maximum heat treated thickness of the represented part. In 
addition, for quenched and tempered parts, the midlength of the 
test specimen shall be at least T from any second heat treated 
surface. When the section thickness does not permit this 
positioning, the test specimen shall be positioned as near as 
possible to the prescribed location, as agreed to by the 
purchaser and the supplier. 
9.4 For all annealed stainless steels, the test specimen may 
be taken from any convenient location. 
1462

File: sectionII_partA_data_digitized/pages/page-1517.txt
.~-. 
ASME BPVC.II.A-2025 SA-988/SA-988M 
TABLE 3 Tensile and Hardness Requirements 
UNS Tensile Strength, min, ksi Yield Strength, min, ksi Elongation in 2 in. Reduction of Brinell 
[50 mm] or 40, Area, Hardness Designation [MPa] [MPajA min,% min,% Number 
Martensitic Stainless Steels 
S41000 Class 1 70 [485] 40 [275] 18 35.0 143---187 
S41000 Class 2 85 [585] 55 [380] 18 35.0 167-229 
S41000 Class 3 110 [760] 85 [585] 15 35.0 235-302 
S41000 Class 4 130 [895] 110 [760] 12 35.0 263-321 
S41026 110-135 [760-930] 90 [620] 16 45.0 235-285 
S41500 115 [790] 90 [620] 15 45.0 295 max 
S42390 100-125 [690-862] 75 [517] 14.0 
Austenitic Stainless Steels 
N08028 73 [500] 31 [214] 40 50 
N08029 73 [500] 31 [214] 40 50 
S30400 75 [515] 8 30 [205] 30 50 
S30403 70 [485] 0 25 [170] 30 50 
S30451 80 [550] 35 [240] 30 50 
S30453 75 [515] 8 30 [205] 30 50 
S31600 75 [515] 8 30 [205] 30 50 
S31603 70 [485]° 25 [170] 30 50 
S31651 80 [550] 35 [240] 30 50 
S31653 75 [515] 8 30 [205] 30 50 
S31700 75 [515] 8 30 [205] 30 50 
S31703 70 [485] 0 25 [170] 30 50 
S21904 90 [620] 50 [345] 45 60 
S31254 94 [650] 44 [300] 35 50 
S31725 75 [525] 30 [205] 40.0 50.0 
S31726 80 [550] 35 [240] 40.0 50.0 
N08367 95 [655] 45 [310] 30.0 50.0 
S32654 109 [750] 62 [430] 40.0 250 max 
Age-Hardening Stainless Steels 
UNS Designation, 
condition 
S17400, A 363 max 
S17400, H900 190 [1310] 170 [1170] 6 15 388 min 
S17400, H925 170 [1170] 155 [1070] 7 20 375 min 
S17400, H1025 155 [1070] 145 [1000] 8 27 331 min 
S17400, H1075 145 [1000] 125 [860] 9 28 311 min 
S17400, H1100 140 [965] 115 [795] 10 29 302 min 
S17400, H1150 135 [930] 105 [725] 11 30 277 min 
S17400, H1150M 115 [795] 75 [520] 14 35 255 min 
Austenitic-Ferritic Stainless Steels 
S31803 90 [620] 65 [450] 25 45 
S32205 95 [655] 65 [450] 25.0 293 max 
S32906 109 [750] 80 [550] 25 310 max 
S32950 100 [690] 70 [485] 15 
S32750 116 [800] 80 [550] 15 310 max 
S39274 116 [800] 80 [550] 15 30 310 max 
S32760 109-130 [750-895] 80 [550] 25.0 45 
S39277 118 [820] 85 [585] 25.0 50 
S32505 116 [800] 80 [550] 25 50 310 max 
A Determined by the 0.2 % offset method. 
8 For sections over 5 in. [130 mm] in thickness, the minimum tensile strength shall be 70 ksi [485 MPa]. 
c For sections over 5 in. [130 mm] in thickness, the minimum tensile strength shall be 65 ksi [450 MPa]. 
9.5 Tension Tests: 
9.5.1 Age-Hardening and Martensitic Stainless Steels-One 
tension test shall be made for each production lot in each heat 
treatment charge. When the heat treating cycles are the same 
and the furnaces (either batch or continuous type) are con­
trolled within ± 25 °F [ ± 14 °C] and equipped with recording 
pyrometers so that complete records of heat treatment are 
available, then only one tension test from each production lot 
of each type of part (See Note 3) and section size is required 
instead of one test from each production lot in each heat­
treatment charge. 
Norn 3-"Type" in this case is used to describe the shape of the part 
such as a flange, elbow, tee, and so forth. 
9.5.2 Austenitic and Austenitic-Ferritic Stainless Steels­
One tension test shall be made for each production lot. The 
tension test specimen shall be made from material accompa­
nying the parts in final heat treatment. 
9.5.3 Testing shall be performed as specified in Specifica­
tion A961/A961M using the largest feasible of the round 
specimens. 
9.6 Hardness Tests: 
9.6.1 When two or more parts are produced, a minimum of 
two pieces per batch or continuous run as defined in 9.6.2 shall 
be hardness tested as specified in Specification A961/A961M 
1463

File: sectionII_partA_data_digitized/pages/page-1561.txt
ASME BPVC.II.A-2025 SA-1008/SA-1008M (ASTM A1008/A1008M) 
TABLE X1 .1 Suggested Minimum Inside Radius for Cold Bending 
NoTE 1-(t) Equals a radius equivalent to the steel thickness. 
NoTE 2-The suggested radius should be used as a minimum for 90° 
bends in actual shop practice. 
NoTE 3-Material which does not perform satisfactorily, when fabri­
cated in accordance with the requirements, may be subject to rejection 
pending negotiation with the steel supplier. 
Designation 
Structural Steel 
High-strength Low-alloy 
Steel 
High-strength Low-alloy 
Steel with Improved 
Formability 
Solution Hardened Steel 
Bake Hardenable Steel 
Required Hardness Steel 
Full Hard Steel 
Grade 
25 [170] 
30 [205] 
33 [230] 
40 [275] 
45 [310] 
50 [340] 
60 [410] 
70 [480] 
80 [550] 
45 [310] 
50 [340] 
55 [380] 
60[410] 
65 [450] 
70 [480] 
50 [340] 
60[410] 
70 [480] 
80 [550] 
26 [180] 
31 [21 OJ 
35 [240] 
41 [280] 
44 [300] 
26 [180] 
31 [210] 
35 [240] 
41 [280] 
44 [300] 
HRB 35-50 
HRB 40-55 
HRB 45-60 
HRB 50-65 
HRB 55-70 
HRB 60-75 
HRB 65-80 
HRB 70-85 
1507 
Minimum Inside Radius for 
Cold Bending 
½I 
1t 
1½ I 
21 
2½ I 
2½ I 
3 I 
4 I 
not applicable 
Class 1 Class 2 
1½ I 1½ I 
21 1½ I 
2 I 2 I 
2½ I 2 I 
3 I 2½ I 
3½ I 3 I 
1 I 
1½ I 
2 I 
2 I 
½I 
1 I 
1½ I 
2 I 
2 I 
½I 
1 I 
1½ I 
2 I 
2 I 
½I 
1 I 
1½ I 
21 
2½ I 
3 I 
3½ t 
4 t 
not applicable

File: sectionII_partA_data_digitized/pages/page-1593.txt
ASME BPVC.II.A-2025 SA-1017 /SA-1017M 
TABLE 1 Chemical Requirements 
Nora I-Where" ... " appears in this table there is no requirement. 
Element Composition % 
Grade 23 Grade 911 Grade 122 Grade 92 
Carbon 
Heat Analysis 0.04--0.10 0.09--0.13 0.07-0.14 0.07-0.13 
Product Analysis 0.03-0.1 O 0.08-0.14 0.05-Q.17 0.05-Q.16 
Manganese 
Heat Analysis 0.10-0.60 0.30-0.60 
Product Analysis 0.09-0.66 0.25-0.66 
Phosphorus, max. 
Heat Analysis 
Product Analysis 
Sulfur, max. 
0.030 
0.030 
0.020 
0.025 
0.70 max 
0.77 max 
0.020 
0.025 
0.30-0.60 
0.25-Q.66 
0.020 
0.025 
Heat Analysis 0.010 0.010 0.010 0.010 
Product Analysis 0.012 0.012 0.012 0.012 
Silicon 
Heat Analysis 0.50 max 0.10-0.50 0.50 max 0.50 max 
Product Analysis 0.50 max 0.08-0.56 0.56 max 0.50 max 
Chromium 
Heat Analysis 1.90-2.60 8.5-9.5 10.0-11.5 8.5-9.5 
Product Analysis 1.78-2.72 8.4-9.7 9.9--11.6 8.4-9.6 
Molybdenum 
HeatAnalysis 0.05-0.30 0.90-1.10 0.25-0.60 0.30-0.60 
Product Analysis 0.04--0.35 0.85-1.15 0.20-0.65 0.25-D.65 
Nickel, max. 
Heat Analysis 0.40 0.40 0.50 0.40 
Product Analysis 0.40 0.43 0.54 0.40 
Vanadium 
HeatAnalysis 0.20-0.30 0.18-0.25 0.15-0.30 0.15-0.25 
Product Analysis 0.18-0.33 0.16-0.27 0.13-Q.32 0.13-0.27 
Columbium (Nio­
bium)A 
Heat Analysis 0.02-0.08 0.06-Q.1 O 
Product Analysis 0.02-0.10 0.05-D.11 
Boron 
Heat Analysis 0.0010-0.006 0.0003-0.006 
Product Analysis 0.0009-0.007 0.0002-0.007 
Nitrogen 
Heat Analysis 0.015 
0.04-Q.10 0.04--0.09 
0.03-0.11 0.03-0.10 
0.005 max 0.001-0.006 
0.006 max 0.0009-0.007 
max 8 
0.015 
max 8 
0.04-0.09 0.04-0.10 0.030-0.070 
Product Analysis 
0.035-0.095 0.03-0.11 0.025-Q.075 
Aluminum, max. 
Heat Analysis 0.03c 0.02 0.02 0.02 
Product Analysis 0.04 c 0.02 0.02 0.02 
Tungsten 
HeatAnalysis 1.45-1.75 0.90-1.10 1.50-2.50 1.50-2.00 
Product Analysis 1.40-1.80 0.85-1.15 1.40-2.60 1.40-2.0 
Copper 
Heat Analysis 0.30-1.70 
Product Analysis 0.20-1.80 
Titanium, max 
Heat Analysis 0.005-0.060 8 
Product Analysis 0.005-0.060 8 
Zirconium, max 
Heat Analysis 
Product Analysis 
0,01 
O.o1 
0,01 
0,01 
0,01 
0.01 
0.01 
0,01 
0.01 
0,01 
0.01 
O.o1 
A Columbium and niobium are interchangeable names for the same element and 
both names are acceptable for use in A01 specifications. 
8 The Ti/N ratio of Grade 23 shall be greater than or equal to 3.5. 
c Acid Soluble Aluminum. 
TABLE 2 Tensile Requirements 
Tensile Strength, ksi 
[MPa] 
Yield Strength ksi 
[MPa], min 
Elongation in 2 in. 
or 
50mm, % min 
Grade 23 Grade 911 
74 to 100 90 to 120 
[510 to 690] [620 to 840] 
58 
[400] 
20 
64 
[440] 
18 
Grade 122 
90 
[620] min 
58 
[400] 
20 
Grade 92 
90 to 120 
[620 to 840] 
64 
[440] 
20 
5.2 If pennitted by the purchaser, plates for Grades 23, 92, 
and 122 may be austenitized at 1900 to 1975°F [1040 to 
1080°C], subjected to accelerated cooling from the austenitiz­
ing temperature by air blasting or liquid quenching, and then 
tempered at 1350 to 1470°F [730 to 800°C]. 
5.3 Plates ordered without the heat treatment required by 
either 5.1 or 5.2 shall be furnished in either the stress-relieved 
or annealed condition, and the purchaser shall be responsible 
for the heat treatment of such plates to conform to either 5.1 or 
5.2. 
6. Chemical Composition 
6.1 The steel shall conform to the requirements for chemical 
composition given in Table 1. 
7. Mechanical Properties 
7 .1 Tension Test: 
7.1.1 The material as represented by the tension test speci­
mens shall conform to the applicable requirements given in 
Table 2. 
7 .2 Hardness Test: 
7 .2.1 Grade 23 plates shall have a hardness not exceeding 
220 HB [97HRB]. 
7.2.2 Grade 122 plates shall have a hardness not exceeding 
250 HB [25HRC]. 
8. Marking 
8.1 In addition to the marking required in Specification 
A20/ A20M, each plate shall be legibly stamped or stenciled, 
dependent upon the ordered thickness, with the letter "N" for 
normalized and tempered, "Q" for accelerated cooled and 
tempered, "S" for stress relieved, or "A" for annealed, which­
ever is applicable. 
9. Keywords 
9.1 alloy steel; alloy steel plate; pressure containing parts; 
pressure vessel steels; steel plates; steel plates for pressure 
vessels 
1539

File: sectionII_partA_data_digitized/pages/page-1602.txt
SA-1058 ASME BPVC.II.A-2025 
TABLE 4 Continued 
Rockwell 
B Scale, 
100-kgf Load 
1/10-in. 
(1.588-mm) 
Ball 
32 
31 
30 
Vickers 
Hardness 
Number 
Brinell 
Hardness, 
3000-kgf Load, 
10-mm 
Ball 
Knoop 
Hardness, 
500-gf Load 
and Over 
89 
88 
87 
Rockwell 
F Scale, Rockwell 60-kgf A Scale, Load, 60-kgf Load, 1/10-in. Diamond (1.588-Penetrator mm) 
Ball 
27.4 75.2 
27.0 74.6 
26.6 74.0 
Rockwell Superficial Hardness 
Approximate 15T Scale, 30T Scale, 45T Scale, Tensile 15-kgf Load, 30-kgf Load, 45-kgf Load, Strength ¼s-in. 1/1s-in. 1/10-in. ksi (MPa) (1.588-mm) (1.588-mm) (1.588-mm) 
Ball Ball Ball 
71.0 37.6 4.6 
70.7 37.0 3.6 
70.4 36.3 2.6 
A This table gives the approximate interrelationships of hardness values and approximate tensile strength of steels. It is possible that steels of various compositions and 
processing histories will deviate in hardness-tensile strength relationship from the data presented in this table. The data in this table should not be used for austenitic 
stainless steels, but have been shown to be applicable for ferritic and martensitic stainless steels. The data in this table should not be used to establish a relationship 
between hardness values and tensile strength of hard drawn wire. Where more precise conversions are required, they should be developed specially for each steel 
composition, heat treatment, and part. 
TABLE 5 Approximate Hardness Conversion Numbers for Austenitic Steels (Rockwell C to other Hardness Numbers) 
Rockwell C Scale, Rockwell A Scale, 
150-kgf Load, 60-kgf Load, 
Diamond Penetrator Diamond Penetrator 
48 74.4 
47 73.9 
46 73.4 
45 72.9 
44 72.4 
43 71.9 
42 71.4 
41 70.9 
40 70.4 
39 69.9 
38 69.3 
37 68.8 
36 68.3 
35 67.8 
34 67.3 
33 66.8 
32 66.3 
31 65.8 
30 65.3 
29 64.8 
28 64.3 
27 63.8 
26 63.3 
25 62.8 
24 62.3 
23 61.8 
22 61.3 
21 60.8 
20 60.3 
These conversion values have been obtained from computer­
generated curves and are presented to the nearest 0.1 point to 
permit accurate reproduction of those curves. Since all con­
verted hardness values must be considered approximate, 
however, all converted Rockwell hardness numbers shall 
be rounded to the nearest whole number. 
14.2 Hardness Testing: 
14.2.1 If the product specification permits alternative hard­
ness testing to determine conformance to a specified hardness 
requirement, the conversions listed in Table 3, Table 4, Table 5, 
and Table 6 shall be used. 
Rockwell Superficial Hardness 
15N Scale, 15-kgf Load, 30N Scale, 30-kgf 45N Scale, 45-kgl 
Diamond Penetrator Load, Load, 
Diamond Penetrator Diamond Penetrator 
84.1 66.2 52.1 
83.6 65.3 50.9 
83.1 64.5 49.8 
82.6 63.6 48.7 
82.1 62.7 47.5 
81.6 61.8 46.4 
81.0 61.0 45.2 
80.5 60.1 44.1 
80.0 59.2 43.0 
79.5 58.4 41.8 
79.0 57.5 40.7 
78.5 56.6 39.6 
78.0 55.7 38.4 
77.5 54.9 37.3 
77.0 54.0 36.1 
76.5 53.1 35.0 
75.9 52.3 33.9 
75.4 51.4 32.7 
74.9 50.5 31.6 
74.4 49.6 30.4 
73.9 48.8 29.3 
73.4 47.9 28.2 
72.9 47.0 27.0 
72.4 46.2 25.9 
71.9 45.3 24.8 
71.3 44.4 23.6 
70.8 43.5 22.5 
70.3 42.7 21.3 
69;8 41.8 20.2 
14.2.2 When recording converted hardness numbers, the 
measured hardness and test scale shall be indicated in 
parentheses, for example: 353 HBW (38 HRC). This means 
that a hardness value of 38 was obtained using the Rockwell C 
scale and converted to a Brinell hardness of 353. 
15. Brinell Test 
15 .1 The Brinell Test shall be carried out in accordance with 
the requirements of Test Method El0, ISO 6506-1, or JIS Z 
2243. 
1548
