Repository: Demigodofa/ASMEPurchaseOrderHelper

# ASMEPurchaseOrderHelper

PC UI tool to help purchasing agents generate correct ASME purchase orders. The active desktop flow reads normalized ASME JSONL data, applies policy rules, and generates copy-ready/exportable PO content.

## Source of truth (for agents/bots)
This README is the source of truth for rules, orientation, and guidance. The owner may use loose or exact language; if there is any ambiguity, confirm intent. Example: if they say "ordering requirements," confirm they mean "Ordering Information" (the official section name used in the PDFs).

## Codex Operating Contract (Authoritative)

This README.md is the single source of truth for Codex.

When Codex is running in this repository, it MUST:

- Treat this file as binding instructions
- Never invent file locations, schemas, or rules
- Never delete or overwrite source artifacts unless explicitly instructed
- Only operate within paths documented below
- Ask before changing schemas, directory structure, or parsing strategy

If instructions elsewhere conflict with this README, this README wins.

## Active baseline (2026-02-04)
- Active build inputs for the PO assistant now live in `data/`:
  - `data/normalized_asme_po_schema.json`
  - `data/normalized_asme_partA_specs.jsonl`
  - `data/CODEX_BUILD_INSTRUCTIONS_ASME_PO_ASSISTANT.md`
- Legacy OCR/corpus outputs are archived under `old_data/`:
  - `old_data/data/`
  - `old_data/sectionII_partA_data_digitized/`
- Treat `old_data/` as historical reference. Do not delete unless explicitly requested.

## Additional truth-sourcing workflow (additive)
This is an additional course of action to source the truth; it does not replace or overwrite the current corpus.
- Originals live in `inputs/originals/` (gitignored). Never overwrite or delete originals; keep `inputs/originals_manifest.json` updated with hashes and source tags.
- Corpus merge helpers (additive, no overwrite):
  - `scripts/merge_spec_corpus_complete.py` merges multiple spec corpora into a new output folder (example: `sectionII_partA_data_digitized/rebuild/spec_corpus_part_a_complete_v4`).
  - `scripts/merge_spec_corpus.py` merges two corpora (primary wins for shared specs) into a new output folder (example: `sectionII_partA_data_digitized/rebuild/spec_corpus_part_a_merged_v1`).
- Stage 0: build per-source page packets (raster + OCR text + word boxes + confidence + page number).
- Stage 0 script: `scripts/build_page_packets_stage0.py`.
- Stage 0 (DOCX) script: `scripts/build_docx_packets_stage0.py`.
- Stage 1: align pages across sources by page number + header/footer anchors + text similarity.
- Stage 1 script: `scripts/align_page_packets_stage1.py`.
- Stage 1b: quilt numbered-item chunks within spec ranges to reduce cross-material drift.
- Stage 1b script: `scripts/quilt_chunks_stage1b.py`.
- Stage 1c: lock consensus chunks (no further swaps/reflow once locked).
- Stage 1c script: `scripts/lock_chunks_stage1c.py`.
- Stage 1d: classify unlocked chunk variants (no text changes).
- Stage 1d script: `scripts/classify_chunk_variants_stage1d.py`.
- Stage 1e: promote auto-resolvable variants into `best_text_promoted` (no reflow).
- Stage 1e script: `scripts/promote_chunks_stage1e.py`.
- Stage 1f: build human-review prioritization queue from review metadata.

## Data sources
- Primary app build source: normalized JSONL/spec schema in `data/`.
- OCR-processed ASME PDFs and derived corpus outputs are now historical reference in `old_data/`.
- Target fields (initial): Material spec, material grades, ASTM grade, accepted year.
- More fields to be added as coverage expands.

Current PDF paths used by the ingest CLI:
- `C:\Users\KevinPenfield\Desktop\2025 OCR SECT II PART A BEGINNING TO SA-450.pdf`
- `C:\Users\KevinPenfield\Desktop\2025 OCR ASME SECT II MATERIALS PART A SA-451 TO END.pdf`
- Part B (nonferrous) will be added later.

## App data/output
- Active assistant inputs:
  - `data/normalized_asme_po_schema.json`
  - `data/normalized_asme_partA_specs.jsonl`
  - `data/CODEX_BUILD_INSTRUCTIONS_ASME_PO_ASSISTANT.md`
- App export output (via UI Export button):
  - `<chosen-file>.json`
  - `<chosen-file>.txt`
- Legacy ingest/corpus outputs are archived in:
  - `old_data/data/`
  - `old_data/sectionII_partA_data_digitized/`

## UI data flow (current behavior)
- Select context (`code_use`, `governing_standard`) and spec (`asme_spec`).
- ViewModel evaluates global policy and applies/locks `mtr_required` when rules match.
- Dynamic ordering fields are rendered from `ordering_fields[]`.
- Required fields without `required_when` must be filled before export.
- Generated PO includes:
  - Line Item Header
  - Ordering Requirements
  - Supplementary Requirements
  - Compliance Notes

## Materials coverage snapshot (normalized dataset)
- Snapshot date: 2026-02-04
- `global_policy` records: 1
- `spec_definition` records: 125
- Specs with at least one `ordering_fields` item: 105
- Specs with zero `ordering_fields` items: 20
- Specs with non-empty `rules` arrays: 11

File: sectionII_partA_data_digitized/pages/page-0013.txt
neither requires nor prohibits the use of computers for the design or analysis of components constructed to the require­
ments of the Code. However, designers and engineers using computer programs for design or analysis are cautioned that 
they are responsible for all technical assumptions inherent in the programs they use and the application of these pro­
grams to their design. 
The rules established by the Committee are not to be interpreted as approving, recommending, or endorsing any pro­
prietary or specific design, or as limiting in any way the manufacturer's freedom to choose any method of design or any 
form of construction that conforms to the Code rules. 
The Committee meets regularly to consider revisions of the rules, new rules as dictated by technological development, 
Code cases, and requests for interpretations. Only the Committee has the authority to provide official interpretations of 
the Code. Requests for revisions, new rules, Code cases, or interpretations shall be addressed to the staff secretary in 
writing and shall give full particulars in order to receive consideration and action (see the Correspondence With the 
Committee page). Proposed revisions to the Code resulting from inquiries will be presented to the Committee for appro­
priate action. The action of the Committee becomes effective only after confirmation by ballot of the Committee and ap­
proval by ASME. Proposed revisions to the Code approved by the Committee are submitted to the American National 
Standards Institute (ANSI) and published at http://go.asme.org/BPVCPublicReview to invite comments from all inter­
ested persons. After public review and final approval by ASME, revisions are published at regular intervals in Editions of 
the Code. 
The Committee does not rule on whether a component shall or shall not be constructed to the provisions of the Code. 
The scope of each Section has been established to identify the components and parameters considered by the Committee 
in formulating the Code rules. 
Questions or issues regarding compliance of a specific component with the Code rules are to be directed to the ASME 
Certificate Holder (Manufacturer). Inquiries concerning the interpretation of the Code are to be directed to the Commit­
tee. ASME is to be notified should questions arise concerning improper use of the ASME Single Certification Mark. 
When required by context in the Code, the singular shall be interpreted as the plural, and vice versa. 
The words "shall;' "should," and "may'' are used in the Code as follows: 
- Shall is used to denote a requirement. 
- Should is used to denote a recommendation. 
- May is used to denote permission, neither a requirement nor a recommendation. 
xiii

File: sectionII_partA_data_digitized/pages/page-0053.txt
ASME BPVC.II.A-2025 
STATEMENT OF POLICY ON THE USE OF ASME MATERIAL (2s) 
SPECI Fl CATIONS 
The ASME material specifications in Section II, Part A or 
Section II, Part B shall be used when ordering, producing, 
and certifying materials for ASME BPV Code construction. 
The use of a specification not in Section II, Part A or Sec­
tion II, Part B is acceptable only when it is referenced in 
an approved Code Case. 
A complete list of ASME material specifications can be 
found in Mandatory Appendix II, Tables II-200-1 and II-
200-2. Since the body of ASME material specifications 
does not originate with the Section II committee, at times 
wording may be found that differs from ASME BPV Code 
requirements. This Statement of Policy outlines the Sec­
tion II committee's position on the following: 
(a) Scope. Some specifications contain statements in the 
Scope about the service temperatures for listed alloys. 
Others contain statements that restrict alloy application 
to a particular component (e.g., heat exchangers, conden­
sers). Such statements are to be viewed as guidance in the 
corresponding ASME material specification. Alloys ap­
proved for ASME BPV Code construction are restricted 
by maximum design temperatures stipulated in Section 
II, Part D, and any stipulations of the individual construc­
tion Codes. 
(b) Units. Specifications often designate one system of 
units as the standard for the specification with conver­
sions of the other being cited as for information only. 
Compliance and acceptance for the purposes of Code 
usage is not governed by this. Section II, Part D has a 
U.S. Customary volume and an SI volume for mechanical 
and physical properties of all materials approved for Code 
construction. 
(c) References. References to other material specifica­
tions within the text often carry the original title given 
to it by the parent organization. The following are two 
examples: 
(1) From 2021 Edition of Section II, Part A, SA-203 
4.1 Steelmaking Practice ~ The steel shall be killed and shall conform 
to the fine grain size requirement of Specification A20/A20M. 
1 
(2) From 2021 Edition of Section II, Part B, SB-98/ 
SB-98M 
9.1 Refer to the appropriate paragraphs in Specification B249/B249M 
with particular reference to the following tables. 
Such references shall be interpreted as referring to the 
corresponding ASME material specification. If no corre­
sponding ASME specification exists, then the user is 
bound to the latest edition of the cited specification. 
(d} Ordering Information. The Ordering Information 
section of some specifications state that furnishing test 
reports and certification is optional. This is not valid for 
ASME BPVC. When alloys are purchased for use in ASME 
construction, test reports and certifications shall be furn­
ished to the purchaser. 
(e] Listed Alloys. To be used for Code construction, any 
alloy listed in a specification shall also have allowable 
stress values or mechanical property values, as appropri­
ate, in the ASME BPV Code. Though exceptions exist, these 
values are typically found in Section II, Part D or a Code 
Case for most Code-approved materials. 
(fJ Table Notes. Table notes are mandatory. 
(g) Main Body Notes. Notes within the main body of the 
text are for information only. 
(h) Terminology. If a specification contains a term that 
has not been defined in the ASME BPV Code, then it is ac­
ceptable to refer to the term's definition set forth by the 
corresponding standard's organization (see Mandatory 
Appendix II, II-200 for information on how to identify 
the organization). 
Material produced to an acceptable material specifica­
tion is not limited to country of origin. Before the material 
is ordered, it is the responsibility of the user to ensure 
that the intended construction Code permits materials 
certified to the desired specification. 
With the exception of ASTM International, ASME has 
not entered into copyright agreements with publishers 
of material specifications. Limits on usage appear on the 
specification's cover sheets. For sources from which an of­
ficial English-language version of a specification can be 
purchased, see Nonmandatory Appendix A.

File: sectionII_partA_data_digitized/pages/page-0059.txt
ASME BPVC.II.A-2025 SA-6/SA-6M 
Austenitic grain refining elements include, but are not limited 
to, aluminum, columbium (niobium), titanium, and vanadium. 
3.1.19 structural product-a hot-rolled steel plate, shape, 
sheet piling, or bar. 
3.1.20 coil-hot-rolled steel in coiled form that is intended 
to be processed into a finished structural product. 
3.1.21 manufacturer-the organization that directly controls 
the conversion of steel ingots, slabs, blooms, or billets, by 
hot-rolling, into an as-rolled structural product or into coil; and 
for structural products produced from as-rolled structural 
products, the organization that directly controls, or is respon­
sible for, the operations involved in finishing the structural 
product. 
3.1.21.1 Discussion-Such finishing operations include lev­
eling or straightening, hot forming or cold forming (if 
applicable), welding (if applicable), cutting to length, testing, 
inspection, conditioning, heat treatment (if applicable), 
packaging, marking, loading for shipment, and certification. 
3.1.22 processor-the organization that directly controls, or 
is responsible for, the operations involved in the processing of 
coil into a finished structural product. Such processing opera­
tions include decoiling, leveling or straightening, hot-forming 
or cold-forming (if applicable), welding (if applicable), cutting 
to length, testing, inspection, conditioning, heat treatment (if 
applicable), packaging, marking, loading for shipment, and 
certification. 
3 .1.22.1 Discussion-The processing operations need not be 
done by the organization that did the hot rolling of the coil. If 
only one organization is involved in the hot rolling and 
processing operations, that organization is termed the manu­
facturer for the hot rolling operation and the processor for the 
processing operations. If more than one organization is in­
volved in the hot rolling and processing operations, the 
organization that did the hot rolling is termed the manufacturer 
and an organization that does one or more processing opera­
tions is termed a processor. 
3.2 Refer to Terminology A941 for additional definitions of 
terms used in this standard. 
4. Ordering Information 
4.1 Information items to be considered, if appropriate, for 
inclusion in purchase orders are as follows: 
4.1.1 ASTM product specification designation (see 1.1) and 
year-date; 
4.1.2 Name of structural product (plate, shape, bar, or sheet 
piling); 
4.1.3 Shape designation, or size and thickness or diameter; 
4.1.4 Grade, class, and type designation, if applicable; 
4.1.5 Condition (see Section 6), if other than as-rolled; 
4.1.6 Quantity (weight [mass] or number of pieces); 
4.1.7 Length; 
4.1.8 Exclusion of either structural product produced from 
coil or structural product produced from an as-rolled structural 
product (see 5.4 and Appendix Xl), if applicable; 
4.1.9 Heat treatment requirements (see 6.2 and 6.3), if any; 
4.1.10 Testing for fine austenitic grain size (see 8.3.2); 
7 
4.1.11 Mechanical property test report requirements (see 
Section 14), if any; 
4.1.12 Special packaging, marking, and loading for ship­
ment requirements (see Section 19), if any; 
4.1.13 Supplementary requirements, if any, including any 
additional requirements called for in the supplementary re­
quirements; 
4.1.14 End use, if there are any end-use-specific require­
ments (see 18.1, 11.3.4, Table 22 or Table Al.22, and Table 24 
or Table Al.24); 
4.1.15 Special requirements (see 1.10), if any; and 
4.1.16 Repair welding requirements (see 9.5), if any. 
5. Materials and Manufacture 
5 .1 The steel shall be made in a basic-oxygen or electric-arc 
furnace, possibly followed by additional refining in a ladle 
metallurgy furnace (LMF) or secondary melting by vacuum­
arc remelting (VAR) or electroslag remelting (ESR). 
5.2 The steel shall be killed. 
5.3 The steel shall be strand cast or cast in stationary molds. 
5.3.1 Strand Cast: 
5.3.1.1 When heats of the same nominal chemical compo­
sition are consecutively strand cast at one time, the heat 
number assigned to the cast product need not be changed until 
all of the steel in the cast product is from the following heat. 
5.3.1.2 When two consecutively strand cast heats have 
different nominal chemical composition ranges, the manufac­
turer shall remove the transition material by an established 
procedure that positively separates the grades. 
5.4 Structural products shall be produced from an as-rolled 
structural product or from coil. 
5.5 Where part of a heat is rolled into an as-rolled structural 
product and the balance of the heat is rolled into coil, each part 
shall be tested separately. 
5.6 Structural products produced from coil shall not contain 
splice welds, unless previously approved by the purchaser. 
6. Heat Treatment 
6.1 Where the structural product is required to be heat 
treated, such heat treatment shall be performed by the 
manufacturer, the processor, or the fabricator, unless otherwise 
specified in the applicable product specification. 
NOTE 2-When no heat treatment is required, the manufacturer or 
processor has the option of heat treating the structural product by 
normalizing, stress relieving, or normalizing then stress relieving to meet 
the applicable product specification. 
6.2 Where the heat treatment is to be performed by other 
than the manufacturer, the order shall so state. 
6.2.1 Where the heat treatment is to be performed by other 
than the manufacturer, the structural products shall be accepted 
on the basis of tests made on test specimens taken from full 
thickness test coupons heat treated in accordance with the 
requirements specified in the applicable product specification 
or in the purchase order. If the heat-treatment temperatures are 
not specified, the manufacturer or processor shall heat treat the 
test coupons under conditions the manufacturer or processor

File: sectionII_partA_data_digitized/pages/page-0062.txt
SA-6/SA-6M ASME BPVC.II.A-2025 
NoTE 5-Unless otherwise specified, structural products are normally 
furnished in the as-rolled condition and are subjected to visual inspection 
by the manufacturer or processor. Non-injurious surface or internal 
imperfections, or both, may be present in the structural product as 
delivered and the structural product may require conditioning by the 
purchaser to improve its appearance or in preparation for welding, coating, 
or other further operations. 
More restrictive requirements may be specified by invoking supplemen­
tary requirements or by agreement between the purchaser and the supplier. 
Structural products that exhibit injurious defects during subsequent 
fabrication are deemed not to comply with the applicable product 
specification. (See 17 .2.) Fabricators should be aware that cracks may 
initiate upon bending a sheared or burned edge during the fabrication 
process; this is not considered to be a fault of the steel but is rather a 
function of the induced cold-work or the heat-affected zone. 
The conditioning requirements in 9.2, 9.3, and 9.4 limit the condition­
ing allowed to be performed by the manufacturer or processor. Condition­
ing of imperfections beyond the limits of 9.2, 9.3, and 9.4 may be 
performed by parties other than the manufacturer or processor at the 
discretion of the purchaser. 
9.2 Plate Conditioning: 
9.2.1 The grinding of plates by the manufacturer or proces­
sor to remove imperfections on the top or bottom surface shall 
be subject to the limitations that the area ground is well faired 
without abrupt changes in contour and the grinding does not 
reduce the thickness of the plate by (J) more than 7 % under 
the nominal thickness for plates ordered to weight per square 
foot or mass per square metre, but in no case more than 1/s in. 
[3 mm]; or (2) below the permissible minimum thickness for 
plates ordered to thickness in inches or millimetres. 
9.2.2 The deposition of weld metal (see 9.5) following the 
removal of imperfections on the top or bottom surface of plates 
by chipping, grinding, or arc-air gouging shall be subject to the 
following limiting conditions: 
9.2.2.l The chipped, ground, or gouged area shall not 
exceed 2 % of the area of the surface being conditioned. 
9.2.2.2 After removal of any imperfections preparatory to 
welding, the thickness of the plate at any location shall not be 
reduced by more than 30 % of the nominal thickness of the 
plate. (Specification A131/A131M restricts the reduction in 
thickness to 20 % maximum.) 
9.2.3 The deposition of weld metal (see 9.5) following the 
removal of injurious imperfections on the edges of plates by 
grinding, chipping, or arc-air gouging by the manufacturer or 
processor shall be subject to the limitation that, prior to 
welding, the depth of the depression, measured from the plate 
edge inward, is not more than the thickness of the plate or 1 in. 
[25 mm], whichever is the lesser. 
9.3 Structural Size Shapes, Bar Size Shapes, and Sheet 
Piling Conditioning: 
9.3.1 The grinding, or chipping and grinding, of structural 
size shapes, bar size shapes, and sheet piling by the manufac­
turer or processor to remove imperfections shall be subject to 
the limitations that the area ground is well faired without 
abrupt changes in contour and the depression does not extend 
below the rolled surface by more than (J) 1/32 in. [1 mm], for 
material less than 3/s in. [10 mm] in thickness; (2) 1/16 in. [2 
mm], for material 3fs to 2 in. [10 to 50 mm] inclusive in 
thickness; or (3) 1/s in. [3 mm], for material over 2 in. [50 mm] 
in thickness. 
9.3.2 The deposition of weld metal (see 9.5) following 
removal of imperfections that are greater in depth than the 
limits listed in 9.3.1 shall be subject to the following limiting 
conditions: 
9.3.2.1 The total area of the chipped or ground surface of 
any piece prior to welding shall not exceed 2 % of the total 
surface area of that piece. 
9.3.2.2 The reduction of thickness of the material resulting 
from removal of imperfections prior to welding shall not 
exceed 30 % of the nominal thickness at the location of the 
imperfection, nor shall the depth of depression prior to welding 
exceed 1 ¼ in. [32 mm] in any case except as noted in 9.3.2.3. 
9.3.2.3 The deposition of weld metal (see 9.5) following 
grinding, chipping, or arc-air gouging of the toes of angles, 
beams, channels, and zees and the stems and toes of tees shall 
be subject to the limitation that, prior to welding, the depth of 
the depression, measured from the toe inward, is not more than 
the thickness of the material at the base of the depression or ½ 
in. [12.5 mm], whichever is the lesser. 
9.3.2.4 The deposition of weld metal (see 9.5) and grinding 
to correct or build up the interlock of any sheet piling section 
at any location shall be subject to the limitation that the total 
surface area of the weld not exceed 2 % of the total surface 
area of the piece. 
9.4 Bar Conditioning: 
9.4.1 The conditioning of bars by the manufacturer or 
processor to remove imperfections by grinding, chipping, or 
some other means shall be subject to the limitations that the 
conditioned area is well faired and the affected sectional area'is 
not reduced by more than the applicable permitted variations 
.. (see Section 12). 
10 
9.4.2 The deposition of weld metal (see 9.5) following 
chipping or grinding to remove imperfections that are greater 
in depth than the limits listed in 9.4.1 shall be subject to the 
following conditions: 
9.4.2.1 The total area of the chipped or ground surface of 
any piece, prior to welding, shall not exceed 2 % of the total 
surface area of the piece. 
9.4.2.2 The reduction of sectional dimension of a round, 
square, or hexagon bar, or the reduction in thickness of a flat 
bar, resulting from removal of an imperfection, prior to 
welding, shall not exceed 5 % of the nominal dimension or 
thickness at the location of the imperfection. 
9.4.2.3 For the edges of flat bars, the depth of the condi­
tioning depression prior to welding shall be measured from the 
edge inward and shall be limited to a maximum depth equal to 
the thickness of the flat bar or ½ in. [12.5 mm], whichever is 
less. 
9.5 Repair by Welding: 
9.5.1 General Requirements: 
9.5.1.1 Repair by welding shall be in accordance with a 
welding procedure specification (WPS) using shielded metal 
arc welding (SMAW), gas metal arc welding (GMAW), flux 
cored arc welding (FCAW), or submerged arc welding (SAW) 
processes. Shielding gases used shall be of welding quality. 
9.5.1.2 Electrodes and electrode-flux combinations shall be 
in accordance with the requirements of A WS Specifications 
A5.l/A5.1M, A5.5/A5.5M, A5.17/A5.17M, A5.18/A5.18M,

File: sectionII_partA_data_digitized/pages/page-0064.txt
SA-6/SA-6M ASME BPVC.II.A-2025 
condition. Test specimens for heat-treated structural products 
shall be taken from test coupons that are representative of the 
structural products in their delivered condition, or from sepa­
rate pieces of full thickness or full section from the same heat 
similarly heat treated. 
11.1.1 Where the plate is heat treated with a cooling rate 
faster than still-air cooling from the austenitizing temperature, 
one of the following shall apply in addition to other require­
ments specified herein: 
11. 1.1.1 The gage length of the tension test specimen shall 
be taken at least lT from any as-heat treated edge where Tis 
the thickness of the plate and shall be at least ½ in. [12.5 mm] 
from flame cut or heat-affected-zone surfaces. 
11.1.1.2 A steel thermal buffer pad, 1 Tby lTby at least 3T, 
shall be joined to the plate edge by a partial penetration weld 
completely sealing the buffered edge prior to heat treatment. 
11.1.1.3 Thermal insulation or other thermal barriers shall 
be used during the heat treatment adjacent to the plate edge 
where specimens are to be removed. It shall be demonstrated 
that the cooling rate of the tension test specimen is no faster 
than, and not substantially slower than, that attained by the 
method described in 11.1.1.2. 
11.1.1.4 When test coupons cut from the plate but heat 
treated separately are used, the coupon dimensions shall be not 
less than 3Tby 3Tby T and each tension specimen cut from it 
shall meet the requirements of 11.1.1.1. 
11.1.1.5 The heat treatment of test specimens separately in 
the device shall be subject to the limitations that (J) cooling 
rate data for the plate are available; (2) cooling rate control 
devices for the test specimens are available; and, (3) the 
method has received prior approval by the purchaser. 
11.2 Orientation-For plates wider than 24 in. [600 mm], 
test specimens shall be taken such that the longitudinal axis of 
the test specimen is transverse to the final direction of rolling 
of the plate. Test specimens for all other structural products 
shall be taken such that the longitudinal axis of the test 
specimen is parallel to the final direction of rolling. 
11.3 Location: 
11.3.1 Plates-Test specimens shall be taken from a corner 
of the plate. 
11.3.2 Wand HP Shapes with Flanges 6 in. [150 mm] or 
Wider-Test specimens shall be selected from a point in the 
flange 2/3 of the way from the flange centerline to the flange toe. 
11.3.3 Shapes Other Than Those in 11.3.2-Test specimens 
shall be selected from the webs of beams, channels, and zees; 
from the stems of rolled tees; and from the legs of angles and 
bulb angles, except where full-section test specimens for 
angles are used and the elongation acceptance criteria are 
increased accordingly. (See 11.6.2.) 
11.3.4 Bars: 
11.3.4.1 Test specimens for bars to be used for pins and 
rollers shall be taken so that the axis is: midway between the 
center and the surface for pins and rollers less than 3 in. [75 
mm] in diameter; 1 in. [25 mm] from the surface for pins and 
rollers 3 in. [75 mm] and over in diameter; or as specified in 
12 
Annex Al of Test Methods and Definitions A370 if the 
applicable foregoing requirement is not practicable. 
11.3.4.2 Test specimens for bars other than those to be used 
for pins and rollers shall be taken as specified in Annex Al of 
Test Methods and Definitions A370. 
11.4 Test Frequency: 
11.4.1 Structural Products Produced from an As-Rolled 
Structural Product-The minimum number of pieces or plates­
as-rolled to be tested for each heat and strength gradation, 
where applicable, shall be as follows, except that it shall be 
permissible for any individual test to represent multiple 
strength gradations: 
11.4.1.1 As given in Table B, or 
11.4.1.2 One taken from the minimum thickness in the heat 
and one taken from the maximum thickness in the heat, where 
thickness means the specified thickness, diameter, or compa­
rable dimension, whichever is appropriate for the applicable 
structural product rolled. 
11.4.2 Structural Products Produced from Coil and Fur­
nished without Heat Treatment or with Stress Relieving Only: 
11.4.2.1 Except as allowed by 11.4.4, the minimum number 
of coils to be tested for each heat and strength gradation, where 
applicable, shall be as given in Table C, except that it shall be 
permissible for any individual coil to represent multiple 
strength gradations. 
11.4.2.2 Except as required by 11.4.2.3, two tension test 
specimens shall be taken from each coil tested, with the first 
being taken immediately prior to the first structural product to 
be qualified, and the second being taken from the approximate 
center lap. 
11.4.2.3 If, dming decoiling, the amount of material de­
coiled is less than that required to reach the approximate center 
lap, the second test for the qualification of the decoiled portion 
of such a coil shall be taken from a location adjacent to the end 
of the innermost portion decoiled. For qualification of succes­
sive portions from such a coil, an additional test shall be taken 
adjacent to the innermost pottion decoiled, until a test is 
obtained from the approximate center lap. 
11.4.3 Structural Products Produced from Coil and Fur­
nished Heat Treated by other than Stress Relieving-The 
minimum number of pieces to be tested for each heat and 
strength gradation, where applicable, shall be as follows, 
except that it shall be permissible for any individual test to 
represent multiple strength gradations: 
11.4.3.1 As given in Table B, or 
11.4.3.2 One taken from the minimum thickness in the heat 
and one taken from the maximum thickness in the heat, where 
thickness means the specified thickness, diameter, or compa­
rable dimension, whichever is appropriate for the applicable 
structural product rolled. 
11.4.4 Structural Products Produced from Coil and Quali­
fied Using Test Specimens Heat Treated by Other than Stress 
Relieving-The minimum number of pieces to be tested for 
each heat and strength gradation, where applicable, shall be as 
follows, except that it shall be permissible for any individual 
test to represent multiple strength gradations:

File: sectionII_partA_data_digitized/pages/page-0068.txt
SA-6/SA-6M ASME BPVC.II.A-2025 
Coil." Both test results shall be reported for each qualifying 
coil, and the location within the coil for each test shall be 
stated. 
14.4 For structural products produced from coil, both the 
manufacturer and the processor shall be identified on the test 
report. 
14.5 When full-section test specimens have been used for 
the qualification of angles, that information shall be stated on 
the test report. 
14.6 A signature is not required on the test report; however, 
the document shall clearly identify the organization submitting 
the report. Notwithstanding the absence of a signature, the 
organization submitting the report is responsible for the content 
of the report. 
14.7 For structural products finished by other than the 
original manufacturer, the supplier of the structural product 
shall also provide the purchaser with a copy of the original 
manufacturer's test report. 
14.8 A test report, certificate of inspection, or similar 
document printed from or used in electronic form from an 
electronic data interchange (EDI) transmission shall be re­
garded as having the same validity as a counterpart printed in 
the certifier's facility. The content of the EDI transmitted 
document shall meet the requirements of the applicable product 
specification and shall conform to any existing EDI agreement 
between the purchaser and the supplier. Notwithstanding the 
absence of a signature, the organization submitting the EDI 
transmission shall be responsible for the content of the repmt. 
NoTE 9-The industry definition as invoked here is: EDI is the 
computer to computer exchange of business information in a standard 
format such as ANSI ASC Xl2. 
15. Inspection and Testing 
15.1 The inspector representing the purchaser shall have 
free entry, at all times, while work on the contract of the 
purchaser is being performed, to all parts of the manufacturer's 
works that concern the manufacture of the structural product 
ordered. The manufacturer shall afford the inspector all rea­
sonable facilities to be satisfied that the structural product is 
being furnished in accordance with this general requirements 
specification, the applicable product specification, and the 
purchase order. All tests (except product analysis) and inspec­
tion shall be made at the place of manufacture prior to 
shipment, unless otherwise specified, and shall be conducted so 
as not to interfere with the operation of the manufacturer's 
works. 
15.2 Where structural products are produced from coil, 15.1 
shall apply to the processor instead of the manufacturer, and 
the place of process shall apply instead of the place of 
manufacture. Where structural products are produced from coil 
and the processor is different from the manufacturer, the 
inspector representing the purchaser shall have free entry at all 
times while work on the contract of the purchaser is being 
performed to all parts of the manufacturer's works that concern 
the manufacture of the structural product ordered. 
16 
16. Retreatment 
16.1 If any heat-treated structural product fails to meet the 
mechanical property requirements of the applicable product 
specification, the manufacturer or the processor shall have the 
option of heat treating the structural product again. All me­
chanical property tests shall be repeated and the structural 
product shall be reexamined for surface defects when it is 
resubmitted for inspection. 
17. Rejection 
17 .1 Any rejection based upon product analysis made in 
accordance with the applicable product specification shall be 
reported to the supplier and samples that represent the rejected 
structural product shall be preserved for two weeks from the 
date of notification of such rejection. In case of dissatisfaction 
with the results of the tests, the supplier shall have the option 
of making claim for a rehearing within that time. 
17.2 The purchaser shall have the option of rejecting struc­
tural product that exhibits injurious defects subsequent to its 
acceptance at the manufacturer's or processor's works, and so 
notifying the manufacturer or processor. 
18. Identification of Structural Products 
18.1 Required Plate Markings: 
18.1.1 Except as allowed by 18.1.4.2 and 18.6, plates shall 
be legibly marked with the following: applicable ASTM 
designation (see 1.1) (year-date not required); "G" or "MT" if 
applicable (see 18.1.2); applicable grade; heat number; size and 
thickness; and name, brand, or trademark of the manufacturer 
(for plates produced from an as-rolled structural product) or the 
processor (for plates produced from coil). 
18.1.2 Plates that are required to be heat treated, but have 
not been so heat treated, shall be marked, by the manufacturer 
or processor, with the letter "G" (denoting green) following the 
required ASTM designation mark, except that "G" marking is 
not necessary if such plates are for shipment, for the purpose of 
obtaining the required heat treatment, to an organization under 
the manufacturer's control. Such plates shall have been quali­
fied for shipment on the basis of test specimens that have been 
so heat treated. Plates that are required to be heat treated, and 
have been so heat treated, shall be marked, by the party that 
performed the heat treatment, with the letter "MT" (denoting 
material treated) following the required ASTM designation 
mark. 
18.1.3 Except as allowed by 18.1.4.2 and 18.6, the required 
markings for plates shall be by steel die stamping, paint 
marking, or by means of permanently affixed, colorfast, 
weather-resistant labels or tags. It shall be the responsibility of 
the supplier that all required markings be intact and fully 
legible upon receipt by the purchaser. 
18.1.4 Location of Markings: 
18.1.4.1 The required markings for plates shall be in at least 
one place on each finished plate. 
18.1.4.2 For secured lifts of all sizes of plates 3/s in. [10 mm] 
(or 5 /16 in. [8 mm] for material specified for bridge construction 
end use) or under in thickness, and for secured lifts of all 
thicknesses of plates 36 in. [900 mm] or under in width, the 
manufacturer or processor shall have the option of placing such

File: sectionII_partA_data_digitized/pages/page-0082.txt
SA-6/SA-6M ASME BPVC.II.A-2025 
and cooling rates) specified in the order. The test results for 
such heat-treated test specimens shall meet the applicable 
product specification requirements. 
S4. Additional Tension Test 
S4.1 Plate-One tension test shall be made from each unit 
plate rolled from a slab or directly from an ingot, • except that 
for quenched and tempered plates, a test shall be taken from 
each unit plate heat treated. The results obtained shall be 
reported on the mill test reports when such tests are required by 
the order. 
SS. Charpy V-Notch Impact Test 
S5. l Charpy V-notch impact tests shall be conducted in 
accordance with Specification A673/A673M. 
S5.2 The frequency of testing, the test temperature to be 
used, and the absorbed energy requirements shall be as 
specified on the order. 
S6. Drop-Weight Test (for Material 0.625 in. [16 mm] and 
Over in Thickness) 
S6.1 Drop-weight tests shall be made in accordance with 
Test Method E208. The specimens shall represent the material 
in the final condition of heat treatment. Agreement shall be 
reached between the purchaser and the manufacturer or pro­
cessor as to the number of pieces to be tested and whether a 
maximum nil-ductility transition (NDT) temperature is man­
datory or if the test results are for information only. 
SS. Ultrasonic Examination 
S8. l The material shall be ultrasonically examined in ac­
cordance with the requirements specified on the order. 
S15. Reduction of Area Measurement 
Sl5.l The reduction of area, as determined on the 0.500-in. 
[12.5-mm] diameter round tension test specimen in accordance 
with Test Methods and Definitions A370, shall not be less than 
40%. 
30 
SlS. Maximum Tensile Strength 
S18.l Steel having a specified minimum tensile strength of 
less than 70 ksi [485 MPa] shall not exceed the minimum 
specified tensile strength by more than 30 ksi [205 MPa]. 
S18.2 Steel having a minimum specified tensile strength of 
70 ksi [485 MPa] or higher shall not exceed the minimum 
specified tensile strength by more than 25 ksi [170 MPa]. 
S23. Copper-Bearing Steel (for improved atmospheric cor-
rosion resistance) 
S23. l The copper content shall be a minimum of 0.20 % on 
heat analysis, 0.18 on product analysis. 
S26. Subdivided Material-Marking of Individual Pieces 
S26.1 Subdivided pieces shall be individually identified by 
marking, stenciling, or die stamping the applicable product 
specification designation (year-date not required), grade, heat 
number, and the heat treatment identification, if applicable, 
along with the trademark, brand, or name of the organization 
that subdivided the structural product. As an alternative, 
individual subdivided pieces shall be identified by a code 
traceable to the original required identification, provided that 
the trademark, name, or brand of the organization that subdi­
vided the structural product is also placed on the structural 
product and the original required identification, cross refer­
enced on the code, is furnished with the structural product. 
S27. Restrictive Plate Flatness 
S27 .1 As-rolled or normalized carbon steel plates ordered to 
restrictive flatness shall conform to the permitted variations 
from a flat surface given in Table S27.1 or Table S27.2, 
whichever is applicable. 
S27.2 As-rolled or normalized high-strength low-alloy steel 
plates ordered to restrictive flatness shall conform to the 
permitted variations from a flat surface given in Table S27 .3 or 
Table S27 .4, whichever is applicable.

File: sectionII_partA_data_digitized/pages/page-0124.txt
SA-20/SA-20M ASME BPVC.II.A-2025 
5.5.1 Plates produced from coil shall not contain splice 
welds, unless approved by the purchaser. 
6. Heat Treatment 
6.1 If plates are required to be heat treated, the heat 
treatment shall be performed by the manufacturer, the 
processor, or the fabricator, unless otherwise specified in the 
applicable product specification. 
6.2 If the heat treatment required by the applicable product 
specification is to be performed by the purchaser or the 
purchaser's agent, and the plates are to be supplied by the 
manufacturer or processor in a condition other than that 
required by the applicable product specification, the order shall 
so state. 
6.2.1 If plates are ordered without the heat treatment re­
quired by the applicable product specification, heat treatment 
of the plates to confonn to the requirements of the applicable 
product specification shall be the responsibility of the pur­
chaser. 
6.3 If heat treatment is to be performed, the plates shall be 
heat treated as specified in the applicable product specification. 
The purchaser may specify the heat treatment to be used, 
provided it is not in conflict with the requirements of the 
applicable product specification. 
6.4 If normalizing is to be performed by the fabricator, the 
plates shall be either normalized or heated uniformly for hot 
forming, provided that the temperature to which the plates are 
heated for hot forming does not significantly exceed the 
normalizing temperature, 
6.5 If no heat treatment is required, the manufacturer or 
processor shall have the option of heat treating the plates by 
normalizing, stress relieving, or normalizing and then stress 
relieving to meet the requirements of the applicable product 
specification. 
6.6 If approved by the purchaser, cooling rates faster than 
those obtained by cooling in air are permissible to achieve 
specified mechanical properties, provided that the plates are 
subsequently tempered in the temperature range from 1100 to 
1300°F [595 to 705°C]. 
7. Chemical Composition 
7.1 Heat Analysis: 
7.1.1 Sampling for chemical analysis and methods of analy­
sis shall be in accordance with Test Methods, Practices, and 
Terminology A751. 
7.1.2 For each heat, the heat analysis shall include determi­
nation of the content of carbon, manganese, phosphorus, sulfur, 
silicon, nickel, chromium, molybdenum, copper, vanadium, 
columbium (niobium); any other element that is specified or 
restricted by the applicable product specification for the 
applicable grade, class, and type; aluminum, if the aluminum 
content is to be used in place of austenitic grain size testing of 
the heat (see 8.3.2.1); and any other austenitic grain refining 
element for which limits are specified in the purchase order 
(see 8.3.2). 
7 .1.3 Heat analyses shall conform to the heat analysis 
requirements of the applicable product specification for the 
72 
applicable grade, class, and type. In addition, for elements that 
are listed in Table 1 but are not specified or restricted in the 
applicable product specification for the applicable grade, class, 
and type, heat analyses shall conform to the applicable heat 
analysis limits given in Table 1. 
7.2 Product Analysis: 
7.2.1 Sampling for chemical analysis and methods of analy­
sis shall be in accordance with Test Methods, Practices, and 
Terminology A751. 
7 .2.2 For each plate-as-rolled, the purchaser shall have the 
option of chemically analyzing a broken tension test specimen 
or a sample taken from the same relative location as that from 
which the tension test specimen was obtained. 
7.2.3 For elements that are specified or restricted by the 
applicable product specification for the applicable grade, class, 
and type, product analyses shall conform to the product 
analysis requirements of the applicable product specification 
for the applicable grade, class, and type. 
7.2.4 For elements that are listed in Table 1 but are not 
specified or restricted by the applicable product specification 
TABLE 1 Limits on Elements (see 7.1.3 and 7.2.4) 
Copper, max %A Heat analysis 0.40 
Product analysis 0.43 
Nickel, max %A Heat analysis 0.40 
Product analysis 0.43 
Chromium, max %A,B Heat analysis 0.30 
Product analysis 0.34 
Molybdenum, max %A.a Heat analysis 0.12 
Product analysis 0.13 
Vanadium, max %c Heat analysis 0.03 
Product analysis 0.04 
Columbium (Niobium), 0 max %E Heat analysis 0.02 
Product analysis 0.03 
Titanium, max %F Heat analysis 0,03 
Product analysis 0.04 
Boron, max% Heat analysis 0,0010 
Product analysis 0.0015 
A In addition for each heat, based upon the heat analysis, the sum of copper, 
nickel, chromium, and molybdenum shall not exceed 1.00 %, unless one or more 
of those elements are specified or restricted by the applicable product specification 
for the applicable grade, class, and type. 
8 In addition for each heat, based upon the heat analysis, the sum of chromium 
and molybdenum shall not exceed 0.32 %, unless one or both of those elements 
are specified or restricted by the applicable product specification for the applicable 
grade, class, and type. 
c By agreement between the purchaser and the supplier, the heat analysis limit for 
vanadium is permitted to be increased to a value not higher than 0.10 %, and the 
product analysis limit for vanadium is permitted to be increased to a value not 
higher than 0.11 %. 
° Columbium and niobium are interchangeable names for the same element and 
both names are acceptable for use in A01 specifications. 
E By agreement between the purchaser and the supplier, the heat analysis limit for 
columbium (niobium) is permitted to be increased to a value not higher that 
0.05 %, and the product analysis limit for columbium (niobium) is permitted to be 
increased to a value not higher than 0.06 %. 
F By agreement between the purchaser and the supplier, the heat analysis limit for 
titanium is permitted to be increased to a value not higher than 0.04 %, and the 
product analysis limit for titanium is permitted to be increased to a value not higher 
than 0.05 %.
