Repository: Demigodofa/ASMEPurchaseOrderHelper

# ASMEPurchaseOrderHelper

PC UI tool to help purchasing agents generate correct ASME purchase orders. The active desktop flow reads normalized ASME JSONL data, applies policy rules, and generates copy-ready/exportable PO content.

## Source of truth (for agents/bots)
This README is the source of truth for rules, orientation, and guidance. The owner may use loose or exact language; if there is any ambiguity, confirm intent. Example: if they say "ordering requirements," confirm they mean "Ordering Information" (the official section name used in the PDFs).

File: sectionII_partA_data_digitized/pages/page-0130.txt
SA-20/SA-Z0M ASME BPVC.II.A-2025 
minimum value, and if the average of the three specimens 
equals or exceeds the specified minimum value, a retest of 
three additional specimens may be made. Each of the three 
retest specimens shall equal or exceed the specified minimum 
value. 
16.2.3 If the required values are not obtained on Charpy 
V-notch retests as specified in 16.2.1 and 16.2.2, or if the 
values in the initial test are below the values required for retest, 
no further retests are permitted unless the plate is heat treated 
or reheat treated. After heat treatment or reheat treatment, a set 
of three specimens shall be tested and each shall equal or 
exceed the specified minimum value. 
16.2.4 If the option of 12.1.4.1 is used and the test result 
falls below the 7 5 ft- lbf [ 100 J] minimum specified, another test 
may be made using full-size test specimens. 
17. Retreatment 
17 .1 If any heat-treated plate fails to meet the mechanical 
requirements of the applicable product specification, the manu­
facturer or processor shall have have the option of heat treating 
the plate again. All mechanical-property tests shall be repeated 
and the plate surface shall be reexamined for surface defects 
when it is resubmitted for inspection. 
18. Rejection 
18.1 Any rejection based upon product analysis made in 
accordance with the applicable product specification shall be 
reported to the supplier and samples that represent the rejected 
plate shall be preserved for 2 weeks from the date of notifica­
tion of such rejection. In case of dissatisfaction with the results 
of the tests, the supplier shall have the option of making claim 
for a rehearing within that time. 
18.2 Plates that show injurious defects subsequent to their 
acceptance at the manufacturer's or processor's works may be 
rejected. In such cases, the manufacturer or processor shall be 
notified. 
19. Test Reports 
19.1 The manufacturer or processor shall report the results 
of all tests required by the applicable product specification, the 
applicable supplementary requirements, and the purchase or­
der. The heat number, the plate identifier of the plate tested, and 
the nominal plate thickness shall be shown on the test report. 
The year-date of the specification to which the plates are 
furnished shall be included in the test report. 
19.1.1 In reporting elongation values, both the percentage 
increase and the original gage length shall be stated. 
19.2 For plates rolled from a strand-cast slab with a reduc­
tion ratio in the range from 2.0: 1 to 3.0: 1, exclusive, the 
specific practices (see 5.3.4 and 5.3.6) that were used by the 
manufacturer shall be reported, and the test reports shall state 
that the limitations of 5.3 have been met. 
19.3 All heat treatment, exclusive of subcritical heating to 
soften thermally cut edges, shall be reported, including tem­
perature ranges and times at temperature. This exclusion does 
not apply to those plates with specified minimum tensile 
strengths of 95 ksi [655 MPa] or higher, unless such subcritical 
78 
heating is accomplished at temperatures at least 75°F [40°C] 
below the minimum tempering temperature. The reports shall 
state whether the plates only, the test coupons only, or both 
plates and test coupons were heat treated. 
19 .4 If Charpy V-notch tests are specified, the test specimen 
size used shall be reported. 
19.5 If so specified in the purchaser order, the manufacturer 
shall also furnish a certificate of compliance stating that the 
plates have been manufactured, inspected, and tested in accor­
dance with the requirements of the applicable product specifi­
cation. For plates produced from coil, the processor shall 
furnish the required certification. 
19.6 For plates produced from coil and furnished without 
heat treatment or with stress relieving only, the results of all 
tests required by 11.1.2 shall be reported for each qualifying 
coil. 
19.7 Plates that are required to be heat treated, but have not 
been so heat treated, shall be certified by the responsible 
manufacturer on the basis of tests made on heat treated 
coupons and such tests shall be made and reported. For plates 
where the heat treatment of the coupons consists of quench and 
tempering, the manufacturer or processor responsible for the 
heat treatment of the plate shall repeat any required mechanical 
tests after plate heat treatment and they shall be the basis for 
final certification of the plate. 
19.8 A signature is not required on the test report; however, 
the document shall clearly identify the organization submitting 
the report. Notwithstanding the absence of a signature, the 
organization submitting the report is responsible for the content 
of the report. 
19.9 Copies of the original manufacturer's test report shall 
be included with any subsequent test report. 
19 .10 A test report, certificate of compliance, or similar 
document printed from or used in electronic form from an 
electronic data interchange (EDI) transmission shall be re­
garded as having the same validity as a counterpart printed in 
the certifier's facility. The content of the EDI transmitted 
document must meet the requirements of the invoked ASTM 
standard(s) and conform to any existing EDI agreement be­
tween the purchaser and the supplier. Notwithstanding the 
absence of a signature, the organization submitting the EDI 
transmission is responsible for the content of the report. 
20. Packaging, Marking, and Loading for Shipment 
20.1 Packaging, marking, and loading for shipment shallbe 
in accordance with those procedures recommended by Guide 
A700. 
20.2 For USA Government Procurement-Marking for ship­
ment of material for civil agencies shall be in accordance with 
Fed. Std. No. 123. 
21. Keywords 
21.1 general delivery requirement; pressure containing 
parts; pressure vessel steels; steel plates; steel plates for 
pressure vessel applications

File: sectionII_partA_data_digitized/pages/page-0131.txt
ASME BPVC.II.A-2025 SA-20/SA-Z0M 
SUPPLEMENTARY REQUIREMENTS 
The following standardized supplementary requirements are for use if desired by the purchaser, 
Those that are considered suitable for use with a product specification are listed in the product 
specification. Other tests may be performed by agreement between the manufacturer or processor and 
the purchaser. These supplementary requirements shall apply only if specified in the purchase order, 
in which event the specified tests shall be made by the manufacturer or processor before shipment of 
the plates. 
Sl. Vacuum Treatment 
S 1.1 The steel shall be made by a process that includes 
vacuum degassing while molten. Unless otherwise agreed upon 
with the purchaser, it is the responsibility of the manufacturer 
to select suitable process procedures. 
S2. Product Analysis 
S2.1 A product analysis shall be made of each plate as 
rolled. The specimens for analysis shall be taken adjacent to or 
from a broken tension test specimen. 
S3. Simulated Post-Weld Heat Treatment of Mechanical 
Test Coupons 
S3.1 Prior to testing, the test coupons representing the plate 
for acceptance purposes for mechanical properties shall be 
thermally treated to simulate a post-weld heat treatment below 
the critical temperature (Ac 3 ), using the heat treatment param­
eters (such as temperature range, time, and cooling rates) 
specified in the purchase order. For tests using specimens taken 
from such heat treated test coupons, the test results shall meet 
the requirements of the applicable product specification. Test­
ing need only be performed and reported in the simulated 
post-weld heat treated condition. 
S4. Additional Tension Test 
S4.1 Other Than Quenched-and-Tempered Plates-In addi­
tion to the required single tension test, a second tension test 
shall be made using a test specimen taken from a test coupon 
taken from a corner of the plate-as-rolled on the end opposite 
the single test specimen and in a direction parallel to the single 
test specimen. The results obtained using this second test 
specimen shall meet the requirements of the applicable product 
specification. 
S4.2 Quenched-and-Tempered Plates 2 in. [50 mm] or 
Greater in Thickness-In addition to the required tension tests, 
two additional test coupons shall be taken from the bottom 
corner of the plate. One shall be taken at the center of the plate 
thickness and the other immediately beneath the surface. 
Mandatory conformance of these additional tests with the 
specified properties shall be a matter of agreement between the 
manufacturer and the purchaser. 
SS. Charpy V-Notch Impact Test 
S5.l Charpy V-notch impact tests shall be conducted in 
accordance with 12.1. 
79 
S5.2 The orientation of the test specimens, whether longi­
tudinal or transverse to the direction of rolling, shall be as 
specified in the purchase order. 
S5.3 The test temperature and the required acceptance 
criteria, if other than those required in 12.1, shall be as 
specified in the purchase order. 
S5.4 The recorded results shall include test specimen 
orientation, test specimen size, test temperature, absorbed 
energy values, and, if specified in the purchase order for other 
than Class VI plates, lateral expansion opposite the notch. The 
percent shear fracture appearance shall also be recorded if 
specified in the purchase order. 
S6. Drop-Weight Test (for Plates 0.625 in. [16 mm] and 
Over in Thickness) 
S6.l Drop-weight tests shall be made in accordance with the 
requirements of Test Method E208. The specimens shall 
represent the plates in the final condition of heat treatment. 
Agreement shall be reached between the purchaser and the 
manufacturer or processor as to the number of plates to be 
tested and whether a maximum NDT temperature is mandatory 
or if the test results are for information only. 
S7. High-Temperature Tension Tests 
S7.1 A sho1i-time elevated temperature tension test shall be 
made to represent each plate or each heat of steel as indicated 
by the purchaser. The specimens for testing shall be obtained as 
required for the room temperature tension tests specified in the 
body of this general requirements specification. The high­
temperature tests shall be made in accordance with the require­
ments of Test Methods E21. Mandatory conformance of such 
additional tests with the specified properties shall be a matter 
for agreement between the manufacturer or processor and the 
purchaser. 
SS. Ultrasonic Examination in Accordance with A435/ 
A435M 
S8.1 All plates shall be ultrasonically examined in accor­
dance with the requirements of Specification A435/ A435M. 
S9. Magnetic Particle Examination 
S9.l All plate edges shall be examined by magnetic par­
ticles in accordance with the procedures covered in Guide 
E709. The acceptability of defects revealed by this examina­
tion shall be judged in accordance with the requirements for 
quality in 9.3.

File: sectionII_partA_data_digitized/pages/page-0150.txt
SA-Z0/SA-Z0M ASME BPVC.II.A-2025 
A3. REQUIREMENTS FOR THE INTRODUCTION OF NEW MATERIALS 
A3.l Proposals for the introduction of new plate materials 
to be covered by the general requirements in this specification, 
either by the addition of new grades within existing 
specifications, or by the creation of a new specification shall be 
subject to the following conditions: 
A3.l.1 The application for the addition of a new grade to a 
specification or a new specification shall be made to the chair 
of the subcommittee. Applications for new specifications 
remain subject to the approval of Committee A0l. Revisions to 
existing specifications for such reasons as chemistry or thick­
ness limitation are not subject to this annex. 
A3.l.2 The application shall contain documentation citing 
the requisite need for the new material and its intended use as 
outlined in Form and Style for ASTM Standards, BS. Scope.3 
That documentation may be in the form of a letter from a user, 
fabricator, another standards development organization, or 
producer stating the purpose and intended use for said new 
mate1ial. The Subcommittee may consider other evidence of 
need for the proposal. Additional background information as 
may be pertinent to the introduction of tlie new material may 
also be presented with the proposal. 
A3.l.3 The application shall be accompanied by test data as 
required by the applicable specification. Test data from a 
minimum of three test lots, as defined by the specification, each 
from a different heat, shall be furnished and shall include: 
A3.l.3.l Chemical data reflecting a suitable representation 
of tlie required chemistry range requested. 
A3.l.3.2 Mechanical property data representing the pro­
posed requirements in the delivered condition from each of the 
heats supplied. 
NoTE A3. l-To assist the balloting process, data from plates represent­
ing the maximum proposed thickness should be provided recognizing that 
in some cases the standard may be "limited only by the capacity of the 
composition to meet the specified mechanical property requirements." 
A3.l.3.3 Mechanical property data in the simulated Post­
Weld Heat Treatment (PWHT) condition if the product speci­
fication lists Supplementary Requirement S3. 
A3.l.3.4 Evidence of weldability if the material is intended 
for welded construction as may be referenced in the Scope 
section of the new or existing standard. 
NoTE A3.2-Such evidence is at the discretion of the submitter. 
Common methodology may include but not be limited to a single ASME 
Section IX qualification such as is referenced in 9 .4 of this specification. 
A3.l.4 Other properties that are not specification require­
ments that further describe the material, including physical 
properties, are not mandatory. However, to the extent that such 
information may assist the Subcommittee in evaluating the 
proposal they may be included. Omission of such non-essential 
documentation shall not be a cause for rejection of the 
application by the subcommittee. 
A3.l.5 The application shall state whether or not a patent 
covers ilie new material. 
APPENDIXES 
(Nonmandatory Information) 
Xl. COILED STEEL 
Xl.1 Continuous wide hot strip rolling mills are nonnally 
equipped with coilers. Regardless of the different types of 
systems employed during or following the rolling operations, it 
is common for the steel to be reeled into the coiler at 
temperatures in the stress-relieving range. In general, such 
temperatures are higher as the steel thickness increases. The 
coils subsequently cool to ambient temperature with outer and 
inner laps cooling more rapidly than central laps. The differ-
98 
ence in cooling rate can result in measurable differences in the 
mechanical properties throughout a coil. Data confirm reduced 
yield and tensile strength, and increased percent elongation, for 
the product wiili slower cooling rates from the coiling tem­
perature to ambient. Such differences are in addition to the 
effects on mechanical properties caused by differences in heat 
analysis and chemical segregation.

File: sectionII_partA_data_digitized/pages/page-0156.txt
SA-29/SA-29M ASME BPVC.II.A-2025 
4. Chemical Composition 
4.1 Limits: 
4.1.1 The chemical composition shall conform to the re­
quirements specified in the purchase order or the individual 
product specifications. For convenience, the grades commonly 
specified for carbon steel bars are shown in Table 1 and for 
alloy steel bars in Table 2. Bars may be ordered to these grade 
designations and when so ordered shall conform to the speci-
. fied limits by heat analysis. 
4.1.2 When compositions other than those shown in Tables 
1 and 2 are required, the composition limits shall be prepared 
using the ranges and limits shown in Table 3 for carbon steel 
and Table 4 for alloy steel. 
4.2 Heat or Cast Analysis: 
4.2.l The chemical composition of each heat or cast shall be 
determined by the manufacturer in accordance with Test 
Methods, Practices, and Terminology A751. 
4.2.2 The heat or cast analysis shall conform to the require­
ments specified in the product specification or purchase order. 
These can be the heat chemical range and limit for a grade 
designated in Tables 1 and 2, or another range and limit in 
accordance with 4.1.2, or with requirements of the product 
specification. 
Norn 2-Heat analysis for lead is not determinable since lead is added 
to the ladle stream while each ingot is poured. When specified as an added 
element to a standard steel, the percentage of lead is reported as 0.15 to 
0.35 incl, which is the range commonly specified for this element. 
4.2.3 If requested or required, the heat analysis shall be 
reported to the purchaser or his representative. 
4.2.4 Reporting of significant figures and rounding shall be 
in accordance with Test Methods, Practices, and Terminology 
A751. 
4.3 Product Analysis: 
4.3.1 Merchant quality carbon bar steel is not subject to 
rejection for product analysis unless misapplication of a heat is 
clearly indicated. 
4.3.2 Analyses may be made by the purchaser from finished 
bars other than merchant quality representing each heat of 
open-hearth, basic-oxygen, or electric-furnace steel. The 
chemical composition thus determined shall not vary from the 
limits specified in the applicable specification by more than the 
amounts prescribed in Table 5 and Table 6, but the several 
determinations of any element, excluding lead, in a heat may 
not vary both above and below the specified range. Rimmed or 
capped steel is characterized by a lack of homogeneity in its 
composition, especially for the elements carbon, phosphorus, 
and sulfur; therefore, when rimmed or capped steel is specified 
or required, the limitations for these elements shall not be 
applicable. Because of the degree to which phosphorus and 
sulfur segregate, the limitations for these elements shall not be 
applicable to rephosphorized or resulfurized steels. 
4.3.3 Samples for product analysis shall be taken by one of 
the following methods: 
4.3.3.1 Applicable to small sections whose cross-sectional 
area does not exceed 0.75 in.2 [500 mm 2 ] such as rounds, 
squares, hexagons, and the like. Chips are taken by milling or 
machining the full cross section of the piece. Drilling is not a 
feasible method for sampling sizes 0.75 in. 2 and smaller. 
4.3.3.2 Applicable to products where the width of the cross 
section greatly exceeds the thickness, such as bar size shapes 
and light flat bars. Chips are taken by drilling entirely through 
the steel at a point midway between the edge and the middle of 
the section, or by milling or machining the entire cross section. 
4.3.3.3 Applicable to large rounds, squares semifinished, 
etc. Chips are taken at any point midway between the outside 
and the center of the piece by drilling parallel to the axis or by 
milling or machining the full cross section. In cases where 
these methods are not practicable, the piece may be drilled on 
the side, but chips are not taken until they represent the portion 
midway between the outside and the center. 
4.3.3.4 When the steel is subject to tension test 
requirements, the tension test specimen can also be used for 
product analysis. In that case, chips for product analysis can be 
taken by drilling entirely through the tension test specimens or 
by the method described in 4.3.3.1. 
4.3.4 When chips are taken by chilling, the diameter of the 
drill used shall conform to the following: 
Area of Sample Cross Section, Approximate Drill Diameter, 
in. 2 [cm 2 ] in. [mm] 
16 [1 OD] or less ½ [12.5] 
Over 16 [100] 1 [25.0] 
4.3.5 The minimum number of samples to be taken from 
material representing the same heat or lot before rejection by 
the purchaser shall be as follows: 
104 
Minimum Number 
of Samples 
15 tons [15 Mg] and under 4 
Over 15 tons [15 Mg] 6 
4.3.6 In case the number of pieces in a heat is less than the 
number of samples required, one sample from each piece shall 
be considered sufficient. 
4.3.7 In the event that product analysis determinations are 
outside the permissible limits as prescribed in 4.3.2, additional 
samples shall be analyzed and the acceptability of the heat 
negotiated between the purchaser and the producer. 
4.4 Referee Analysis-In case a referee analysis is required 
and agreed upon to resolve a dispute concerning the results of 
a chemical analysis, the referee analysis shall be performed in 
accordance with the latest issue of Test Methods, Practices, and 
Terminology A751, unless otherwise agreed upon between the 
manufacturer and the purchaser. 
5. Grain Size Requirement 
5.1 Austenitic Grain Size-All requirements for austenitic 
grain size control in Section 5 refer to the size of the austenite 
grain which forms during a subsequent bar reheating operation 
at or above the recrystallization temperature. These require­
ments do not apply to, nor do they in any way control, the p1ior 
austenite grain size or the ferrite grain size of the bar in the 
as-rolled condition. 
5.1.1 When a coarse austenitic grain size is specified, the 
steel shall have a grain size number of 1 to 5 exclusive as

File: sectionII_partA_data_digitized/pages/page-0174.txt
SA-31 ASME BPVC.II.A-2025 
11. Test Methods 
11.1 Rivets - Rivet bend and flattening tests shall be 
in accordance with the manufacturers standard test proce­
dures. 
11.2 Bars - Tension and bend tests shall be conducted 
in accordance with Test Methods and Definitions A 370, 
and especially Supplement I thereof, on steel bar products. 
12. Inspection 
12.1 If the testing described in Section 9 is required 
by the purchaser, it shall be specified in the inquiry and 
contract or order. 
12.2 The inspector representing the purchaser shall 
have free entry at all times, while work on the contract 
of the purchaser is being performed, to all parts of the 
manufacturer's works that concern the manufacture of the 
material ordered. The manufacturer shall afford the inspec­
tor all reasonable facilities, without charge, to satisfy him 
that the material is being furnished in accordance with 
this specification. All tests (except product analysis) and 
inspection shall be made at the place of manufacture prior 
to shipment, unless otherwise specified, and shall be so 
conducted as not to interfere unnecessarily with the opera­
tion of the works. 
13. Rejection and Rehearing 
13.1 Rivets - Rivets that fail to conform to the require­
ments of this specification may be rejected. Rejection 
should be reported to the producer or supplier promptly 
and in writing. In case of dissatisfaction with the results 
of the test, the producer or supplier may make claim for 
a rehearing. 
13.2 Bars - Rejection and rehearing shall be in accor­
dance with Specification A 29 / A 29M. 
14. Certification 
14.1 The manufacturer shall furnish certification that 
the material was manufactured and tested in accordance 
with this specification together with a report of the heat 
analysis (5.2) and mechanical property test results (Section 
6) as applicable to the product ordered. The report shall 
include the manufacturer's name, ASTM designation, 
grade, heat number (bars only), and authorized signature. 
122 
15. Responsibility 
15.1 The party responsible for the fastener shall be the 
organization that supplies the fastener to the purchaser. 
16. Packaging and Package Marking 
16.1 Rivets - Rivets shall be properly packed and 
marked to prevent damage and loss during shipment. 
16.2 Bars - Bars shall be packed and marked in accor­
dance with Specification A 29 / A 29M. 
17. Keywords 
17.1 bars; carbon steel; pressure vessel rivets; rivets; 
steel 
FIG. 1 BEND TEST OF RIVET

File: sectionII_partA_data_digitized/pages/page-0183.txt
ASME BPVC.II.A-2025 SA-47 /SA-47M 
7.2 Tension Test Specimens: 
7 .2.1 The tension test specimens shall be cast to the 
form and dimensions shown in Fig. 1 or Fig. 2, in the same 
kind of molding material used for the production castings. 
At least three such specimens shall be cast from a represen­
tative ladle of iron either from each batch-melted heat or, 
in continuous melting, from each 4 h pour period during 
which the purchaser's castings were poured, or as otherwise 
agreed upon between manufacturer and purchaser. 
7.2.2 All test specimens shall be suitably identified 
with the designation of either the batch-melted heat or the 
pour period of a continuous heat. 
7 .2.3 All test specimens shall be heat treated in the 
same production furnaces and in the same cycles as the 
castings they represent. However, in those instances 
wherein the critical sections of the production castings 
differ appreciably from that of the central portion of the 
test specimens, the time cycle for tempering the test speci­
mens may be altered from that of the production lot in 
order to obtain similar microstructures or hardness, or both, 
in both specimen and castings. In such cases the hardness 
of the specimens shall be tested and reported along with 
the tensile test results. 
7.2.4 The tension test is usually performed on unma­
chined specimens. However, for referee work, the speci­
men may be machined from the standard cast bar to the 
dimensions shown in Fig. 3. 
7.3 Tension Test Method: 
7.3.1 The gage length of the standard tension speci­
men shall be 2.00 ± 0.ol in. [50.0 ± 0.3 mm]. 
7 .3.2 The diameter used to compute the cross-sec­
tional area shall be the average between the largest and 
smallest diameters in that section of the 2 in. [50 mm] 
gage length having the smallest diameter and shall be mea­
sured to the nearest 0.001 in. [0.2 mm]. No cast bar having 
a mean diameter less than 0.590 in. [15.0 mm] shall be 
accepted for test. 
7.3.3 After reaching a stress equivalent to approxi­
mately half of the anticipated yield stress, the speed of the 
moving head of the testing machine shall not exceed 
0.50 in./min [12.5 mm/min] through the breaking load. 
7.3.4 While the values for yield point and yield 
strength are not identical, they are sufficiently close for 
most applications of ferritic malleable irons to be used 
interchangeably. They may be determined by any of the 
approved techniques described in the paragraphs on Deter­
mination of Yield Strength and Yield Point of Test Methods 
E 8. If determined as yield strength, that stress producing 
an extension under load of 0.01 in. [0.25 mm] over the 
2 in. [50 mm] gage length (for example, 0.5% extension) 
or an offset of 0.2% shall be taken as the yield stress, 
which shall be converted to yield strength by dividing by 
the original cross-sectional area of the gage length found 
in accordance with 7.3.2. It shall be reported to the nearest 
100 psi [MPa]. In referee work, yield strength shall be 
determined as the stress that produces an extension under 
load of 0.5% of the gage length. 
7 .3.5 The tensile strength shall be the maximum load 
carried by the specimen during the test divided by the 
original cross-sectional area of the gage length, as found 
in accordance with 7.3.2. It shall be reported to the nearest 
100 psi [MPa]. 
7 .3.6 The elongation is the increase in gage length 
after fracture of a tensile specimen, measured to the nearest 
0.01 in. [0.25 mm], expressed as a percentage of the origi­
nal gage length. It shall be reported to the nearest 0.5%. 
7.4 Retesting: 
7.4.1 If, after testing, a specimen shows evidence of 
a defect, another tension test may be made on a companion 
specimen. Also, a retest shall be permitted whenever frac­
ture occurs outside the central 50% of the gage length. 
7 .4.2 If the results of a valid test fail to conform to 
the requirements of this specification, two retests shall be 
made. If either retest fails to meet the specification, the 
castings represented by these test specimens shall be 
rejected. A valid test is one wherein the test specimen has 
been properly prepared and appears to be sound and on 
which the approved test procedure has been followed. 
131 
7.4.3 If sufficient companion test bars are unavail­
able, the manufacturer shall have the option of testing a 
specimen cut from a representative casting. Therefore, as 
stated in Xl.3, the mechanical properties of such tension 
test specimen removed from a production casting will not 
necessarily correspond to those of a standard separately 
cast test specimen, the values in Table 1 do not apply. 
Instead, the mechanical properties of the test specimen 
from the casting must equal or exceed the average of those 
from similar test specimens removed from the same loca­
tion from two castings of the same design where separately 
cast test bars meet the requirements of Table 1. 
7 .4.4 If the first test results indicate that a reheat 
treatment is needed to meet the test requirements, the entire 
lot of castings and the representative test specimens shall 
be reheat treated together. Testing shall then be repeated 
in accordance with 7.4.1-7.4.3. 
7 .4.5 The results of all tests, including retests, shall 
be posted in permanent record, which shall state any abnor­
malities observed during the test and in the fractured ends. 
Such records shall be kept for at least 1 year after shipment 
of the production castings and shall be available for exami­
nation by the purchaser or by his authorized representative. 
7 .4.6 If not covered in the purchase agreement, the 
frequency of tension testing shall be in accordance with 
7.2.1 and sufficiently often to ensure uniformity of product 
and compliance with minimum test requirements.

File: sectionII_partA_data_digitized/pages/page-0184.txt
SA-47 /SA-47M ASME BPVC.II.A-2025 
7.4.7 Tension test results, obtained in accordance 
with the above subsections, must conform to the values of 
Table 1 for acceptance under this specification except as 
provided in 7.4.3. 
7 .4.8 When agreed upon between manufacturer and 
purchaser, tested specimens or unbroken test bars shall be 
preserved by the manufacturer for a period of three months 
after the date of the test report. 
1.5 Hardness Test- If the purchase agreement requires 
hardness testing, the acceptable hardness range shall be 
stated and a test location clearly shown on the covering 
drawing(s). 
7.5.1 Hardness Test Method - The Brinell method 
of hardness testing in accordance with Test Method E 10 
shall be employed whenever possible. 
7.5.2 For castings of such size or shape that do not 
permit Brinell testing with the standard 3000-kgf load, the 
500 kgf may be employed, the hardness number being 
reported as HB 10/500/15. In very unusual cases where it 
is impossible to use the Brinell method, the Rockwell 
test may be substituted, using Test Methods E 18 with 
an appropriate Rockwell scale. Conversions of hardness 
values from one method to another according to Standard 
E 140, which does not specifically cover cast irons, are 
approximate only and, therefore, are generally inadvisable. 
7.5.3 Sufficient material shall be removed from the 
cast surface to ensure that the measured surface is represen­
tative. 
7 .5.4 Sampling procedures and the frequency of 
hardness testing shall be fully detailed on the purchase 
agreement. Otherwise, hardness tests shall be performed 
at the discretion of the producer. 
7 .5.5 Castings failing to conform to the required 
hardness range may be reheat treated and retested. If after 
reheat treating they still fail the hardness requirements, 
they shall be rejected. 
7.5.6 Typical hardness maximums for this grade of 
malleable iron are listed in Table 2. 
8. Microstructure Requirements 
8.1 The microstructure of the malleable iron shall con­
sist of temper carbon nodules distributed through a ferritic 
matrix and shall be free of excessive pearlite, massive 
carbides, and primary. graphite. 
8.2 When agreed upon by the purchaser and producer, 
the maximum decarburization at any as-cast surface after 
heat treatment may be stipulated in writing, as measured 
by visual depletion of combined carbon after polishing, 
etching in nital, and viewing at lOOX. 
132 
8.3 In reference work, the metallographic practice rec­
ommended in Test Method A 247 shall be followed. 
9. Soundness Requirements 
9.1 All castings, on visual examination, shall be sound 
and free of obvious shrinkage and porosity. 
9.2 If the purchaser requires soundness tests to be per­
formed, it shall be so stated in the purchase agreement, and 
the method and soundness requirements shall be detailed. 
10. Dimensional Requirements 
10.1 The castings shall conform to the dimensions 
given on drawings furnished by the purchaser, or to the 
dimensions established by the pattern equipment supplied 
by the purchaser, or as agreed upon in specific cases to 
gages supplied by the purchaser. Variations in any solid 
dimensions will be permitted, as shown in Table 3, unless 
otherwise agreed upon by the foundry and purchaser. 
11. Workmanship, Finish and Appearance 
11.1 The surface of the casting shall be inspected visu­
ally, particularly in critical areas, for such surface defects 
as cracks, hot tears, adhering sand and scale, cold shuts, 
and gas holes. 
11.2 No repairing or plugging of any kind shall be 
permitted unless written permission is granted by the pur­
chaser. Welding or brazing is not permitted under any 
circumstances. 
11.3 DELETED 
12. Responsibility for Inspection 
12.1 Unless otherwise specified in the contract or pur­
chase order, the manufacturer shall be responsible for car­
rying out all the tests and inspections required by this 
specification, using his own or other reliable facilities, and 
he shall maintain complete records of all such tests and 
inspections. Such records shall be available for review by 
the purchaser. 
12.2 The purchaser reserves the right to perform any 
inspection set forth in the specification where such inspec­
tions are deemed necessary to ensure that supplies and 
services conform to the prescribed requirements. 
13. Rejection and Rehearing 
13.1 Any casting or lot of castings failing to comply 
with the requirements of this specification may, where 
possible, be reprocessed, retested, and reinspected. If the

File: sectionII_partA_data_digitized/pages/page-0188.txt
SA-47 /SA-47M ASME BPVC.II.A-2025 
SUPPLEMENTARY REQUIREMENTS 
Sl. Special Conditions 
Sl.1 If agreed upon in writing by the foundry and 
purchaser, the malleable iron castings may be required to 
meet special conditions, hardness or other property dimen­
sions, surface quality, or a combination of conditions. 
S2. Test Lugs 
S2.1 If requested in writing or if included on the pat­
tern(s) or pattern drawing(s), test lugs may be cast on all 
castings of sufficient size to permit their incorporation. 
The size of such lugs shall be proportional to the thickness 
of the casting. On castings over 24 in. [600 mm] in length, 
a test lug shall be cast near each end such as not to interfere 
with any subsequent processing of the castings. The pur­
chase order shall stipulate whether the foundry's inspector 
or the purchaser's inspector shall break, inspect, and pass 
judgment on the fracture quality of these test lugs. 
S3. Destructive Tests 
S3.1 At the option of the purchaser or his representa­
tive, a casting of each design ordered may be tested to 
destruction, or otherwise broken up, to determine the pres­
ence of any manufacturing condition that might be detri­
mental to the serviceability of the casting. 
136 
S4. Special Tension Specimens 
S4.1 If tension specimens are to be machined from 
castings, their location in the casting, the specimen dimen­
sions, and the required properties shall be agreed upon in 
writing by the foundry and purchaser. 
SS. Zinc-Coated Castings 
SS.1 When specified in the contract or purchase order, 
castings shall be zinc-coated by the hot-dip process in 
accordance with Specification A 153. Castings shall be of 
a composition that will preclude the possibility of galvaniz­
ing embrittlement, or shall be either cooled from the anneal 
or subsequently heat treated so as to be immunized against 
such embrittlement. If regalvanizing is required, proce­
dures for regalvanizing castings and determining the effect 
on the casting performance must be agreed upon between 
the purchaser and the seller. 
S6. Marking of Casting for Government 
Procurement 
S6.1 When castings are specified for government pro­
curement, the location of the permanent markings specified 
in 15.1, as well as any special marking for mechanical or 
physical properties (either permanent or temporary), shall 
be as indicated on the government drawings or sketches.

File: sectionII_partA_data_digitized/pages/page-0199.txt
'-.__.,,. 
ASME BPVC.II.A-2025 SA-53/SA-53M 
15. Test Methods 
15.1 The test specimens and the tests required by this 
specification shall conform to those described in the latest issue 
of Test Methods and Definitions A370. 
15.2 Each longitudinal tension test specimen shall be taken 
from a pipe end and shall not be flattened between the gage 
marks. 
15.3 Test specimens for bend tests and flattening tests shall 
be taken from pipe. Test specimens for flattening tests shall be 
smooth on the ends and free from burrs. 
15.4 Tests shall be conducted at room temperature. 
16. Lengths 
16.1 Unless otherwise specified, pipe lengths shall be in 
accordance with the following regular practices: 
16.1.1 Except as allowed by 16.1.2 and 16.1.4, pipe lighter 
than extra-strong weight shall be in single-random lengths of 
16 to 22 ft [4.88 to 6.71 m], with not more than 5 % of the total 
number of threaded lengths furnished being jointers (two 
pieces coupled together). 
16.1.2 For plain-end pipe lighter than extra-strong weight, it 
shall be permissible for not more than 5 % of the total number 
of pipe to be in lengths of 12 to 16 ft [3.66 to 4.88 m]. 
16.1.3 Pipe of extra-strong weight or heavier shall be in 
random lengths of 12 to 22 ft [3.66 to 6.71 m], except that it 
shall be permissible for not more than 5 % of the total of pipe 
to be in lengths of 6 to 12 ft [1.83 to 3.66 m]. 
16.1.4 For extra-strong weight or lighter pipe ordered in 
double-random lengths, the minimum lengths shall be not less 
than 22 ft [6.71 m] and the minimum average length for the 
order shall be not less than 35 ft [10.67 m]. 
16.1.5 For pipe heavier than extra-strong weight ordered in 
lengths longer than single random, the lengths shall be as 
agreed upon between the manufacturer and the purchaser. 
16.1.6 If pipe is furnished threaded and coupled, the length 
shall be measured to the outer face of the coupling. 
17. Galvanized Pipe 
17 .1 Galvanized pipe ordered under this specification shall 
be coated with zinc inside and outside by the hot-dip process. 
The zinc used for the coating shall be any grade of zinc 
conforming to Specification B6. The galvanized pipe shall be 
free from uncoated areas, blisters, flux deposits, and gross 
dross inclusions. Lumps, projections, globules, or heavy de­
posits of zinc which will interfere with the intended use of the 
material will not be permitted. 
17.2 Weight (Mass) per Unit Area of Coating-The weight 
(mass) per unit area of zinc coating shall be not less than 1.8 
oz/ft 2 [0.55 kg/m 2 ] as determined from the average results of 
the two specimens taken for test in the manner prescribed in 
17.5 and not less than 1.6 oz/ft2 [0.49 kg/m 2 ] for each of these 
specimens. The weight (mass) per unit area of coating, ex­
pressed in ounces per square foot [kilograms per square metre] 
shall be calculated by dividing the total weight (mass) of zinc, 
inside plus outside, by the total area, inside plus oµtside, of the 
surface coated. Each specimen shall have not less than 1.3 
oz/ft2 [0.40 kg/m 2 ] of zinc coating on each surface, calculated 
by dividing the total weight (mass) of zinc on the given surface 
( outside or inside) by the area of the surface coated ( outside or 
inside). 
17.3 Weight (Mass) per Unit Area of Coating Test-The 
weight (mass) per unit area of zinc coating shall be determined 
by stripping tests in accordance with Test Method A90/ A90M. 
17.4 Test Specimens-Test specimens for determination of 
weight (mass) per unit area of coating shall be cut approxi­
mately 4 in. [100 mm] in length. 
17.5 Number of Tests-Two test specimens for the determi­
nation of weight (mass) per unit area of coating shall be taken, 
one from each end of one length of galvanized pipe selected at 
random from each lot of 500 lengths, or fraction thereof, of 
each size. 
17.6 Retests-If the weight (mass) per unit area of coating 
of any lot does not conform to the requirements specified in 
17 .2, retests of two additional pipes from the same lot shall be 
made, each of which shall conform to the specified require­
ments. 
17. 7 If pipe ordered under this specification is to be 
galvanized, the tension, flattening, and bend tests shall be made 
on the base material before galvanizing, if practicable. If 
specified, results of the mechanical tests on the base material 
shall be reported to the purchaser. If it is impracticable to make 
the mechanical tests on the base material before galvanizing, it 
shall be permissible to make such tests on galvanized samples, 
and any flaking or cracking of the zinc coating shall not be 
considered cause for rejection. If galvanized pipe is bent or 
otherwise fabricated to a degree that causes the zinc coating to 
stretch or compress beyond the limit of elasticity, some flaking 
of the coating is acceptable. 
18. Inspection 
18.1 The inspector representing the purchaser shall have 
entry, at all times while work on the contract of the purchaser 
is being performed, to all parts of the manufacturer's works 
that concern the manufacture of the pipe ordered. The manu­
facturer shall afford the inspector all reasonable facilities to be 
satisfied that the pipe is being furnished in accordance with this 
specification. All tests ( except product analysis) and inspection 
shall be made at the place of manufacture prior to shipment, 
unless otherwise specified, and shall be so conducted as not to 
interfere unnecessarily with the operation of the works. 
19. Rejection 
19.1 The purchaser is permitted to inspect each length of 
pipe received from the manufacturer and, if it does not meet the 
requirements of this specification based upon the inspection 
and test method as outlined in the specification, the length shall 
be rejected and the manufacturer shall be notified. Disposition 
of rejected pipe shall be a matter of agreement between the 
manufacturer and the purchaser. 
19.2 Pipe found in fabrication or in installation to be 
unsuitable for the intended use, under the scope and require­
ments of this specification, shall be set aside and the manufac­
turer notified. Such pipe shall be subject to mutual investiga­
tion as to the nature and severity of the deficiency and the 
147
