Repository: Demigodofa/ASMEPurchaseOrderHelper

# ASMEPurchaseOrderHelper

PC UI tool to help purchasing agents generate correct ASME purchase orders. The active desktop flow reads normalized ASME JSONL data, applies policy rules, and generates copy-ready/exportable PO content.

## Source of truth (for agents/bots)
This README is the source of truth for rules, orientation, and guidance. The owner may use loose or exact language; if there is any ambiguity, confirm intent. Example: if they say "ordering requirements," confirm they mean "Ordering Information" (the official section name used in the PDFs).

File: sectionII_partA_data_digitized/pages/page-0201.txt
ASME BPVC.II.A-2025 SA-53/SA-53M 
SUPPLEMENTARY REQUIREMENTS 
The following supplementary requirements shall apply only when specified in the purchase order. 
The purchaser may specify a different frequency of test than is provided in the supplementary 
requirement. Subject to agreement between the purchaser and manufacturer, retest and retreatment 
provisions of these supplementary requirements may also be modified. 
Sl. Flattening Test, Seamless Pipe 
Sl.1 A test specimen at least 2½ in. [60 mm] in length shall 
be flattened cold between parallel plates in two steps. During 
the first step, which is a test for ductility, except as allowed by 
S 1.3, S 1.4, and S 1.5, no cracks or breaks on the inside, outside, 
or end surfaces shall be present before the distance between the 
plates is less than the value of H calculated as follows: 
H = (1 +e)tl(e+t!D) 
where: 
H = distance between flattening plates, in. [mm], 
e = deformation per unit length (constant for a given grade 
of steel, 0.09 for Grade A, and 0.07 for Grade B), 
t = specified wall thickness, in. [mm], and 
D = specified outside diameter, in. [mm] 
The H values have been calculated for standard-weight and 
extra-heavy weight pipe from NPS 2V2 to NPS 24 [DN 65 to 
DN 600], inclusive, and are given in Table X2.1. 
Sl.2 During the second step, which is a test for soundness, 
the flattening shall be continued until the test specimen breaks 
or the opposite sides of the test specimen meet. Evidence of 
laminated or unsound material that is revealed during the entire 
flattening test shall be cause for rejection. 
Sl.3 Surface imperfections in the test specimen before 
flattening, but revealed during the first step of the flattening 
test, shall be judged in accordance with the finish requirements 
in Section 12. 
S 1.4 Superficial ruptures as a result of surface imperfections 
shall not be cause for rejection. 
Sl.5 For pipe with a D-to-t ratio less than 10, because the 
strain imposed due to geometry is unreasonably high on the 
inside surface at the 6 and 12 o'clock locations, cracks at such 
locations shall not be cause for rejection. 
Sl.6 One test shall be made on test specimens taken from 
one length of pipe from each lot of each pipe size. A lot shall 
contain no more than one heat, and at the option of the 
manufacturer shall contain no more than 500 lengths of pipe 
(as initially cut after the final pipe-forming operation, prior to 
any further cutting to the required ordered lengths) or 50 tons 
[ 45 Mg] of pipe. 
S 1. 7 If the results of a test for a lot fail to conform to the 
applicable requirements, the lot shall be rejected unless tests of 
additional pipe from the affected lot of double the number 
originally tested are subsequently made and each such test 
conforms to the specified requirements. Only one retest of any 
lot will be permitted. Any individual length of pipe that 
conforms to the test requirements is acceptable. Any individual 
length of pipe that does not conform to the test requirements 
may be resubmitted for test and will be considered acceptable 
if tests taken from each pipe end conform to the specified 
requirements. 
APPENDIXES 
(Nonmandatory Information) 
Xl. DEFINITIONS OF TYPES OF PIPE 
Xl.1 Type F, Furnace-Butt-Welded Pipe, Continuous-
Welded Pipe-Pipe produced in multiple lengths from 
coiled skelp and subsequently cut into individual lengths, 
having its longitudinal butt joint forge welded by the mechani­
cal pressure developed in rolling the hot-formed skelp through 
a set of round pass welding rolls. 
Xl.2 Type E, Electric-Resistance-Welded Pipe-Pipe pro­
duced in single lengths, or in multiple lengths from coiled 
skelp and subsequently cut into individual lengths, having a 
149 
longitudinal butt joint wherein coalescence is produced by the 
heat obtained from resistance of the pipe to the flow of electric 
current in a circuit of which the pipe is a part, and by the 
application of pressure. 
Xl.3 Type S, Seamless Pipe-Pipe made without a welded 
seam. It is manufactured by hot working steel and, if necessary, 
by subsequently cold finishing the hot-worked tubular product 
to produce the desired shape, dimensions, and properties.

File: sectionII_partA_data_digitized/pages/page-0216.txt
SA-105 /SA-105M ASME BPVC.II.A-2025 
Specification for 
Carbon Steel Forgings for Piping Applications 
1. Scope 
1.1 This specification covers forged carbon steel piping 
components for ambient- and higher-temperature service in 
pressure systems. Included are flanges, fittings, valves, and 
similar parts ordered either to dimensions specified by the 
purchaser or to dimensional standards such as the MSS, 
ASME, and API specifications referenced in Section 2. Forg­
ings made to this specification are limited to a maximum 
weight of 10 000 lb [ 4540 kg]. Larger forgings may be ordered 
to Specification A266/A266M. Tubesheets and hollow cylin­
drical forgings for pressure vessel shells are not included 
within the scope of this specification. Although this specifica­
tion covers some piping components machined from rolled bar 
and seamless tubular products (see 5.2), it does not cover raw 
material produced in these product forms. 
1.2 Supplementary requirements are provided for use when 
additional testing or inspection is desired. These shall apply 
only when specified individually by the purchaser in the order. 
1.3 Specification A266/ A266M covers other steel forgings 
and Specifications A675/A675M and A696 cover other steel 
bars. 
1.4 This specification is expressed in both inch-pound units 
and SI units. However, unless the order specifies the applicable 
"M" specification designation (SI units), the material shall be 
furnished to inch-pound units. The values stated in either SI 
units or inch-pound units are to be regarded separately as 
standard. Within the text, the SI units are shown in brackets. 
The values stated in each system may not be exact equivalents; 
therefore, each system shall be used independently of the other. 
Combining values from the two systems may result in non­
conformance with the standard. 
Norn 1-Toe dimensionless designator NPS (nominal pipe size) has 
been substituted in this standard for such traditional terms as "nominal 
diameter," "size," and "nominal size." 
1.5 This international standard was developed in accor­
dance with internationally recognized principles on standard­
ization established in the Decision on Principles for the 
Development of International Standards, Guides and Recom­
mendations issued by the World Trade Organization Technical 
Barriers to Trade (TBT) Committee. 
2. Referenced Documents 
2.1 In addition to those reference documents listed in 
Specification A961/A961M, the following list of standards 
apply to this specification: 
2.2 ASTM Standards: 
A266/ A266M Specification for Carbon Steel Forgings for 
Pressure Vessel Components 
A675/A675M Specification for Steel Bars, Carbon, Hot­
Wrought, Special Quality, Mechanical Properties 
164 
A696 Specification for Steel Bars, Carbon, Hot-Wrought or 
Cold-Finished, Special Quality, for Pressure Piping Com­
ponents 
A788/A788M Specification for Steel Forgings, General Re-
quirements • 
A961/A961M Specification for. Common Requirements for 
Steel Flanges, Forged Fittings, Valves, and Parts for 
Piping Applications 
2.3 MSS Standards: 
SP 44 Standard for Steel Pipe Line Flanges

File: sectionII_partA_data_digitized/pages/page-0219.txt
ASME BPVC.II.A-2025 SA-105/SA-105M 
11. Surface Finish, Appearance, and Corrosion 
Protection 
11.1 The requirements of Specification A961/A961M apply 
to forgings and finished parts. 
12. Repair by Welding 
12.l Repair of defects by the manufacturer is permissible 
for forgings made to dimensional standards such as those of 
ASME or for other parts made for stock; by the manufacturer. 
Prior approval of the purchaser is required to repair-weld 
special forgings made to the purchaser's requirements. 
12.2 Weld repairs shall be made by a process that does not 
produce undesirably high levels of hydrogen in the welded 
areas. 
12.3 All forgings repaired by welding shall be post-weld 
heat treated between 1100 °F [593 °C] and the lower transfor­
mation temperature for a minimum of ½ h/in. [½ h/25.4 mm] 
of maximum section thickness, or alternatively annealed, 
normalized and tempered, or quenched and tempered. If the 
forging was not previously heat treated, the original tempering 
temperature was exceeded, or the forging was fully heat treated 
in the post weld cycle, then the forging shall be tested in 
accordance with Section 8 on completion of the cycle. 
12.4 The mechanical properties of the procedure­
qualification weldment shall, when tested in accordance with 
Section IX of the ASME Boiler and Pressure Vessel Code, 
conform with the requirements listed in Table 2 for the thermal 
condition of repair-welded forgings. 
13. Rejection and Rehearing 
13.1 Each forging that develops mJunous defects during 
shop working or application shall be rejected and the manu­
facturer notified. 
14. Certification 
14.1 Identification Marking-For forgings made to specified 
dimensions, when agreed upon by the purchaser, and for 
forgings made to dimensional standards, application of identi­
fication marks as required in Specification A961/A961M shall 
be the certification that the forgings have been furnished in 
accordance with the requirements of this specification. 
14.2 Test Reports-The manufacturer shall also provide the 
following, where applicable: 
14.2.1 Type heat treatment, Section 6, 
14.2.2 Tensile property results, Section 8 (Table 2), report 
the yield strength and tensile strength, in ksi [MPa], elongation 
and reduction in area, in percent; and, if longitudinal strip 
tension specimens are used, report the width of the gauge 
length, 
14.2.3 Chemical analysis results, Section 7 (Table 1), re­
ported results shall be to the same number of significant figures 
as the limits specified in Table 1 for that element. 
14.2.4 Hardness results, Section 8 (Table 2), a minimum of 
two readings, and 
14.2.5 Any supplementary testing required by the purchase 
order. 
15. Product Marking 
15.1 In addition to marking requirements of Specification 
A961/A961M, the following additional marking requirements 
shall apply: 
15.1.1 If the forgings have been quenched and tempered, the 
letters "QT" shall be stamped on the forgings following this 
specification number. 
15.1.2 Forgings repaired by welding shall be marked with 
the letter "W" following this specification number. 
15.1.3 Plugs and bushings furnished to ASME B16.11 
requirements are not required to be marked. Other parts 
ordered with no marking are by agreement between the 
purchaser and manufacturer. 
15.1.4 When agreed upon between the purchaser and manu­
facturer and specified in the order, the markings shall be 
painted or stenciled on the fitting or stamped on a metal or 
plastic tag which shall be securely attached to the fitting. 
15.2 Bar Coding-In addition to the requirements in 
Specification A961/A961M, bar coding is acceptable as a 
supplemental identification method. The purchaser may 
specify in the order a specific bar coding system to be used. 
The bar coding system, if applied at the discretion of the 
supplier, should be consistent with one of the published 
industry standards for bar coding. If used on small parts, the 
bar code may be applied to the box or a substantially applied 
tag. 
167 
16. Keywords 
16.1 pipe fittings, steel; piping applications; pressure con­
taining parts; steel flanges; steel forgings, carbon; steel valves; 
temperature service applications, elevated; temperature service 
applications, high

File: sectionII_partA_data_digitized/pages/page-0222.txt
SA-106/SA-106M ASME BPVC.II.A-2025 
Specification for 
Seamless Carbon Steel Pipe for High-Temperature Service 
1. Scope 
1.1 This specification covers seamless carbon steel pipe for 
high-temperature service (Note 1) in NPS Vs to NPS 48 [DN 6 
to DN 1200] (Note 2) inclusive, with nominal (average) wall 
thickness as given in ASME B 36.lOM. It shall be permissible 
to furnish pipe having other dimensions provided such pipe 
complies with all other requirements of this specification. Pipe 
ordered under this specification shall be suitable for bending, 
flanging, and similar forming operations, and for welding. 
When the steel is to be welded, it is presupposed that a welding 
procedure suitable to the grade of steel and intended use or 
service will be utilized. 
Norn 1-It is suggested, consideration be given to possible graphitiza­
tion. 
Norn 2-The dimensionless designator NPS (nominal pipe size) [DN 
(diameter nominal)] has been substituted in this standard for such 
traditional terms as "nominal diameter," "size," and "nominal size." 
1.2 Supplementary requirements of an optional nature are 
provided for seamless pipe intended for use in applications 
where a superior grade of pipe is required. These supplemen­
tary requirements call for additional tests to be made and when 
desired shall be so stated in the order. 
1.3 The values stated in either SI units or inch-pound units 
are to be regarded separately as standard. The values stated in 
each system may not be exact equivalents; therefore, each 
system shall be used independently of the other. Combining 
values from the two systems may result in non-conformance 
with the standard. 
1.4 The following precautionary caveat pertains only to the 
test method portion, Sections 11, 12, and 13 of this specifica­
tion: This standard does not purport to address all of the safety 
concerns, if any, associated with its use. It is the responsibility 
of the user of this standard to establish appropriate safety, 
health, and environmental practices and determine the appli­
cability of regulatory limitations prior to use. 
170 
1.5 This international standard was developed in accor­
dance with internationally recognized principles on standard­
ization established in the Decision on Principles for the 
Development of International Standards, Guides and Recom­
mendations issued by the World Trade Organization Technical 
Barriers to Trade (TBT) Committee. 
2. Referenced Documents 
2.1 ASTM Standards: 
A530/A530M Specification for General Requirements for 
Specialized Carbon and Alloy Steel Pipe 
E213 Practice for Ultrasonic Testing of Metal Pipe and 
Tubing 
E309 Practice for Eddy Current Examination of Steel Tubu­
lar Products Using Magnetic Saturation 
E381 Method of Macroetch Testing Steel Bars, Billets, 
Blooms, and Forgings 
E570 Practice for Flux Leakage Examination of Ferromag-
netic Steel Tubular Products 
2.2 ASME Standard: 
ASME B 36.lOM Welded and Seamless Wrought Steel Pipe 
2.3 Military Standards: 
MIL-STD-129 Marking for Shipment and Storage 
MIL-STD-163 Steel Mill Products, Preparation for Ship-
ment and Storage 
2.4 Federal Standard: 
Fed. Std. No. 123 Marking for Shipments (Civil Agencies) 
Fed. Std. No. 183 Continuous Identification Marking of Iron 
and Steel Products 
2.5 Other Standards: 
SSPC-SP 6 Surface Preparation Specification No. 6

File: sectionII_partA_data_digitized/pages/page-0234.txt
SA-134/SA-134M ASME BPVC.II.A-2025 
metal after bending. Cracks that originate along the edges of 
the specimens during testing and that are less than ¼ in. [6 
mm] in any direction, shall not be considered. 
10. Tensile Properties of Production Welds 
10.1 Reduced-section tension test specimens required in 
Section 8, taken perpendicularly across the weld with the weld 
reinforcement removed, shall show a tensile strength not less 
than 95 % of the specified minimum strength of the steel. At 
the manufacturer's option, the test may be made without 
removing the weld reinforcement, in which case the tensile 
strength shall be not less than the specified minimum tensile 
strength for the grade of steel used. 
11. Hydrostatic.Test (Note 5) 
11.1 Each length of pipe shall be tested by the manufacturer 
to a hydrostatic pressure that will produce in the pipe wall a 
stress of 60 % of the specified minimum yield point of the steel 
used at room temperature. The pressure shall be determined by 
the following equation: 
P = 2St/D 
where: 
P = minimum hydrostatic test pressure, psi (Note 6) (not to 
exceed 2800 psi [19 MPa]), 
S = 0.60 times the minimum specified yield point of the 
steel used, psi [MPa], 
t = specified wall thickness, in. [mm], and 
D = specified outside diameter, in. [mm]. 
NoTE 5-A hydrostatic sizing operation is not to be considered a 
hydrostatic test or a substitute for it. 
NoTE 6-When the diameter and wall thickness of pipe are such that the 
capacity limits of testing equipment are exceeded by these requirements, 
the test pressures may be reduced by agreement between the purchaser and 
the manufacturer. 
11.2 Test pressure shall be held for not less than 5 s, or for 
a longer time as agreed upon between the purchaser and the 
manufacturer. 
NoTE 7-When agreed upon between the purchaser and the manufac­
turer and so stated on the order, pipe may be tested to one and one half 
times the specified working pressure, except that the maximum test 
pressure shall not exceed 2800 psi [19 MPa] nor shall the maximum fiber 
stress exceed 85 % of specified minimum yield point of steel or to a fiber 
stress that does not exceed 85 % of the specified minimum yield point of 
the steel or 2800-psi [19-MPa] test pressure. 
11.3 When specified in the order, pipe may be furnished 
without hydrostatic testing and each length so furnished shall 
include the mandatory marking of the letters "NH." 
Additionally, the certification, when required, shall state "Not 
Hydrostatically Tested" and the specification number and 
material grade, as shown on the certification, shall be followed 
by the letters "NH." 
12. Permissible Variations in Weights and Dimensions 
12.1 Thickness and Weight-The wall thickness and weight 
for welded pipe under this specification shall be governed by 
the requirements of the specifications to which the steel was 
ordered. 
182 
12.2 Circumference-The outside circumference of the pipe 
shall not vary more than ±0.5 % from the nominal outside 
circumference based upon the diameter specified, except that 
the circumference at ends shall be sized, if necessary, to meet 
the requirements of Section 14. 
12.3 Straightness-Finished pipe shall be commercially 
straight. When specific straightness requirements are desired, 
the order should so state, and the tolerances shall be a matter of 
agreement between the purchaser and the manufacturer. 
12.4 Ovality-Out-of-roundness-The difference between 
major and minor outside diameter shall not exceed 1 %. Closer 
tolerances may be established by agreement between the 
manufacturer and the purchaser. Where the D/I' ( outside 
diameter/wall thickness) is over 120, internal bracing should be 
utilized to achieve sizing of ends and ovality shall be by 
agreement between the manufacturer and purchaser. 
13. Lengths 
13.1 Pipe lengths shall be supplied in accordance with the 
following regular practice: 
13.1.1 The lengths shall be as specified on the order with a 
tolerance of±½ in. [13 mm], except that the shorter lengths 
from which test coupons have been cut may also be shipped. 
13.1.2 When random lengths are specified, pipe shall be 
furnished in lengths having a minimum average of 29 ft [9 m] 
with a minimum length of 20 ft [6 m], but not more than 5 % 
may be under 25 ft [8 m]. 
13.2 Pipe lengths containing circumferentially welded joints 
(Note 8) shall be permitted by agreement between the manu­
facturer and the purchaser. Tests of these welded joints shall be 
made in accordance with the procedure tests specified in 
Section 9 and the production weld tests specified in Section 10. 
The number of production weld tests shall be one per each lot 
of 100 joints or fraction thereof, but not less than one for each 
welder or welding operator. 
NoTE 8-Joints are defined for the purpose of this specification as a 
circumferential welded seam lying in one plane, used to join lengths of 
straight pipe. 
14. Ends 
14.1 Pipe shall be furnished with a plain right-angle cut or 
with bevel ends as specified. All burrs at the ends of pipe shall 
be removed. 
14.1.1 Unless otherwise specified, pipe with beveled ends 
shall meet the requirements of ANSI B 16.25. 
14.2 Unless otherwise specified, the outside circumference 
of pipe ends for a distance of not less than 4 in. [100 mm] shall 
not vary more than ± 60 % of the nominal wall thickness of the 
pipe from the nominal outside circumference based on the 
diameter specified, except that the tolerance shall not be less 
than ± 3/16 in. [5 mm]. 
14.3 By agreement between the manufacturer and the pur­
chaser the ends of the pipe may be sized within agreed-upon 
tolerances if necessary to meet the requirements of special 
installations.

File: sectionII_partA_data_digitized/pages/page-0240.txt
SA-135/SA-135M (ASTM A135/ A135M) ASME BPVC.II.A-2025 
order, the heat analyses shall be reported to the purchaser or a 
representative of the purchaser. 
7. Product Analysis 
7 .1 An analysis may be made by the purchaser on samples 
of pipe selected at random and shall conform to the require­
ments specified in Table 2. Methods and practices relating to 
chemical analysis shall be in accordance with Test Method, 
Practices, and Terminology A751. 
8. Mechanical Properties Requirements 
8.1 Tensile Properties: 
8.1.1 The material shall conform to the requirements as to 
tensile properties prescribed in Table 1. 
8.1.2 The yield strength shall be determined by the offset 
method utilizing 0.2 % of the gauge length or by the total 
extension under load method using 0.5 % of the gauge length. 
8.1.3 Longitudinal test specimens shall be full-size longitu­
dinal test specimens (see Figure A2.1 of Test Methods and 
Definitions A370) or longitudinal strip test specimens (see 
Specimen No. 4 in Fig. A2.3 of Test Methods and Definitions 
A370). 
8.2 The test specimen taken across the weld shall show a 
tensile strength not less than the minimum tensile strength 
specified for the grade of pipe ordered. This test will not be 
required for pipe under NPS 8 [DN 200]. 
9. Flattening Test 
9.1 A specimen at least 4 in. [100 mm] in length shall be 
flattened cold between parallel plates in three steps with the 
weld located either 0° or 90° from the line of direction of force 
as required in 9.2. During the first step, which is a test for 
ductility of the weld, no cracks or breaks on the inside or 
outside surfaces shall occur before the distance between the 
plates is less than two thirds of the original outside diameter of 
the pipe. As a second step, the flattening shall be continued. 
During the second step, which is a test for ductility exclusive 
of the weld, no cracks or breaks on the inside or outside 
surfaces shall occur before the distance between the plates is 
less than one third of the original outside diameter of the pipe 
but is not less than five times the wall thickness of the pipe. 
During the third step, which is a test for soundness, the 
flattening shall be continued until the specimen breaks or the 
opposite walls of the pipe meet. Evidence of laminated or 
unsound material or of incomplete weld that is revealed during 
the entire flattening test shall be cause for rejection. 
9 .2 For pipe produced in single lengths, the flattening test 
specified in 9 .1 shall be made on both crop ends cut from each 
iength of pipe. The tests from each end shall be made 
alternately with the weld at 0° and at 90° from the line of 
direction of force. For pipe produced in multiple lengths, the 
flattening test shall be made on crop ends representing the front 
and back of each coil with the weld at 90° from the line of 
direction of force, and on two intermediate rings representing 
each coil with the weld 0° from the line of direction of force. 
188 
9 .3 Surface imperfections in the test specimen before 
flattening, but revealed during the first step of the flattening 
test, shall be judged in accordance with the finish requirements 
in Section 13. 
9 .4 Superficial cracks as a result of surface imperfections 
shall not be cause for rejection. 
10. Hydrostatic Test 
10.1 Except as provided for in 10.3, each length of pipe 
shall be hydrostatically tested at the mill, without leakage 
through the wall, to a pressure calculated from the following 
equation: 
P = 2St/D 
where: 
P = minimum hydrostatic test pressure, psi, [kPa]. The test 
pressure need not exceed 2500 psi [17 200 kPa], 
S = allowable fiber stress 18 000 psi [124 000 kPa] for 
Grade A and 21 000 psi [145 000 kPa] for Grade B. 
This does not prohibit testing at higher pressure at the 
manufacturer's option, 
t = specified wall thickness, in. [mm], and 
D = specified outside diameter, in. [mm]. 
Plain end pipe may be tested at the discretion of the 
manufacturer in single lengths or in multiple lengths. 
10.2 The hydrostatic pressure shall be maintained for not 
less than 5 s. 
10.3 When specified in the order, pipe may be furnished 
without hydrostatic testing, and each length so furnished shall 
include with the mandatory marking the letters "NH." 
Nam 3-This provision is not intended to apply to light wall (Schedule 
10) pipe listed in Table Xl.1. 
10.4 When certification is required by the purchaser and the 
hydrostatic test has been omitted, the certification shall clearly 
state "Not Hydrostatically Tested." The specification number 
and material grade, as shown on the certification, shall be 
followed by the letters "NH." 
11. Nondestructive Examination Reqnirements 
11.1 As an alternate to the hydrostatic test, and when 
accepted by the purchaser, each pipe shall be tested with a 
nondestructive electric test. Except for pipe produced on a 
hot-stretch reducing mill, the weld seam of each length of pipe 
shall be tested with a nondestructive test in accordance with 
Practices E213, E273, E309, or E570. Each length of pipe 
produced on a hot-stretch-reducing mill shall be tested with a 
nondestructive electric test that inspects the full volume of the 
pipe in accordance with Practices E213, E309, or E570. 
11.2 Recognized methods for meeting this test are electro­
magnetic (eddy current) or ultrasonic. 
11.3 The following information is for the benefit of the user 
of this specification: 
11.3.1 The ultrasonic examination referred to in this speci­
fication is intended to detect longitudinal imperfections having 
a reflective area similar to or larger than the reference notch.

File: sectionII_partA_data_digitized/pages/page-0243.txt
ASME BPVC.II.A-2025 SA-135/SA-135M (ASTM A135/A135M) 
16.2.4 ff any test specimen shows defective machining or 
develops flaws not associated with the quality of the steel or the 
welding, it may be discarded and another specimen substituted. 
16.2.5 If the results of the tension tests of any lot do not 
conform to the requirements specified in 9.1, retests of two 
additional lengths from the same lot shall be made, each of 
which shall conform to the requirements specified. 
16.2.6 If the percentage of elongation of any tension test 
specimen is less than that specified in 8.1, and any part of the 
fracture is more than ¾-in. [19.0-mm] from the center of the 
gauge length as indicated by scribe scratches marked on the 
specimen before testing, the specimen may be discarded and 
another substituted. 
16.3 Flattening Test: 
16.3.1 Specimens for flattening tests shall be smooth at the 
ends and free from burrs. 
16.3.2 If any section of the pipe fails to comply with the 
requirements of 9.1, for pipe produced in single lengths, other 
sections may be cut from the same end of the same length until 
satisfactory tests are obtained, except that the finished pipe 
shall not be shorter than 80 % of its length after the initial 
cropping; otherwise, the length shall be rejected. For pipe 
produced in multiple lengths, retests may be cut from each end 
of each individual length in the multiple; such tests shall be 
made with the weld alternately 0° and 90° from the line of 
direction of force. 
16.4 All specimens shall be tested at room temperature. 
17. Inspection 
17 .1 The inspector representing the purchaser shall have 
free entry, at all times while work on the contract of the 
purchaser is being performed, to all parts of the manufacturer's 
works that concern the manufacture of the material ordered. 
The manufacturer shall afford the inspector, without charge, all 
reasonable facilities to satisfy him that the material is being 
furnished in accordance with this specification. All tests 
( except check analysis) and inspection shall be made at the 
place of manufacture prior to shipment, unless otherwise 
specified, and shall be so conducted as not to interfere 
unnecessarily with the manufacturer's operation. 
18. Rejection 
18.1 Each length of pipe received from the manufacturer 
may be inspected by the purchaser and, if it does not meet the 
requirements of this specification based on the inspection and 
test method as outlined in the specification, the length may be 
rejected and the manufacturer shall be notified. Disposition of 
rejected pipe shall be a matter of agreement between the 
manufacturer and the purchaser. 
18.2 Pipe found in fabrication or in installation to be 
unsuitable for the intended use, under the scope and require­
ments of this specification, may be set aside and the manufac­
turer notified. Such pipe shall be subject to mutual investiga­
tion as to the nature and severity of the deficiency and the 
forming or installation, or both, conditions involved. Disposi­
tion shall be a matter for agreement. 
19. Certificate of Compliance 
19.1 When specified in the purchase order, the producer or 
supplier shall furnish to the purchaser a certificate of compli­
ance stating that the pipe has been manufactured, sampled, 
tested and inspected in accordance with this specification 
(including the year of issue) and has been found to meet the 
requirements. 
20. Identification of Material 
20.1 Each length of pipe shall be legibly marked with 
appropriate symbols by stenciling, stamping, or rolling to show 
the manufacturer's name, the size, the specification 
designation, the grade, and the hydrostatic test pressure when 
tested, or the letters "NH" when not tested. 
20.2 In addition to the requirements in 20.1, bar coding is 
acceptable as a supplemental identification method. The pur­
chaser may specify in the order a specific bar coding system to 
be used. 
21. Packaging, Marking, and Loading for Shipment 
21.1 When specified on the purchase order, packaging, 
marking, and loading for shipment shall be in accordance with 
Guide A700. 
21.2 The applicable levels shall be as specified in the 
contract. Marking for shipment of such material shall be in 
accordance with Fed. Std. No. 123 for civil agencies and 
MIL-STD-129 if continuous marking is required for military 
agencies. 
22. Keywords 
22.1 eddy current testing; electric resistance welded pipe; 
hydrostatic testing; plain end pipe; Schedule 10 pipe; threaded 
pipe 
191

File: sectionII_partA_data_digitized/pages/page-0255.txt
ASME BPVC.II.A-2025 SA-179/SA-179M 
9. Product Analysis 
9.1 When requested on the purchase order, a product analy­
sis shall be made by the supplier from 1 tube per 250 pieces or 
when tubes are identified by heat, one tube per heat shall be 
analyzed. The chemical composition thus determined shall 
conform to the requirements specified. 
9.2 If the original test for product analysis fails, retests of 
two additional billets or tubes shall be made. Both retests, for 
the elements in question, shall meet the requirements of the 
specification; otherwise all remaining material in the heat or lot 
(Note 2) shall be rejected or, at the option of the producer, each 
billet or tube may be individually tested for acceptance. Billets 
or tubes which do not meet the requirements of the specifica­
tion shall be rejected. 
NOTE 2-A lot consists of 250 tubes. 
10. Hardness Requirements 
10.1 The tubes shall have a hardness number not exceeding 
72 HRBW. 
11. Mechanical Tests Required 
11.1 Flattening Test-One flattening test shall be made on 
specimens from each of two tubes from each lot (Note 2) or 
fraction thereof. 
11.2 Flaring Test-One flaring test shall be made on speci­
mens from each of two tubes from each lot (Note 2) or fraction 
thereof. 
11.3 Flange Test-When specified as a substitute for the 
flaring test, for tubes having a wall thickness (actual mean 
wall) less than 10 % of the outside diameter, one test shall be 
made on specimens from each of two tubes from each lot (Note 
2) or fraction thereof. For tubes other than specified above, the 
flange test shall not be required. 
11.4 Hardness Test-Rockwell hardness tests shall be made 
on specimens from two tubes from each lot. The te~ lot 
applies to all tubes, prior to cutting, of the same nominal 
diameter and wall thickness which are produced from the same 
heat of steel. When final heat treatment is in a batch-type 
furnace, a lot shall include only those tubes of the same size 
and the same heat which are heat treated in the same furnace 
charge. When the final heat treatment is in a continuous 
furnace, a lot shall include all tubes of the same size and heat, 
heat treated in the same furnace at the same temperature, time 
at heat, and furnace speed. 
11.5 Hydrostatic Test-Each tube shall be subjected to the 
hydrostatic test, or, instead of this test, a nondestructive electric 
test may be used when specified by the purchaser. 
12. Product Marking 
12.1 In addition to the marking prescribed in Specification 
A450/ A450M, the marking shall include the name and order 
number of the purchaser. 
13. Keywords 
13.1 cold drawn tube; condenser tubes; heat exchanger 
tubes; low carbon steel; seamless tube 
EXPLANATORY NOTES 
Norn I-For purposes of design, the following tensile properties may 
be assumed: -
Tensile strength, min, ksi [MPa] 
Yield strength, min, ksi [MPa] 
Elongation in 2 in. or 50 mm, min, % 
47 [325] 
26 [180] 
35 
203

File: sectionII_partA_data_digitized/pages/page-0259.txt
ASME BPVC.II.A-2025 SA-181/SA-181M 
4.5 Heat treatment is neither required nor prohibited, 
but when applied, heat treatment shall consist of tempering, 
annealing, normalizing, or normalizing and tempering. 
5. Chemical Composition 
5.1 An analysis of each heat shall be made by the 
manufacturer to determine the percentages of the elements 
specified in Table 1. The chemical composition thus deter­
mined shall conform to the requirements in Table 1. 
6. Mechanical Properties 
6.1 The material shall conform to the requirements as 
to tensile properties prescribed in Table 2. 
7. Number of Tests 
7 .1 One tension test shall be made from each heat. 
7.2 If any test specimen is defectively machined, it 
may be discarded and another specimen substituted. 
8. Retests 
8.1 When one or more representative 'test specimens 
do not conform to specification requirements for the tested 
characteristic, only a single retest for each nonconforming 
characteristic may be performed to establish product 
acceptability. Retests shall be performed on twice the num­
ber of representative specimens that were originally non­
conforming. When any retest specimen does not conform 
to specification requirements for the characteristic in ques­
tion, the lot represented by that specimen shall be rejected, 
heat-treated or reheat-treated in accordance with 4.5, and 
tested in accordance with Sections 6 and 7. 
9. Reports of Testing 
9.1 Upon request of the purchaser in the contract or 
order, a report of the test results and chemical analyses 
shall be furnished. The specification designation included 
on reports of testing shall include year of issue and revision 
letter, if any. 
10. Repair by Welding 
10.1 Repair welding, by the manufacturer, is permissi­
ble for parts made to dimensional standards such as those 
of ANSI or equivalent standards. 
207 
10.2 Prior approval of the purchaser shall be required 
to weld repair special parts made to the purchaser's require­
ments. 
10.3 The composition of the weld deposits shall be 
similar to the base metal and in accordance with the proce­
dure qualification for the applicable material. Welding shall 
be accomplished with a weld procedure designed to pro­
duce low hydrogen in the weldment. Short-circuit gas metal 
arc welding is permissible only with the approval of the 
purchaser. 
11. Marking of Forgings 
11.1 Identification marks consisting of the manufactur­
er's symbol or name, designation of service rating, Speci­
fication number, class, and size shall be legibly forged or 
stamped on each forging, and in such a position as not to 
injure the usefulness of the forgings. 
11.2 Bar Coding - In addition to the requirements in 
11.1, bar coding is acceptable as a supplementary identifi­
cation method. The purchaser may specify in the order a 
specific bar coding system to be used. The bar coding 
system, if applied at the discretion of the supplier, should 
be consistent with one of the published industry standards 
for bar coding. If used on small parts the bar code may be 
applied to the box or a substantially applied tag. 
12. Certificate of Compliance 
12.1 When specified in the purchase order or contract, 
a producer's or supplier's certification shall be furnished to 
the purchaser that the material was manufactured, sampled, 
tested, and inspected in accordance with this specification 
and has been found to meet the requirements. The specifi­
cation designation included on certificates of compliance 
shall include year of issue and revision letter, if any. 
12.2 When specified in the purchase order or contract, 
a rep01t of the test results shall be furnished. 
13. Keywords 
13.1 pipe fittings, steel; piping applications; pressure 
containing parts; steel forgings, carbon; steel valves
