Repository: Demigodofa/ASMEPurchaseOrderHelper

# ASMEPurchaseOrderHelper

PC UI tool to help purchasing agents generate correct ASME purchase orders. The active desktop flow reads normalized ASME JSONL data, applies policy rules, and generates copy-ready/exportable PO content.

## Source of truth (for agents/bots)
This README is the source of truth for rules, orientation, and guidance. The owner may use loose or exact language; if there is any ambiguity, confirm intent. Example: if they say "ordering requirements," confirm they mean "Ordering Information" (the official section name used in the PDFs).

File: sectionII_partA_data_digitized/pages/page-0294.txt
SA-193/SA·193M ASME BPVC.II.A-2025 
6.1.2 Use of water quenching is prohibited for any ferritic 
grade when heat treatment is performed after heading or 
threading. 
6.1.3 Except as permitted below for B6X; bolting material 
that is subsequently cold drawn for dimensional control shall 
be stress-relieved after cold drawing. The minimum stress­
relief temperature shall be within not more than 100 °F [55 °C] 
below the tempering temperature. Tests for mechanical prop­
erties shall be performed after stress relieving. 
6.1.4 B6 and B6X shall be held at the tempering tempera­
ture for a minimum time of 1 h. B6X bolting material may be 
furnished in the as-rolled-and-tempered condition. Cold works 
ing after heat treatment is permitted for B6X material provided 
the final hardness meets the requirements of Tables 2 and· 3. 
6.1.5 B7 and B7M shall be heat treated by quenching in a 
liquid medium and tempering. For B7M bolting components, 
such as bolts, studs, or screws, the final heat treatment, which 
may be the tempering operation if conducted at 1150 °F [620 
0 C] minimum, shall be done after all machining and forming 
operations, including thread rolling and any type of cutting. 
Surface preparation for hardness testing, nondestructive 
evaluation, or ultrasonic bolt tensioning is permitted. 
6.1.5.1 Unless otherwise specified, bolting material for 
Grade B7 may be heat treated by the Furnace, the Induction or 
the Electrical Resistance method. 
Norn 4--Stress-relaxation properties may vary from heat lot to heat lot 
or these properties may vary from one heat-treating method to another. 
The purchaser may specify Supplementary Requirement S8, when stress­
relaxation testing is desired. 
6.1.6 Bolting material Grade B16 shall be heated to a 
temperature range from 1700 to 1750 °F [925 to 955 °C] and 
oil quenched. The minimum tempering temperature shall be as 
specified in Tables 2 and 3. 
6.2 Austenitic Stainless Steels: 
6.2.1 All austenitic stainless steels shall receive a carbide 
solution treatment (see 6.2.2 - 6.2.5 for specific requirements 
for each class). Classes 1, lB, IC (Grades B8R and B8S only), 
2, 2B, and 2C can apply to bar, wire, and finished bolting 
components. Class lA (all grades) and Class IC (grades B8RA 
and B8SA only) can apply to finished bolting components. 
Class ID applies only to bar and wire and finished bolting 
components that are machined directly from Class ID bar or 
wire without any subsequent hot or cold working. 
6.2.2 Classes I and JB, and Class JC Grades B8R and 
BBS-After rolling of the bar, forging, or heading, whether 
done hot or cold, bolting material shall be heated from ambient 
temperature and held a sufficient time at a temperature at which 
the chromium carbide will go into solution and then shall be 
cooled at a rate sufficient to prevent the precipitation of the 
carbide. 
6.2.3 Class JD-Rolled or forged Grades B8, B8M, B8P, 
B8LN, B8MLN, B8CLNCuB, B8N, B8MN, B8R, and B8S bar 
shall be cooled rapidly immediately following hot working 
while the temperature is above 1750 °F [955 °C] so that grain 
boundary carbides remain in solution. Class ID shall be 
restricted to applications at temperatures less than 850 °F [455 
oq, 
6.2.4 Class IA and Class IC Grades B8RA and BBSA­
Finished bolting components shall be carbide solution treated 
after all rolling, forging, heading, and threading operations are 
complete. This designation does not apply to starting material 
such as bar. Components shall be heated from ambient tem­
perature and held a sufficient time at a temperature at which the 
chromium carbide will go into solution and then shall be 
cooled at a rate sufficient to prevent the precipitation of the 
carbide. 
6.2.5 Classes 2, 2B, and 2C-Bolting material shall be 
carbide solution treated by heating from ambient temperature 
and holding a sufficient time at a temperature at which the 
chromium carbide will go into solution and then cooling at a 
rate sufficient to prevent the precipitation of the carbide. 
Following this treatment the bolting material shall then be 
strain hardened to achieve the required properties. 
Norn 5-Heat treatment follqwing operations performed on a limited 
portion of the product, such as heading, may result in non-uniform grain 
size and mechanical properties through the section affected. 
242 
6.2.6 If a scale-free bright finish is required; this shall be 
specified in the purchase order. 
7. Chemical Composition 
7 .1 Each alloy shall conform to the chemical composition 
requirements prescribed in Table 1. 
8. Heat Analysis 
8.1 An analysis of each heat of steel shall be made by the 
manufacturer to determine the percentages of the elements 
specified in Section 7. The chemical composition thus deter­
mined shall be reported to the purchaser or the purchaser's 
representative, and shall conform to the requirements specified 
in Section 7. Should the purchaser deem it necessary· to have 
the transition zone of two heats sequentially cast discarded, the 
purchaser shall invoke Supplementary Requirement S3 of 
Specification A 788/ A 788M. 
9. Mechanical Properties 
9.1 Tensile Properties: 
9.1.1 Requirements-Bolting material as represented by the 
tension specimens shall conform to the requirements pre­
scribed in Tables 2 and 3 at room temperature after heat 
treatment. Stainless strain hardened bolting components (Class 
2, 2B, and 2C) shall be tested full size after strain hardening to 
determine tensile strength and yield strength and shall conform 
to the requirements prescribed in Tables 2 and 3. In cases 
where tensile testing equipment of sufficient capacity is not 
available, stainless strain hardened bolting components greater 
than 1.500 in. diameter may be tested using machined speci­
men. Should the results of full size tests conflict with results of 
tension specimen tests, full size test results shall prevail. 
9.1.2 Full Size Bolting Components, Wedge Tensile 
Testing-When applicable, see 12.1.3, headed components 
shall be wedge tested full size. The minimum full size load 
applied (lbf or kN) for individual sizes shall be as follows: 
W=T,XA, ( 1)

File: sectionII_partA_data_digitized/pages/page-0300.txt
SA-194/SA-194M ASME BPVC.11.A-2025 
Specification for 
Carbon Steel, Alloy Steel, and Stainless Steel Nuts for Bolts 
for High Pressure or High Temperature Service, or Both 
1. Scope 
1.1 This specification covers a variety of carbon, alloy, and 
martensitic stainless steel nuts in the size range ¼ through 4 in. 
and metric M12 through MlO0 nominal. It also covers auste­
nitic stainless steel nuts in the size range ¼ in. and Ml2 
nominal and above. These nuts are intended for high-pressure 
or high-temperature service, or both. Grade substitutions with­
out the purchaser's permission are not allowed. 
1.2 Bars from which the nuts are made shall be hot-wrought. 
The material may be further processed by centerless grinding 
or by cold drawing. Austenitic stainless steel may be solution 
annealed or annealed and strain-hardened. When annealed and 
strain hardened austenitic stainless steel is ordered in accor­
dance with Supplementary Requirement S 1, the purchaser 
should take special care to ensure that 8.2.2, Supplementary 
Requirement Sl, and Appendix Xl are thoroughly understood. 
1.3 Supplementary requirements of an optional nature are 
provided. These shall apply only when specified in the inquiry, 
contract, and order. 
1.4 This specification is expressed in both inch-pound units 
and in SI units. However, unless the order specifies the 
applicable "M" specification designation (SI units), the mate­
rial shall be furnished to inch-pound units. 
1.5 The values stated in either inch-pound units or SI units 
are to be regarded separately as standard. The values stated in 
each system may not be exact equivalents; therefore, each 
system shall be used independently of the other. Combining 
values from the two systems may result in non-conformance 
with the standard. Within the text, the SI units are shown in 
brackets. 
248 
1.6 This international standard was developed in accor­
dance with internationally recognized principles on standard­
ization established in the Decision on Principles for the 
Development of International Standards, Guides and Recom­
mendations issued by the World Trade Organization Technical 
Barriers to Trade (TBT) Committee. 
2. Referenced Documents 
2.1 ASTM Standards: 
A153/A153M Specification for Zinc Coating (Hot-Dip) on 
Iron and Steel Hardware 
A276/A276M Specification for Stainless Steel Bars and 
Shapes 
A320/A320M Specification for Alloy-Steel and Stainless 
Steel Bolting for Low-Temperature Service 
A370 Test Methods and Definitions for Mechanical Testing 
of Steel Products 
A962/ A962M Specification for Common Requirements for 
Bolting Intended for Use at Any Temperature from Cryo­
genic to the Creep Range 
B633 Specification for Electrodeposited Coatings of Zinc on 
Iron and Steel 
B695 Specification for Coatings of Zinc Mechanically De­
posited on Iron and Steel 
B696 Specification for Coatings of Cadmium Mechanically 
Deposited 
B766 Specification for Electrodeposited Coatings of Cad­
mium 
E112 Test Methods for Determining Average Grain Size 
E566 Practice for Electromagnetic (Eddy Current/Magnetic 
Induction) Sorting of Ferrous Metals 
F606/F606M Test Methods for Determining the Mechanical 
Properties of Externally and Internally Threaded 
Fasteners, Washers, Direct Tension Indicators, and Rivets

File: sectionII_partA_data_digitized/pages/page-0369.txt
ASME BPVC.II.A-2025 SA-231/SA-231M 
percentage of elements prescribed in Table 3. This analysis 
shall be made from a test specimen preferably taken during 
the pouring of the cast or heat. When requested, this shall 
be reported to the purchaser and shall conform to the 
requirements of Table 3. 
5.3 Product Analysis (formerly Check Analysis) - An 
analysis may be made by the purchaser from finished wire 
representing each cast or heat of steel. The chemical com­
position thus determined, as to elements required or 
restricted, shall conform to the product ( check) analysis 
requirements specified in Table 5 of Specification A 752. 
5.4 For referee purposes, Test Methods, Practices, and 
Terminology A 751 shall be used. 
6. Mechanical Properties 
6.1 Annealed and Cold Drawn - When purchased in 
the annealed and cold-drawn condition, the wire shall have 
been given a sufficient amount of cold working to meet the 
purchaser's coiling requirements and shall be in a suitable 
condition to respond properly to heat treatment. In special 
cases the hardness, if desired, shall be stated in the pur­
chase order. 
6.2 Oil Tempered - When purchased in the oil-tem­
pered condition, the tensile strength and minimum percent 
reduction of area, sizes 2.50 mm or 0.105 in. and coarser, 
of the wire shall conform to the requirements as shown in 
Table 1 or Table 2. 
6.2.1 Number of Tests - One test specimen shall be 
taken for each ten coils, or fraction thereof, in a lot. Each 
cast or heat in a given lot shall be tested. 
6.2.2 Location of Tests - Test specimens shall be 
taken from either end of the coil. 
6.2.3 Test Method - The tension test shall be made 
in accordance with Test Methods and Definitions A 370. 
6.3 Wrap Test: 
6.3.1 Oil tempered or cold drawn wire 4.00 mm or 
0.162 in. and smaller in diameter shall wind on itself as 
an arbor without breakage. Larger diameter wire up to and 
including 8.00 mm or 0.312 in. in diameter shall wrap 
without breakage on a mandrel twice the wire diameter. 
The wrap test is not applicable to wire over 8.00 mm or 
0.312 in. in diameter. 
6.3.2 Number of Tests - One test specimen shall be 
taken for each ten coils, or fraction thereof, in a lot. Each 
cast or heat in a given lot shall be tested. 
6.3.3 Location of Test - Test specimens shall be 
taken from either end of the coil. 
6.3.4 Test Method - The wrap test shall be made 
in accordance with Supplement IV of Test Methods and 
Definitions A 370. 
7. Metallurgical Properties 
7.1 Surface Condition: 
7.1.1 The surface of the wire as received shall be 
free of rust and excessive scale. No serious die marks, 
scratches, or seams may be present. Based upon examina­
tion of etched end specimen, seams shall not exceed 3.5% 
of the wire diameter, or 0.25 mm or 0.010 in., whichever 
is the smaller as measured on a transverse section. 
7.1.2 Number of Tests - One test specimen shall be 
taken for each ten coils, or fraction thereof, in a lot. Each 
cast or heat in a given lot shall be tested. 
7.1.3 Location of Test - Test specimens shall be 
taken from either or both ends of the coil. 
7.1.4 Test Method - The surface shall be examined 
after etching in a solution of equal parts of hydrochloric 
acid and water that has been heated to approximately 80° C. 
Test ends shall be examined using lOX magnification. Any 
specimen which shows questionable seams of borderline 
depth shall have a transverse section taken from the 
unetched area, properly mounted and polished and exam­
ined to measure the depth of the seam. 
8. Dimensions and Permissible Variations 
8.1 The permissible variations in the diameter of the 
wire shall be as specified in Table 4 or Table 5. 
317 
9. Workmanship and Appearance 
9.1 Annealed and Cold Drawn -The wire shall not be 
kinked or improperly cast. To test for cast, a few convolu­
tions of wire shall be cut loose from the coil and placed 
on a flat surface. The wire shall lie flat on itself and not 
spring up nor show a wavy condition. 
9.2 Oil Tempered- The wire shall be uniform in quality 
and temper and shall not be wavy or crooked. 
9.3 Each coil shall be one continuous length of wire 
properly coiled. Welds made prior to cold drawing are 
permitted. If unmarked welds are unacceptable to the pur­
chaser, special arrangements should be made with the man­
ufacturer at the time of the purchase. 
9.4 Appearance - The surface shall be smooth and free 
of defects such as seams, pits, die marks, and other defects 
tending to impair the use of the wire for springs. Any 
additional surface requirements must be negotiated at the 
time of entry of the order. 
10. Retests 
10.1 If any test specimen exhibits obvious defects or 
shows the presence of a weld, it may be discarded and 
another specimen substituted.

File: sectionII_partA_data_digitized/pages/page-0387.txt
ASME BPVC.II.A-2025 SA-234/SA-234M (ASTM A234/A234M) 
~- small fittings, the bar code may be applied to the box or a 
substantially applied tag. 
21. Keywords 
21.1 pipe fittings-steel; piping applications; pressure con­
taining parts; pressure vessel service; temperature service 
applications-elevated 
SUPPLEMENTARY REQUIREMENTS 
These requirements shall not be considered unless specified in the order, in which event, the 
supplementary requirements specified shall be made at the place of manufacture, unless otherwise 
agreed upon, at the purchaser's expense. The test specified shall be witnessed by the purchaser's 
inspector before shipment of material, if so specified in the order. 
St. Alternative Heat Treatment-Grade WP91 Type 1 and 
Type 2 
S 1.1 Grade WP91 Type 1 and Type 2 shall be normalized in 
accordance with 8.3.5 and tempered at a temperature, to be 
specified by the purchaser, less than 1350 °F [730 °C]. It shall 
be the purchaser's responsibility to subsequently temper the 
entire fitting in the temperature range of 1350 °F [730 °C] to 
1470 °F [800 °C] as a final heat treatment. All mechanical tests 
shall be made on material heat treated in accordance with 8.3.5. 
The certification shall reference this supplementary require­
ment indicating the actual tempering temperature applied. The 
notation "S l" shall be included with the required marking of 
the fitting. 
S2. Restricted Vanadium Content 
S2.1 The vanadium content of the fittings shall not exceed 
O.o3%. 
S3. Carbon Equivalent 
S3.l For grades WPB and WPC, the maximum carbon 
equivalent (C.E.), based on heat analysis and the following 
formula, shall be 0.50. 
Cr+Mo+V Ni+Cu 
5 +-1-5-
S3.2 A lower maximum carbon equivalent may be agreed 
upon between the purchaser and the supplier. 
S3.3 The C.E. shall be reported on the test report. 
S4. ASME Section III or Section VIII, Division 1 Construc­
tion 
S4. l Products welded with filler metal furnished under this 
specification that are intended for application under the rules of 
Section III or Section VIII, Division 1 of the ASME Boiler and 
Pressure Vessel Code shall be manufactured by holders of the 
appropriate ASME Certificate of Authorization and Certifica­
tion Mark. The product is subject to all applicable requirements 
of Section III or Section VIII, Division 1, including welding, 
heat treatment, nondestructive examination, authorized inspec­
tion at the point of manufacture, and application of the 
Certification Mark. 
S4.2 The applicable ASME Partial Data Report form, 
signed by an Authorized Nuclear Inspector or Authorized 
Inspector, and a material test report shall be furnished for each 
lot of pipe fittings. 
S4.3 The material used to fabricate the pipe fittings shall 
conform to the applicable SA specification in ASME Boiler and 
Pressure Vessel Code, Section II. The welded joints shall be 
full penetration butt welds as obtained by double welding or by 
other means that will obtain the same quality of deposited weld 
metal on the inside and outside. Welds using metal backing 
strips that remain in place are prohibited. 
S4.4 Each piece of pipe fitting shall be so marked as to 
identify each such piece of pipe fitting with the lot and the 
material test report. 
335 
SS. Minimum Cooling Rate for Grade T91 Type 2 
S5.1 For Grade WP91 Type 2 material, the heat treatment 
shall ensure that following austenitizing the rate of cooling 
from 1650 °F to 900 °F [900 °C to 480 °C] is no slower than 
9 °F/min [5 °C/ min].

File: sectionII_partA_data_digitized/pages/page-0392.txt
SA-240/SA-240M ASME BPVC.II.A-2025 
Standard Specification for 
Chromium and Chromium-Nickel Stainless Steel Plate, 
Sheet, and Strip for Pressure Vessels and for General 
Applications 
1. Scope 
1.1 This specification covers chromium, chromium-nickel, 
and chromium-manganese-nickel stainless steel plate, sheet, 
and strip for pressure vessels and for general applications 
including architectural, building, construction, and aesthetic 
applications. 
1.2 The values stated in either SI units or inch-pound units 
are to be regarded separately as standard. The values stated in 
each system may not be exact equivalents; therefore, each 
system shall be used independently of the other. Combining 
values from the two systems may result in non-conformance 
with the standard. 
1.3 This specification is expressed in both inch-pound and 
SI units. However, unless the order specifies the applicable 
"M" specification designation (SI units), the material shall be 
furnished in inch-pound units. 
I .4 This standard does not purport to address all of the 
safety concerns, if any, associated with its use. It is the 
responsibility of the user of this standard to establish appro­
priate safety, health, and environmental practices and deter­
mine the applicability of regulatory limitations prior to use. 
1.5 This international standard was developed in accor­
dance with internationally recognized principles on standard­
ization established in the Decision on Principles for the 
Development of International Standards, Guides and Recom­
mendations issued by the World Trade Organization Technical 
Barriers to Trade (TBT) Committee. 
340 
2. Referenced Documents 
2.1 ASTM Standards: 
A370 Test Methods and Definitions for Mechanical Testing 
of Steel Products 
A480/ A480M Specification for General Requirements for 
Flat-Rolled Stainless and Heat-Resisting Steel Plate, 
Sheet, and Strip 
A923 Test Methods for Detecting Det1imental Inte1111etallic 
Phase in Duplex Austenitic/Ferritic Stainless Steels 
E112 Test Methods for Determining Average Grain Size 
El40 Hardness Conversion Tables for Metals Relationship 
Among Brinell Hardness, Vickers Hardness, Rockwell 
Hardness, Superficial Hardness, Knoop Hardness, Sclero­
scope Hardness, and Leeb Hardness 
E527 Practice for Numbering Metals and Alloys in the 
Unified Numbering System (UNS) 
2.2 SAE Standard: 
J 1086 Practice for Numbering Metals and Alloys (UNS) 
3. General Requirements 
3.1 The following requirements for orders for material 
furnished under this specification shall conform to the appli­
cable requirements of the current edition of Specification 
A480/A480M. 
3 .1.1 Definitions; 
3.1.2 General requirements for delivery; 
3 .1.3 Ordering information; 
3.1.4 Process; 
3.1.5 Special tests; 
3.1.6 Heat treatment;

File: sectionII_partA_data_digitized/pages/page-0404.txt
SA-240/SA-240M ASME BPVC.II.A-2025 
SUPPLEMENTARY REQUIREMENTS 
A supplementary requirement shall apply only when specified in the purchase order. 
Sl. Charpy Impact Testing of Plate 
S 1.1 Charpy impact tests shall be conducted in accordance 
with Test Methods and Definitions A370. 
Sl.2 Number of Tests-One impact test (three specimens) 
shall be made from one plate per heat treatment lot in the final 
heat treated condition. 
Sl.3 Orientation of Test Specimens-Unless specified as 
transverse specimens (long axis of the specimen transverse to 
the final rolling direction, root of the notch perpendicular to the 
rolling face) on the purchase order, the orientation o~ the 
specimens shall be longitudinal (long axis of the spec11nen 
parallel to the final rolling direction, root of the_ notch ~erpen­
dicular to the rolling face). The manufacturer is permitted to 
test transverse specimens provided that such tests meet the 
acceptance criteria applicable to longitudinal specimen~. Un­
less otherwise specified on the purchase order, the specimens 
shall be taken so as to include the mid-thickness of the product. 
S 1 .4 Test Temperature-The purchaser shall specify the 
test temperature. The manufacturer is permitted to test speci­
mens at a temperature lower than that specified by the 
purchaser, provided that such tests shall meet the acceptance 
criteria applicable to specimens tested at the specified tempera­
ture (see the note below). 
Norn S 1.1-Test Methods A923, Method B, applicable to some duplex 
(austenitic-fen-itic) stainless steels as listed in Test ~ethods A923, uses a 
Charpy impact test for the purpose of detern:immg the absence of 
detrimental intermetallic phases. Method B specifies a test temperature 
and acceptance criterion, expressed as impact energy, for each type of 
steel covered. It may be economical for the Charpy impact tests performed 
on duplex stainless steels covered in both Specification A240 and _Test 
Methods A923 to be performed at the lower of the temperatures specified 
by this supplementary requirement and Test Methods A923 Method B, 
with measurement of both lateral expansion and impact energy. 
352 
S 1.5 Acceptance Limit-Unless otherwise specified on the 
purchase order, each of the three specimens tested shall sh~w 
a lateral expansion opposite the notch of not less than 0.015 m. 
[0.38 mm]. 
Sl.6 Records-The recorded results shall include the 
specimen orientation, specimen size, test temperature, ~b­
sorbed energy values (if required), and lateral expans10n 
opposite the notch. 
S2. Materials for High-Temperature Service 
S2.l Unless an H grade has been ordered, this supplemen­
tary requirement shall be specified for ASME Code applica­
tions for service above 1000°F [540°C]. 
S2.2 The user is permitted to use an austenitic stainless 
steel as the corresponding H grade when the material meets all 
requirements of the H grade including chemistry, annealing 
temperature, and grain size (see Section 6). . . 
S2.3 The user is permitted to use an L grade austemtic 
stainless steel for service above 1000°F [540°C], subject to the 
applicable allowable stress table of the ASME Code, when the 
material meets all requirements of this specification and the 
grain size is ASTM No. 7 or coarser as determined in 
accordance with Test Methods E112. The grain size shall be 
reported on a Certified Test Report. 
S3. One Percent Offset Yield Strength 
S3 .1 If reporting of 1 % offset yield strength is specified on 
the purchase order; the material shall meet the strength 
requirements shown in Table S3.1. . 
S3.2 The mechanical properties, including 1 % offset yield 
strength and all other required properties shall be reported on 
a Material Test Report.

File: sectionII_partA_data_digitized/pages/page-0427.txt
ASME BPVC.II.A-2025 SA-263 
4.1. 7 Mechanical properties including shear test if required 
(see Sections 7, 8, and 9). 
4.1.8 Finish (see Section 12). 
4.1.9 Restrictions, if required, on repair by welding (see 
Section 14). 
4.1.10 Additions to the specification or special requirements 
such as any applicable construction code rules. 
4.1.11 Notification when the cladding alloy is to be used for 
inclusion in the design strength calculations for an applicable 
construction code. 
Norn I-Construction codes may dictate certain fabrication require­
ments when the cladding is used in the design calculations that may be 
different than if the cladding is used for corrosion resistance only. This 
may be particularly important when the alloy cladding involves the use of 
welded components in the explosion bonded clad manufacturing process. 
It is incumbent on the purchaser to make the clad manufacturer aware of 
any such restrictions or applications at time of order. 
4.2 In addition to the basic requirements of this specification 
and the backing steel specification, certain supplementary 
requirements are available when additional control, testing, or 
examination is required to meet end use requirements. The 
purchaser is referred to the listed supplementary requirements 
in this specification and to the detailed requirements in 
Specification A20/A20M. 
4.3 If the requirements of this specification are in conflict 
with the requirements of Specification A20/A20M, the require­
ments of this specification shall prevail. 
5. Materials and Manufacture 
5.1 Process: 
5.1.1 The steel shall be made by the open-heaiih, electric­
fumace, or basic-oxygen processes, or by secondary processes 
whereby steel made from these primary processes is remelted 
using, but not limited to electroslag remelting or vacuum-arc 
remelting processes. 
5.1.2 The alloy-cladding metal may be metallurgically 
bonded to the base metal by any method that will produce a 
clad steel that will conform to the requirements of this 
specification. 
5.1.3 For explosively bonded products, the alloy cladding 
metal may be comprised of two or more separate alloy plates 
or sheets completely welded together to fonn a single fabri­
cated component. 
5.2 Heat Treatment-Unless otherwise specified or agreed 
upon between the purchaser and the manufacturer, all plates 
shall be furnished in the normalized, tempered, normalized and 
tempered, or quenched and tempered condition as permitted by 
the backing steel specification. Stress relieving of the compos­
ite plate by heating subcritically is permitted, provided the 
temperature is 75°F (40°C) or more below the minimum 
tempering temperature (when tempered). 
6. Chemical Composition 
6.1 The composite plate shall conform to any desired 
combination of alloy-cladding metal and base metal as de­
scribed in 6.2 and 6.3 and as agreed upon between the 
purchaser and the manufacturer. 
6.2 Alloy Cladding Metal-The alloy-cladding metal speci­
fied shall conform to the requirements as to chemical compo­
sition prescribed for the respective chromium steel in Specifi­
cation A240/A240M. 
6.3 Base Metal-The base metal shall be carbon steel or 
low-alloy steel conforming to the ASTM specifications for 
steels for pressure vessels or other as agreed by the purchaser 
and the manufacturer. The base metal shall conform to the 
chemical requirements of the specification to which it is 
ordered. 
7. Mechanical Properties 
7.1 Tensile Requirements: 
7 .1.1 The tensile properties shall be determined by a tension 
test of the composite plate for clad plates that meet all of the 
following conditions. 
(I) The nominal composite gage is less than or equal to 
1 ½ in. (38 mm). 
(2) The specified minimum tensile strength of the base 
steel is less than or equal to 70 000 psi ( 485 MPa). 
( 3) The specified minimum yield strength of the base steel 
is less than or equal to 40 000 psi (275 MPa). 
The tensile properties thus determined shall be not less than 
the minimum and not more than 5000 psi (35 MPa) over the 
maximum prescribed in the specification for the base steel 
used. All other tensile test requirements of the specification for 
the base steel shall be met. 
7 .1.2 The tensile properties shall be determined by a tension 
test of the base steel only for clad plates that meet one of the 
following conditions. The properties thus determined shall 
meet all of the tensile test requirements for the base steel. 
(I) The composite gage is greater than 1 ½ in. (38 nnn). 
(2) The specified minimum tensile strength of the base 
steel is greater than 70 000 psi (485 MPa). 
(3) The specified minimum yield strength of the base steel 
is greater than 40 000 psi (275 MPa). 
7 .1.3 If the cladding is for corrosion allowance only, the 
cladding need not be included in the tensile test. The tensile 
properties thus determined shall meet the base steel require­
ments. 
7 .2 Tests for strength of the bond, when required, must be 
specified by the purchaser and shall consist of one of the 
following. 
7.2.1 Shear Strength-When required by the purchaser, the 
minimum shear strength of the alloy cladding and base metals 
shall be 20 000 psi (140 MPa). The shear test, when specified, 
shall be made in the manner indicated in Fig. 1. The minimum 
cladding thickness for.shear testing shall be 0.075 in. (1.9 mm) 
exclusive as ordered. Testing for shear strength for clad plates 
with minimum cladding thickness of 0.075 in. (1.9 mm) or less 
shall be permitted upon agreement between the purchaser and 
the manufacturer. 
375 
7.2.2 Bond Strength-As an alternative to the shear strength 
test provided in 7.2.1, or when agreed upon by the purchaser 
and the manufacturer, or both, three bend tests shall be made 
with the alloy cladding in compression to determine the quality 
of the bond. These bend tests shall be made in the manner of 
the tension tests indicated in Fig. 2 and shall be bent through an

File: sectionII_partA_data_digitized/pages/page-0433.txt
ASME BPVC.II.A-2025 SA-264 
4.1. 7 Mechanical properties, including shear test if required. 
4.1.8 Finish (see Section 12). 
4.1.9 Restrictions, if required, on repair by welding (see 
Section 14). 
4.1.10 Additions to the specification or special requirements 
such as any applicable construction code rules. 
4.1.11 Corrosion testing if applicable. 
4.1.12 Notification when the cladding alloy is to be used for 
inclusion in the design strength calculations for an applicable 
construction code. 
NoTE I-Construction codes may dictate certain fabrication require­
ments when the cladding is used in the design calculations that may be 
different than if the cladding is used for corrosion resistance only. This 
may be particularly important when the alloy cladding involves the use of 
welded components in the explosion bonded clad manufactming process. 
It is incumbent on the purchaser to make the clad manufacturer aware of 
any such restrictions or applications at time of order. 
4.2 In addition to the basic requirements of this specification 
and the backing steel specification, certain supplementary 
requirements are available when additional control, testing, or 
examination is required to meet end use requirements. The 
purchaser is referred to the listed supplementary requirements 
in this specification and to the detailed requirements in 
Specification A20/ A20M. 
4.3 If the requirements of this specification are in conflict 
with the requirements of Specification A20/A20M, the require­
ments of this specification shall prevail. 
4.4 Special tests. 
5. Materials and Manufacture 
5.1 Process: 
5.1.1 The steel shall be made by the open-hearth, electric­
fumace, or basic-oxygen processes, or by secondary processes 
whereby steel made from these primary processes is remelted 
using, but not limited to electroslag remelting or vacuum-arc 
remelting processes. 
5.1.2 The alloy-cladding metal inay be metallurgically 
bonded to the base metal by any method that will produce a 
clad steel that will conform to the requirements of this 
specification. 
5.1.3 For explosively bonded products, the alloy cladding 
metal may be comprised of two or more separate alloy plates 
or sheets completely welded together to form a single fabri­
cated component. 
5.2 Heat Treatment: 
5.2.1 Unless otherwise specified or agreed upon between 
the purchaser and the manufacturer, all austenitic stainless steel 
clad plates shall be given a heat treatment consisting of heating 
to the proper temperature for the solution of the chromium 
carbides in the cladding followed by individual air cooling. For 
base metals of air-hardening low-alloy steels the above heat 
treatment shall be followed by a tempering treatment. In the 
case of clad plate manufactured without hot rolling, the base 
metal and alloy cladding components may be heat treated 
separately as appropriate prior to bonding. 
5.2.2 Duplex stainless steel clad plates shall be provided in 
a heat treated condition as agreed upon between the purchaser 
and the manufacturer. 
5.2.3 When plates are to be cold formed, or when otherwise 
required by the base metal specification, the purchaser may 
specify that such plates, following solution annealing, be heat 
treated for grain refinement of the base metal by normalizing 
and either air cooled or water quenched as appropriate. 
6. Chemical Composition 
6.1 The composite plate may conform to any desired com­
bination of alloy-cladding metal and base metal as described in 
6.2 and 6.3 and as agreed upon between the purchaser and the 
manufacturer. 
6.2 Alloy Cladding Metal-The alloy-cladding metal speci­
fied shall conform to the requirements as to chemical compo­
sition prescribed for the respective chromium-nickel or duplex 
steel in Specification A240/A240M. 
6.3 Base Metal-The base metal shall be carbon steel or 
low-alloy steel conforming to the ASTM specifications for 
steel for pressure vessels, or other, as agreed by the purchaser 
and the manufacturer. The base metal shall conform to the 
chemical requirements of the specification to which it is 
ordered. 
7. Mechanical Properties 
7.1 Tensile Requirements: 
7 .1.1 The tensile properties shall be determined by a 
tension test of the composite plate for clad plates that meet all 
of the following conditions. 
(1) The composite gage is less than or equal to 1 ½ in. (38 
mm). 
(2) The specified minimum tensile strength of the base 
steel is less than or equal to 70 000 psi ( 485 MPa) 
381 
( 3) The specified minimum yield strength of the base steel 
is less than or equal to 40 000 psi (275 MPa). 
( 4) The tensile properties thus determined shall be not less 
than the minimum and not more than 5000 psi (35 MPa) over 
the maximum prescribed in the specification for the base steel 
used: All other tensile test requirements of the specification for 
the base steel shall be met. 
7.1.2 The tensile properties shall be determined by a 
tension test of the base steel only for clad plates that meet one 
of the following conditions. The properties thus determined 
shall meet all of the tensile test requirements for the base steel. 
( 1) The composite gage is greater than 1 ½ in. (38 mm). 
(2) The specified minimum tensile strength of the base 
steel is greater than 70 000 psi (485 MPa). 
( 3) The specified minimum yield strength of the base steel 
is greater than 40 000 psi (275 MPa). 
7.1.3 If the cladding is for corrosion allowance only, the 
cladding need not be included in the tensile test. The tensile 
properties thus determined shall meet the base steel require­
ments. 
7 .2 Tests for strength of the bond, when required, must be 
specified by the purchaser and shall consist of one of the 
following. 
7.2.1 Shear Strength-When required by the purchaser, the 
minimum shear strength of the alloy cladding and base metals 
shall be 20 000 psi (140 MPa). The shear test, when specified, 
shall be made in the manner indicated in Fig. 1. The minimum
