Repository: Demigodofa/ASMEPurchaseOrderHelper

# ASMEPurchaseOrderHelper

PC UI tool to help purchasing agents generate correct ASME purchase orders. The active desktop flow reads normalized ASME JSONL data, applies policy rules, and generates copy-ready/exportable PO content.

## Source of truth (for agents/bots)
This README is the source of truth for rules, orientation, and guidance. The owner may use loose or exact language; if there is any ambiguity, confirm intent. Example: if they say "ordering requirements," confirm they mean "Ordering Information" (the official section name used in the PDFs).

File: sectionII_partA_data_digitized/pages/page-0452.txt
SA-268/SA-268M ASME BPVC.II.A-2025 
Specification for 
Seamless and Welded Ferritic and Martensitic Stainless 
Steel Tubing for General Service 
1. Scope 
1.1 This specification covers a number of grades of 
nominal-wall-thickness, stainless steel tubing for general 
corrosion-resisting and high-temperature service. Most of these 
grades are commonly known as the "straight-chromium" types 
and are characterized by being ferromagnetic. Two of these 
grades, TP410 and UNS S 41500 (Table 1), are amenable to 
hardening by heat treatment, and the high-chromium, ferritic 
alloys are sensitive to notch-brittleness on slow cooling to 
ordinary temperatures. These features should be recognized in 
the use of these materials. 
1.2 An optional supplementary requirement is provided, and 
when desired, shall be so stated in the order. 
1.3 The values stated in either inch-pound units or SI units 
are to be regarded separately as standard. Within the text, the 
SI units are shown in brackets. The values stated in each 
system may not be exact equivalents; therefore, each system 
shall be used independently of the other. Combining values 
from the two systems may result in non-conformance with the 
standard. The inch-pound units shall apply unless the "M" 
designation of this specification is specified in the order. 
1.4 This international standard was developed in accor­
dance with internationally recognized principles on standard­
ization established in the Decision on Principles for the 
Development of International Standards, Guides and Recom­
mendations issued by the World Trade Organization Technical 
Barriers to Trade (TBT) Committee. 
2. Referenced Documents 
2.1 ASTM Standards: 
400 
A480/A480M Specification for General Requirements for 
Flat-Rolled Stainless and Heat-Resisting Steel Plate, 
Sheet, and Strip 
A763 Practices for Detecting Susceptibility to Intergranular 
Attack in Ferritic Stainless Steels 
Al016/A1016M Specification for General Requirements for 
Ferritic Alloy Steel, Austenitic Alloy Steel, and Stainless 
Steel Tubes 
E213 Practice for Ultrasonic Testing of Metal Pipe and 
Tubing 
E273 Practice for Ultrasonic Testing of the Weld Zone of 
Welded Pipe and Tubing 
3. Terminology 
3.l Lot Definitions: 
3.1.1 For flange and flaring requirements, the term lot 
applies to all tubes, prior to cutting, of the same nominal size 
and wall thickness that are produced from the same heat of 
steel. If final heat treatment is in a batch-type furnace, a lot 
shall include only those tubes of the same size and from the 
same heat that are heat treated in the same furnace charge. If 
the final heat treatment is in a continuous furnace, the number 
of tubes of the same size and from the same heat in a lot shall 
be determined from the size of the tubes as given in Table 2. 
3 .1.2 For tensile and hardness test requirements, the term lot 
applies to all tubes, prior to cutting, of the same nominal 
diameter and wall thickness that are produced from the same 
heat of steel. If final heat treatment is in a batch-type furnace, 
a lot shall include only those tubes of the same size and the 
same heat that are heat treated in the same furnace charge. If 
the final heat treatment is in a continuous furnace, a lot shall

File: sectionII_partA_data_digitized/pages/page-0472.txt
SA-278/SA-278M ASME BPVC.II.A-2025 
, ' l I 
t 
' 
I I 
I I t I 
I I f I 
I ' I f I 
' 
I I I 
I I I I 
I I I I 
' 
I I I 
I I I J I t I 
"·-'"' 
\..,_J 
...-w-+) () 1--w---f O ,- .. 
Number of test bars in a single mold-2 suggested. 
L-see Table 1. 
D-see Table 1. 
W-not less than diameter, D. 
: I , ' J I 
I I 
' ' ' ' l ' I f 
,._ __ ) 
P-2 in. (50-mm) suggested 
N- 5/10 in. (8-mm) in diameter, suggested 
M-1.5 N, suggested 
FIG. 1 Suitable Design and Dimensions for Mold for Separately Cast Cylindrical Test Bars for Gray Iron 
11. Workmanship, Finish, and Appearance 
11.1 All castings shall be made in a workmanlike manner 
and shall confom1 to the dimensions on drawings furnished by 
the purchaser. If the pattern is supplied by the purchaser 
without drawings, the dimensions of the casting shall be as 
predicted by the pattern. 
11.2 The surface of the casting shall be free of adhering 
sand, scale, cracks, and hot tears as determined by visual 
examination. Other surface discontinuities shall meet the visual 
acceptance standards specified in the order. 
12. Sampling 
12.1 A lot shall consist of one of the following: 
12.l.l AH the metal poured from a single heating in a batch 
type melting ft.u-nace, 
12.1.2 All the metal from two or more batch type melting 
furnaces poured into a single ladle or single casting, or 
12.1.3 All the metal poured from a continuous melting 
furnace for a given peliod of time between changes in charge, 
processing conditions, or aim-for chemistry or 4 h, whichever 
is the shorter period. 
12.1.3.1 The purchaser may agree to extend the 4-h time 
period to 8 h if the manufacturer can demonstrate sufficient 
process control to warrant such an extension. 
13. Tension Test Specimens 
13.1 Tension test specimens A and B in Fig. 2 shall be 
machined from test bars A and B in Table 1, respectively. 
13.2 The purchaser shall specify whether test specimen B or 
C is to be machined from test bar C. If no choice is made, the 
manufacturer shall make the selection. 
13.3 The size of the test specimen to be machined from test 
bar S shall be as agreed upon between the manufacturer and 
purchaser. 
420 
14. Number of Tests and Retests 
14.l One tension test shall be pe1formed on each lot in 
accordance with Test Method ES and conform to the tensile 
requirements specified. 
14.2 If the results of a valid test fail to conform to the 
requirements of this specification, two retests shall be made. If 
either retest fails to meet the specification requirements, the 
castings represented by these test specimens shall be rejected. 
14.3 If, after testing, a test specimen shows evidence of a 
defect, the results of the test may be invalidated and another 
made on a specimen from the same lot. 
15. Repair 
15.1 Any repairs performed on castings produced to this 
specification shall be agreed upon between the manufacturer 
and purchaser. 
16. Certification 
16.1 When requested by the purchaser, the manufacturer 
shall furnish his certification stating that the matelial was 
manufactured, sampled, tested, and inspected in accordance 
with this specification including the year date. The certification 
shall also include the results of all tests performed. 
16.2 A signature is not required on the certification. How­
ever, the document shall clearly identify the organization 
submitting the certification and the authorized agent of the 
manufacturer who certified the test results. Notwithstanding 
the absence of a signature, the organization submitting the 
certification is responsible for its content. 
17. Inspection 
17. l All tests and inspections required by this specification 
shall be pe1fom1ed by nhe manufacturer or other reliable 
sources whose services have been contracted for by the

File: sectionII_partA_data_digitized/pages/page-0476.txt
SA-283/SA-283M (ASTM A283/A283M) ASME BPVC.II.A-2025 
c6 Designation: A283/A283M-18 
~u11 7 
INTERNATIONAL 
Standard Specification for 
Low and Intermediate Tensile Strength Carbon Steel Plates 1 
This standard is issued under the fixed designation A283/ A283M; the number immediately following the designation indicates the year 
of original adoption or, in the case of revision, the year of last revision. A number in parentheses indicates the year of last reapproval. 
A superscript epsilon (") indicates an editorial change since the last revision or reapproval. 
This standard has been approved for use by agencies of the U.S. Department of Defense. 
1. Scope* 
1.1 This specification 2 covers two grades (C and D) of 
carbon steel plates of structural quality for general application. 
1.2 When the steel is to be welded, a welding procedure 
suitable for the grade of steel and intended use or service is to 
be utilized. See Appendix X3 of Specification A6/ A6M for 
information on weldability. 
1.3 The values stated in either inch-pound units or SI units 
are to be regarded separately as standard. Within the text, the 
SI units ·are shown in brackets. The values stated in each 
system may not be exact equivalents; therefore, each system 
shall be used independently of the other. Combining values 
from the two systems may result in non-conformance with the 
standard. 
1.4 For plate produced from coil and furnished without heat 
treatment or with stress relieving only, the additional 
requirements, including additional testing requirements and the 
reporting of additional test results, of Specification A6/ A6M 
apply. 
1.5 This specification contains notes or footnotes, or both, 
that provide explanatory material. Such notes and footnotes, 
excluding those in tables and figures, do not contain any 
mandatory requirements. 
1.6 This international standard was developed in accor­
dance with internationally recognized principles on standard­
ization established in the Decision on Principles for the 
1 This specification is under the jurisdiction of ASTM Committee AO! on Steel, 
Stainless Steel and Related Alloys and is the direct responsibility of Subcommittee 
A0l.02 on Structural Steel for Bridges, Buildings, Rolling Stock and Ships. 
Current edition approved June 1, 2018. Published June 2018. Originally 
approved in 1946. Last previous edition approved in 2013 as A283/A283M - 13. 
DOI: 10.1520/A0283_A0283M-18. 
2 For ASME Boiler and Pressure Vessel Code applications, see related Specifi­
cation SA-283/SA 283M in Section II of that Code. 
Development of International Standards, Guides and Recom­
mendations issued by the World Trade Organization Technical 
Barriers to Trade (TBT) Committee. 
2. Referenced Documents 
2.1 ASTM Standards: 3 
A6/ A6M Specification for General Requirements for Rolled 
Structural Steel Bars, Plates, Shapes, and Sheet Piling 
3. General Requirements for Delivery 
3.1 Plates furnished under this specification shall con-form 
to the requirements of the current edition of Specification 
A6/A6M, for the specific date ordered, unless a conflict exists, 
in which case this specification shall prevail. 
3.2 Coils are excluded from qualification to this specifica­
tion until they are processed into finished plates. Plates 
produced from coil means plates that have been cut to 
individual lengths from a coil. The processor directly controls, 
or is responsible for, the operations involved in the processing 
of a coil into finished plates. Such operations include decoiling, 
leveling, cutting to length, testing, inspection, conditioning, 
heat treatment (if applicable), packaging, marking, loading for 
shipment, and certification. 
NoTE 1-For plates produced from coil and furnished without heat 
treatment or with stress relieving only, two test results are to be reported 
for each qualifying coil. Additional requirements regarding plate produced 
from coil are described in Specification A6/A6M. 
4. Materials and Manufacture 
4.1 The steel shall be made by one or more of the following 
processes: basic-oxygen or electric-furnace. 
4.2 The steel shall be killed. 
3 For referenced ASTM standards, visit the ASTM website, www.astm.org, or 
contact ASTM Customer Service at service@astm.org. For Annual Book of ASTM 
Standards volume information, refer to the standard's Document Summary page on 
the ASTM website. 
* A Summary of Changes section appears at the end of this standard 
424

File: sectionII_partA_data_digitized/pages/page-0518.txt
SA-320/SA-320M ASME BPVC.II.A-2025 
Specification for 
Alloy-Steel and Stainless Steel Bolting for Low-Temperature 
Service 
1. Scope 
1.1 This specification covers alloy and stainless steel bolt­
ing materials and bolting components for pressure vessels, 
valves, flanges, and fittings for low-temperature service. See 
Specification A962/ A962M for the definition of bolting. The 
bars shall be hot-wrought and may be further processed by 
centerless grinding or by cold drawing. Austenitic stainless 
steel may be solution annealed or annealed and strain­
hardened. When strain hardened austenitic stainless steel is 
ordered, the purchaser should take special care to ensure that 
Appendix Xl is thoroughly understood. 
1.2 Several grades are covered, including both ferritic and 
austenitic steels designated L7, B8, etc. Selection will depend 
on design, service conditions, mechanical properties, and 
low-temperature characteristics. The mechanical requirements 
of Table 1 indicate the diameters for which the minimum 
mechanical properties apply to the various grades and classes, 
and Table 2 stipulates the requirements for Charpy impact 
energy absorption. The manufacturer should determine that the 
material can conform to these requirements before parts are 
manufactured. For example, when Grade L43 is specified to 
meet the Table 2 impact energy values at -150 °F [-101 °C], 
additional restrictions (such as procuring a steel with lower P 
and S contents than might normally be supplied) in the 
chemical composition for AISI 4340 are likely to be required. 
NoTE 1-The committee formulating this specification has included 
several grades of material that have been rather extensively used for the 
present purpose. Other compositions will be considered for inclusion by 
the committee from time to time as the need becomes apparent. Users 
should note that hardenability of some of the grades mentioned may 
restrict the maximum size at which the required mechanical properties are 
obtainable. 
1.3 The following referenced general requirements are in­
dispensable for application of this specification: Specification 
A962/A962M. 
1.4 Nuts for use with bolting are covered in Section 10 and 
the nut material shall be impact tested. 
1.5 Supplementary Requirements are provided for use at the 
option of the purchaser. The supplementary requirements shall 
apply only when specified in the purchase order or contract. 
i.6 This specification is expressed in both inch-pound units 
and SI units; however, unless the purchase order or contract 
specifies the applicable M specification designation (SI) units, 
the inch-pound units shall apply. 
1.7 The values stated in either SI units or inch-pound units 
are to be regarded separately as standard. The values stated in 
each system may not be exact equivalents; therefore, each 
system shall be used independently of the other. Combining 
values from the two systems may result in non-conformance 
with the standard. 
1.8 This international standard was developed in accor­
dance with internationally recognized principles on standard­
ization established in the Decision on Principles for the 
Development of International Standards, Guides and Recom­
mendations issued by the World Trade Organization Technical 
Barriers to Trade (TBT) Committee. 
466 
2. Referenced Documents 
2.1 ASTM Standards: 
A194/A194M Specification for Carbon Steel, Alloy Steel, 
and Stainless Steel Nuts for Bolts for High Pressure or 
High Temperature Service, or Both 
A962/ A962M Specification for Common Requirements for 
Bolting Intended for Use at Any Temperature from Cryo­
genic to the Creep Range 
E566 Practice for Electromagnetic (Eddy Current/Magnetic 
Induction) Sorting of Ferrous Metals

File: sectionII_partA_data_digitized/pages/page-0524.txt
SA-320 /SA-320M ASME BPVC.II.A-2025 
starting material; steel bars-alloy; steel bolting; steel flanges; 
steel valves; temperature service applications-low 
SUPPLEMENTARY REQUIREMENTS 
The following supplementary requirements shall apply only when specified by the purchaser in the 
inquiry, contract, and order. 
Sl. Impact Properties 
S 1.1 When impact properties are desired for austenitic steel 
grades exempt from testing under 6.2.1, test shall be made as 
agreed between the manufacturer and the purchaser. 
S2. Lateral Expansion 
S2. l When lateral expansion measurements for ferritic 
steels are required in addition to the energy absorption require­
ments of 6.2.1.1, the minimum value for each specimen of a set 
must be .015 in. [0.38 mm]. The test temperature shall be 
specified by the purchaser and agreed upon by the producer. 
Norn S2.1-Grades 17, 17A, 17B will generally have diffi.culty 
meeting the minimum value at -150 °F [-101 °C]. Grade 143 may be 
preferred. 
S3. Hardness Testing of Class 2 Bolting Components for 
ASME Applications 
S3.l The maximum hardness shall be Rockwell C35 imme­
diately under the thread roots. The hardness shall be taken on 
a flat area at least Vs in. [3 mm] across, prepared by removing 
threads. No more material than necessary shall be removed to 
prepare the flat area. Hardness determinations shall be made at 
the same frequency as tensile tests. 
S4. Restriction to Use Only Ingot Cast Steel 
S4.1 The starting material must be ingot cast. Use of 
continuous cast material is not permitted. 
APPENDIX 
(Nonmandatory Information) 
Xl. STRAIN HARDENING OF AUSTENITIC STEELS 
Xl.1 Strain hardening is the increase in strength and hard­
ness that results from plastic deformation below the recrystal­
lization temperature (cold work). This effect is produced in 
austenitic stainless steels by reducing oversized bars or wire to 
the desired final size by cold drawing or other process. The 
degree of strain hardening achievable in any alloy is limited by 
its strain hardening characteristics. In addition, the amount of 
strain hardening that can be produced is further limited by the 
variables of the process, such as the total amount of cross­
section reduction, die angle, and bar size. In large diameter 
bars, for example, plastic deformation will occur principally in 
the outer regions of the bar, so that the increased strength and 
hardness due to strain hardening is achieved predominantly 
near the surface of the bar. That is, the smaller the bar, the 
472 
greater the penetration of strain hardening. 
Xl.2 Thus, the mechanical properties of a given strain 
hardened bolting components, such as a bolt, screw, or stud, are 
dependent not just on the alloy, but also on the size of bar from 
which it is machined. The minimum bar size that can be used, 
however, is established by the configuration of the component, 
so that the configuration can affect the strength of the compo­
nent. 
Xl.3 For example, a stud of a particular alloy and size may 
be machined from a smaller diameter bar than a bolt of the 
san1e alloy and size because a larger diameter bar is required to 
accommodate the head of the bolt. The stud, therefore, is likely 
to be stronger than the same size bolt in a given alloy.

File: sectionII_partA_data_digitized/pages/page-0567.txt
ASME BPVC.II.A-2025 SA-335/SA-335M (ASTM A335/A335M) 
17 .1.4.1 Pipe shall be ordered to nominal pipe size and 
schedule specified in ASME B36.10M 
Example: A335/A335M Pipe P-11 NPS 12 Sch 40 
Specification Number 
Pipe 
Grade 
NPS 
Wall 
17.1.4.2 
Specification Number 
Tube 
Grade 
Outside Diameter 
Wall 
ASTM A335/A335M 
p 
P-11 
12 
0.375 
ASTM A335/A335M 
T 
P-11 
0.250 
0.035 
17.1.5 Ordering Information-Orders for material under 
this specification shall include the following in addition to the 
requirements of Section 3: 
17.1.5.1 Pipe or tube, 
17.1.5.2 Part number, 
17 .1.5.3 Ultrasonic inspection, if required, 
17 .1.5 .4 If shear wave test is to be conducted in two 
opposite circumferential directions, and 
17 .1.5.5 Level of preservation and packing required. 
18. Keywords 
18.1 alloy steel pipe; high temperature service; seamless 
steel pipe; steel pipe; temperature service applications 
SUPPLEMENTARY REQUffiEMENTS 
One or more of the following supplementary requirements shall apply only when specified in the 
purchase order. The purchaser may specify a different frequency of test or analysis than is provided 
in the supplementary requirement. Subject to agreement between the purchaser and manufacturer, 
retest and retreatment provisions of these supplementary requirements may also be modified. 
Sl. Product Analysis 
S 1. 1 Product analysis shall be made on each length of pipe. 
Individual lengths failing to conform to the chemical compo­
sition requirements shall be rejected. 
S2. Transverse Tension Tests 
S2.1 A transverse tension test shall be made on a specimen 
from one end or both ends of each pipe NPS 8 and over. If this 
supplementary requirement is specified, the number of tests per 
pipe shall also be specified. If a specimen from any length fails 
to meet the required tensile properties (tensile, yield, and 
elongation), that length shall be rejected subject to retreatment 
in accordance with Specification A999/A999M and satisfac­
tory retest. 
S3. Flattening Test 
S3.l The flattening test of Specification A999/A999M shall 
be made on a specimen from one end or both ends of each pipe. 
Crop ends may be used. If this supplementary requirement is 
specified, the number of tests per pipe shall also be specified. 
If a specimen from any length fails because of lack of ductility 
prior to satisfactory completion of the first step of the flattening 
test requirement, that pipe shall be rejected subject to retreat­
ment in accordance with Specification A999/A999M and 
satisfactory retest. If a specimen from any length of pipe fails 
because of a lack of soundness that length shall be rejected, 
unless subsequent retesting indicates that the remaining length 
is sound. The bend test shall be substituted for the flattening 
test for pipe whose diameter exceeds NPS 25 and whose 
diameter to wall thickness ratio is 7 .0 or less. 
S4. Metal Structure and Etching Tests 
S4. l The steel shall be homogeneous as shown by etching 
tests conducted in accordance with the appropriate portions of 
Method E381. Etching tests shall be made on a cross section 
from one end or both ends of each pipe and shall show sound 
and reasonably uniform material free from injurious 
laminations, cracks, and similar objectionable defects. If this 
supplementary requirement is specified, the number of tests per 
pipe required shall also be specified. If a specimen from any 
length shows objectionable defects, the length shall be rejected, 
subject to removal of the defective end and subsequent retests 
indicating the remainder of the length to be sound and 
reasonably uniform material. 
Norn S4.1-Pending development of etching methods applicable to the 
product covered by this specification, it is recommended that the Recom­
mended Practice for a Standard Macro Etch Test for Routine Inspection of 
Iron and Steel, described in the Metals Handbook, Am. Soc. for Metals, 
1948 edition, p. 389, be followed. 
SS. Photomicrographs 
S5.1 When requested by the purchaser and so stated in the 
order, the manufacturer shall furnish one photomicrograph at 
100 diameters from a specimen of pipe in the as-finished 
condition for each individual size and wall thickness from each 
heat, for pipe NPS 3 and over. Such photomicrographs shall be 
suitably identified as to pipe size, wall thickness, and heat. No 
photomicrographs for the individual pieces purchased shall be 
required except as specified in Supplementary Requirement S6. 
Such photomicrographs are for information only, to show the 
actual metal structure of the pipe as finished. 
515 
S6. Photomicrographs for Individual Pieces 
S6.1 In addition to the photomicrographs required in accor­
dance with Supplementary Requirement S5, the purchaser may 
specify that photomicrographs shall be furnished from each 
end of one or more pipes from each lot of pipe NPS 3 and 
larger in the as-finished condition. The purchaser shall state in 
the order the number of pipes to be tested from each lot. When 
photomicrographs are required on each length, the photomi­
crographs from each lot of pipe in the as-finished condition 
which may be required under Supplementary Requirement S5

File: sectionII_partA_data_digitized/pages/page-0574.txt
SA-336/SA-336M (ASTM A336/A336M) ASME BPVC.II.A-2025 
8.2.1.1 Except as provided for liquid quenched and tem­
pered forgings in 8.2.1.3, the longitudinal axis of the specimen 
shall be located midway between the parallel surfaces of the 
test extension if added to the periphery of disks or midway 
between the center and surface of solid forgings. For hollow 
forgings, or those heat-treated after boring, the specimen shall 
be located at midwall. For the special case of forgings that are 
heat-treated solid, but are subsequently bored, the tension test 
specimen may be taken at the location of the minimum inside 
diameter after boring instead of the mid-radius position. When 
separately forged test blocks are employed, as defined in 8.2.3, 
the tension test specimens shall be taken from a location that 
represents the mid wall of the heaviest section of the production 
forgings. When specimens are required from opposite ends, 
they shall be taken from the diagonal corners of an axial plane. 
Alternatively, and when specified by the purchaser, the speci­
mens shall be taken in accordance with Supplementary Re­
quirement S3. 
8.2.1.2 For liquid quenched and tempered forgings, the test 
specimens shall have their longitudinal axis at least ¼ T of the 
maximum heat-treated thickness from any surface and with the 
mid-length of the specimens at least one T from any second 
surface. This is normally referred to as ¼ T x T, where Tis the 
maximum heat-treated thiclmess. A thermal buffer may be used 
to adhere to the above condition. 
8.2.1.3 For liquid quenched and tempered forgings with 
prior purchaser approval, test specimens may be taken at a 
depth (t) corresponding to the distance from the area of 
significant stress to the nearest heat-treated surface and at least 
twice this distance (2 t) from any second surface. However, the 
test depth shall not be nearer to one heat-treated surface than 
¾ in. [19 mm] and to the second treated surface than 1 ½ in. 
[38 mm]. This method of test specimen location normally 
(lmown as tx2t testing) applies to thick and complex pressure 
vessel components where the testing in accordance with 8.2.1.2 
is not practical. Sketches showing the proposed exact test 
locations shall be approved by the purchaser when this method 
is used. 
8.2.2 Except as specified in this specification, tests for 
acceptance shall be made after heat treatment has been 
completed in accordance with Section 6. When the ends of the 
cylindrical forgings are closed in by reforging, the cylindrical 
forgings may be normalized and tempered or annealed and 
tested before reforging. After reforging, the entire forging shall 
be reheat-treated in the same manner and at the same tempera­
ture range as employed when the forging was heat-treated 
before certification testing. 
8.2.3 When mutually agreed upon between the manufac­
turer and the purchaser, test specimens may be machined from 
a specially forged block suitably worked and heat-treated with 
the production forgings. Such a special block shall be obtained 
from an ingot, slab, or billet from the same heat used to make 
the forgings it represents. This block shall receive essentially 
the same type of hot-working and forging reduction as the 
production forgings; however, a longitudinally forged bar with 
dimensions not less than T x T x 3T may be used to represent 
a ring forging. The dimension T shall be representative of the 
heaviest effective cross section of the forging. For quenched 
522 
and tempered forgings for which tests are required at both ends 
by 8.3.2.3 and 8.3.2.4, separately forged test blocks are not 
allowed. 
NoTE 1-In using separately forged test blocks, attention is drawn to the 
effect of mass differences between the production forgings and the test 
blocks. This can be particularly significant when forgings are either 
normalized and tempered or quenched and tempered. 
8.3 Number and Location of Tests-The number and loca­
tion of tests are based on forging length, weight, and heat 
treatment and shall be as prescribed below. The length and 
weight to be used for this purpose shall be the length and 
weight at the time of heat treatment. 
8.3.1 Annealed or Normalized and Tempered Forgings: 
8.3.1.1 For forgings weighing 5000 lb [2250 kg] or less at 
the time of heat treatment, one tension test shall be taken from 
one forging per heat, per heat treatment charge. When heat 
treatment is performed in continuous type furnaces with 
suitable temperature controls and equipped with recording 
pyrometers so that complete heat treatment records are 
available, a tempering charge may be considered as any 
continuous run not exceeding an 8 h period. 
8.3.1.2 For forgings and forged bars weighing over 5000 lb 
[2250 kg] at the time of heat treatment, one tension test shall be 
taken from each forging. 
8.3.2 Quenched and Tempered Forgings: 
8.3.2.1 For quenched and tempered forgings weighing 
5000 lb [2250 kg] or less at the time of heat treatment, but not 
exceeding 12 ft [3.7 m] in length, one tension test shall be 
taken from one forging per heat, per heat treatment charge. 
When heat treatment is performed in continuous type furnaces 
with suitable temperature controls and equipped with recording 
pyrometers so that complete heat treatment records are 
available, a tempering charge may be considered as any 
continuous run not exceeding an 8 h period. 
8.3.2.2 For quenched and tempered forgings and forged bars 
weighing over 5000 lb to 10 000 lb [2250 kg to 4500 kg] at the 
time of heat treatment, but not exceeding 12 ft [3.7 m] in 
length, one tension test shall be taken from each forging. 
8.3.2.3 Quenched and tempered forgings that exceed 12 ft 
[3.7 m] in length shall be tension tested at both ends of the 
forging under test. 
8.3.2.4 For quenched and tempered forgings and forged bars 
weighing more than 10 000 lb [ 4500 kg] at the time of heat 
treatment, two tension test specimens shall be taken from each 
forging. These shall be offset 180° from each other except that 
if the length of the forging, excluding test prolongations, 
exceeds 12 ft [3.7 m], then one specimen shall be taken from 
each end of the forging. 
8.4 Notch Toughness Requirements-Grades FJV, FJVCb, 
F22V, and F6NM: 
8.4.1 Impact test specimens shall be Charpy V-notch, as 
shown in Test Methods and Definitions A370. The usage of 
subsize specimens due to material limitations must have prior 
purchaser approval. 
8.4.2 The Charpy V-notch test specimens shall be obtained 
as required for tension tests in 8.1 and 8.3. One set of three 
Charpy V-notch specimens shall be taken from each tensile 
specimen location.

File: sectionII_partA_data_digitized/pages/page-0606.txt
SA-353/SA-353M ASME BPVC.11.A-2025 
Standard Specification for 
Pressure Vessel Plates, Alloy Steel, Double-Normalized and 
Tempered 9 °/o Nickel 
1. Scope 
1.1 This specification covers double-normalized and tem­
pered 9 % nickel steel plates intended paiticularly for welded 
pressure vessels for cryogenic service. 
1.2 Plates produced under this specification are subject to 
impact testing at -320°F [-195°C] or at such other tempera­
tures as are agreed upon. 
1.3 The maximum thickness of plates is limited only by the 
capacity of the material to meet the specific mechanical 
property requirements. 
1.4 This material is susceptible to magnetization. Use of 
magnets in handling after heat treatment should be avoided if 
residual magnetism would be detrimental to subsequent fabri­
cation or service. 
1.5 The values stated in either inch-pound units or SI units 
ai·e to be regarded separately as standard. Within the text, the 
SI units are shown in brackets. The values stated in each 
system ai·e not exact equivalents; therefore, each system must 
be used independently of the other. Combining values from the 
two systems may result in nonconformance with the specifi­
cation. 
1.6 This international standard was developed in accor­
dance with internationally recognized principles on standard­
ization established in the Decision on Principles for the 
Development of International Standards, Guides and Recom­
mendations issued by the World Trade Organization Technical 
Barriers to Trade (TBT) Committee. • 
2. Referenced Documents 
2.1 ASTM Standards: 
A20/A20M Specification for General Requirements for Steel 
Plates for Pressure Vessels 
A435/A435M Specification for Straight-Beam Ultrasonic 
Examination of Steel Plates 
A577/A577M Specification for Ultrasonic Angle-Beam Ex­
amination of Steel Plates 
A578/A578M Specification for Straight-Beam Ultrasonic 
Examination of Rolled Steel Plates for Special Applica­
tions 
3. General Requirements and Ordering Information 
3.1 Material supplied to this material specification shall 
conform to Specification A20/ A20M. These requirements out­
line the testing and retesting methods and procedures, permit­
ted variations in dimensions, and mass, quality and repair of 
defects, marking, loading, and ordering infom1ation. 
3.2 In addition to the basic requirements of this 
specification, certain supplementary requirements are available 
when additional control, testing, or examination is required to 
meet end use requirements. The purchaser is referred to the 
listed supplementary requirements in this specification and to 
the detailed requirements in Specification A20/A20M. 
554 
3.3 If the requirements of this specification are in conflict 
with the requirements of Specification A20/A20M, the require­
ments of this specification shall prevail. 
4. Manufacture 
4.1 Steelmaking Practice-The steel shall be killed and 
shall conform to the fine austenitic grain size requirement of 
Specification A20/ A20M. 
5. Heat Treatment 
5.1 All plates shall be heat treated in accordance with 5.2. 
Shell plates and other parts, including heads and reinforcing

File: sectionII_partA_data_digitized/pages/page-0610.txt
SA-354 ASME BPVC.II.A-2025 
Standard Specification for 
Quenched and Tempered Alloy Steel Bolts, Studs, and Other 
Externally Threaded Fasteners 
1. Scope 
1.1 This specification covers the chemical and mechanical 
requirements of quenched and tempered alloy steel bolts, studs, 
and other externally threaded fasteners 4 in. and under in 
diameter for application at normal atmospheric temperatures, 
where high strength is required and for limited application at 
elevated temperature (Note 1). Any alloy steel capable of 
meeting the minimum mechanical and chemical properties set 
forth in this specification may be used. 
NoTE 1-For bolts, studs, or other externally threaded fasteners, to be 
used at elevated temperatures, refer to Specification Al93/Al93M. 
1.2 Two levels of bolting strength are covered, designated 
Grades BC and BD. Selection will depend upon design and the 
stresses and service for which the product is to be used. 
NoTE 2-Quenched and tempered alloy steel bolts for structural steel 
joints up through 1 ½ in. in diameter are covered in Specification A490. 
Alloy steel bolts, studs, and other externally threaded fasteners (that is, 
heavy hex-structural bolts over 1 ½ in., hex bolts, anchor bolts, and 
countersunk bolts) exhibiting similar mechanical properties to bolts 
conforming to Specification A490 shall be covered by Grade BD of this 
specification. 
When bolts of Grade BD of this specification are considered for 
pretentioned applications in excess of 50 % of the bolt tensile strength, the 
additional requirements of head size, maximum tensile strength, nut size 
and strength, washer hardness, tests, and inspections contained in Speci­
fication A490 should be carefully considered. 
1.3 Nuts are covered in Specification A563. Unless other­
wise specified, the grade and style of nut for each grade of 
fastener shall be as follows: 
558 
Grade of Fastener and Surface Finish 
BC, plain (or with a coating of insufficient thick­
ness to require over-tapped nuts) 
BC, zinc-coated (or with a coating thickness re­
quiring over-tapped nuts) 
BD, all finishes 
Nut Grade and 
StyleA 
C, heavy hex 
DH, heavy hex 
DH, heavy hex 
A Nuts of other grades and styles having specified proof load stresses (Specifica­
tion A563, Table 3) greater than the specified grade and style of nut are suitable. 
1.4 The values stated in inch-pound units are to be regarded 
as the standard. 
1.5 Terms used in this specification are defined in Termi­
nology Fl 789 unless otherwise defined herein. 
2. Referenced Documents 
2.1 ASTM Standards: 
A193/A193M Specification for Alloy-Steel and Stainless 
Steel Bolting for High Temperature or High Pressure 
Service and Other Special Purpose Applications 
A490 Specification for Structural Bolts, Alloy Steel, Heat 
Treated, 150 ksi Minimum Tensile Strength 
A563 Specification for Carbon and Alloy Steel Nuts 
A751 Test Methods, Practices, and Terminology for Chemi­
cal Analysis of Steel Products 
B695 Specification for Coatings of Zinc Mechanically De-
posited on Iron and Steel 
D3951 Practice for Commercial Packaging 
F436 Specification for Hardened Steel Washers 
F606 Test Methods for Determining the Mechanical Proper­
ties of Externally and Internally Threaded Fasteners, 
Washers, Direct Tension Indicators, and Rivets 
F788/F788M Specification for Surface Discontinuities of 
Bolts, Screws, and Studs, Inch and Metric Series

File: sectionII_partA_data_digitized/pages/page-0611.txt
ASME BPVC.II.A-2025 SA-354 
F1470 Practice for Fastener Sampling for Specified Me­
chanical Properties and Performance Inspection 
F1789 Terminology for F16 Mechanical Fasteners 
F2329 Specification for Zinc Coating, Hot-Dip, Require­
ments for Application to Carbon and Alloy Steel Bolts, 
Screws, Washers, Nuts, and Special Threaded Fasteners 
2.2 ASME Standards: 
B 1.1 Unified Screw Threads 
B18.2.1 Square and Hex Bolts and Screws, Inch Series 
B18.24 Part Identifying Number (PIN) Code System Stan-
dard for B 18 Fastener Products 
3. Ordering Information 
3.1 Orders for bolts and studs (including nuts and accesso-
ries) under this specification shall include the following: 
3.1.1 ASTM designation and year of issue, 
3.1.2 Name of product (that is, bolt or stud), 
3.1.3 Grade (that is, BC or BD), 
3.1.4 Quantities (number of pieces by size, including nuts), 
3.1.5 Size and length, 
3.1.6 Washers-Specify quantity and size (separate from 
bolts) (4.3), 
3.1.7 Zinc Coating-When zinc-coated Grade BC fasteners 
are required, specify the zinc-coating process required, for 
example hot-dip, mechanically deposited, or no preference (see 
4.4). 
3.1.8 Other Finishes-Specify other protective finish, if 
required. 
3.1.9 Specify if inspection at point of manufacture is 
required, 
3.1.10 Specify if Certification (Section 14) is required, and 
3.1.11 Specify additional testing (Section 9) or special 
requirements. 
3.1.12 For establishment of a part identifying system, see 
ASME Bl8.24. 
4. Materials and Manufacture 
4.1 The steel shall be made by the open-hearth, electric­
fumace, or basic-oxygen process. 
4.2 All fasteners shall be heat-treated. At the option of the 
manufacturer, heat treatment may be performed on the raw 
material, during the manufacturing operations, or after final 
machining. Heat treatment shall consist of quenching in a 
liquid medium (except Grade BD sizes l ½in.and smaller shall 
be quenched in oil) from above the transformation temperature 
and then temperating by reheating to a temperature of not less 
than 800°F (427°C) for Grade BC and for Grade BD. 
4.3 When used, suitable hardened washers shall be 
quenched and tempered (non-carburized) in accordance with 
Specification F436. 
4.4 Zinc Coatings, Hot-Dip and Mechanically Deposited: 
4.4.1 When zinc-coated fasteners are required, the pur­
chaser shall specify the zinc coating process, for example, 
hot-dip, mechanically deposited, or no preference. 
4.4.2 When "hot-dip" is specified, the fasteners shall be zinc 
coated by the hot-dip process in accordance with the require­
ments of Specification F2329. 
4.4.3 When mechanically deposited is specified, the fasten­
ers shall be zinc-coated by the mechanical-deposition process 
in accordance with the requirements of Class 55 of Specifica­
tion B695. 
4.4.4 When no preference is specified, the supplier may 
furnish either a hot-dip zinc coating in accordance with 
Specification F2329, or a mechanically deposited zinc coating 
in accordance with Specification B695, Class 55. Threaded 
components (bolts and nuts) shall be coated by the same 
zinc-coating process and the supplier's option is limited to one 
process per item with no mixed processes in a lot. 
Norn 3-When the intended application requires that assembled 
tension exceeds 50 % of minimum bolt proof load, an anti-galling 
lubricant may be needed. Application of such a lubricant to nuts and a test 
of the lubricant efficiency are provided in Supplementary Requirement Sl 
of Specification A563 and should be specified when required. 
4.5 Zinc-coated bolts and nuts shall be shipped in the san1e 
container unless specifically requested otherwise by the pur­
chaser. 
NoTE 4-Research conducted on bolts of similar material and manu­
facture indicates that hydrogen-stress cracking or stress cracking corrosion 
may occur on hot-dip galvanized Grade BD bolts. 
5. Chemical Composition 
5. I All fasteners shall be made from alloy steel conforming 
to the chemical composition requirements in accordance with 
Table 1. The steel shall contain sufficient alloying elements to 
qualify it as an alloy steel. 
559 
NoTE 5-Steel is considered to be alloy, by the Ametican Iron and Steel 
Institute, when the maximum of the range given for the content of alloying 
elements exceeds one or more of the following limits: manganese, 1.65 %; 
silicon, 0.60 %; copper, 0.60 %; or in which a definite range or a definite 
minimum quantity of any of the following elements is specified or 
required within the limits of the recognized field of constructional alloy 
steels: aluminum, chromium np to 3.99 %, cobalt, columbium, 
molybdenum, nickel, titanium, tungsten, vanadium, zirconium, or any 
other alloying elements added to obtain a desired alloying effect. 
5.2 Product analysis may be made by the purchaser from 
finished material representing each lot of fasteners. The chemi­
cal composition thus determined shall conform to the require­
ments given in Table 1. Choice of alloy steel composition 
necessary to ensure meeting the specified mechanical require­
ments shall be made by the manufacturer and shall be reported 
to the purchaser for information purposes only. 
5.3 Application of heats of steel to which bismuth, 
selenium, tellurium, or lead has been intentionally added shall 
not be permitted. 
5 .4 Chemical analyses shall be performed in accordance 
with Test Methods, Practices, and Terminology A751. 
6. Mechanical Properties 
6.1 Fasteners shall not exceed the maximum hardness speci­
fied in Table 2. Fasteners less than three diameters in length 
and studs less than four diameters in length shall have hardness
