Repository: Demigodofa/ASMEPurchaseOrderHelper

# ASMEPurchaseOrderHelper

PC UI tool to help purchasing agents generate correct ASME purchase orders. The active desktop flow reads normalized ASME JSONL data, applies policy rules, and generates copy-ready/exportable PO content.

## Source of truth (for agents/bots)
This README is the source of truth for rules, orientation, and guidance. The owner may use loose or exact language; if there is any ambiguity, confirm intent. Example: if they say "ordering requirements," confirm they mean "Ordering Information" (the official section name used in the PDFs).

File: sectionII_partA_data_digitized/pages/page-0618.txt
SA-358/SA-358M ASME BPVC.11.A-2025 
Specification for 
Electric-Fusion-Welded Austenitic Chromium-Nickel 
Stainless Steel Pipe for High-Temperature Service and 
General Applications 
1. Scope 
1.1 This specification covers electric-fusion-welded auste­
nitic chromium-nickel stainless steel pipe suitable for corrosive 
or high-temperature service, or both, or for general applica­
tions. 
NoTE 1-The dimensionless designator NPS (nominal pipe size) has 
been substituted in this standard for such traditional terms as "nominal 
diaineter," "size," and "n01ninal size." 
1.2 This specification covers the grades of alloy and stain­
less steel listed in Table 1. The selection of the proper grade 
and requirements for heat treatment shall be at the discretion of 
the purchaser, dependent on the service conditions to be 
encountered. 
1.3 Five classes of pipe are covered as follows: 
1.3.l Class I-Pipe shall be double welded by processes 
employing filler metal in all passes and shall be completely 
radio graphed. 
1.3.2 Class 2-Pipe shall be double welded by processes 
employing filler metal in all passes. No radiography is re­
quired. 
1.3.3 Class 3-Pipe shall be single welded by processes 
employing filler metal in all passes and shall be completely 
radiographed. 
1.3.4 Class 4-Same as Class 3 except that the weld pass 
exposed to the inside pipe surface may be made without the 
addition of filler metal (see 6.2.2.1 and 6.2.2.2). 
l.3.5 Class 5-Pipe shall be double welded by processes 
employing filler metal in all passes and shall be spot radio­
graphed. 
1.4 Supplementary requirements covering provisions rang­
ing from additional testing to formalized procedures for 
566 
manufacturing practice are provided. Supplementary Require­
ments S 1 through S6 are included as options to be specified 
when desired. 
1.5 The values stated in either inch-pound units or SI units 
are to be regarded separately as standard. Within the text, the 
SI units are shown in brackets. The values stated in each 
system may not be exact equivalents; therefore, each system 
shall be used independently of the other. Combining values 
from the two systems may result in nonconformance with the 
specification. The inch-pound units shall apply unless the "M" 
designation of this specification is specified in the order. 
1.6 This international standard was developed in accor­
dance with internationally recognized principles on standard­
ization established in the Decision on Principles for the 
Development of International Standards, Guides and Recom­
mendations issued by the World Trade Organization Technical 
Barriers to Trade (TBT) Committee. 
2. Referenced Documents 
2.1 ASTM Standards: 
A240/ A240M Specification for Chromium and Chromium­
Nickel Stainless Steel Plate, Sheet, and Strip for Pressure 
Vessels and for General Applications 
A262 Practices for Detecting Susceptibility to Intergranular 
Attack in Austenitic Stainless Steels 
A480/A480M Specification for General Requirements for 
Flat-Rolled Stainless and Heat-Resisting Steel Plate, 
Sheet, and Strip 
A941 Terminology Relating to Steel, Stainless Steel, Related 
Alloys, and Ferroalloys 
A999/A999M Specification for General Requirements for 
Alloy and Stainless Steel Pipe 
E527 Practice for Numbering Metals and Alloys in the 
Unified Numbering System (UNS)

File: sectionII_partA_data_digitized/pages/page-0623.txt
ASME BPVC.II.A-2025 SA-358/SA-358M 
8.1.4 Thickness-The minimum wall thickness at any point 
in the pipe shall not be more than 0.01 in. [0.3 mm] under the 
nominal thickness. 
9. Workmanship, Finish, and Appearance 
9.1 The finished pipe shall have a workmanlike finish. 
9.2 Repair of Plate Defects by Machining or Grinding-It is 
permitted to repair pipes showing slivers, or other smface 
defects, by machining or grounding inside or outside to a depth 
that ensures the removal of all included scale and slivers, 
provided that the wall thickness is not reduced below the 
specified minimum wall thickness. Machining or grinding shall 
follow inspection of the pipe as rolled, and shall be followed by 
supplementary visual inspection. 
9.3 Repair of Plate Defects by Welding-It is permitted to 
repair by welding defects that violate minimum wall thickness, 
but only with the approval of the purchaser. Areas shall be 
suitably prepared for welding with tightly closed defects 
removed by grinding. Open, clean defects, such as pits or 
impressions, may require no preparation. All welders, welding 
operators, and weld procedures shall be qualified to the ASME 
Boiler and Pressure Vessel Code, Section IX. Unless the 
purchaser specifies otherwise, pipe required to be heat treated 
under the provisions of 6.3, shall be heat treated or reheat 
treated following repair welding. Repaired lengths, where 
repair depth is greater than ¼ of the thickness, shall be pressure 
tested or repressure tested after repair and heat treatment (if 
any). Repair welds shall also be examined by suitable non­
destmctive examination techniques, including any techniques 
specifically required of the primary weld. 
9 .4 The pipe shall be free of scale and contaminating iron 
particles. Pickling, blasting, or surface finishing is not manda­
tory when pipe is bright annealed. The purchaser is permitted 
to request that a passivating treatment be applied. 
10. Heat Analysis 
10.1 An analysis of each heat of steel shall be made by the 
plate manufacturer to determine the percentages of the ele­
ments prescribed in Specification A240/A240M. The chemical 
composition thus determined shall confonn to the requirements 
prescribed in Specification A240/A240M. 
11. Product Analysis 
11.1 For each lot of 500 ft [150 m] of pipe or fraction 
thereof, analysis shall be made by the manufacturer from the 
finished pipe of the plate and of the weld deposit. Dtillings for 
analysis may be taken from the mechanical test specimens. The 
results of these analyses shall be reported to the purchaser or 
the purchaser's representative, and shall conform to the re­
quirements of Section 7, subject to the product analysis 
tolerances of Table 1 in Specification A480/ A480M. 
11.2 If the analysis of one of the tests specified in 9.1 does 
not conform to the requirements specified in Section 7, 
analyses shall be made on additional pipe of double the original 
number from the same lot, each of which shall conform to the 
requirements specified. 
12. Tensile Requirements 
12.1 The plate used in making the pipe shall conform to the 
requirements as to tensile properties of the applicable specifi­
cations listed in Table 1. Tension tests made by the plate 
manufacturer shall qualify the plate material. 
12.2 The transverse tension test taken across the welded 
joint specimen shall have a tensile strength not less than the 
specified minimum tensile strength of the plate. 
13. Transverse Guided-Bend Weld Tests 
13.1 Two bend test specimens shall be taken transversely 
from the pipe. Except as provided in 13.2, one shall be subject 
to a face guided-bend test and the second to a root guided-bend 
test. One specimen shall be bent with the inside smface of the 
pipe against the plunger, and the other with the outside surface 
against the plunger. 
13.2 For wall thicknesses over 3/s in. [9.5 mm] but less than 
¾ in. [19 mm] side-bend tests may be made instead of the face 
and root-bend tests. For specified wall thicknesses ¾ in. [19 
mm] and over, both specimens shall be subjected to the 
side-bend tests. Side-bend specimens shall be bent so that one 
of the side surfaces becomes the convex surface of the bend 
specimen. 
13.3 The bend test shall be acceptable if no cracks or other 
defects exceeding 1h in. [3 mm] in any direction is present in 
the weld metal or between the weld and the pipe metal after 
bending. Cracks that originate along the edges of the specimen 
during testing, and that are less than¼ in. [6.5 mm] measured 
in any direction shall not be considered. 
14. Test Specimens and Methods of Testing 
14.1 Transverse tension and bend test specimens shall be 
taken from the end of the finished pipe; the transverse tension 
and bend test specimens shall be flattened cold before final 
machining to size. 
14.2 As an alternative to the requirements of 14.1, it is 
permitted to take the test specimens from a test plate of the 
same material as the pipe that is attached to the end of the 
cylinder and welded as a prolongation of the pipe longitudinal 
seam. 
14.3 Tension test specimens shall be made in accordance 
with Section IX, Part QW, Paragraph QW-150 of the ASME 
Boiler and Pressure Vessel Code and shall be one of the types 
shown in QW-462.1 of that code. 
14.3.1 Reduced-section specimens conforming to the re­
quirements given in QW-462.1 (b) may be used for tension tests 
on all thicknesses of pipe having outside diameter greater than 
3 in. [76 mm]. 
14.3.2 Turned specimens conforming to the requirements of 
QW-462.l(d) may be used for tension tests. 
571 
14.3.2.1 If turned specimens are used as given in 14.3.2.2 
and 14.3.2.3, one complete set shall be made for each required 
tension test. 
14.3.2.2 For thicknesses to and including 1 ¼ in. [32 mm], it 
is permitted to use a single turned specimen. 
14.3.2.3 For thicknesses over 1 ¼ in. [32 mm], multiple 
specimens shall be cut through the full thickness of the weld

File: sectionII_partA_data_digitized/pages/page-0624.txt
SA-358/SA-358M ASME BPVC.II.A-2025 
with their centers parallel to the material surface and not over 
1 in. [25 mm] apart. The centers of the specimens adjacent to 
material surfaces shall not exceed 5/s in. [16 mm] from the 
surface. 
14.4 The test specimens shall not be cut from the pipe or test 
plate until after final heat treatment. 
15. Mechanical Tests Required 
15.1 For the purposes of the tension and bend test 
requirements, the term "lot" shall mean all pipe of the same 
grade, permitted to include more than one heat of steel, within 
a 3/16-in [4.7-mm] range of thickness and welded to the same 
weld procedure, and when heat treated, done so to the same 
heat-treating procedure and in the same furnace. The maximum 
lot size shall be 200 linear ft [60 m] of pipe. 
15.1.1 Transverse Tension Test-One test shall be made to 
represent each lot of finished pipe. 
15.1.2 Transverse Guided-Bend Weld Test-One test (two 
specimens) shall be made to represent each lot of finished pipe. 
15.2 Hydrostatic Test-Each length of pipe shall be sub­
jected to a hydrostatic test in accordance with Specification 
A999/A999M, unless specifically exempted under the provi­
sion of 15.3. Pressure shall be held for a sufficient time to 
permit the inspector to examine the entire length of the welded 
seam. 
15.3 The purchaser, with the agreement of the manufacturer, 
is permitted to complete the hydrostatic test requirement with 
the system pressure test, performed at a pressure either lower 
or higher than the specification test pressure, but in no case 
shall the test pressure be lower than the system design pressure. 
Each length of pipe furnished without the completed manufac­
turer's hydrostatic test shall include with the mandatory 
marking the letters "NH." 
16. Radiographic Examination 
16.1 For Classes 1, 3, and 4 pipe, all welded joints shall be 
completely examined by radiography. 
16.2 For Class 5 pipe, the welded joints shall be spot 
radiographed to the extent of not less than 12 in. [300 mm] of 
radiograph per 50 ft [15 m] of weld. 
16.3 For Classes 1, 3, and 4 pipe, radiographic examination 
shall be in accordance with the requirements of the ASME 
Boiler and Pressure Vessel Code, Section VIII, latest edition, 
Paragraph UW-51. 
16.4 For Class 5 pipe, radiographic examination shall be in 
accordance with the requirements of the ASME Boiler and 
Pressure Vessel Code, Section VIII, Division 1, latest edition, 
Paragraph UW-52. 
16.5 Radiographic examination is permitted to be per­
formed prior to heat treatment. 
17. Lengths 
17 .1 Circumferentially welded joints of the same quality as 
the longitudinal joints shall be permitted by agreement between 
the manufacturer and the purchaser. 
18. Product Marking 
18.1 In addition to the marking prescribed in Specification 
A999/A999M, the markings on each length of pipe shall 
include the plate material designations as shown in Table 1, the 
marking requirements of 6.3 and 15.3, and Class 1, 2, 3, or 4, 
as appropriate (see 1.3). 
18.2 Bar Coding-In addition to the requirements in 18.1, 
bar coding is acceptable as a supplementary identification 
method. Bar coding should be consistent with the Automotive 
Industry Action Group (AIAG) standard prepared by the 
Primary Metals Subcommittee of the AIAG Bar Code Project 
Team. 
19. Keywords 
19 .1 arc welded steel pipe; austenitic stainless steel; 
chromium-nickel steel; fusion welded steel pipe; high tempera­
ture application; steel pipe; temperature service applications; 
high; welded steel pipe 
SUPPLEMENTARY REQUIREMENTS 
One or more of the following supplementary requirements shall apply only when specified in the 
purchase order. The purchaser is permitted to specify a different frequency of test or analysis than is 
provided in the supplementary requirement. Subject to agreement between the purchaser and 
manufacturer, it is permitted to modify the retest and retreatment provisions of these supplementary 
requirements. 
Sl. Product Analysis 
S 1.1 Product analysis shall be made on each length of pipe. 
Individual lengths failing to conform to the chemical compo­
sition requirements shall be rejected. 
S2. Tension and Bend Tests 
S2.1 Tension tests (Section 12) and bend tests (Section 13) 
shall be made on specimens to represent each length of pipe. 
Failure of any test specimen to meet the requirements shall be 
cause for the rejection of the pipe length represented. 
572 
S3. Penetrant Oil and Powder Examination 
S3.1 All welded joints shall be subjected to examination by 
a penetrant oil and powder method. The details of the method 
and the disposition of flaws detected shall be a matter for 
agreement between the purchaser and the manufacturer. 
S4. Ferrite Control in Weld Deposits 
S4.1 The ferrite content of the deposited weld metal in any 
length of pipe shall be determined. The procedural details 
pertaining to this subject (that is, welding; plate and weld

File: sectionII_partA_data_digitized/pages/page-0636.txt
SA-370 ASME BPVC.II.A-2025 
Test Methods and Definitions for 
Mechanical Testing of Steel Products 
1. Scope 
1. 1 These test methods cover procedures and definitions 
for the mechanical testing of steels, stainless steels, and related 
alloys. The various mechanical tests herein described are used 
to determine properties required in the product specifications. 
Variations in testing methods are to be avoided, and standard 
methods of testing are to be followed to obtain reproducible 
and comparable results. In those cases in which the testing 
requirements for certain products are unique or at variance with 
these general procedures, the product specification testing 
requirements shall control. 
1.2 The following mechanical tests are described: 
Tension 
Bend 
Hardness 
Brinell 
Rockwell 
Portable 
Impact 
Keywords 
Sections 
7 to 14 
15 
16 
17 
18 
19 
20 to 30 
32 
1.3 Annexes covering details peculiar to certain products 
are appended to these test methods as follows: 
Bar Products 
Tubular Products 
Fasteners 
Round Wire Products 
Significance of Notched-Bar Impact Testing 
Converting Percentage Elongation of Round Specimens to 
Equivalents for Flat Specimens 
Annex 
Annex A1 
Annex A2 
Annex A3 
Annex A4 
Annex AS 
AnnexA6 
Testing Multi-Wire Strand 
Rounding of Test Data 
Methods for Testing Steel Reinforcing Bars 
Procedure for Use and Control of Heat-cycle Simulation 
AnnexA7 
Annex AB 
AnnexA9 
Annex A10 
1.4 The values stated in inch-pound units are to be regarded 
as standard. The values given in parentheses are mathematical 
conversions to SI units that are provided for information only 
and are not considered standard. 
1.5 When these test methods are referenced in a metric 
product specification, the yield and tensile values may be 
determined in inch-pound (ksi) units then converted into SI 
(MPa) units. The elongation determined in inch-pound gauge 
lengths of 2 or 8 in. may be reported in SI unit gauge lengths 
of 50 or 200 mm, respectively, as applicable. Conversely, when 
these test methods are referenced in an inch-pound product 
specification, the yield and tensile values may be detennined in 
SI units then converted into inch-pound units. The elongation 
determined in SI unit gauge lengths of 50 or 200 mm may be 
reported in inch-pound gauge lengths of 2 or 8 in., respectively, 
as applicable. 
584 
1.5.1 The specimen used to detennine the original units 
must conform to the applicable tolerances of the original unit 
system given in the dimension table not that of the converted 
tolerance dimensions. 
Norn I-This is due to the specimen SI dimensions and tolerances 
being hard conversions when this is not a dual standard. The user is 
directed to Test Methods A1058 if the tests are required in SI units. 
1.6 Attention is directed to ISO/IEC 17025 when there may 
be a need for information on criteria for evaluation of testing 
laborat01ies. 
1. 7 This standard does not purport to address all of the 
safety concerns, if any, associated with its use. It is the 
responsibility of the user of this standard to establish appro­
priate safety, health, and environmental practices and deter­
mine the applicability of regulatory limitations prior to use. 
1.8 This international standard was developed in accor­
dance with internationally recognized principles on standard­
ization established in the Decision on Principles for the 
Development of International Standards, Guides and Recom­
mendations issued by the World Trade Organization Technical 
Barriers to Trade (TBT) Committee.

File: sectionII_partA_data_digitized/pages/page-0637.txt
ASME BPVC.II.A-2025 SA-370 
2. Referenced Documents 
2. l ASTM Standards: 
A623 Specification for Tin Mill Products, General Require­
ments 
A623M Specification for Tin Mill Products, General Re­
quirements [Metric] 
A833 Test Method for Indentation Hardness of Metallic 
Materials by Comparison Hardness Testers 
A941 Terminology Relating to Steel, Stainless Steel, Related 
Alloys, and Ferroalloys 
A956/A956M Test Method for Leeb Hardness Testing of 
Steel Products 
Al038 Test Method for Portable Hardness Testing by the 
Ultrasonic Contact Impedance Method 
Al058 Test Methods for Mechanical Testing of Steel 
Products-Metric 
Al061/Al061M Test Methods for Testing Multi-Wire Steel 
Prestressing Strand 
E4 Practices for Force Calibration and Verification of Test­
ing Machines 
E6 Terminology Relating to Methods of Mechanical Testing 
E8/E8M Test Methods for Tension Testing of Metallic Ma­
terials 
ElO Test Method for Brinell Hardness of Metallic Materials 
E18 Test Methods for Rockwell Hardness of Metallic Ma­
terials 
E23 Test Methods for Notched Bar Impact Testing of Me­
tallic Materials 
E29 Practice for Using Significant Digits in Test Data to 
Determine Conformance with Specifications 
E83 Practice for Verification and Classification of Exten­
someter Systems 
Ell0 Test Method for Rockwell and Brinell Hardness of 
Metallic Materials by Portable Hardness Testers 
E190 Test Method for Guided Bend Test for Ductility of 
Welds 
E290 Test Methods for Bend Testing of Material for Ductil­
ity 
2.2 ASME Document: 
ASME Boiler and Pressure Vessel Code, Section VIII, 
Division I, Part UG-8 
2.3 ISO Standard: 
ISO/IEC 17025 General Requirements for the Competence 
of Testing and Calibration Laboratories 
3. Terminology 
3.l Definitions: 
3.1.1 For definitions of terms pertaining to mechanical 
testing of steel products not otherwise listed in this section, 
reference should be made to Terminology E6 and Terminology 
A941. 
3.2 Definitions of Terms Specific to This Standard: 
3.2. l longitudinal test, n-unless specifically defined 
otherwise, signifies that the lengthwise axis of the specimen is 
parallel to the direction of the greatest extension of the steel 
during rolling or forging. 
3.2.1.1 Discussion-The stress applied to a longitudinal 
tension test specimen is in the direction of the greatest 
extension, and the axis of the fold of a longitudinal bend test 
specimen is at right angles to the direction of greatest extension 
(see Fig. 1, Fig. 2a, and Fig. 2b). 
3.2.2 radial test, n-unless specifically defined otherwise, 
signifies that the lengthwise axis of the specimen is perpen­
dicular to the axis of the product and coincident with one of the 
radii of a circle drawn with a point on the axis of the product 
as a center (see Fig. 2a). 
3.2.3 tangential test, n-unless specifically defined 
otherwise, signifies that the lengthwise axis of the specimen 
perpendicular to a plane containing the axis of the product and 
tangent to a circle drawn with a point on the axis of the 
productas a center (see Fig. 2a, Fig. 2b, Fig. 2c, and Fig. 2d). 
3.2.4 transition temperature, n-for specification purposes, 
the transition temperature is the temperature at which the 
designated material test value equals or exceeds a specified 
minimum test value. 
3.2.4.1 Discussion-Some of the many definitions of tran­
sition temperature currently being used are: ( 1) the lowest 
temperature at which the specimen exhibits 100 % fibrous 
fracture, (2) the tei;nperature where the fracture shows a 50 % 
crystalline and a 50 % fibrous appearance, ( 3) the temperature 
corresponding to the energy value 50 % of the difference 
585 
FIG. 1 Relation of Test Coupons and Test Specimens to Rolling 
Direction or Extension (Applicable to General Wrought Products)

File: sectionII_partA_data_digitized/pages/page-0639.txt
ASME BPVC.II.A-2025 SA-370 
3.3 Definition of Terms Specific to the Procedure for Use 
and Control of Heat-cycle Simulation (See Annex A9): 
3.3.1 master chart, n-a record of the heat treatment re­
ceived from a forging essentially identical to the production 
forgings that it will represent. 
3.3.1.1 Discussion-It is a chart of time and temperature 
showing the output from thermocouples imbedded in the 
forging at the designated test immersion and test location or 
locations. 
3.3.2 program chart, n-the metallized sheet used to pro­
gram the simulator unit. 
3.3.2.1 Discussion-Time-temperature data from the master 
chart are manually transferred to the program chart. 
3.3.3 simulator chart, n-a record of the heat treatment that 
a test specimen had received in the simulator unit. 
3.3.3.1 Discussion-It is a chart of time and temperature 
and can be compared directly to the master chart for accuracy 
of duplication. 
3.3.4 simulator cycle, n-one continuous heat treatment of a 
set of specimens in the simulator nnit. 
3.3.4.l Discussion-The cycle includes heating from 
ambient, holding at temperature, and cooling. For example, a 
simulated austenitize and quench of a set of specimens would 
be one cycle; a simulated temper of the same specimens would 
be another cycle. 
4. Significance and Use 
4.1 The primary use of these test methods is testing to 
determine the specified mechanical properties of steel, stainless 
steel, and related alloy products for the evaluation of confor­
mance of such products to a material specification under the 
jurisdiction of ASTM Committee AOl and its subcommittees as 
designated by a purchaser in a purchase order or contract. 
4.1.1 These test methods may be and are used by other 
ASTM Committees and other standards writing bodies for the 
purpose of conformance testing. 
4.1.2 The material condition at the time of testing, sampling 
frequency, specimen location and orientation, reporting 
requirements, and other test parameters are contained in the 
pertinent material specification or in a general requirement 
specification for the particular product form. 
4.1.3 Some material specifications require the use of addi­
tional test methods not described herein; in such cases, the 
required test method is described in that material specification 
or by reference to another appropriate test method standard. 
4.2 These test methods are also suitable to be used for 
testing of steel, stainless steel and related alloy materials for 
other purposes, such as incoming material acceptance testing 
by the purchaser or evaluation of components after service 
exposure. 
4.2.1 As with any mechanical testing, deviations from either 
specification limits or expected as-manufactured properties can 
occur for valid reasons besides deficiency of the original 
as-fabricated product. These reasons include, but are not 
limited to: subsequent service degradation from environmental 
exposure (for example, temperature, corrosion); static or cyclic 
service stress effects, mechanically-induced damage, material 
inhomogeneity, anisotropic structure, natural aging of select 
alloys, further processing not included in the specification, 
sampling limitations, and measuring equipment calibration 
uncertainty. There is statistical variation in all aspects of 
mechanical testing and variations in test results from prior tests 
are expected. An understanding of possible reasons for devia­
tion from specified or expected test values should be applied in 
interpretation of test results. 
5. General Precautions 
5 .1 Certain methods of fabrication, such as bending, 
forming, and welding, or operations involving heating, may 
affect the properties of the material under test. Therefore, the 
product specifications cover the stage of manufacture at which 
mechanical testing is to be performed. The properties shown by 
testing p1ior to fabrication may not necessarily be representa­
tive of the product after it has been completely fabricated. 
5.2 Improperly machined specimens should be discarded 
and other specimens substituted. 
5.3 Flaws in the specimen may also affect results. If any test 
specimen develops flaws, the retest provision of the applicable 
product specification shall govern. 
5.4 If any test specimen fails because of mechanical reasons 
such as failure of testing equipment or improper specimen 
preparation, it may be discarded and another specimen taken. 
6. Orientation of Test Specimens 
6.1 The terms "longitudinal test" and "transverse test" are 
used only in material specifications for wrought products and 
are not applicable to castings. When such reference is made to 
a test coupon or test specimen, see Section 3 for terms and 
definitions. 
TENSION TEST 
7. Description 
7 .1 The tension test related to the mechanical testing of steel 
products subjects a machined or full-section specimen of the 
material under examination to a measured load sufficient to 
cause rupture. The resulting properties sought are defined in 
Terminology E6. 
587 
7.2 In general, the testing equipment and methods are given 
in Test Methods E8/E8M. However, there are certain excep­
tions to Test Methods E8/E8M practices in the testing of steel, 
and these are covered in these test methods. 
8. Testing Apparatus and Operations 
8.1 Loading Systems-There are two general types of load­
ing systems, mechanical (screw power) and hydraulic. These 
differ chiefly in the vaiiability of the rate of load application. 
The older screw power machines are limited to a small number 
of fixed free running crosshead speeds. Some modern screw 
power machines, and all hydraulic machines permit stepless 
variation throughout the range of speeds. 
8.2 The tension testing machine shall be maintained in good 
operating condition, used only in the proper loading range, and 
calibrated periodically in accordance with the latest revision of 
Practices E4.

File: sectionII_partA_data_digitized/pages/page-0645.txt
ASME BPVC.II.A-2025 SA-370 
drop of the beam. Note the load at the "drop of the beam" or 
the "halt of the pointer" and record the corresponding stress as 
the yield point. 
14.1.2 Autographic Diagram Method-When a sharp-kneed 
stress-strain diagram is obtained by an autographic recording 
device, take the stress corresponding to the top of the knee 
(Fig. 7), or the stress at which the curve drops as the yield 
point. 
14.1.3 Total Extension Under Load Method-When testing 
material for yield point and the test specimens may not exhibit 
a well-defined disproportionate deformation that characterizes 
a yield point as measured by the drop of the beam, halt of the 
pointer, or antographic diagram methods described in 14.1.1 
and 14.1.2, a value equivalent to the yield point in its practical 
significance may be determined by the following method and 
may be recorded as yield point: Attach a Class C or better 
extensometer (Notes 5 and 6) to the specimen. When the load 
producing a specified extension (Note 7) is reached record the 
stress corresponding to the load as the yield point (Fig. 8). 
Norn 5-Automatic devices are available that determine the load at the 
specified total extension without plotting a stress-strain curve. Such 
devices may be used if their accuracy has been demonstrated. Multiplying 
calipers and other such devices are acceptable for use provided their 
accuracy has been demonstrated as equivalent to a Class C extensometer. 
Norn 6-Reference should be made to Practice E83. 
Norn 7-For steel with a yield point specified not over 80 000 psi 
(550 MPa), an appropriate value is 0.005 in.fin. of gauge length. For 
values above 80 000 psi, this method is not valid unless the limiting total 
extension is increased. 
Norn 8-The shape of the initial portion of an autographically 
determined stress-strain (or a load-elongation) curve may be influenced by 
numerous factors such as the seating of tl1e specimen in the grips, the 
straightening of a specimen bent due to residual stresses, and the rapid 
loading permitted in 8.4.1. Generally, the abem1tions in this portion of the 
curve should be ignored when fitting a modulus line, such as that used to 
determine the extension-under-load yield, to the curve. In practice, for a 
number of reasons, the straight-line portion of the stress-strain curve may 
not go through the origin of the stress-strain diagram. In these cases it is 
not the origin of the stress-strain diagram, but rather where the straight­
line portion of the stress-strain curve, intersects the strain axis that is 
pertinent. All offsets and extensions should be calculated from the 
intersection of the strai.ght-line portion of the stress-strain curve with the 
strain axis, and not necessarily from the origin of the stress-strain diagram. 
See also Test Methods E8/E8M, Note 32. 
14.2 Yield Strength-Yield strength is the stress at which a 
material exhibits a specified limiting deviation from the pro­
portionality of stress to strain. The deviation is expressed in 
terms of strain, percent offset, total extension under load, and 
so forth. Determine yield strength by one of the following 
methods: 
14.2.1 Offset Method-To determine the yield strength by 
the "offset method," it is necessary to secure data (autographic 
or numerical) from which a stress-strain diagram with a distinct 
modulus characteristic of the material being tested may be 
drawn. Then on the stress-strain diagram (Fig. 9) lay off Om 
equal to the specified value of the offset, draw mn parallel to 
OA, and thus locate r, the intersection of mn with the 
stress-strain curve corresponding to load R, which is the 
yield-strength load. In recording values of yield strength 
obtained by this method, the value of offset specified or used, 
or both, shall be stated in parentheses after the term yield 
strength, for example: 
Yield strength ( 0.2 % offset) = 52 000 psi ( 360 MPa) ( 1) 
When the offset is 0.2 % or larger, the extensometer used 
shall qualify as a Class B2 device over a strain range of 0.05 to 
1.0 %. If a smaller offset is specified, it may be necessary to 
specify a more accurate device (that is, a Class Bl device) or 
reduce the lower limit of the strain range (for example, to 
0.01 %) or both. See also Note 10 for automatic devices. 
Norn 9-For stress-strain diagrams not containing a distinct modulus, 
such as for some cold-worked materials, it is recommended that the 
extension under load method be utilized. If the offset method is used for 
materials without a distinct modulus, a modulus value appropriate for the 
material being tested should be used: 30 000 000 psi (207 000 MPa) for 
carbon steel; 29 000 000 psi (200 000 MPa) for ferritic stainless steel; 
28 000 000 psi (193 000 MPa) for austenitic stainless steel. For special 
alloys, the producer should be contacted to discuss appropriate modulus 
values. 
14.2.2 Extension Under Load Method-For tests to deter­
mine the acceptance or rejection of material whose stress-strain 
characteristics are well known from previous tests of similar 
material in which stress-strain diagrams were plotted, the total 
strain corresponding to the stress at which the specified offset 
(see Notes 10 and 11) occurs will be known within satisfactory 
limits. The stress on the specimen, when this total strain is 
reached, is the value of the yield strength. In recording values 
of yield strength obtained by this method, the value of 
"extension" specified or used, or both, shall be stated in 
parentheses after the term yield strength, for example: 
593 
Yield strength (0.5 % EUL) = 52000 psi (360 MPa) (2) 
The total strain can be obtained satisfactorily by use of a 
Class Bl extensometer (Note 5, Note 6, and Note 8). 
Norn 10-Automatic devices are available that determine offset yield 
strength without plotting a stress-strain curve. Such devices may be used 
if their accuracy has been demonstrated. 
Norn 11-The appropriate magnitude of the extension under load will 
obviously vary with the strength range of the particular steel under test. In 
general, the value of extension under load applicable to steel at any 
strength level may be determined from the sum of the proportional strain 
and the plastic strain expected at the specified yield strength. The 
following equation is used: 
Extension under load, in.fin. of gauge length= (YS/ E) + r (3) 
where: 
YS = specified yield strength, psi or MPa, 
E = modulus of elasticity, psi or MPa, and 
r = limiting plastic strain, in.fin. 
14.3 Tensile Strength-Calculate the tensile strength by 
dividing the maximum load the specimen sustains during a 
tension test by the original cross-sectional area of the speci­
men. If the upper yield strength is the maximum stress 
recorded and if the stress-strain curve resembles that of Test 
Methods E8/E8M-15a Fig. 25, the maximum stress after 
discontinuous yielding shall be reported as the tensile strength 
unless otherwise stated by the purchaser. 
14.4 Elongation: 
14.4.1 Fit the ends of the fractured specimen together 
carefully and measure the distance between the gauge marks to 
the nearest 0.01 in. (0.25 mm) for gauge lengths of 2 in. and 
under, and to the nearest 0.5 % of the gauge length for gauge

File: sectionII_partA_data_digitized/pages/page-0647.txt
ASME BPVC.II.A-2025 SA-370 
R 
/ 
I I 
, 
I 
I 
I , 
I 
I 
' I 
I 
I 
I 
I 
' I 
' I 
I 
I , 
I , 
I 
' I , 
I , 
' Strain 
A n 
, r , , 
I 
I 
I 
I 
I 
FIG. 9 Stress-strain Diagram for Determination of Yield Strength 
by Offset Method 
BEND TEST 
15. Description 
15.1 The bend test is one method for evaluating ductility, 
but it cannot be considered as a quantitative means of predict­
ing service perfonnance in all bending operations. The severity 
of the bend test is primarily a function of the angle of bend of 
the inside diameter to which the specimen is bent, and of the 
cross section of the specimen. These conditions are varied 
according to location and orientation of the test specimen and 
the chemical composition, tensile properties, hardness, type, 
and quality of the steel specified. Test Methods E190 and E290 
may be consulted for methods of performing the test. 
15.2 Unless otherwise specified, it shall be permissible to 
age bend test specimens. The time-temperature cycle employed 
must be such that the effects of previous processing will not be 
materially changed. It may be accomplished by aging at room 
temperature 24 to 48 h, or in shorter time at moderately 
elevated temperatures by boiling in water or by heating in oil 
or in an oven. 
15.3 Bend the test specimen at room temperature to an 
inside diameter, as designated by the applicable product 
specifications, to the extent specified. The speed of bending is 
ordinarily not an important factor. 
HARDNESS TEST 
16. General 
16.1 A hardness test is a means of determining resistance to 
penetration and is occasionally employed to obtain a quick 
approximation of tensile strength. Tables 2-5 are for the 
conversion of hardness measurements from one scale to 
another or to approximate tensile strength. These conversion 
values have been obtained from computer-generated curves 
and are presented to the nearest 0.1 point to permit accurate 
reproduction of those curves. All converted hardness values 
must be considered approximate. All converted Rockwell and 
Vickers hardness numbers shall be rounded to the nearest 
whole number. 
16.2 Hardness Testing: 
16.2.1 If the product specification permits alternative hard­
ness testing to detennine conformance to a specified hardness 
requirement, the conversions listed in Tables 2-5 shall be used. 
16.2.2 When recording converted hardness numbers, the 
measured hardness and test scale shall be indicated in 
parentheses, for example: 353 HBW (38 HRC). This means 
that a hardness value of 38 was obtained using the Rockwell C 
scale and converted to a Brinell hardness of 353. 
17. Brinell Test 
17 .1 Description: 
17.1.1 A specified load is applied to a flat surface of the 
specimen to be tested, through a tungsten carbide ball of 
specified diameter. The average diameter of the indentation is 
used as a basis for calculation of the Brinell hardness number. 
The quotient of the applied load divided by the area of the 
surface of the indentation, which is assumed to be spherical, is 
termed the Brinell hardness number (HBW) in accordance with 
the following equation: 
where: 
HBW 
p 
D 
d 
HBW= P![(nDl2)(D - \jD 2 - d 2 )] (4) 
= Brinell hardness number, 
= applied load, kgf, 
= diameter of the tungsten carbide ball, mm, and 
= average diameter of the indentation, mm. 
NoTE 12-The Brinell hardness number is more conveniently secured 
from standard tables such as Table 6, which show numbers corresponding 
to the various indentation diameters, usually in increments of 0.05 mm. 
Norn 13-In Test Method ElO the values are stated in SI units, whereas 
in this section kg/m units are used. 
17 .1.2 The standard Brinell test using a 10 mm tungsten 
carbide ball employs a 3000 kgf load for hard materials and a 
1500 or 500 kgf load for thin sections or soft materials (see 
Annex A2 on Steel Tubular Products). Other loads and differ­
ent size indentors may be used when specified. In recording 
hardness values, the diameter of the ball and the load must be 
stated except when a 10 mm ball and 3000 kgf load are used. 
17 .1.3 A range of hardness can properly be specified only 
for quenched and tempered or normalized and tempered 
material. For annealed material a maximum figure only should 
be specified. For normalized material a minimum or a maxi­
mum hardness may be specified by agreement. In general, no 
hardness requirements should be applied to untreated material. 
17 .1 .4 Brinell hardness may be required when tensile prop­
erties are not specified. 
595 
17 .2 Apparatus-Equipment shall meet the following re­
quirements: 
17 .2.1 Testing Machine-A Brinell hardness testing ma­
chine is acceptable for use over a loading range within which 
its load measuring device is accurate to :±: 1 %.
