Repository: Demigodofa/ASMEPurchaseOrderHelper

# ASMEPurchaseOrderHelper

PC UI tool to help purchasing agents generate correct ASME purchase orders. The active desktop flow reads normalized ASME JSONL data, applies policy rules, and generates copy-ready/exportable PO content.

## Source of truth (for agents/bots)
This README is the source of truth for rules, orientation, and guidance. The owner may use loose or exact language; if there is any ambiguity, confirm intent. Example: if they say "ordering requirements," confirm they mean "Ordering Information" (the official section name used in the PDFs).

File: sectionII_partA_data_digitized/pages/page-0663.txt
ASME BPVC.II.A-2025 SA-370 
TABLE A 1.2 Recommended Practice for Selecting Bend Test Specimens for Steel Bar Products 
Norn I-The length of all specimens is to be not less than 6 in. (150 mm). 
Norn 2-The edges of the specimen may be rounded to a radius not exceeding 1/16 in. (1.6 mm). 
Flats 
Thickness, in. (mm) Width, in. (mm) Recommended Size 
Up to¼ (13), incl Up to¾ (19), incl Full section. 
Over¾ (19) Full section or machine to not less than ot less than 
¾ in. (19 mm) in width by thickness of specimen. 
Over¼ (13) All Full section or machine to 1 by ¼ in. (25 by 13 mm) 
specimen from midway between center and surface. 
Rounds, Squares, Hexagons, and Octagons 
Diameter or Distance Between Parallel Faces, in. (mm) 
Up to 1¼ (38), incl 
Over 1¼ (38) 
hardness penetration. 
Recommended Size 
Full section. 
Machine to 1 by ¼-in. {25 by 13 mm) specimen from midway between center 
and surface. 
A2. STEEL TUBULAR PRODUCTS 
A2.1 Scope 
A2.l.1 This annex contains testing requirements for Steel 
Tubular Products that are specific to the product. The require­
ments contained in this annex are supplementary to those found 
in the general section of this specification. In the case of 
conflict between requirements provided in this annex and those 
found in the general section of this specification, the require­
ments of this annex shall prevail. In the case of conflict 
between requirements provided in this annex and requirements 
found in product specifications, the requirements found in the 
product specification shall prevail. 
A2.1.2 Tubular shapes covered by this specification include, 
round, square, rectangular, and special shapes. 
A2.2 Tension Test 
A2.2.1 Full-size Longitudinal Test Specimens: 
A2.2.1.1 As an alternative to the use of longitudinal strip 
test specimens or longitudinal round test specimens, tension 
test specimens of full-size tubular sections are used, provided 
that the testing equipment has sufficient capacity. Snug-fitting 
metal plugs should be inserted far enough in the end of such 
tubular specimens to permit the testing machine jaws to grip 
the specimens properly without crushing. A design that may be 
used for such plugs is shown in Fig. A2.1. The plugs shall not 
extend into that part of the specimen on which the elongation 
is measured (see Fig. A2.l). Care should be exercised to see 
that insofar as practicable, the load in such cases is applied 
axially. The length of the full-section specimen depends on the 
gauge length prescribed for measuring the elongation. 
A2.2.1.2 Unless otherwise required by the product 
specification, the gauge length is 2 in. or 50 mm, except that for 
tubing having an outside diameter of 3/s in. (9.5 mm) or less, it 
is customary for a gauge length equal to four times the outside 
611 
@) 
FIG. A2.1 Metal Plugs for Testing Tubular Specimens, Proper Lo­
cation of Plugs in Specimen and of Specimen in Heads of Test­
ing Machine 
diameter to be used when elongation comparable to that 
obtainable with larger test specimens is required. 
A2.2.1.3 To determine the cross-sectional area of the full­
section specimen, measurements shall be recorded as the 
average or mean between the greatest and least measurements 
of the outside diameter and the average or mean wall thickness, 
to the nearest 0.001 in. (0.025 mm) and the cross-sectional area 
is determined by the following equation: 
A= 3.1416t (D t) (A2. l) 
where: 
A = sectional area, in.2 
D = outside diameter, in., and 
t = thickness of tube wall, in. 
Norn A2.1-There exist other methods of cross-sectional area 
determination, such as by weighing of the specimens, which are equally

File: sectionII_partA_data_digitized/pages/page-0664.txt
SA-370 ASME BPVC.II.A-2025 
accurate or appropriate for the purpose. 
A2.2.2 Longitudinal Strip Test Specimens: 
A2.2.2.1 As an alternative to the use of full-size longitudi­
nal test specimens or longitudinal round test specimens, 
longitudinal strip test specimens, obtained from strips cut from 
the tubular product as shown in Fig. A2.2 and machined to the 
dimensions shown in Fig. A2.3 are used. For welded structural 
tubing, such test specimens shall be from a location at least 90° 
from the weld; for other welded tubular products, such test 
specimens shall be from a location approximately 90° from the 
weld. Unless otherwise required by the product specification, 
the gauge length shall conform to dimension C in Fig. A2.3. 
The test specimens shall be tested using grips that are flat or 
have a surface contour corresponding to the curvature of the 
tubular product, or the ends of the test specimens shall be 
flattened without heating prior to the test specimens being 
tested using flat grips. The test specimen shown as specimen 4 
in Fig. 3 shall be used, unless the capacity of the testing 
equipment or the dimensions and nature of the tubular product 
to be tested makes the use of specimen nos. 1, 2, or 3 necessary. 
Norn A2.2-An exact formula for calculating the cross-sectional area 
of specimens of the type shown in Fig. A2.3 taken from a circular tube is 
given in Test Methods ES/ESM. 
A2.2.2.2 The width should be measured at each end of the 
gauge length to determine parallelism and also at the center. 
The thickness should be measured at the center and used with 
the center measurement of the width to determine the cross­
sectional area. The center width dimension should be recorded 
to the nearest 0.005 in. (0.127 mm), and the thickness 
measurement to the nearest 0.001 in. 
A2.2.3 Transverse Strip Test Specimens: 
A2.2.3.1 In general, transverse tension tests are not recom­
mended for tubular products, in sizes smaller than 8 in. in 
nominal diameter. When required, transverse tension test 
specimens may be taken from rings cut from ends of tubes or 
pipe as shown in Fig. A2.4. Flattening of the specimen may be 
done either after separating it from the tube as in Fig. A2.4 (a), 
or before separating it as in Fig. A2.4 (b), and may be done hot 
or cold; but if the flattening is done cold, the specimen may 
subsequently be normalized. Specimens from tubes or pipe for 
which heat treatment is specified, after being flattened either 
hot or cold, shall be given the same treatment as the tubes or 
Norn 1-The edges of the blank for the specimen shall be cut parallel 
to each other. 
FIG. A2.2 Location of Longitudinal Tension-Test Specimens in 
Rings Cut From Tubular Products 
pipe. For tubes or pipe having a wall thickness of less than ¾ 
in. (19 mm), the transverse test specimen shall be of the form 
and dimensions shown in Fig. A2.5 and either or both smfaces 
may be machined to secure uniform thickness. Specimens for 
transverse tension tests on welded steel tubes or pipe to 
determine strength of welds, shall be located perpendicular to 
the welded seams with the weld at about the middle of their 
length. 
A2.2.3.2 The width should be measured at each end of the 
gauge length to determine parallelism and also at the center. 
The thickness should be measured at the center and used with 
the center measurement of the width to determine the cross­
sectional area. The center width dimension should be recorded 
to the nearest 0.005 in. (0.127 mm), and the thickness 
measurement to the nearest 0.001 in. (0.025 mm). 
A2.2.4 Round Test Specimens: 
A2.2.4.1 When provided for in the product specification, the 
round test specimen shown in Fig. 4 may be used. 
A2.2.4.2 The diameter of the round test specimen is mea­
sured at the center of the specimen to the nearest 0.001 in. 
(0.025 mm). 
A2.2.4.3 Small-size specimens proportional to standard, as 
shown in Fig. 4, may be used when it is necessary to test 
material from which the standard specimen cannot be prepared. 
Other sizes of small-size specimens may be used. In any such 
small-size specimen, it is important that the gauge length for 
measurement of elongation be four times the diameter of the 
specimen (see Note 5, Fig. 4). The elongation requirements for 
the round specimen 2-in. gauge length in the product specifi­
cation shall apply to the small-size specimens. 
A2.2.4.4 For transverse specimens, the section from which 
the specimen is taken shall not be flattened or otherwise 
deformed. 
612 
A2.2.4.5 Longitudinal test specimens are obtained from 
strips cut from the tubular product as shown in Fig. A2.2. 
A2.3 Determination of Transverse Yield Strength, Hydrau­
lic Ring-expansion Method 
A2.3.l Hardness tests are made on the outside surface, 
inside surface, or wall cross-section depending upon product­
specification limitation. Surface preparation may be necessary 
to obtain accurate hardness values. 
A2.3.2 A testing machine and method for determining the 
transverse yield strength from an annular ring specimen, have 
been developed and described in A2.3.3 - 9.1.2. 
A2.3.3 A diagrammatic vertical cross-sectional sketch of 
the testing machine is shown in Fig. A2.6. 
A2.3.4 In determining the transverse yield strength on this 
machine, a sh01t ring (commonly 3 in. (76 mm) in length) test 
specimen is used. After the large circular nut is removed from 
the machine, the wall thickness of the ring specimen is 
determined and the specimen is telescoped over the oil resistant 
rubber gasket. The nut is then replaced, but is not turned down 
tight against the specimen. A slight clearance is left between 
the nut and specimen for the purpose of permitting free radial 
movement of the specimen as it is being tested. Oil under 
pressure is then admitted to the interior of the rubber gasket

File: sectionII_partA_data_digitized/pages/page-0671.txt
ASME BPVC.II.A-2025 SA-370 
¼"-I 
Hardened rollers, l ½" diam may be 
substituted for jig shoulders 
· !----As r,,,.,ulred ---►1 ;;l! ~., 
I _ ____,.....__,__ 
Yoke 
Norn 1-Metric equivalent: 1 in.= 25.4 mm. 
Test Specimen Thickness, in. 
% 
I 
% 
t 
A 
1½ 
41 
2½ 
6% t 
B 
¾ 
21 
1¼ 
31/s I 
C 
2% 
61+ 1/s 
3% 
8% t+ 1/s 
D 
1 3/10 
31 + 1/16 
Material 
1 1 1/16 Materials with a specified minimum tensile strength of 95 ksi or 
4½ I+ ½s greater. 
FIG. A2.15 Guided-bend Test Jig 
A3. STEEL FASTENERS 
A3.1 Scope 
A3.l.1 This annex contains testing requirements for Steel 
Fasteners that are specific to the product. The requirements 
contained in this annex are supplementary to those found in the 
general section of this specification. In the case of conflict 
between requirements provided in this annex and those found 
in the general section of this specification, the requirements of 
this annex shall prevail. In the case of conflict between 
requirements provided in this annex and requirements found in 
product specifications, the requirements found in the product 
specification shall prevail. 
A3.l.2 These tests are set up to facilitate production control 
testing and acceptance testing with certain more precise tests to 
be used for arbitration in case of disagreement over test results. 
A3.2 Tension Tests 
A3.2.l It is preferred that bolts be tested full size, and it is 
customary, when so testing bolts to specify a minimum 
ultimate load in pounds, rather than a minimum ultimate 
strength in pounds per square inch. Three times the bolt 
nominal diameter has been established as the minimum bolt 
length subject to the tests described in the remainder of this 
section. Subsections A3.2.l.1 - A3.2.l.6 apply when testing 
bolts full size. Subsection A3.2.l.4 shall apply where the 
individual product specifications permit the use of machined 
specimens. 
A3.2.l.1 Proof Load-Due to particular uses of certain 
classes of bolts it is desirable to be able to stress them, while 
in use, to a specified value without obtaining any permanent 
set. To be certain of obtaining this quality the proof load is 
specified. The proof load test consists of stressing the bolt with 
a specified load which the bolt must withstand without perma­
nent set. An alternate test which determines yield strength of a 
full size bolt is also allowed. Either of the following Methods, 
1 or 2, may be used but Method 1 shall be the arbitration 
method in case of any dispute as to acceptance of the bolts. 
A3.2.l.2 Proof Load Testing Long Bolts-When fasteners 
are too long to test in the available equipment they may be cut 
to 8 ± 0.125 in. and tested using Method I. If there is a dispute 
over results when testing the same part or lot of parts both full 
size and cut to 8 in., the 8 in. test results shall be used to 
determine acceptance. 
619 
(a) Method 1, Length Measurement-The overall length of 
a straight bolt shall be measured at its true center line with an 
instrument capable of measuring changes in length of

File: sectionII_partA_data_digitized/pages/page-0677.txt
ASME BPVC.II.A-2025 SA-370 
examining specimen fractures and by plotting energy value and 
fracture appearance versus temperature from tests of notched 
bars at a series of temperatures. When the test temperature has 
been carried low enough to start cleavage fracture, there may 
be an extremely sharp drop in impact value or there may be a 
relatively gradual falling off toward the lower temperatures. 
This drop in energy value starts when a specimen begins to 
exhibit some crystalline appearance in the fracture. The tran­
sition temperature at which this embrittling effect takes place 
vaiies considerably with the size of the part or test specimen 
and with the notch geometry. 
AS.4.2 A problem peculiar to Charpy-type tests occurs 
when high-strength, low-energy specimens are tested at low 
temperatures. These specimens may not leave the machine in 
the direction of the pendulum swing but rather in a sidewise 
direction. To ensure that the broken halves of the specimens do 
not rebound off some component of the machine and contact 
the pendulum before it completes its swing, modifications may 
be necessary in older model machines. These modifications 
differ with machine design. Nevertheless the basic problem is 
the same in that provisions must be made to prevent rebound­
ing of the fractured specimens into any part of the swinging 
pendulum. Where design permits, the broken specimens may 
be deflected out of the sides of the machine and yet in other 
designs it may be necessary to contain the broken specimens 
within a certain area until the pendulum passes through the 
anvils. Some low-energy high-strength steel specimens leave 
impact machines at speeds in excess of 50 ft (15.3 m)/s 
although they were struck by a pendulum traveling at speeds 
approximately 17 ft (5.2 m)/s. If the force exerted on the 
pendulum by the broken specimens is sufficient, the pendulum 
will slow down and erroneously high energy values will be 
recorded. This problem accounts for many of the inconsisten­
cies in Charpy results reported by various investigators within 
the 10 to 25-ft-lbf (14 to 34 J) range. The Apparatus section 
(subsection regarding specimen clearance) of Test Methods 
E23 discusses the two basic machine designs and a modifica­
tion found to be satisfactory in minimizing jamming. 
AS.5 Velocity of Straining 
A5.5.1 Velocity of straining is likewise a variable that 
affects the notch behavior of steel. The impact test shows 
somewhat higher energy absorption values than the static tests 
above the transition temperature and yet, in some instances, the 
reverse is true below the transition temperature. 
AS.6 Correlation With Service 
A5.6.1 While Charpy or Izod tests may not directly predict 
the ductile or brittle behavior of steel as commonly used in 
large masses or as components of large structures, these tests 
can be used as acceptance tests of identity for different lots of 
the same steel or in choosing between different steels, when 
cmrelation with reliable service behavior has been established. 
It may be necessary to make the tests at properly chosen 
temperatures other than room temperature. In this, the service 
temperature or the transition temperature of full-scale speci­
mens does not give the desired transition temperatures for 
Charpy or Izod tests since the size and notch geometry may be 
so different. Chemical analysis, tension, and hardness tests may 
not indicate the influence of some of the important processing 
factors that affect susceptibility to brittle fracture nor do they 
comprehend the effect of low temperatures in inducing brittle 
behavior. 
A6. PROCEDURE FOR CONVERTING PERCENTAGE ELONGATION OF STANDARD ROUND TENSION TEST SPECIMEN 
TO EQUIVALENT PERCENTAGE ELONGATION OF STANDARD FLAT SPECIMEN 
A6.1 Scope 
A6. l .1 This method specifies a procedure for converting 
percentage elongation after fracture obtained in a standard 
0.500-in. (12.7 mm) diameter by 2-in. (51 mm) gauge length 
test specimen to standard flat test specimens ½ by 2 in. and 1 ½ 
by 8 in. (38.1 by 203 mm). 
A6.2 Basic Equation 
A6.2.1 The conversion data in this method are based on an 
equation by Bertella, and used by Oliver and others. The 
relationship between elongations in the standard 0.500-in. 
diameter by 2.0-in. test specimen and other standard specimens 
can be calculated as follows: 
e = e 0 [ 4.47 ( \IA)!L] 0 (A6.1) 
where: 
627 
e = 0 percentage elongation after fracture on a standard test 
specimen having a 2-in. gauge length and 0.500-in. 
diameter, 
e 
a 
= percentage elongation after fracture on a standard test 
specimen having a gauge length L and a cross-sectional 
area A, and 
= constant characteristic of the test material. 
A6.3 Application 
A6.3.1 In applying the above equation the constant a is 
characteristic of the test material. The value a = 0.4 has been 
found to give satisfactory conversions for carbon, carbon­
manganese, molybdenum, and chromium-molybdenum steels 
within the tensile strength range of 40 000 to 85 000 psi (275 
to 585 MPa) and in the hot-rolled, in the hot-rolled and

File: sectionII_partA_data_digitized/pages/page-0679.txt
'----' 
ASME BPVC.II.A-2025 SA-370 
specification writing where it is desirable to show equivalent 
elongation requirements for the several standard ASTM tension 
specimens covered in Test Methods A370, consideration must 
be given to the metallurgical effects dependent on the thickness 
of the material as processed. 
A7. TESTING MULTI-WIRE STRAND 
This annex has been replaced by Test Methods A1061/A1061M, and procedures for the tension testing of multi-wire 
strand for prestressed concrete have been integrated into the relevant product specifications. 
AS. ROUNDING OF TEST DATA 
AS.1 Application 
A8.1.1 This annex shall apply to rounding test data for the 
purpose of determining conformance to product specification 
requirements. 
A8.1.2 This annex shall apply only when rounding is not 
specified in the product specification. 
A8.1.3 Observed or calculated test results and records 
maintained by testing laboratories are not subject to this annex. 
AS.2 Method 
A8.2.1 Values shall be rounded in accordance with the rules 
of Practice E29 unless otherwise stated herein. 
A8.2.2 In the special case of rounding the number "5" when 
no additional numbers other than "O" follow the "5," rounding 
shall be in accordance with Practice E29 except where this 
would result in rejection of the product. 
A8.2.3 Requirements for rounding levels for determining 
product acceptance or rejection are given in Table A8.1. 
Specific reported test data values shall be rounded to Table 
A8.1 for determining product acceptance or rejection. 
A8.2.4 Table A8.l values are designed to provide unifor­
mity in determining conformance to product specification 
requirements and should be considered when rounding require­
ments are stated in product specifications. 
A8.2.5 When rounding requirements are neither stated in 
the product specification nor listed in Table A8.l, an observed 
or calculated value shall be rounded to the nearest unit in the 
last right hand digit used in expressing the specification 
requirement 
629

File: sectionII_partA_data_digitized/pages/page-0690.txt
SA-376/SA-376M ASME BPVC.II.A-2025 
Specification for 
Seamless Austenitic Steel Pipe for High-Temperature 
Service 
1. Scope 
1.1 This specification covers seamless austenitic steel pipe 
intended for high-temperature service. Among the grades 
covered are H grades and nitrogen grades that are specifically 
intended for high-temperature service. 
Norn I-This specification was 01iginally developed for use for piping 
in the central stations of electric-power generating thermal plants. 
However, its use is not restricted to such applications and it may be used 
in other applications for which the attributes of the materials, as defined by 
this specification, are appropriate. 
1.2 Optional supplementary requirements (Sl through SlO) 
are provided. These supplementary requirements specify addi­
tional tests that will be made only when stated in the order, 
together with the number of such tests required. 
1.3 Grades TP321 and TP321H have lower strength require­
ments for nominal wall thicknesses greater than 3/s in. [9.5 
mm]. 
1.4 The values stated in either inch-pound units or SI units 
are to be regarded separately as standard. Within the text, the 
SI units are shown in brackets. The values stated in each 
system may not be exact equivalents; therefore, each system 
shall be used independently of the other. Combining values 
from the two systems may result in non-conformance with the 
standard. The inch-pound units shall apply unless the "M" 
designation of this specification is specified in the order. 
Norn 2-The dimensionless designators NPS (nominal pipe size) and 
DN (Diametre Nominel) have been substituted in this standard for such 
traditional tenns as "nominal diameter," "size," and "nominal size." 
l .5 This international standard was developed in accor­
dance with internationally recognized principles on standard­
ization established in the Decision on Principles for the 
Development of International Standards, Guides and Recom­
mendations issued by the World Trade Organization Technical 
Barriers to Trade (TBT) Committee. 
640 
2. Referenced Documents 
2.l ASTM Standards: 
A262 Practices for Detecting Susceptibility to Intergranular 
Attack in Austenitic Stainless Steels 
A999/ A999M Specification for General Requirements for 
Alloy and Stainless Steel Pipe 
E112 Test Methods for Determining Average Grain Size 
E213 Practice for Ultrasonic Testing of Metal Pipe and 
Tubing 
E381 Method of Macroetch Testing Steel Bars, Billets, 
Blooms, and Forgings 
E426 Practice for Electromagnetic (Eddy Current) Examina­
tion of Seamless and Welded Tubular Products, Titanium, 
Austenitic Stainless Steel and Similar Alloys 
2.2 Other Standards: 
SNT-TC- lA Personnel Qualification and Certification in 
Nondestructive Testing 
3. Ordering Information 
3.1 Orders for material to this specification should include 
the following, as required to describe the desired material 
adequately: 
3.1.1 Quantity (feet, centimetres, or number of lengths), 
3.1.2 Name of material (seamless austenitic steel pipe), 
3.1.3 Grade (Table 1), 
3.1.4 Size (nominal size, or outside diameter and schedule 
number or average wall thiclmess), 
3.1.5 Lengths (specific or random), (Permissible Variations 
in Length Section of Specification A999/ A999M), 
3.1.6 End finish (Ends Section of Specification A999/ 
A999M), 
3.1.7 Optional requirements (Section 8) (see Hydrostatic 
Test Requirements Section and the Permissible Variation in 
Weight for Seamless Pipe Section for weighing individual 
lengths, of Specification A999/A999M), (see 9.6, repairing by 
welding; 13.3, die stamping),

File: sectionII_partA_data_digitized/pages/page-0696.txt
SA-376/SA-376M ASME BPVC.II.A-2025 
S6. Ultrasonic Test 
S6.1 Each piece of pipe may be ultrasonically tested to 
determine its soundness throughout the entire length of the 
pipe. Each piece shall be ultrasonically tested in a circumfer­
ential direction in such a manner that the entire piece is 
scanned by the ultrasonic beam. The calibration standard shall 
be prepared from a section of pipe which has two notches, one 
in the inside surface and one in the outside smface. The notches 
shall be at least 1 ½-in. [38-mm] long and have a depth of 3 % 
of the wall thickness, or 0.004 in. [0.102 mm], whichever is the 
greater. Any pipe showing an ultrasonic indication of greater 
amplitude than the amplitude of the indication from the 
calibration standard shall be subject to rejection. 
S7. Hot Ductility Test for Indicating Weldability 
S7 .1 A high-temperature ductility test may be made upon 
each heat of mate1ial supplied in heavy-wall pipe sections. An 
appropriate specimen shall be heated to an initial temperature, 
cooled 100 °P [50 °C], then subjected to a tension test, and 
shall show a minimum reduction of area of 60 %. The initial 
temperature is that temperature 50 °P [30 °C] below the 
temperature at which material exhibits zero ductility. Rejection 
of material shall not be based upon this test. 
S8. Retests 
S8.l Upon the purchaser's request, retests shall be made 
from sections of material removed from any part of the pipe. 
Failure to meet the requirements stated in this specification 
shall be cause for rejection. 
S9. Stabilization Heat Treatment 
S9.1 Subsequent to the solution anneal required in 5.4, 
Grades TP321, TP321H, TP347, TP347H, TP348, and TP348H 
shall be given a stabilization heat treatment at a temperature 
lower than that used for the initial solution annealing heat 
treatment. The temperature of stabilization heat treatment shall 
be at a temperature as agreed upon between the purchaser and 
vendor. 
S10. Intergranular Corrosion Test 
S 10.1 When specified, material shall pass intergranular 
corrosion tests conducted by the manufacturer in accordance 
with Practices A262, Practice E. 
NoTE S 10.1-Practice E requires testing on the sensitized condition for 
low carbon or stabilized grades, and on the as-shipped condition for other 
grades. 
SI0.2 A stabilization heat treatment in accordance with 
Supplementary Requirement S9 may be necessary and is 
permitted in order to meet this requirement for the grades 
containing titanium or columbium, particularly in their H 
versions. 
646

File: sectionII_partA_data_digitized/pages/page-0724.txt
SA-403 /SA-403M ASME BPVC.II.A-2025 
Specification for 
Wrought Austenitic Stainless Steel Piping Fittings 
1. Scope 
1. 1 This specification covers wrought stainless steel fittings 
for pressure piping applications. 
1.2 Several grades of austenitic stainless steel alloys are 
included in this specification Grades are designated with a 
prefix, WP or CR, based on the applicable ASME or MSS 
dimensional and rating standards, respectively. 
1.3 For each of the WP stainless grades, several classes of 
fittings are covered, to indicate whether seamless or welded 
construction was utilized. Class designations are also utilized 
to indicate the nondestructive test method and extent of 
nondestructive examination (NDE). Table 1 is a general 
summary of the fitting classes applicable to all WP grades of 
stainless steel covered by this specification. There are no 
classes for the CR grades. Specific requirements are covered 
elsewhere. 
1.4 This specification is expressed in both inch-pound units 
and in SI units. However, unless the order specifies the 
applicable "M" specification designation (SI units), the mate­
rial shall be furnished to inch-pound units. 
1.5 The values stated in either SI units or inch-pound units 
are to be regarded separately as standard. Within the text, the 
SI units are shown in brackets. The values stated in each 
system may not be exact equivalents; therefore, each system 
shall be used independently of the other. Combining values 
from the two systems may result in non-confonnance with the 
standard. 
1.6 This specification does not apply to cast steel fittings. 
Austenitic stainless steel castings are covered in Specifications 
A351/A351M, A743/A743M, and A744/A744M. 
1.7 This international standard was developed in accor­
dance with internationally recognized principles on standard-
674 
ization established in the Decision on Principles for the 
Development of International Standards, Guides and Recom­
mendations issued by the World Trade Organization Technical 
Barriers to Trade (TBT) Committee. 
2. Referenced Documents 
2.1 ASTM Standards: 
A351/ A351M Specification for Castings, Austenitic, for 
Pressure-Containing Parts 
A743/A743M Specification for Castings, Iron-Chromium, 
Iron-Chromium-Nickel, Corrosion Resistant, for General 
Application 
A744/A744M Specification for Castings, Iron-Chromium­
Nickel, Corrosion Resistant, for Severe Service 
A751 Test Methods, Practices, and Terminology for Chemi­
cal Analysis of Steel Products 
A960/ A960M Specification for Common Requirements for 
Wrought Steel Piping Fittings 
El12 Test Methods for Determining Average Grain Size 
E165/El65M Practice for Liquid Penetrant Testing for Gen­
eral Industry 
2.2 ASME Standards: 
ASME Bl6.9 Factory-Made Wrought Steel Butt-Welding 
Fittings 
ASME B16.ll Forged Steel Fittings, Socket-Welding and 
Threaded 
2.3 MSS Standards: 
MSS SP-25 Standard Marking System for Valves, Fittings, 
Flanges, and Unions 
MSS SP-43 Standard Practice for Light Weight Stainless 
Steel Butt-Welding Fittings 
MSS SP-79 Socket-Welding Reducer Inserts

File: sectionII_partA_data_digitized/pages/page-0740.txt
SA-409 /SA-409M ASME BPVC.II.A-2025 
12. Workmanship, Finish, and Appearance 
12.1 The finished pipe shall have a workmanlike finish. 
12.2 Repair of Defects by Machining or Grinding-Pipe 
showing moderate slivers or other surface defects may be 
machined or ground inside or outside to a depth which will 
ensure the removal of all defects providing the wall thickness 
is not reduced below the minimum specified in 9 .1. 
12.3 Repair of Defects by Welding-Defects which violate 
minimum wall thickness may be repaired by welding, but only 
with the approval of the purchaser. Areas shall be suitably 
prepared for welding with tightly closed defects removed by 
grinding. Open, clean defects, such as pits or impressions, may 
require no preparation. All welders, welding operators, and 
weld procedures shall be qualified to the ASME Boiler and 
Pressure Vessel Code, Section IX. Unless the purchaser speci­
fies otherwise, pipe required to be heat treated under the 
provisions of 5.3 shall be heat treated or reheat treated 
following repair welding. Repaired lengths, where repair depth 
is greater tl1an ¼ of the thickness, shall be pressure tested or 
repressure tested after repair and heat treatment (if any). Repair 
welds shall also be examined by suitable non-destructive 
examination techniques, including any techniques specifically 
required of the primary weld. 
12.4 The pipe shall be free of scale and contaminating iron 
particles. Pickling, blasting, or surface finishing is not manda­
tory when pipe is bright annealed. The purchaser may request 
that a passivating treatment be applied. 
13. Test Specimens 
13.1 Transverse tension and bend test specimens may be 
taken from a test plate of the same material as the pipe, made 
by attaching a formed cylinder to the end of the pipe and 
welding the abutting edges as a continuation and duplication of 
the seam of the pipe (run-off plate). As an alternative to a 
formed cylinder, the run-off plate may consist of flat plates 
with reinforcing bars clamped to the underside to prevent 
distortion. The run-off plate material shall be of the same heat, 
preferably shear croppings from the same plate. 
13.2 When heat treatment is required, test specimens shall 
be cut from pipe after the heat treating has been completed, or 
specimens removed from the pipe prior to heat treating shall be 
heat treated with the pipe. 
14. Transverse Guided-Bend Weld Tests 
14.1 Two bend test specimens shall be taken transversely 
across the weld. One shall be subject to a face guided-bend test 
and the second to a root guided-bend test. One specimen shall 
be bent with the inside surface of the pipe against the plunger, 
and the other with the outside surface against the plunger. 
14.2 The bend test shall be acceptable if no cracks or other 
defects exceeding 1/s in. [3 mm] in any direction are present in 
the weld metal or between the weld and the pipe metal after 
bending. Cracks which originate along the edges of the 
specimen dming testing, and that are less than ¼ in. [6.5 llllll] 
measured in any direction shall not be considered. 
15. Pressure Tests 
15 .1 Where hydrostatic test equipment is not available, the 
pipe may be air or gas pressure tested with an internal pressure 
of 100 psi [700 kPa]. The weld and weld area shall be inspected 
with the use of soap solution or any other prepared solution 
which will detect the leakage of air or gas from the inside. 
15.2 Instead of a pressure test, when mutually agreed upon 
between the purchaser and manufacturer, the entire weld area 
of each pipe, including circumferential welds, may be tested by 
nondestructive testing methods. These methods shall be ca­
pable of detecting both surface and subsurface defects. 
16. Inspection 
16.1 When specified in the purchase order, the pipe may be 
inspected at the manufacturer's plant by an inspector repre­
senting the purchaser. The inspector shall have entry at all 
times. The manufacturer shall afford the inspector, all reason­
able facilities to satisfy him that the material is being furnished 
in accordance with these specifications. 
690 
17. Certification 
17 .1 Certification in accordance with the provisions of 
Specification A999/ A999M shall be furnished. When specified 
on the purchase order or when a specific type of melting 
has been specified on the purchase order, the type of 
melting used shall also be reported to the purchaser or the 
purchaser's representative. 
18. Product Marking 
18.1 Each length of pipe manufactured in accordance with 
this specification shall have the following identifying marking 
witl1in 12 in. [300 llllll] of one end: manufacturer's name or 
trade-mark, specification number, grade number of the alloy, 
the manufacturer's heat number, size, and schedule number. 
Additional marking requirements for heat treatment are de­
scribed in Supplementary Requirement S2. 
18.2 Marking shall be legibly stenciled with a suitable paint 
or permanent marking compound, except when otherwise 
specified by the purchaser.

File: sectionII_partA_data_digitized/pages/page-0741.txt
ASME BPVC.II.A-2025 SA-409 /SA-409M 
SUPPLEMENTARY REQUIREMENTS 
One or more of the following supplementary requirements shall apply only when specified in the 
purchase order. The purchaser may specify a different frequency of test or analysis than is provided 
in the supplementary requirement. Subject to agreement between the purchaser and manufacturer, 
retest and retreatment provisions of these supplementary requirements may also be modified. 
Sl. Product Analysis 
S 1.1 At the request of the purchaser a product analysis of 
one coupon representing finished sheet or plate from each heat 
shall be made by the pipe manufacturer. The drillings for 
product analysis may be taken from shear crop or test speci­
mens. The results of product analysis shall conform to the 
requirements in Table 1 and shall be reported to the purchaser. 
S2. Radiographic Examination 
S2.1 Weld soundness shall be determined through radio­
graphic examination made in accordance with requirements as 
agreed upon between the pipe manufacturer and purchaser. 
S3. Corrosion Requirements 
S3.l Boiling Nitric Acid Test-Except for Grade TP321, 
coupons representing finished pipe made of nonmolybdenum­
bearing material (0.50 % and less molybdenum) shall meet the 
requirement of the boiling nitric acid test conducted according 
to Practice C of Practices A262. The condition of the test 
specimens and the corrosion rates are as follows: Type 347 and 
Type 348 shall be tested in the sensitized condition (heated for 
1 h at 1240 °F [675 °C]) and the rate of penetration shall not 
exceed 0.0020 in. [0.05 mm]/month. All other 
nonmolybdenum-bearing types, except for Grade TP321, 
shown in Table 1 shall be tested in the annealed and unsensi­
tized condition and the rate of penetration shall not exceed 
0.0015 in. [0.04 mm]/month. 
S3.2 Acidified Copper Sulfate Test-Coupons representing 
finished pipe made of molybdenum-bearing material and Type 
321 (over 0.50 % molybdenum) shall meet the requirements of 
the copper-copper sulfate-sulfuric acid test (intergranular cor­
rosion test) conducted in accordance with Practice E of 
Practices A262. The condition of the test specimen is as 
follows: All molybdenum-bearing types shown in Table 1 shall 
be tested in the annealed and unsensitized condition. Type 321 
shall be tested in the sensitized condition (heated for 1 h at 
1240 °F [675 °C]). All specimens shall meet the requirements 
of the prescribed bend test. 
S4. Ferrite Control of Weld Deposits 
S4.l The ferrite content of the deposited weld metal in any 
length of pipe may be determined. The procedural details 
pertaining to this subject (that is, welding, plate and weld 
deposit chemistry, testing equipment and method, number and 
location of test sites, and ferrite control limits) shall be a matter 
for agreement between the purchaser and the manufacturer. 
SS. Stabilizing Heat Treatment 
S5.1 Subsequent to the heat treatment required in 5.3, 
Grades TP321, TP347, and TP348 shall be given a stabilization 
heat treatment at a temperature lower than that used for the 
initial solution annealing heat treatment. The temperature of 
stabilization heat treatment shall be at a temperature as agreed 
upon between the purchaser and vendor. 
S6 Intergranular Corrosion Test 
S6.1 When specified, material shall pass intergranular cor­
rosion tests conducted by the manufacturer in accordance with 
Practices A262, Practice E. 
NoTE S6.1-Practice E requires testing on the sensitized condition for 
low carbon or stabilized grades, and on the as-shipped condition for other 
grades. 
S6.2 A stabilization heat treatment in accordance with 
Supplementary Requirement S5 may be necessary and is 
permitted in order to meet this requirement for the grades 
containing titanium or columbium. 
S7. ASME Section III or Section VIII, Division 1, Code 
Construction 
S7 .1 All products furnished under this SA specification are 
intended for application under the rules of Section III or for 
application under the rules of Section VIII-1. Furnishing of 
such products is limited to manufacturers who hold the 
appropriate ASME Certification Mark. Weld procedures, 
welders, and welding machine operators shall be qualified in 
accordance with ASME Boiler and Pressure Vessel Code, 
Section IX. 
S7 .2 The product shall meet all applicable requirements of 
Section III or Section VIII, Division 1, if applicable, including 
those requirements pertaining to heat treatment and butt welds. 
Authorized inspection at the point of manufacture and appli­
cation of the appropriate Certification Mark is required. 
S7.3 The applicable ASME partial data report form, signed 
by an authorized inspector, and a ce1tified mill test report shall 
be furnished for each lot of pipe. The term "lot" applies to all 
pipe of the same mill heat of material and wall thickness which 
is heat treated in one furnace charge. For pipe which is not heat 
treated or which is heat treated in a continuous furnace, a lot 
shall consist of each 200 ft [61 m] or fraction thereof of all pipe 
of the same null heat of material and wall thickness, subjected 
to the same heat treatment. For pipe which is heat treated in a 
batch-type furnace which is automatically controlled within a 
50 °F range and is equipped with recording pyrometer so that 
the heating records are available, a lot may be defined the same 
as for continuous furnaces. 
691 
S7.4 Each length of pipe shall be marked in such a manner 
as to identify each such piece with the "lot" and the represen­
tative certified mill test report.
