Repository: Demigodofa/ASMEPurchaseOrderHelper

# ASMEPurchaseOrderHelper

PC UI tool to help purchasing agents generate correct ASME purchase orders. The active desktop flow reads normalized ASME JSONL data, applies policy rules, and generates copy-ready/exportable PO content.

## Source of truth (for agents/bots)
This README is the source of truth for rules, orientation, and guidance. The owner may use loose or exact language; if there is any ambiguity, confirm intent. Example: if they say "ordering requirements," confirm they mean "Ordering Information" (the official section name used in the PDFs).

File: sectionII_partA_data_digitized/pages/page-0891.txt
ASME BPVC.II.A-2025 SA-480/SA-480M (ASTM A480/A480M) 
9. Permitted Variations in Dimensions and Weight 
9.1 Sheet, strip, and plate shall conform to the permitted 
variations in thickness, width, length and flatness, and other 
properties when specified, as listed in Annex A2 and Annex A3 
for A480 and A480M respectively, for the ordered product 
form, or as agreed upon by seller and user and specified in the 
purchase order. 
10. Workmanship 
10.1 The material shall be of uniform quality consistent 
with good manufacturing and inspection practices. The steel 
shall have no imperfections of a nature or degree, for the type 
and quality ordered, that will adversely affect the stamping, 
forming, machining, or fabrication of finished parts. 
10.2 Sheet, Strip, and Plate-For sheet and strip, restricted 
only to material ordered to have a No. 1 finish in accordance 
with 11.1.1 and 12.1.1 respectively, and for plate restricted to 
material ordered to hot-rolled and annealed or hot-rolled, 
annealed, and pickle finish in accordance with 13 .1.1 and 
13.1.2 respectively, it is permitted to grind to remove surface 
imperfections, provided such grinding does not reduce the 
thickness or width at any point beyond the permissible varia­
tions in dimensions. An iron free abrasive wheel shall be used 
for such grinding and shall be operated at a speed ample to 
ensure that defective areas are cleanly cut out. 
11. Finish for Sheet 
11.1 The types of finish available on sheet products are: 
11.1.1 No. 1 Finish-Hot-rolled, annealed, and descaled. 
11.1.2 No. 2D Finish-Cold-rolled, dull finish. 
11.1.3 No. 2B Finish-Cold-rolled, bright finish. 
11.1.3 .1 . Bright Annealed Finish-A bright cold-rolled finish 
retained by final annealing in a controlled atmosphere furnace. 
11.1.4 No. 3 Finish-Intermediate polished finish, one or 
both sides. 
11. 1.5 No. 4 Finish-General purpose polished finish, one 
or both sides. 
11.1.6 No. 6 Finish-Dull satin finish, Tampico brushed, 
one or both sides. 
11.1.7 No. 7 Finish-High luster finish. 
11.1.8 No. 8 Finish-Mirror finish. 
11.1.9 TR Finish-Cold-worked to obtain specified proper­
ties. 
Norn 3-Explanation of Sheet Finishes: 
No. I-Commonly referred to as hot-rolled annealed and pickled or 
descaled. This is a dull, nonreflective finish. 
No. 2D-A smooth, nonreflective cold-rolled annealed and pickled or 
descaled finish. This nondirectional finish is favorable for retention of 
lubricants in deep drawing applications. 
No. 2B-A smooth, moderately reflective cold-rolled annealed and 
pickled or descaled finish typically produced by imparting a final light 
cold-rolled pass using polished rolls. This general-purpose finish is more 
readily polished than No. 1 or 2D finishes. Product with 2B finish is 
normally supplied in the annealed plus lightly cold-rolled condition unless 
a tensile-rolled product is specified. 
Bright Annealed Finish-A smooth, bright, reflective finish typically 
produced by cold rolling followed by annealing in a protective atmosphere 
so as to prevent oxidation and scaling during annealing. 
No. 3-A linearly textured finish that may be produced by either 
mechanical polishing or rolling. Average surface roughness (R,,) may 
generally be up to 40 µin. A skilled operator can generally blend this 
finish. Surface roughness measurements differ with different instruments, 
laboratories, and operators. There may also be overlap in measurements of 
surface roughness for both Nos. 3 and 4 finishes. 
No. 4-A linearly textured finish that may be produced by either 
mechanical polishing or rolling. Average surface roughness (R.) may 
generally be up to 25 µin. A skilled operator can generally blend this 
finish. Surface roughness measurements differ with different instruments, 
laboratories, and operators. There may also be overlap in measurements of 
surface roughness for both Nos. 3 and 4 finishes. 
No. 6-This finish has a soft, satin appearance typically produced by 
tampico brushing a No. 4 finish. 
No. 7-Has a high degree of reflectivity. It is produced by buffing a 
finely ground surface, but the grit lines are not removed. It is chiefly used 
for architectural or ornamental purposes. 
No. 8-This is a highly reflective, smooth finish typically produced by 
polishing with successively finer grit abrasives, then buffing. Typically, 
very faint buff of polish lines may still be visible on the final product. 
Blending after part assembly may be done with buffing. 
TR Finish-The finish resulting from the cold-rolling of an annealed 
and descaled or bright annealed product to obtain mechanical properties 
higher than that of the annealed condition. Appearance will vary depend­
ing upon the starting finish, amount of cold work, and the alloy. 
Architectural Finishes-Sometimes described as a No. 5 finish, these 
are a separate category and may be negotiated between buyer and seller, 
as there are many techniques and finish variations available throughout the 
world. 
11.1.10 Architectural finish, No. 5, or other proprietary 
names are special finishes. 
11.1.11 Note 3 is not meant to be restrictive or to be used as 
a basis for rejection but is intended to give general guidelines. 
Various production methods may be used to obtain these 
finishes. 
11.1.12 Sheets can be produced with one or two sides 
polished. When polished on one side only, it is permitted to 
rough grind the other side in order to obtain the necessary 
flatness. 
12. Finish for Strip 
12.1 The various types of finish procurable on cold-rolled 
strip products are: 
12.1.1 No. 1 Finish-Cold-rolled to specified thickness, 
annealed, and descaled. 
12.1.2 No. 2 Finish-Same as No. 1 finish, followed by a 
final light cold-roll pass, generally on highly polished rolls. 
12.1.3 Bright Annealed Finish-A bright cold-rolled finish 
retained by final annealing in a controlled atmosphere furnace. 
12.1.4 TR Finish-Cold-worked to obtain specified proper­
ties. 
12.1.5 Polished Finish-Stainless steel strip is also avail­
able in polished finishes such as Nos. 3 and 4, which are 
explained in Note 3. 
789 
Norn 4--Explanation of Strip Finishes: 
No. I-Appearance of this finish varies from dull gray matte finish to 
a fairly reflective surface, depending largely upon composition. This finish 
is used for severely drawn or formed parts, as well as for applications 
where the brighter No. 2 finish is not required, such as parts for heat 
resistance .. 
No. 2-This finish has a smoother and more reflective surface, the 
appearance of which varies with composition. This is a general purpose 
finish, widely used for household and automotive trim, tableware, utensils, 
trays, and so forth. 
Bright Annealed Finish-See Note 3. 
TR Finish-See Note 3.

File: sectionII_partA_data_digitized/pages/page-0895.txt
ASME BPVC.II.A-2025 SA-480/SA-480M (ASTM A480/A480M) 
22. Inspection 
22.1 Inspection of the material by the purchaser's represen­
tative at the producing plant shall be made as agreed upon 
between the purchaser and the seller as part of the purchase 
order. 
22.2 Unless otherwise specified in the contract or purchase 
order, (1) the seller is responsible for the performance of all the 
inspection and test requirements in this specification, (2) the 
seller is permitted to use own or other suitable facilities for the 
performance of the inspection and testing, and (3) the pur­
chaser shall have the right to perform any of the inspection and 
tests set forth in this specification. The manufacturer shall 
afford the purchaser's inspector all reasonable facilities neces­
sary to satisfy the inspector that the material is being furnished 
in accordance with the specification. Inspection by the pur­
chaser shall not interfere unnecessarily with the manufacturer. 
23. Rejection 
23.1 Unless otherwise specified, any rejection based on tests 
made in accordance with this specification shall be reported to 
the seller within 60 working days from the receipt of the 
material by the purchaser. 
23.2 Material that shows injurious imperfections as de­
scribed in Section 10 subsequent to its acceptance at the 
purchaser's works will be rejected and the seller shall be 
notified. 
24. Rehearing 
24.1 Samples tested in accordance with this specification 
that represent rejected material shall be retained for three 
weeks from the date of the notification to the seller of the 
rejection. In case of dissatisfaction with the results of the test, 
the seller is permitted to make claim for a rehearing within that 
time. 
25. Packaging, Marking, and Loading 
25.1 For Commercial Procurement: 
25.1.1 Marking-Unless otherwise specified in the appli­
cable material specification or the purchase order, marking 
shall be conducted as follows: 
25.1.1.1 Sheet, strip, and plate shall be marked on one face, 
in the location indicated below with the specification designa­
tion number, type of steel (type or UNS designation), material 
identification number, and the name or mark of the manufac­
turer. For sheet, strip, and plate whose length and width 
dimensions are both less than 24 in., each piece shall be 
marked with the type of steel and material identification 
number. The specification and designation number, and name 
or mark of the manufacturer shall be marked on the piece(s) or 
attached to the item or bundle. The characters shall be of such 
size as to be clearly legible. The marking shall be sufficiently 
stable to withstand normal handling. Unless otherwise speci­
fied by the purchaser, the marking, at the producers option, is 
permitted to be done with (J) marking fluid (if a specific 
maximum impurity limit of designated elements in the marking 
fluid is required by the purchaser, it shall be so stated on the 
purchase order), (2) low-stress blunt-nosed continuous or 
low-stress blunt-nosed-interrupted-dot die stamp, (3) a vibra­
tory tool with a minimum tip radius of 0.005 in. [0.1 mm], or 
(4) electrochemical etching. 
25.1.1.2 Flat sheet, strip in cut lengths, and plate shall be 
marked in two places near the ends or shall be continuously 
line marked along one edge. For flat sheet, strip in cut lengths, 
and plate whose length and width dimensions are both less than 
48 in., it is permitted to mark such pieces in only one place. 
25.1.1.3 Sheet, strip, and plate in coil form shall be marked 
near the outside end of the coil. The inside of the coil shall also 
be marked or shall have a tag or label attached and marked with 
the information of 25.1.1.1. 
25.1.1.4 Material less than¼ in. [6.4 mm] in thickness shall 
not be marked with die stamps. 
25.1.1.5 The manufacturer's test identification number shall 
be legibly stamped on each test specimen, if to be shipped to 
the customer. 
25.1.1.6 Material that conforms completely with the re­
quirements of two types of steel within the ordering specifica­
tion is permitted to be marked as both types of steel provided 
that the manufacturer is certifying the material as meeting the 
requirements of each of the types of steel. Such marking, if 
used, shall be part of the same marking as used for a single type 
of steel, or shall be a separate but similar marking immediately 
adjacent to the marking used for a single type of steel. 
25. 1.1 .7 The AIAG primary metals identification tag (AIAG 
B-5) is permitted to be used as an auxiliary method of 
identification in cases where a bar-coded identification tag is 
desired. Use of this method shall be by agreement between 
purchaser and supplier. 
25.1.2 Packaging and Loading-Unless otherwise speci­
fied in the applicable material specification or the purchase 
order, packaging, and loading shall be in accordance with the 
procedures recommended by Practices A700. 
25.2 For U.S. Government Procurement: 
25.2.1 When specified in the contract or order, and for direct 
procurement by or direct shipment to the government, marking 
for shipment shall be in accordance with Fed. Std. No. 123. 
793 
26. Keywords 
26.1 austenitic stainless steel; duplex stainless steel; ferritic 
stainless steel; martensitic stainless steel; stainless steel; stain­
less steel plate; stainless steel sheet; stainless steel strip

File: sectionII_partA_data_digitized/pages/page-0916.txt
SA-484/SA-484M ASME BPVC.II.A-2025 
4.1.2 Dimensions, including shape or form with diameter or 
width and thickness as applicable, length, and prints or 
sketches as applicable, 
4.1.3 Type or UNS designation, 
4.1.4 ASTM specification designation and edition year if 
other than the latest edition, 
4.1.5 Condition, 
4.1.6 Finish, 
4.1.7 Supplementary Requirements when invoked, 
4.1.8 Whether bars are to be rolled as bars or cut from strip 
or plate, when applicable, 
4.1.9 Preparation for delivery, 
4.1.10 Marking requirements, 
4.1.11 Surface preparation, for shapes, and 
4.1.12 Special requirements. 
NoTE 1-A typical ordering description is as follows: 5000 lb 
[2000 kg]; 1.000 in. [25 mm] round bar by 10 to 12 ft [3 to 4 rn]; Type 304 
or S30400; Specification A479/A479M; annealed, centerless ground; plus 
optional requirements, such as special marking instructions. 
5. Materials and Manufacture 
5.1 The material shall be made by any process. 
5.2 The material shall be furnished in one of the conditions 
detailed in the applicable product specification, for example, 
hot-worked; hot-worked and annealed; hot-worked, annealed, 
and cold-worked; or hot-worked, annealed, and heat-treated. 
5.3 The material shall be furnished in one of the finishes as 
detailed in Section 8 or further described in the applicable 
product specification, for example, hot-finished or cold­
finished. 
6. Chemical Composition 
6.1 Heat or Cast Analysis-The chemical analysis of each 
heat shall be determined in accordance with the applicable 
materials specification and Test Methods, Practices, and Ter­
minology A751. 
6.1.1 The analysis of each heat shall be made from a test 
sample taken during the pouring of the melt or from the 
in-process product later in the manufacturing flow. 
6.1.2 The heat analysis shall conform to the chemical 
requirements for each of the specified elements for the grade 
ordered, as listed in the applicable product specification. 
6.1.3 All commercial metals contain small amounts of 
elements other than those which are specified. It is neither 
practical nor necessary to specify limits for unspecified ele­
ments that can be present. The producer is permitted to analyze 
for unspecified elements and is permitted to report such 
analyses. The presence of an unspecified element and the 
reporting of an analysis for that element shall not be a basis for 
rejection unless the presence of that element cause the loss of 
a property typically expected for that metal, for the type and 
quality ordered. 
6.1.4 The purchaser is permitted to require in the purchase 
order a maximum limit for an individual element not specified 
in the product specification. Such a requirement for an element 
not listed in the product specification, when acknowledged in 
the order acceptance, shall be treated as a specified element, 
with determination of chemical analysis and reporting of that 
analysis. 
6.1.5 The purchaser is permitted to make the requirements 
for any element more stringent, that is, require higher mini­
mums for elements having minimum requirements or ranges 
with minimum requirements, or requiring lower maximums for 
elements having specified maximums, or ranges with maxi­
mums. The purchaser is not permitted to make chemical 
requirements less stringent. 
6.1.6 Analysis limits shall be established for specific 
elements rather than groups of elements, including but not 
limited to all others, rare earths, and balance, unless all 
elements in such a group are similar in technical effect and are 
associated in typical methods of chemical analysis. 
6.2 Product Analysis-When required, a product analysis 
shall be determined in accordance with Test Methods, 
Practices, and Terminology A751. The chemical composition 
thus determined shall conform to the tolerances shown in Table 
1. 
6.2.1 When the product requirement includes a ratio re­
quirement that is the quotient of two, or more, elements, the 
minimum required ratio determined from product analysis shall 
be at least 0.90x the minimum in the product specification. 
6.3 The steel shall not contain an unspecified element for 
the ordered grade to the extent that the steel conforms to the 
requirements of another grade in the referencing product 
specification, and any of the product specifications within the 
scope of this general requirements specification, for which that 
element has a specified minimum. 
7. Heat Treatment 
816 
7 .1 The heat treatments shown in this section are to be 
followed unless otherwise specified in the applicable product 
specification. 
7.2 Austenitic Grades: 
7.2.1 Except for strain-hardened grades (see 7.2.4), hot­
rolled grades (see 7.2.5), and UNS N08020 (see 7.2.6), all 
austenitic stainless steels shall be furnished in the solution 
annealed condition in accordance with Table 2, with subse­
quent light cold drawing for cold finishing and straightening 
permitted. 
7 .2.2 Except as indicated in Table 2, the austenitic grades 
shall be annealed, at the option of the manufacturer, by a 
separate annealing treatment or by process annealing. 
7 .2.2.1 The separate annealing treatment shall consist of 
heating the material to the minimum annealing temperature for 
the grade as listed in Table 2, holding for a sufficient time to 
permit grain boundary carbides to enter into solution, and 
cooling rapidly enough to prevent unacceptable grain boundary 
carbide precipitation. Except as indicated in Table 2, austenitic 
stainless steels solution annealed by a separate annealing 
treatment shall be capable of meeting the requirements of 
Practice E of Practices A262. Practice E of Practices A262 is 
not required unless specified on the purchase order. 
7.2.2.2 Process annealing shall consist of completing hot 
working above the minimum annealing temperature required

File: sectionII_partA_data_digitized/pages/page-0926.txt
SA-484/SA-484M ASME BPVC.II.A-2025 
APPENDIXES 
(Nonmandatory Information) 
Xl. RATIONALE REGARDING DEFINITION OF LOT FOR MECHANICAL PROPERTIES AND CORROSION TESTING 
Xl.1 It is generally recognized that material described as a 
lot must be "produced under the same processing conditions," 
which means the same manufacturing order number, same size, 
same heat, same heat-treating procedure, and same subsequent 
processing. Under those conditions, single samples can be 
selected to be representative of the total lot, with at least one 
sample for each 20 000 pounds of material. 
Xl.2 Following the principle described in Xl.1 generally 
requires that the producer control each of several furnace loads 
constituting the same lot so that: • 
Xl.2.1 Set point temperature and process tolerance match, 
Xl.2.2 Time at temperature for all thermal treatment shall 
match within 10 %, 
Xl.2.3 All furnaces used be similar in size and meet the 
uniformity requirements of a documented furnace quality 
assurance program, and 
Xl .2.4 The quench systems are the same with respect to 
volume, type of quenchant, and circulation rate. 
Xl.2.5 Further, it would be expected that grouped loads be 
handled within a relatively short time period, and that hardness 
testing be performed on at least one sample per charge. 
Xl .3 The old definition of a lot for mechanical testing based 
on simply the words "same size, heat, and heat treatment 
charge in a batch furnace" assumes that heat treating is the only 
process affecting properties. This kind of definition ignores the 
effects of other processing, prior to and subsequent to heat 
treating. Moreover, it assumes that each heat-treated batch will 
be uniform and unique rather than reproducible. In reality, heat 
treating is a process which can be controlled easily throughout 
a batch and from batch to batch, with the net result that 
multiple batches can be considered part of a single lot if 
equipment and processing parameters meet the mandates of 
Xl.1 and Xl.2. 
Xl.4 The sampling specified for mechanical properties is 
not a statistical sampling plan. Therefore, it provides only 
typical data. Assurance of uniformity within the lot can be 
obtained only by the producer adequately controlling the 
processing parameters. 
X2. BAR CODING 
X2.1 Bar coding to identify steel is not specifically ad­
dressed in Committee A0l specifications. Committee A0l 
endorses the AIAG bar code standard for primary metals for 
826 
steel products and proposes that this bar coding standard be 
considered as a possible auxiliary method of identification.

File: sectionII_partA_data_digitized/pages/page-0997.txt
ASME BPVC.II.A-2025 SA-530/SA-530M 
13.4 No jointers are permitted unless otherwise agreed 
upon. 
14. Standard Weight 
14.1 A system of standard pipe sizes has been approved by 
the American National Standards Institute as ASME B36.10 
and B36.19. These standard sizes do not prohibit the produc­
tion and use of other sizes of pipe produced to the various 
specifications referenced to this Specification. 
14.2 For nonstandard sizes of pipe, the calculated weight 
per foot, shall be determined from the following equation: 
W=C(D-t)t (1) 
where: 
C = 10.69 [0.0246615], 
W = weight, lb/ft [kg/m], 
D = specified or calculated (from specified inside diameter 
and wall thickness) outside diameter, in. [mm], and 
t = specified wall thickness, in. (to 3 decimal places) [mm 
to 2 decimal places]. 
Nam 2-The weights given in the American National Standards and 
the calculated weights given by Eq 1 are based on the weights for carbon 
steel pipe. The weight of pipe made of ferritic stainless steels may be 
about 5 % less, and that made of austenitic stainless steel about 2 % 
greater than the values given. 
15. Ends 
15.1 Unless otherwise specified, the pipe shall be furnished 
with plain ends. All burrs at the ends of the pipe shall be 
removed. 
16. Straightness 
16.1 The finished pipe shall be reasonably straight. 
18. Retests 
18.1 If the results of the mechanical tests of any group or lot 
do not conform to the requirements specified in the individual 
specification, retests may be made on additional lengths of pipe 
of double the original number from the same group or lot, each 
of which shall conform to the requirements specified. Only one 
retest of any group or lot will be permitted. Nonconformance 
will be cause for the rejection of the group or lot. 
18.2 Any individual length of pipe that meets the test 
requirements is acceptable. Individual lengths that do not 
. conform to the test requirements may be resubmitted for test 
provided the reason for nonconformance is established and the 
nonconforming portion removed. 
19. Retreatment 
19.1 If individual lengths of pipe selected to represent any 
group or lot fail to conform to the test requirements, the group 
or lot represented may be reheat treated and resubmitted for 
test. The manufacturer may reheat treat the pipe, but not more 
than twice, except with the approval of the purchaser on the 
basis of satisfactory metallurgical evidence that the cause of 
failure of the test is curable and the quality of the material is 
satisfactory. 
20. Test Specimens 
20.1 Test specimens shall be taken from the ends of as-heat 
treated finished pipe prior to any forming operations, or being 
cut to length. They shall be smooth on the ends and free from 
burrs and flaws, except for specimens for the flattening test 
when made from crop ends. 
20.2 Specimens cut either longitudinally or transversely 
shall be acceptable for the tension test. 
20.3 If any test specimen shows flaws or defective 
machining, the specimen may be discarded and another sub­
stituted. 
21. Flattening Test Requirements 
16.2 For metal-arc welded pipe, the maximum deviation 
from a 10-ft [3.0-m] straightedge placed so that both ends are 
in contact with the pipe shall be 1/s in. [3.2 mm]. For metal-arc 
welded pipe with lengths shorter than 10 ft [3.0 m], this 
maximum deviation shall be pro-rated with respect to the ratio 
of the actual length to 10 ft [3.0 m]. 21.1 Seamless and Centrifugally Cast Pipe-A section of 
pipe not less than 2½ in. [63 mm] in length shall be flattened 
-------:1~7;;-.--;R;:;:-e-p-a~ir-;-by~W;;:e-;l-;di;--.n-g---------------rold--between .. parallel plates in two stens. During the first step, 
which is a test for ductility, no cracks or breaks on the inside, 
17 .1 Repair by welding of defects in seamless pipe (includ- outside, or end surfaces, except as provided for in 21.3.4, shall 
ing centrifugally cast and forged and bored) and of plate occur until the distance between the plates is less than the value 
defects in welded pipe and, when specifically stated by the of H calculated as follows: 
product specification weld seam defects in welded pipe, shall 
be permitted subject to the approval of the purchaser and with 
the further understanding that the composition of the deposited 
filler metal shall be suitable for the composition being welded. 
Defects shall be thoroughly chipped or ground out before 
welding and each repaired length shall be reheat treated or 
stress relieved as required by the applicable specification. Each 
length of repaired pipe shall be tested hydrostatically as 
required by the product specification. 
17 .2 Repair welding shall be performed using procedures 
and welders or welding operators that have been qualified in 
accordance with the ASME Boiler and Pressure Vessel Code, 
Section IX. 
897 
H= (1 + e)tl(e + t/D) (2) 
where: 
H = distance between flattening plates, in. [mm], 
t = specified wall thickness, in. [mm], 
D = specified or calculated (from the specified inside diam­
eter and wall thickness) outside diameter, in. [mm], and 
e = deformation per unit length ( constant for a given grade 
of steel; 0.07 for medium carbon steel (maximum 
specified carbon 0.19 % or greater), 0.08 for ferritic 
alloy steel, 0.09 for austenitic steel, and 0.09 for 
low-carbon steel (maximum specified carbon 0.18 % or 
less)).

File: sectionII_partA_data_digitized/pages/page-0999.txt
ASME BPVC.II.A-2025 SA-530 /SA-530M 
of the specification have not been completed. The purchaser 
must certify that all requirements of the specification have been 
completed before removal of the letter (that is, X, Y, or Z). 
23.5 When certification is required for material that has not 
been hydrostatically tested, the certificate of test shall state 
"Not hydrostatically tested", and the letters "NH" shall be 
appended to the product specification number, material grade 
and class shown on the certificate. 
23.6 A material test report, certificate of compliance, or 
similar document printed from or used in electronic form from 
an electronic data interchange (EDI) transmission shall be 
regarded as having the same validity as a counterpart printed in 
the certifier's facility. The content of the EDI transmitted 
document shall meet the requirements of the invoked ASTM 
standard(s) and conform to any existing EDI agreement be­
tween the purchaser and supplier. Notwithstanding the absence 
of a signature, the organization submitting the EDI transmis­
sion is responsible for the content of the material test report. 
24. Inspection 
24.1 The inspector representing the purchaser shall have 
entry at all times while work on the contract of the purchaser 
is being performed, to all parts of the manufacturer's works 
that concern the manufacture of the material ordered. The 
manufacturer shall afford the inspector all reasonable facilities 
to satisfy him that the material is being furnished in accordance 
with this specification. All required tests and inspection shall 
be made at the place of manufacture prior to shipment, unless 
otherwise specified, and shall be conducted so as not to 
interfere unnecessarily with operation of the works. 
26.3 For anstenitic steel pipe, the marking paint or ink shall 
not contain any harmful metal, or metal salts, such as zinc, 
lead, or copper, which cause corrosive attack on heating. 
26.4 Pipes which have been weld repaired in accordance 
with 17.1 shall be marked WR. 
26.5 When it is specified that certain requirements of a 
specification adopted by the ASME Boiler and Pressure Vessel 
Committee are to be completed by the purchaser upon receipt 
of the material, the manufacturer shall indicate that all require­
ments of the specification have not been completed by a letter 
such as X, Y, or Z, immediately following the specification 
number. This letter may be removed after completion of all 
requirements in accordance with the specification. An expla­
nation of specification requirements to be completed is pro­
vided in 25.1. 
26.6 Bar Coding-In addition to the requirements in 26.1, 
26.2, 26.3, 26.4 and 26.5, bar coding is acceptable as a 
supplemental identification method. The purchaser may 
specify in the order a specific bar coding system to be used. 
27. Packaging, Marking, and Loading 
27.1 When specified on the purchase order, packaging, 
marking, and loading for shipment shall be in accordance with 
the procedures of Practices A 700. 
28. Government Procurement 
28.1 When specified in the contract or order, the following 
requirements shall be considered in the inquiry contract or 
order for agencies of the U.S. Government where scale free 
pipe is required. These requirements shall take precedence if 
25. Rejection there is a conflict between these requirements and the product 
25.1 Each length of pipe received from the manufacturer specification. 
may be inspected by the purchaser and, if it does not meet the 28.1.1 Pipe shall be ordered to nominal pipe size (NPS) and 
requirements of the specification based on the inspection and schedule. Nominal pipe shall be as specified in ASME B36.10. 
test method as outlined in the specification, the length may be 28.1.2 Responsibility for Inspection-Unless otherwise 
rejected and the manufacturer shall be notified. Disposition of specified in the contract or purchase order, the manufacturer is 
rejected pipe shall be a matter of agreement between the responsible for the performance of all inspection and test 
manufacturer and the purchaser. requirements specified. The absence of any inspection require-
~~~~---_-2---_-5---_-.2~P---_-ip-e-t--=-h-a-t--=-fa---:-il::-s--:i'-n-a-n-y-o--=f---:th---:e-f-=--o-rm---:-ir- 1 g~op-e-r-a---cti-on-s~or-1~· 11 -t~h-e~~men1s-in-the-spgG-ification-shalLnotrelie_ye the contractor of the 
process of installation and is found to be defective shall be set responsibility for ensming that all products or supplies submit-
aside and the manufacturer shall be notified for mutual ted to the Government for acceptance comply with all require-
evaluation of the suitability of the pipe. Disposition of such ments of the contract. Sampling inspection, as part of the 
pipe shall be a matter for agreement. manufacturing operations, is an acceptable practice to ascertain 
26. Product Marking 
26.1 Each length of pipe shall be legibly marked with the 
manufacturer's name or brand, the specification number (year 
of issue not required) and grade. Marking shall begin approxi­
mately 12 in. [300 mm] from the end of each length of pipe. 
For pipe less than NPS 2 [DN 50] and pipe under 3 ft [1 m] in 
length, the required infmmation may be marked on a tag 
securely attached to the bundle or box in which the pipes are 
shipped. 
26.2 When pipe marked as specified is rejected, the ASTM 
designation shall be cancelled. 
899 
conformance to requirements, however, this does not authorize 
submission of known defective material, either indicated or 
actual, nor does it commit the Government to accept the 
material. Except as otherwise specified in the contract or 
purchase order, the manufacturer may use his own or any other 
suitable facilities for the performance of the inspection and test 
requirements unless disapproved by the purchaser at the time 
the order is placed. The purchaser shall have the right to 
perform any of the inspections and tests set forth when such 
inspections and tests are deemed necessary to ensure that the 
material conforms to the prescribed requirements. 
28.1.3 Sampling for Flattening and Flaring Test and for 
Visual and Dimensional Examination-Minimum sampling for

File: sectionII_partA_data_digitized/pages/page-1026.txt
SA-541/SA-541M ASME BPVC.II.A-2025 
SUPPLEMENTARY REQUIREMENTS 
One or more of the following supplementary requirements shall apply only when specified 
by the purchaser in the inquiry or order. Details of these supplementary requirements shall 
be agreed upon by the manufacturer and the purchaser. 
Sl. Simulated Post-Weld Heat Treatment of 
Mechanical Test Samples 
Sl.1 All test coupons shall be subjected to single or 
multiple heat treatments at subcritical temperatures prior 
to testing. Such treatments are intended to simulate post­
weld or other treatments to which the forgings will be 
subjected during subsequent fabrication. The purchaser 
shall furnish the manufacturer with details of the desired 
heat treatment for the test coupons, including temperatures, 
times, and cooling rates. 
S2. Ultrasonic Inspection 
S2.1 Forgings shall be ultrasonically examined in 
accordance with the procedures of Practice 
A 388/ A 388M. 
S2.1.1 Longitudinal Wave Test: 
S2.1.1.1 Unless otherwise specified, the back 
reflection method of tuning shall be used in accordance 
with the Procedure Section (the paragraph regarding Back­
Reflection Technique) of Practice A 388/A 388M. 
S2.1.1.2 In addition to the reportable conditions 
of the Recording Section of Practice A 388/ A 388M, indi­
cations exceeding the resultant back reflection shall be 
recorded. 
S2.1.1.3 The following conditions are subject to 
_r_ej_ection: _ - - -- - -- - - -- - - - - -- -
( a) Complete loss of back reflection accompanied by 
an indication of a discontinuity. For this purpose, a back 
reflection less than 5% of full screen height shall be consid­
ered complete loss of back reflection. 
(b) An indication equal in amplitude to that of the back 
reflection established in an indication-free portion of the 
forging. 
S2.1.2 Angle Beam Test: 
S2.1.2.1 Calibration notches, calibration refer­
ence, and method of scanning shall be in accordance with 
the Procedure Section (the paragraph regarding 
AngleBeam Examination) of Practice A 388/A 388M. 
S2.1.2.2 A forging that contains a discontinuity 
that results in an indication exceeding the amplitude of the 
reference line is subject to rejection. 
S2.1.3 The report of the ultrasonic examination shall 
be in compliance with the Report Section of Practice 
A 388/ A 388M. 
S2.1.4 Additional nondestructive examination or tre­
panning may be employed to resolve questions of interpre­
tation of ultrasonic indications. The manufacturer shall 
accept responsibility for injurious conditions that will not 
be removed in final machining. 
S3. Magnetic Particle Examination 
S3.1 Each forging shall be inspected by magnetic parti­
cle methods described in Test Method A 275/A 275M. 
Acceptance and rejection standards shall be mutually 
agreed upon by the purchaser and manufacturer. 
S4. Charpy V-Notch Impact Transition Curve 
S4.1 Sufficient impact tests shall be made from the 
forging test material to establish a temperature-absorbed 
energy curve. The test temperature range shall be wide 
enough to establish the upper and lower shelf foot pound 
energies, with sufficient testing at intermediate tempera­
tures to permit plotting a reasonably smooth curve. 
S5. Additional Charpy Data 
S5.1 The percent shear fracture and mils or I11_illimetre_1; _ 
--onaterafexpaiision, defined in TestMethods and Defini­
tions A 370, shall be reported for each Charpy specimen 
tested. 
926 
S6. Charpy Impact Tests 
S6.1 Charpy impact tests shall be made in accordance 
with the provisions of Section 6 of this specification except 
that the test temperature shall be lower than that specified 
in Table 3. 
S7. Drop-Weight Test 
S7.1 Drop-weight tests shall be conducted in accor­
dance with the requirements of Test Method E 208. The 
fracture plane of the specimens shall coincide with the 
location required for other mechanical test specimens as
