Repository: Demigodofa/ASMEPurchaseOrderHelper

# ASMEPurchaseOrderHelper

PC UI tool to help purchasing agents generate correct ASME purchase orders. The active desktop flow reads normalized ASME JSONL data, applies policy rules, and generates copy-ready/exportable PO content.

## Source of truth (for agents/bots)
This README is the source of truth for rules, orientation, and guidance. The owner may use loose or exact language; if there is any ambiguity, confirm intent. Example: if they say "ordering requirements," confirm they mean "Ordering Information" (the official section name used in the PDFs).

File: sectionII_partA_data_digitized/pages/page-1040.txt
SA-553/SA-553M ASME BPVC.II.A-2025 
Standard Specification for 
Pressure Vessel Plates, Alloy Steel, Quenched and 
Tempered 7, 8, and 9 % Nickel 
1. Scope 
1.1 This specification covers 7, 8, and 9 % nickel alloy 
steel plates for use in the water quenched and tempered 
condition intended for the fabrication of welded pressure 
vessels. 
1.2 Material under this specification is available in three 
types having different chemical composition as follows: 
Type Nominal Nickel Content, % 
I 9 
II 8 
Ill 7 
1.3 Plates produced under this specification are subject to 
impact testing at -320°F [-195°C] for Type I or Type III, and 
-275°F [-170°C] for Type II; or at such other temperatures as 
are agreed upon. 
1.4 The maximum thickness of plates is limited only by the 
capacity of the material to meet the specified mechanical 
property requirements; however, current mill practice normally 
limits this material to 2 in. [50 mm] max. 
1.5 This material is susceptible to magnetization. Use of 
magnets in handling after heat treatment should be avoided if 
residual magnetism would be detrimental to subsequent fabri­
cation or service. 
1.6 The values stated in either inch-pound units or SI units 
are to be regarded separately as standard. Within the text, the 
SI units are shown in brackets. The values stated in each 
system are not exact equivalents; therefore, each system must 
be used independently of the other. Combining values from the 
two systems may result in nonconformance with the specifi­
cation. 
1.7 This standard does not purport to address_ftll_gfthe _ 
safety conc~rnS: iTany, ciisoeiated with its ~se. It is the 
responsibility of the user of this standard to establish appro-
priate safety, health, and environmental practices and deter­
mine the applicability of regulatory limitations prior to use. 
1.8 This international standard was developed in accor­
dance with internationally recognized principles on standard­
ization established in the Decision on Principles for the 
Development of International Standards, Guides and Recom­
mendations issued by the World Trade Organization Technical 
Barriers to Trade (TBT) Committee. 
2. Referenced Documents 
2.1 ASTM Standards: 
A20/A20M Specification for General Requirements for Steel 
Plates for Pressure Vessels 
A435/A435M Specification for Straight-Beam Ultrasonic 
Examination of Steel Plates 
A577/A577M Specification for Ultrasonic Angle-Beam Ex­
amination of Steel Plates 
A578/A578M Specification for Straight-Beam Ultrasonic 
Examination of Rolled Steel Plates for Special Applica­
tions 
3. General Requirements and Ordering Information 
3.1 Material supplied to this material specification shall 
conform to Specification A20/ A20M. These requirements out­
line the testing and retesting methods and procedures, permit­
ted variations in dimensions, and mass, quality and repair of 
defects, marking, loading, and ordering information. 
3.2 In addition to the basic requirements of this 
specification, certain supplementary requirements are available 
when additional control, testing, or examination is required to 
meet end use requirements. The purchaser is refe1Ted to the 
li-sted,mpple-mentaryrequfremenrs·iuiliissj:,ecincation. and· to 
the detailed requirements in Specification A20/ A20M. 
3.3 If the requirements of this specification are in conflict 
with the requirements of Specification A20/ A20M, the require­
ments of this specification shall prevail. 
940

File: sectionII_partA_data_digitized/pages/page-1047.txt
ASME BPVC.II.A-2025 SA-556/SA-556M (ASTM A556/A556M) 
SUPPLEMENTARY REQUIREMENTS 
The following supplementary requirement or requirements may become a part of the specification 
when specified in the inquiry or invitation to bid, and purchase order or contract. These requirements 
shall not be considered, unless specified in the order, in which even the necessary tests shall be made 
by the manufacturer prior to the bending or shipment of the tubing. 
Sl. Nondestructive Ultrasonic Test-Round Tubing (Com­
mercial Grade) 
S 1. 1 The manufactuer shall test the tubing by an ultrasonic 
nondestructive test for detection of harmful faults and sound­
ness. 
Sl.1.1 Ultrasonic testing shall be performed using pulse­
echo shear wave techniques to locate longitudinal or circum­
ferential defects, or both. 
Sl.1.2 Tubes being tested shall be reasonably straight for 
proper rotation. The outside and inside diameter surfaces of the 
tubes shall be free of dirt, grit, grease, oil, loose scale, or other 
materials which tend to attenuate, scatter, or reflect ultrasonic 
signals. 
S 1.1.3 Tubing shall be inspected by feeding spirally past a 
suitable transducer with rotation of material to be toward the 
transducer. 
Sl.1.4 Suitable ultrasonic instrumentation shall be used to 
Sl.1.6.4 The recording equipment, if agreed upon, shall be 
adjusted to clearly indicate the reference notch or notches and 
also whether or not any reflected signals actuate the alarm 
system. 
Sl.1.7 A reference standard of an appropriate length (suffi­
cient to allow in-line feeding) shall be prepared from a 
randomly selected tube of the same size, grade, and physical 
condition as the material to be tested. 
S 1.1.8 The reference standard shall contain machined 
notches as follows: Notch to be 10 % of wall thickness in depth 
but not less than 0.004 in. [0.10 mm]. Tolerance on depth 
+0.0000 in. or -0.001 in. [0.03 mm]. 
S 1.1.8.1 Notch Locations and Orientation-Notches shall 
be located on outside or inside diameter, or both, and shall be 
oriented to lie in a longitudinal direction for radial inspection 
or circumferentially, or both, for transverse inspection. The 
notch or notches shall be located in the reference tube in such 
a manner that no physical or acoustical interference exists 
between notches or end of reference tube. These various 
clearly distinguish the artificial defects (hereafter called refer- locations and orientations will be classified as follows: 
ence notches) described later. Automatic electronic monitoring Type A-Longitudinal outside diameter for radial inspection, 
of the reflected ultrasonic signals shall be provided in such Type B-Longitudinal inside diameter for radial inspection, 
manner that any naturally occurring defects which present an Type C-Circumferential outside diameter for transverse 
ultrasonic reflection equal to or greater than the reference inspection, and 
standard(s) shall trigger audible and visible alarms. Type D-Circumferential inside diameter for transverse in-
Sl.1.5 Instrument calibration as described herein shall be spection. 
accomplished with the reference standard being rotated and fed Sl.1.8.2 Standard Nomenclature-The size, location, and 
orientation of the reference notches, which become a part of a past th.e transducer at the same approximate rate at which the particular order covered under this specification, shall be tubing under test will be tested. specified. 
Sl.1.6 The following factors will be adjusted so as to Sl.1.9 The basic procedure will be to rotary feed all the 
achieve optimum instrument distinction between the reference tubes in the order past the search unit (transducer) with the feed 
_nC>t:cl~es) and plain portion of tubing when calibrating equip- helix less than the scanning width of the search unit. As the 
ment to 7:he reference standard:··-·-·- - - - - - --- - - - -tubes-are fed-past the-transducer,-the alarm _system shall b~ _ 
S 1.1.6.1 Search unit position shall be such that shear waves observed for indications of defects equal to or greater than the 
are propagated within the tube being tested. If both outside and reference standard. Tubes which show such indications shall be 
inside diameter reference notches are used, the optimum angle rejected. 
shall be used which will indicate both notches as close to equal S 1.1.10 Standard procedure will be to test the material in 
size as possible. one direction of helical feed only. Testing in both directions 
Sl.1.6.2 The test frequency to be used shall be chosen to may be done if so specified by customer. 
S 1.1.11 Any tubes that do not show indications above the yield the best distinction between reference notches and plain level determined by the reference standard shall be held in a lot 
areas of tubing. In general, 2 -25 or 5 .o MHz will be used. until the reference standard is run and instrument calibration is 
Sl.1.6.3 Instrument sensitivity shall be adjusted to allow proved by triggering alarm system on the reference notch or 
reference notch or notches to present a pip or pips on the scope notches. After calibration is proved to have been correct, this 
screen at 50 % to 70 % of instrument saturation level. The lot of tubes shall be considered tested and accepted as to 
Automatic Defect Monitoring System shall be adjusted to maximum defect size corresponding to the reference standard 
monitor by means of electronic gates, the portion of the screen used. 
where the reference notch is presented. The sensitivity of the Sl.1.12 Rejected tubing may be salvaged by polishing or 
alarm system shall be adjusted to indicate audibly and visibly other suitable means when practical and retested after the 
when the reference notch is fed past the search unit. elimination of the cause of rejection. Such material that meets 
947

File: sectionII_partA_data_digitized/pages/page-1048.txt
SA-556/SA-556M (ASTM A556/A556M) ASME BPVC.II.A-2025 
the dimensional requirements and does not cause triggering of 
ultrasonic alarm system upon retesting shall be considered as 
having met the requirements of this supplement. 
S2. Nondestructive Ultrasonic Test-Round Tubing (Select 
Commercial Grade) 
S2.1 The manufacturer shall test the tubing using the 
procedure outlined in Supplementary Requirement Sl, except 
for the notch depth, which shall be 5 % of wall thickness in 
depth but not less than 0.004 in. [0.10 mm]. Tolerance on depth 
shall be +0.000 in. or -0.0005 in. [0.01 mm]. 
S3. Nondestructive Eddy-Current Test 
S3.1 Each tube shall be tested after the finish heat treatment 
following the final cold-draw pass by passing through an 
electric nondestructive tester capable of detecting defects on 
the entire cross section of the tube. Suitable instrumentation 
shall be used to clearly distinguish aiiificial defects or refer­
ence notches. Tubes to be tested shall be reasonably straight 
and the outside and inside diameter surfaces shall be free of 
loose scale, metallic particles, or other material which would 
tend to restrict signals or create electlical noise. The tubing 
shall be inspected by feeding longitudinally through an inspec­
tion coil or coils of a diameter suitable for the diameter of 
tubing to be inspected. The instrument calibration shall be 
accomplished with a reference standard prepared from an 
appropriate length of selected tubing of the same size, grade, 
and physical condition as the material to be inspected. The 
standard shall be fed through the coil at the same speed at 
which the inspection of the tubing is performed. The following 
factors shall be selected or adjusted, or both, in accordance 
with the instrument manufacturer's instructions for the paiiicu­
lar instrument involved as required to achieve optimum instru­
ment distinction between the reference defects and plain 
portion of the tube. These as well as other factors involved 
shall not be used in such a manner that they detract from the 
instrument's overall ability to detect injurious defects: 
S3 .1.1 Test frequency, 
S3.l.2 Direct-current saturation level, 
S3. l.3 Filter networks, 
S3.l.4 Phase analysis circuits, 
S3.l.5 Coil diameter, and 
S3.l.6 Instrument gain. 
S3.2 The reference standard shall contain longitudinal and 
circumferential notches in the outside diameter and shall be 
used to establish the rejection level for the tubing to be tested. 
Inside diameter notches, both longitudinal and circumferential, 
shall also be a part of the reference standard. These notches 
may be larger than outside diameter notches and ai·e intended 
for use only to assure instrument phase settings capable of 
yielding optimum inside diameter surface sensitivity. The 
outside diameter reference notches shall have a depth equal to 
10 % of the wall thickness. The tolerance of the notch shall be 
±8 % or 0.0005 in. [0.01 mm], whichever is greater. Width of 
notch shall not exceed twice the depth. The length of the 
reference notches shall not exceed 0.375 in. [9.5 mm]. All 
tubing including that which may be reconditioned, provided 
the dimensional or other properties of the tubing are not 
adversely affected and provided the tubing does not show 
indications above the level determined by the outside diameter 
references, shall meet this specification provided the instru­
ment calibration is verified by indicating the standard outside 
diameter reference notches of a given lot. Tubes generating a 
signal above the calibration standard sensitivity level shall be 
rejected. Tubes may be reconditioned if not adversely affecting 
the dimensional or other properties of the tube and so tested as 
to assure a satisfactory tube within the limits of this specifica­
tion. All tubing shall be demagnetized after inspection has been 
completed. 
SUMMARY OF CHANGES 
Committee _AQ 1 _h_as. identified 1he la.cation_ oLselected changes-to-this specifiGati0n sin Ge the-last-issae­
(A556/ A556M - 96 (2012)) that may impact the use of this standard. (Approved Sept. 1, 2018.) 
(1) Substituted Test Methods A751 for obsolete Test Methods 
E30. 
(2) Changed hardness test indenter designation and reporting 
style. 
ASTM International takes no position respecting the validity of any patent rights asserted in connection with any item mentioned 
in this standard. Users of this standard are expressly advised that determination of the validity of any such patent rights, and the risk 
of infringement of such rights, are entirely their own responsibility. 
This standard is subject to revision at any time by the responsible technical committee and must be reviewed every five years and 
if not revised, either reapproved or withdrawn. Your comments are invited either for revision of this standard or for additional standards 
and should be addressed to ASTM International Headquarters. Your comments will receive careful consideration at a meeting of the 
responsible technical committee, which you may attend. If you feel that your comments have not received a fair hearing you should 
make your views known to the ASTM Committee on Standards, at the address shown below. 
This standard is copyrighted by ASTN/ International, 100 Barr Harbor Drive, PO Box C700, West Conshohocken, PA 19428-2959, 
United States. Individual reprints (single or multiple copies) of this standard may be obtained by contacting ASTM at the above 
address or at 610-832-9585 (phone}, 610-832-9555 (fax}, or service@astm.org (e-mail}; or through the ASTM website 
(www.astm.org). Permission rights to photocopy the standard may also be secured from the Copyright Clearance Center, 222 
Rosewood Drive, Danvers, MA 01923, Tel: (978) 646-2600; http://www.copyright.com/ 
948

File: sectionII_partA_data_digitized/pages/page-1050.txt
SA-562/SA-562M ASME BPVC.II.A-2025 
Standard Specification for 
Pressure Vessel Plates, Carbon Steel, Manganese-Titanium 
for Glass or Diffused Metallic Coatings 
1. Scope 
1.1 This specification covers titanium-bearing carbon steel 
plates intended for welded glass lined pressure vessels or other 
applications where the presence of free-iron carbide would be 
deleterious to the coating. A minimum specific ratio of titanium 
to carbon is specified. 
1.2 The maximum thickness of plates is limited to 2 in. [50 
mm]. 
1.3 The values stated in either inch-pound units or SI units 
are to be regarded separately as standard. Within the text, the 
SI units are shown in brackets. The values stated in each 
system are not exact equivalents; therefore, each system must 
be used independently of the other. Combining values from the 
two systems may result in nonconformance with the specifi­
cation. 
2. Referenced Documents 
2.1 ASTM Standards: 
A20/ A20M Specification for General Requirements for Steel 
Plates for Pressure Vessels 
3. General Requirements and Ordering htformation 
3 .1 Material supplied to this material specification shall 
conform to Specification A20/A20M. These requirements out­
line the testing and retesting methods and procedures, permit­
ted variations in dimensions, and mass, quality and repair of 
defects, marking, loading, and ordering information. 
3.2 In addition to the basic requirements of this specifica­
tion, certain supplementary requirements are available when 
additional control, testing, or examination is required to meet 
end use requirements. 
3.3 If the requirements of this specification are in conflict 
with the requirements of Specification A20/ A20M, the require-
ments of this specification shall prevail. • 
4. Manufacture 
4.1 Steelmaking Practice-The steel shall be killed. 
5. Heat Treatment 
5.1 Plates shall be thermally treated to produce grain refine­
ment, either by normalizing or heating uniformly for hot 
forming at a minimum temperature of 1600°F [870°C] or some 
higher agreed temperature, and held at this temperature for a 
minimum of 1 h/in. [2.4 min/mm) of thickness. 
6. Chemical Requirements 
6.1 The steel shall conform to the chemical requirements 
shown in Table 1 unless otherwise modified in accordance with 
Supplementary Requirement S 17, Vacuum Carbon-Deoxidized 
Steel, in Specification A20/ A20M. 
7. Mechanical Requirements 
~-------------------------~~1~.l':;!-Te:n:s~io~n~1i~e~s~t ~R~eq:u:i:rem.ents-l'h~erial-as-representedi--------------t-­
by the tension-test specimens shall conform to the require-
ments shown in Table 2. 
950

File: sectionII_partA_data_digitized/pages/page-1088.txt
SA-568/SA-568M (ASTM A568/A568M) ASME BPVC.II.A-2025 
11.1.2 The retest specimen shall be taken either adjacent to 
the first failed specimen, or selected at random from the 
material to be certified to the specification. 
11.1.3 If the results of a retest satisfy the specified tension 
test requirements and all other requirements of the applicable 
specification are satisfied, the material shall be accepted. 
11.2 Disposition of Non-Conforming Material: 
11.2.1 In those cases where the lot is found to be non­
conforming, and resampling of non-conforming material is not 
prohibited by the specification, resampling is permitted under 
the following circumstances and using the following practices: 
11.2.1.1 If the results of an original tension test or retest 
specimen fail to satisfy the specification requirements, and the 
failed test results are not related to the conditions described in 
11.1, the lot shall be quarantined and resampled for certifica­
tion of the non-conforming material to the specification re­
quirements. 
11.2.1.2 Resampling for certification of the non-conforming 
material shall include the discarding of out-of-specification 
material and the resampling of the lot. The resampling shall be 
appropriate to the specific out-of-specification condition and 
the processing history of the lot. 
11.2.1.3 A maximum of two resampling efforts shall be 
permitted. If after conducting two resampling efforts, the 
material does not satisfy the specification requirements, the lot 
shall be rejected. 
12. Inspection 
12.1 When purchaser's order stipulates that inspection and 
tests (except product analyses) for acceptance on the steel be 
made prior to shipment from the mill, the manufacturer shall 
afford the purchaser's inspector all reasonable facilities to 
satisfy him that the steel is being produced and furnished in 
accordance with the specification. Mill inspection by the 
purchaser shall not interfere unnecessarily with the manufac­
tnrer' s operation. 
14.2 The manufacturer or processor shall issue a test report 
or optional certificate of compliance, or both, when required by 
the purchase order or the specification. 
14.3 The test report shall show the heat analysis and the 
results of all tests required by the purchase order and seller and 
by the specification. 
14.4 The certificate of compliance shall include a statement 
that the product was manufactured and tested in accordance 
with the requirements of the specification and that the test 
results conform to the requirements of the specification. 
Norn 4-The heat analysis, results of all tests, and the certificate of 
compliance may be reported separately on in a combined report. 
14.5 Steel processors shall pass transfer data supplied by the 
steel manufacturer provided the processing has not altered the 
attributes represented. In cases where the steel is retested the 
processor is responsible for the accuracy of the data and shall 
maintain traceability back to its source. Retesting for heat 
analysis shall be done in accordance with the specification Test 
Methods A751. The report shall clearly identify the physical 
product it represents. 
14.6 Test rep01is and certificates of compliance shall pro­
vide information necessary to identify the product represented; 
for example the manufacturer's name or brand, the processor's 
name or brand or the seller's name or brand, ASTM specifi­
cation number and year date, product designation, type or 
class, as applicable, and all other information necessary to 
completely identify the material. 
14.7 A signature is not required on test reports or certifica­
tions. However, the document shall clearly identify the orga­
nization submitting the document. Notwithstanding the ab­
sence of a signature, the organization submitting the document 
is responsible for the content of the document. 
14.8 When required, copies of the original material manu­
facturer's test report shall be included with any subsequent test 
report. 
14.9 A Material Test Report, Certificate of Inspection, or 
13. Rejection and Rehearing similar document printed from or used in electronic form from 
13.l Unless otherwise specified, any rejection shall b~ electroni~ata interchange_ (EDI) transmission s~all be 
rep01ied to the manufacturer within a reasonable time after regardedasliavmg the same vahc:!ity as a counterpart prmte~ 
recei t of material by the purchaser. the certifier's facility. The c?ntent of the ~DI transmitted 
p document must meet the reqmrements of the mvoked ASTM 
13.2 Material that is reported to be defective subsequent to standard(s) and confonn to any existing EDI agreement be-
the acceptance at the purchaser's works shall be set aside, tween the purchaser and the supplier. Notwithstanding the 
adequately protected, and correctly identified. The manufac- absence of a signature, the organization submitting the EDI 
turer shall be notified as soon as possible so that an investiga- transmission is responsible for the content of the report. 
tion may be initiated. 14.9.1 The content of the EDI document shall meet all the 
13.3 Samples that are representative of the rejected material requirements of 14.3 through 14.6. 
shall be made available to the manufacturer. In the event that 
the manufacturer is dissatisfied with the rejection, he may 
request a rehearing. 
14. Test Reports and Certification 
14.1 When test repo1is are required by the purchase order or 
the material specification, the supplier shall report the results of 
all test required by the material specification and the order. 
988 
NoTE 5-The industry definition as invoked here is: EDI is the 
computer to computer exchange of business information in an agreed upon 
standard format such as ANSI ASC Xl2. 
15. Product Marking 
15.1 As a minimum requirement, the material shall be 
identified by having the manufacturer's name, ASTM 
designation, weight, purchaser's order number, and material

File: sectionII_partA_data_digitized/pages/page-1098.txt
SA-568/SA-568M (ASTM A568/A568M) ASME BPVC.II.A-2025 
Xl.3.2.1 Low-carbon commercial steel (CS) and drawing 
steel (DS) sheet are available as either batch- or continuous­
annealed products, depending on the facilities of a given 
producer. To minimize aging effects in continuous-annealed 
products, rotation of stock by fabricating the oldest material 
first is recommended. 
Xl .4 Interstitial-Free Steels-Interstitial-free steels have 
essentially no interstitial solutes and, as a result, are nonaging. 
Processing involves vacuum degassing during refining of the 
liquid steel, as well as additions of elements that form very 
stable carbides and nitrides, such as titanium or columbium 
(niobium). These steps ensure that total interstitial levels are 
very low, and that the interstitials are all chemically combined 
( or stabilized) in the fmm of alloy carbides or nitrides. 
Interstitial-free steels are nonaging regardless of whether 
annealing is conducted in a continuous or batch manner. 
Xl.4.1 Extra-deep drawing steel (EDDS) must be vacuum 
degassed and stabilized. This nonaging, interstitial-free product 
is suitable for exposed applications with the most severe 
forming requirements. 
Xl.5 Bake-Hardenable Steels-Bake-hardenable steels are 
a special product class with controlled interstitial solute levels 
and aging behavior. These steels are processed to have mod­
erate aging resistance, to permit forming while the steel is in its 
most ductile condition. Aging occurs largely during a subse­
quent thermal treatment (for example, paint-curing), which 
results in desirable hardening of the final part for better 
durability. 
Xl.5.1 Continuous-annealed low-carbon steels can exhibit 
significant bake-hardening, as well as certain vacuum-degassed 
and batch-annealed steels. 
X2. STANDARD CHEMICAL RANGES AND LIMITS 
X2.l Standard chemical ranges and limits are prescribed for 
carbon steels in Table X2.1. 
X2.2 Chemical ranges for non-standard steels are prescribed 
in Table X2.2. 
X2.2.1 Other ranges are available upon agreement between 
purchase and producer. 
998 
X2.3 The purchaser shall indicate if they wish to invoke 
Table X2.l (and the Steel Designation to be employed), Table 
X2.2 (and the maximum composition), or Table X2.3 (and the 
Grade Designation) when placing their order. 
X2.3.1 Table X2.3 specifies options that may only be used 
in conjunction with Specifications A1008/A1008M and 
A1011/A1011M. 
-~-.

File: sectionII_partA_data_digitized/pages/page-1101.txt
ASME BPVC.II.A-2025 SA-568/SA-568M (ASTM A568/A568M) 
and the second lead is attached to the etch pad. Although the 
current may be turned on at this time, caution should be taken 
not to lay the pad on the sheet blank as it will arc. It is 
advisable to refrain from touching the metal of the etch pad and 
the grounded sheet blank. 
X4.3.7 The stencil is placed with the plastic coating against 
the sheet surface in the area to be etched. Wetting the stencil 
with a minimum amount of electrolyte will assist in smoothing 
out the wrinkles and gives a more uniform etch. The etch pad 
is now positioned on the stencil and the current turned on, if it 
is not already on. Apply suitable pressure to the pad. Only the 
minimum time necessary to produce a clear etched pattern 
should be used. The etching time will vary with the amperage 
available from the power source and the stencil area, as well as 
the pad area in contact with the stencil. Rocker-type etch pads 
give good prints and require less amperage than flat-surfaced 
pads. Excessive current causes stencil damage. 
X4.3.8 The etching solution activates the surface of the 
metal and may cause rusting unless it is inhibited. After the 
desired area has been etched, the blank should be wiped or 
rinsed, dried, and neutralized. 
X4.3.9 The etched blank is now ready for forming. The 
lubricants and press conditions should simulate production 
situations. If a sequence of operations is used in forming a part, 
it is desirable to etch sufficient blanks so that each operation 
can be studied. 
X4.4 Measurement of Strain After Forming 
X4.4.1 After forming, the circles are generally distorted into 
elliptical shapes (Fig. X4.2). These ellipses have major and 
minor strain axes. The major strain (e 1 ) is always defined to be 
the direction in which the greatest positive strain has occurred 
without regard to original blank edges or the sheet rolling 
direction. The minor strain (e 2 ) is defined to be 90° to the major 
strain direction. 
X4.4.2 There are several methods for determining the major 
and minor strains of the formed panel. Typical tools are a pair 
of dividers and a scale ruled in 0.5 mm. For sharp radii, a thin 
plastic scale that can follow the contour of the stamping can be 
used to determine the dimensions of the ellipses. (Scales are 
available to read the percent strain directly.) 
MINOR 
srAAtlll 
TliNSlON • COMPRIISSU)N 
, ' I \ 
I 1 
: / \ , 
\ I 
""'_..,...,.,,"' 
MINOR 
$TAAIN 
~ 
, 
TSNSION • TI!NSION 
FIG. X4.2 Major and Minor Strain Axes 
X4.5 Evaluation of Strain Measurements 
X4.5.1 The e 1 strain is always positive while the e 2 strain 
may be zero, positive, or negative, as indicated on the forming 
limit curve chart (Fig. X4.1). The maximum e 1 and associated 
e 2 values measured in critical areas on the formed part are 
plotted on the graph paper containing the forming limit curve 
by locating the point of intersections of the e 1 , e 2 strains. 
X4.5.2 If this point is on or below the "safety band" of the 
forming limit curve, the strain should not cause breakage. 
Points further below the curve indicate that a less ductile 
material of a lower grade may be applied. Points above the 
"safety band" show that fabrication has induced strains that 
could result in breakage. Therefore, in evaluation on stampings 
exhibiting these strains, efforts should be made to provide an 
e 1 , e 2 strain combination that would lie on or below the "safety 
band" of the forming limit curve. A different e 1 , e 2 strain 
combination can be obtained through changes of one or more 
of the forming variables such as die conditions, · lubricants, 
blank size, thickness, or material grade. It should be noted at 
this time that these conclusions are derived from a reference 
base being the steel "quality" used to fabricate the grid 
stamping. 
X4.5.3 When attempting to change the relationship of e 1 
and e 2 strains, it should be noted that on the forming limit curve 
the most severe condition for a given e 1 strain is at O % e 2 
strain. This means the metal works best when it is allowed to 
deform in two dimensions, e 1 and e 2 , rather than being 
restricted in one dimension. A change in e 2 to decrease the 
severity can be made by changing one of the previously 
mentioned forming variables of the die design, for example, 
improving lubrication on the tension-tension side will increase 
e 2 and decrease the severity. 
X4.5.4 In addition to the forming limit curve, the e 1 e 2 strain 
measurements may be used to evaluate the material require­
ments on the basis of strain gradients, as illustrated in Fig. 
X4.3, or by plotting contours of equivalent strain levels on the 
1003 
(l)@im: APPROXIMATE LOCATION 
Of ETCHED ClRO.l:!S 
CftOSSSt!Cm>N OF l!TCHED PANEL 
FIG. X4.3 Graph of Major Strains and Critical Major Strains and 
Cross Section of Etched Panel

File: sectionII_partA_data_digitized/pages/page-1122.txt
SA-587 ASME BPVC.II.A-2025 
works that concern the manufacture of the pipe ordered. The 
manufacturer shall afford the inspector, without charge, all 
reasonable facilities to satisfy the inspector that the material is 
being furnished in accordance with this specification. All tests 
and inspection shall be made prior to shipment. 
14.2 When inspection at the place of manufacture has been 
waived by customer, the manufacturer shall furnish a statement 
that the material has been tested and has met all the require­
ments of this specification. A certificate or report shall be made 
available to customer when all the requirements of this 
specification have been met. When Supplementary Require­
ment S 1 is furnished, certificates or reports furnished shall bear 
the notation "S-1." 
15. Rejection 
15.1 Each length of pipe received from the manufacturer 
may be inspected by the purchaser and, if it does not meet the 
requirements of this specification based on the inspection and 
test method as outlined in the specification, the length may be 
rejected and the manufacturer shall be notified. Disposition of 
rejected pipe shall be a matter of agreement between the 
manufacturer and the purchaser. 
15.2 Pipe found in fabrication or in installation to be 
unsuitable for the intended use, under the scope and require­
ments of this specification, may be set aside and the manufac­
turer notified. Such pipe shall be subject to mutual investiga­
tion as to the nature and severity of the deficiency and the 
forming or installation, or both, conditions involved. Disposi­
tion shall be a matter for agreement. 
16. Product Marking 
16.1 Each length of pipe NPS 1 ½ and larger shall be legibly 
marked by either stenciling or stenciling and light die marking. 
The die marking shall include the manufacturer's logo or 
symbol and the stenciling shall include the name or brand of 
the manufacturer, size, heat number, and the specification 
number. Such marking shall be applied starting within 8 in. 
(203 mm) of the end of each length. 
16.2 For NPS under 1 ½ the markings prescribed in 16.1 
may be applied to tags and securely attached to the bundle, 
bale, or other unit, prepared for shipment. 
16.3 A tag shall be securely attached to each bundle of pipe 
shipped indicating the name of the manufacturer, size, wall 
thickness, length, and specification. 
16.4 Bar Coding-In addition to the requirements in 16.1, 
16.2, and 16.3, bar coding is acceptable as a supplemental 
identification method. The purchaser may specify in the order 
a specific bar coding system to be used. 
17. Packaging 
17 .1 The manufacturer, at his option, will box, crate, carton, 
or package in secured lifts, or bundle to ensure safe delivery. 
Special packaging requiring extra operations other than those 
normally used by the manufacturer must be specified on the 
order. 
SUPPLEMENTARY REQUIREMENTS 
One or more of the supplementary requirements described below may be included in the purchaser's 
order or contract. When so included, a supplementary requirement shall have the same force as if it 
were in the body of the specification. Supplementary requirements details not fully described shall be 
agreed upon between the purchaser and the supplier, but shall not negate any of the requirements in 
the body of the specification. 
Sl. Hydrostatic Testing 
S1.1 Hydrostatic testing shall be in accordance with Speci­
fication A530/A530M. When this supplement is furnished the 
pipe shall be marked "S-1." 
S2. Galvanizing 
S2.1 Galvanizing shall be in accordance with Specification 
A53/A53M, except that the rate of application shall be 1.3 
minimum to 1.7 maximum oz per f. 
S3. Surface Coatings 
S3.1 All surfaces shall be coated, the exterior with a hard 
drying lacquer, and the interior with a suitable rust inhibitor. 
1028

File: sectionII_partA_data_digitized/pages/page-1133.txt
'--..___., 
ASME BPVC.II.A-2025 SA-609 /SA-609M 
similar grid pattern for guidance in scanning. Grid numbers 
shall be stenciled on the casting for record purposes and 
for grid area identity. The stenciled grid number shall 
appear in the upper right hand comer of the grid. When 
grids are laid out on the casting surface and they encompass 
different quality levels, each specific area shall be evaluated 
in accordance with the requirements of the specific quality 
level designated for that area. 
16.2 Overlap - Scan over the surface allowing 10% 
minimum overlap of the working diameters of the 
search unit. 
16.3 Inspection Requirements - All surfaces specified 
for ultrasonic (UT) shall be completely inspected from 
both sides, whenever both sides are accessible. The same 
search unit used for calibration shall be used to inspect the 
casting. 
17. Additional Transducer Evaluation 
17.1 Additional information regarding any ultrasonic 
indication may be obtained through the use of other fre­
quency, type, and size search unit. 
18. Acceptance Criteria 
18.1 Rejectable Conditions - The locations of all indi­
cations having amplitudes greater than the 0.5 in. [13 mm] 
line given in 15.3.6, when amplitude three times (machined 
surfaces) or six times (cast surfaces) shall be marked on 
the casting surface. The boundary limits of the indication 
shall be determined by marking a sufficient number of 
marks on the casting surfaces where the ultrasonic signal 
equals one half the reference amplitude, 0.25 in. [6 mm]. 
To completely delineate the indication, draw a line around 
the. outer boundary of the center of the number of marks 
to form the indication area. Draw a rectangle or other 
regular shape through the indication in order to form a 
polygon from which the area may be easily computed. 
It is not necessary that the ultrasonic signal exceed the 
amplitude reference line over the entire area. At some 
locations within the limits of the indication, the signal may 
be less than the reference line, but nevertheless still present 
such that it may be judged as a continuous, signal indica­
tion. Rejectable conditions are as follows and when any 
of the conditions listed below are found, the indications 
shall be removed and repair welded to the applicable pro­
cess specification. 
18.2 Linear Indications - A linear indication is defined 
as one having a length equal to or greater than three times 
its width. An amplitude of 1/ 2 in. [13 mm], such as would 
result from tears or stringer type slag inclusion, shall be 
removed. 
18.3 Non-Linear Indications: 
18.3.1 Isolated Indications - Isolated indications 
shall not exceed the limits of the quality level designated 
by the customer's purchase order listed in Table 3. An 
isolated indication may be defined as one for which the 
distance between it and an adjacent indication is greater 
than the longest dimension of the larger of the adjacent 
indications. 
18.3.2 Clustered Indications - Clustered indica­
tions shall be defined as two or more indications that are 
confined in a 1 in. [25 mm] cube. Clustered indications 
shall not exceed the limits of the quality level designated 
by the customer purchase order in Table 4. Where the 
distance between indications is less than the lowest dimen­
sion of the largest indication in the group, the cluster shall 
be repair welded. 
18.3.3 The distance between two clusters must be 
greater than the lowest dimension of the largest indication 
in either cluster. If they are not, the cluster having the 
largest single indication shall be removed. 
18.3.4 All indications, regardless of their surface 
areas as indicated by transducer movement on the casting 
surface and regardless of the quality level required, shall 
not have a through wall distance greater than 1/ 3 T, where 
Tis the wall thickness in the area containing the indication. 
18.3.5 Repair welding of cluster-type indications 
need only be the extent necessary to meet the applicable 
quality level for that particular area. All other types of 
rejectable indications shall be completely removed. 
18.3.6 Repair welds of castings shall meet the quality 
level designated for that particular area of the casting. 
18.3.7 Any location that has a 75% or greater loss 
in back reflection and exceeds the area of the applicable 
quality level, and whose indication amplitudes may or may 
not exceed the 0.5 in. [13 mm] rejection line, shall be 
rejected unless the reason for the loss in back reflection 
can be resolved as not being caused by an indication. If 
gain is added and back echo is achieved without indication 
percent amplitude exceeding the 0.5 in. [13 mm] rejection 
line, the area should be accepted. 
19. Records 
19.1 Stenciling - Each casting shall be permanently 
stenciled to locate inspection zones or grid pattern for 
ease in locating areas where rejectable indications were 
observed. 
19.2 Sketch - A report showing the exact depth and 
surface location in relation to the stencil numbers shall 
be made for each rejectable indicator found during each 
inspection. 
1039
