Repository: Demigodofa/ASMEPurchaseOrderHelper

# ASMEPurchaseOrderHelper

PC UI tool to help purchasing agents generate correct ASME purchase orders. The active desktop flow reads normalized ASME JSONL data, applies policy rules, and generates copy-ready/exportable PO content.

## Source of truth (for agents/bots)
This README is the source of truth for rules, orientation, and guidance. The owner may use loose or exact language; if there is any ambiguity, confirm intent. Example: if they say "ordering requirements," confirm they mean "Ordering Information" (the official section name used in the PDFs).

File: sectionII_partA_data_digitized/pages/page-1160.txt
SA-656 /SA-656M ASME BPVC.II.A-2025 
Specification for 
Hot-Rolled Structural Steel, High-Strength Low-Alloy Plate 
with Improved Formability 
1. Scope 
1.1 This specification covers three types and five strength 
grades of high-strength low-alloy, hot-rolled structural steel 
plate for use in truck frames, brackets, crane booms, rail cars, 
and similar applications. Steels that conform to this specifica­
tion offer improved formability. These steels are normally 
furnished in the as-rolled condition. The type and strength 
grade furnished is as agreed upon between the manufacturer 
and the purchaser. The types and strength grades are shown in 
the tables. 
1.2 The maximum thickness of plates shall be as follows: 
Grade Plate Thickness, max, 
in.[mm] 
50 2 [50] 
60 1½ [40] 
70 1 [25] 
00 1• 
100 ½~~ 
1.3 The values stated in either inch-pound units or SI units 
are to be regarded as standard. Within the text, the SI units are 
shown in brackets. The values stated in each system are not 
exact equivalents; therefore, each system must be used inde­
pendently of the other. Combining values from the two systems 
may result in nonconformance with this specification. 
1.4 For plates produced from coil and furnished without 
heat treatment or with stress relieving only, the additional 
requirements, including additional testing requirements and the 
reporting of additional test results, of Specification A6/ A6M 
apply. 
1.5 This international standard was developed in accor­
dance with internationally recognized principles on standard­
ization established in the Decision on Principles for the 
Development of International Standards, Guides and Recom­
mendations issued by the World Trade Organization Technical 
Barriers to Trade (TBT) Committee. 
2. Referenced Documents 
2.1 ASTM Standards: 
A6/ A6M Specification for General Requirements for Rolled 
Structural Steel Bars, Plates, Shapes, and Sheet Piling 
3. General Requirements for Delivery 
3 .1 Plates furnished under this specification shall conform 
to the requirements of the current edition of Specification 
A6/ A6M, for the specific plate ordered, unless a conflict exists, 
in which case this specification shall prevail. 
3.2 Coils are excluded from qualification to this specifica­
tion until. they are processed into finished plates. Plates 
produced from coil means plates that have been cut to 
individual lengths from a coil. The processor directly controls, 
or is responsible for, the operations involved in the processing 
of a coil into finished plates. Such operations include decoiling, 
leveling, cutting to length, testing, inspection, conditioning, 
heat treatment (if applicable), packaging, marking, loading for 
shipment, and certification. 
ND'I'E 1-For plates produced from coil and furnished without heat 
treatment or with stress relieving only, two test results are to be reported 
for each qualifying coil. Additional requirements regarding plate produced 
from coil are described in Specification A6/A6M. 
4. Materials and Manufacture 
4.1 The steel shall be made to fine grain practice. 
5. Chemical Composition 
5.1 Heat analyses shall conform to the chemical require­
ments given in Table 1. Dependent upon thickness, grade, and 
intended application, variations in the chemical composition 
are permitted within the limits given in Table 1 for the 
applicable type. Where it is of particular importance, the 
manufacturer should be consulted for specific chemical com­
position. 
5.2 Product Analysis-If a product analysis is made, it shall 
conform to the requirements given in Table 1, subject to the 
product analysis tolerances of Specification A6/A6M. 
1068

File: sectionII_partA_data_digitized/pages/page-1166.txt
SA-660 ASME BPVC.II.A-2025 
and procedures in accordance with ASME Boiler and Pressure 
Vessel Code, Section IX, shall be used. All weld repairs shall 
be inspected to the same quality standards used to inspect the 
pipe. 
11.4 Reheat Treatment-Local or full heat treatment in 
accordance with 5.2 shall follow welding. Local grinding 
following welding and retreating shall be considered as meet­
ing the requirements of 5 .1. 
12. Product Marking 
12.1 In addition to the marking prescribed in Specification 
A530/A530M, the marking shall include the wall thickness, 
piece mark, length and additional symbol "S" if the pipe 
conforms to one or more of the supplementary requirements 
specified in Sl to S9, and the heat number or manufacturer's 
number by which the heat can be identified. Identification 
stamping instead of stenciling will be permitted only with the 
written approval of the purchaser. 
12.2 Bar Coding-In addition to the requirements in 12.1, 
bar coding is acceptable as a supplemental identification 
method. The purchaser may specifiy in the order a specific bar 
coding system to be used. 
SUPPLEMENTARY REQUIREMENTS 
One or more of the following supplementary requirements shall apply only when specified in the 
purchase order. The purchaser may specify a different frequency of test or analysis than is provided 
in the supplementary requirement. Subject to agreement between the purchaser and manufacturer, 
retest and retreatment provisions of these supplementary requirements may also be modified. 
Sl. Product Analysis 
S 1. l Product analysis shall be made on each length of pipe. 
Individual lengths failing to conform to the chemical compo­
sition requirements shall be rejected. 
S2. Additional Tension Tests 
S2. l An additional tension test shall be made on a specimen 
from one or each end of each pipe. If this supplementary 
requirement is specified, the number of tests per pipe required 
shall be specified. If a specimen from any length fails to meet 
the required tensile properties (tensile, yield, and elongation), 
that length shall be rejected subject to retreatment in accor­
dance with Specification A530/A530M and satisfactory retest. 
S3. Additional Flattening Tests 
S3.1 The flattening test of Specification A530/A530M shall 
be made on a specimen from one end or both ends of each pipe. 
Crop ends may be used. If this supplementary requirement is 
specified, the number of tests per pipe shall also be specified. 
If a specimen from any length fails because of lack of ductility 
prior to satisfactory completion of the first step of the flattening 
test requirement that pipe shall be rejected subject to retreat­
ment in accordance with Specification A530/A530M and 
satisfactory retest. If a specimen from any length. of pipe fails 
because of a lack of soundness that length shall be rejected, 
unless subsequent retesting indicates that the remaining length 
is sound. 
S4. Metal Structure and Etching Tests 
S4.1 The steel shall be homogeneous as shown by etching 
tests conducted in accordance with the appropriate portions of 
Method E381. Etching tests shall be made on a cross section 
from one end or both ends of each pipe and shall show sound 
and reasonably uniform material free from injurious lamina­
tions, cracks, and similar objectionable defects. If this supple­
mentary requirement is specified, the number of tests per pipe 
required shall also be specified. If a specimen from any length 
shows objectionable defects, the length shall be rejected, 
subject to removal of the defective end and subsequent retests 
indicating the remainder of the length to be sound and 
reasonably uniform material. 
SS. Photomicrographs 
S5.1 The manufacturer shall furnish one photomicrograph 
at 100 diam.eters from a specimen of pipe in the as-finished 
condition representing each heat in each heat-treatment lot. 
Such photomicrographs shall be suitably identified as to pipe 
size, wall thickness, and heat. No photomicrographs for the 
individual pieces purchased shall be required except as speci­
fied in Supplementary Requirement S6. Such photomicro­
graphs are for information only, to show the actual metal 
structure of the pipe as furnished. 
S6. Photographs for Individual Pieces 
S6.1 In addition to the photomicrographs required in accor­
dance with Supplementary Requirement S5, the purchaser may 
specify that photomicrographs shall be furnished from one or 
both ends of each pipe. All photomicrographs required shall be 
properly identified as to heat number, size, and wall thickness 
of pipe from which the section was taken. Photomicrographs 
shall be further identified to permit association of each photo­
micrograph with the individual length of pipe it represents. 
S7. Radiographic Inspection 
S7 .1 The pipe shall be examined for internal defects by 
means of X rays or gamma rays. The inspection procedure shall 
be in accordance with Practice E94 or Method E142 and the 
types and severity levels of discontinuities considered shall be 
judged by Reference Radiographs E446, or Reference Radio­
graphs E186. The extent of examination and the basis for 
acceptance shall be subject to agreement between the manu­
facturer and the purchaser. A specification which may be used 
as a basis for such agreement is "Quality Standard for Steel 
Castings for Valves, Flanges and Fittings and Other Piping 
1074

File: sectionII_partA_data_digitized/pages/page-1212.txt
SA-688/SA-688M ASME BPVC.II.A-2025 
of such material shall be a matter for agreement between the 
manufacturer and the purchaser. 
18. Certification 
18.1 A test report, signed by an authorized employee or 
representative of the manufacturer, shall be furnished to the 
purchaser to indicate the specification and grade, seamless or 
welded, the results of the heat analysis, hardness and tensile 
properties. Product analysis will be reported only when re­
quested on the purchase order as provided in 4.1.7. 
19. Product Marking 
19.1 All tubes shall be marked with the heat number. 
19.2 Containers and packages shall be marked or tagged to 
show the purchaser's order number, the manufacturer's order 
number, specification, seamless or welded, grade, size and wall 
thickness, minimum or average, number of pieces contained in 
the package, and item number (if appropriate). 
20. Packaging 
20.1 All tubing shall be packaged and blocked in such a 
manner as to prevent damage in ordinary handling and trans­
portation. The boxes shall be constructed in such a manner that 
no nails, staples, screws, or similar fasteners are required to 
close and secure the box after the tubes have been placed in the 
box. The box shall be lined with plastic sheet or vapor barrier 
materials so as to prevent chloride contamination of the tube 
during handling, transportation, and storage. 
20.2 The U-bent tubes shall be arranged in boxes so that the 
smaller radius bends may be removed without disturbing larger 
radius bends. Tubes for an item number shall be boxed 
together. 
21. Keywords 
21.1 austenitic stainless steel; feedwater heater tubes; seam­
less tube; stainless steel tube; steel tube; welded steel tube 
SUPPLEMENTARY REQUIREMENTS 
The following supplementary requirement or requirements may become a part of the specification 
when specified in the inquiry or invitation to bid, and purchase order or contract. These requirements 
shall not be considered, unless specified in the order, in which event the necessary tests shall be made 
by the manufacturer prior to the bending or shipment of the tubing. 
Sl. Nondestructive Eddy-Current Test 
S 1.1 Each tube in the finished condition, except for bending 
if that is required, shall be tested by passing it through an 
electric nondestructive tester capable of detecting defects on 
the entire cross section of the tube. Suitable instrumentation 
shall be used to clearly distinguish the artificial defects. The 
outside and inside surfaces of the tubes shall be free of loose 
scale, metallic particles, or other material which would tend to 
restrict signals or create electrical noise. The tubing shall be 
inspected by feeding it longitudinally through an inspection 
coil or coils with a diameter suitable for the diameter of tubing 
to be inspected. The instrument calibration shall be accom­
plished with a reference standard prepared from an appropriate 
length of selected tubing of the same size, grade, and physical 
condition as the material to be inspected. The standard shall be 
fed through the coil at the same speed at which the inspection 
of the tubing is performed. 
S1.2 The factors listed in S1.3 shall be selected or adjusted, 
or both, in accordance with the instrument manufacturer's 
instructions, for the particular instrument involved as required 
to achieve optimum instrument distinction between the refer­
ence defects and plain portions of the tube. 
S1.3 The following as well as other factors involved shall 
not be used in such a manner that they detract from the overall 
ability of the instrument to detect defects: test frequency, 
direct-current saturation level, filter networks, phase-analysis 
circuits, coil diameter, and instrument gain. 
S1.4 The reference standard shall consist of a defect-free 
sample of the same size, alloy, and condition (temper) as that 
being tested, and shall contain longitudinal and circumferential 
notches on the outside diameter establishing the rejection level 
of the tubing to be tested. Inside diameter notches, both 
longitudinal and transverse, shall also be a part of the reference 
standard. These inside notches may be larger than the outside 
notches, and are intended for use only to assure instrument 
phase settings capable of yielding optimum inside surface 
sensitivity. 
S1.4.1 All notches shall be produced by EDM methods. The 
outside diameter notches shall be of the dimensions shown in 
Table S 1.1 and Fig. S 1. 1. 
S 1.5 All tubing shall meet this specification. The instrument 
calibration shall be verified at the start of testing, after any shut 
down of the test equipment, after any test equipment 
adjustment, or at least every ½ h of continuous production 
testing or both. Tubes generating a signal above the outside 
diameter calibration standard sensitivity level shall be rejected. 
TABLE S1 .1 Notch Depth 
Wall,in. Depth,A in. Length, 
OD, in. [mm] [mm] max, Width, max [mm] in.rmml 
5/ato 1 [15.9 0.028 [0.7] 0.0045 [0.11] 0.375 [9.5] wall 
to 25.4], incl and or10%of thickness 
heavier wall thick- but not 
ness which- greater than 
ever is 0.062 in. 
greater [1.6mm] 
A The tolerance of notch depth shall be ± 8 % or± 0.0005 in. [0.01 mm], whichever 
is greater. Refer to Fig. S1 .1 for notch location orientation and length of calibration 
standard. 
1126

File: sectionII_partA_data_digitized/pages/page-1221.txt
ASME BPVC,II.A-2025 SA-691/SA-691M 
S7.3 Acceptance Standards, shall be by agreement between 
the manufacturer and the purchaser. 
S8. Liquid Penetrant Examination of Base Metal 
S8. l All accessible surfaces of the pipe shall be examined in 
accordance with Test Method El65/E165M. Accessible is as 
defined in S7 .1. 
S8.2 Butt-weld end preparations are to be completely liquid 
penetrant examined in accordance with Test Method E165/ 
E165M. 
S8.3 Acceptance Standards, shall be by agreement between 
the manufacturer and the purchaser. 
S9. Liquid Penetrant Examination of Weld Metal 
S9.1 All accessible surfaces of the pipe shall be examined in 
accordance with Test Method E165/E165M. Accessible is as 
defined in S6.1. 
S9.2 Acceptance Standards, shall be by agreement between 
the manufacturer and the purchaser. 
S10. lntrasonic Test 
SlO.l Plate in Flat: 
Sl0.1.1 One hundred percent on one surface shall be 
scanned. 
Sl0.1.2 Straight search shall be used in accordance with 
Specification A435/A435M. 
Sl0.1.3 Acceptance standards shall be in accordance with 
Specification A435/A435M or as by agreement between the 
manufacturer and the purchaser. 
S11. Repair Welding 
S 11.1 Repair of base metal defects by welding shall be done 
only with customer approval. 
S12. Description of Term 
S12.1 lot-all pipe of the same mill heat of plate material 
and wall thickness (within±¼ in. [6 mm]) heat treated in one 
furnace charge. For pipe that is not heat treated or that is heat 
treated in a continuous furnace, a lot shall consist of each 200 
ft [60 m] or fraction thereof of all pipe of the same mill heat of 
plate material and wall thickness (within ±¼ in. [6 mm]), 
subjected to the same heat treatment. For pipe heat treated in a 
batch-type furnace that is automatically controlled within a 50 
°F [30 °C] range and is equipped with recording pyrometers so 
that heating records are available, a lot shall be defined the 
same as for continuous furnaces. 
S13. ASME Section III Construction 
S13.l Products furnished under this specification that are 
intended for application under the rules of Section III of the 
ASME Boiler and Pressure Vessel Code shall be manufactured 
by holders of the appropriate ASME Certificate of Authoriza­
tion and Certification Mark. The product is subject to all 
applicable requirements of Section III, including welding, heat 
treatment, nondestructive examination, authorized inspection 
at the point of manufacture, and application of the Certification 
Mark. 
S13.2 The applicable ASME Partial Data Report form, 
signed by an Authorized Nuclear Inspector, and a material test 
report shall be furnished for each lot of pipe. 
Sl3.3 The plate used to fabricate the pipe shall conform to 
the applicable SA specification in the ASME Boiler and 
Pressure Vessel Code, Section II. The welded joints shall be 
full penetration butt welds as obtained by double welding or by 
other means that will obtain the same quality of deposited weld 
metal on the inside and outside. Welds using metal backing 
strips that remain in place are prohibited. 
Sl3.4 In addition to the requirements of S12 and Section 13 
(Product Marking), each length of pipe shall be so marked as 
to identify each such piece of pipe with the lot and the material 
test report. 
1135

File: sectionII_partA_data_digitized/pages/page-1242.txt
SA-703/SA-703M ASME BPVC.II.A-2025 
10. Quality 
10.1 The surface of the casting shall be free of adhering 
sand, scale, cracks, and hot tears as determined by visual 
examination. Other surface discontinuities shall meet the visual 
acceptance standards specified in the order. Practice A802/ 
A802M or other visual standards may be used to define 
acceptable surface discontinuities and finish. Unacceptable 
visual surface discontinuities shall be removed and their 
removal verified by visual examination of the resultant cavi­
ties. 
10.2 The castings shall not be peened, plugged, or impreg­
nated to stop leaks or disguise rejectable indications. 
10.3 Internal chills and chaplets may be used in the manu­
facture of castings. However, the chills, chaplets, and affected 
cast material must be completely removed. 
11. Hydrostatic Tests 
11.1 Each casting shall be tested after machining to the 
hydrostatic shell test pressures prescribed in ANSI B16.5 for 
the applicable steel rating for which the casting is designed. 
Casting shall show no leaks. Castings ordered for working 
pressures other than those in the standard ANSI ratings, or 
those listed for which test pressures are not specified by ANSI 
B16.5, shall be tested at a pressure agreed upon between 
manufacturer and the purchaser. 
11.2 It is realized that the foundry may be unable to perform 
the hydrostatic test prior to shipment, or that the purchaser may 
wish to defer testing until additional work or machining has 
been performed on the casting. Castings ordered in the rough 
state for final machining by the purchaser may be tested 
hydrostatically prior to shipment by the manufacturer at 
pressures to be agreed upon with the purchaser. However, the 
foundry is responsible for the satisfactory performance of the 
castings under the final test required in 11. 1. 
12. Workmanship, Finish, and Appearance 
12.1 All castings shall be made in a workmanlike manner 
and shall conform to the dimensions on drawings furnished by 
the purchaser. When the pattern is supplied by the purchaser, 
the dimensions of the casting shall be as predicated by the 
pattern unless otherwise agreed upon. 
12.2 Machined welding ends shall be suitably protected 
against damage during shipping. 
13. Retests 
13.1 If a specimen is machined improperly or if flaws are 
revealed by machining or during testing, the specimen may be 
discarded and another substituted from the same heat. 
13.2 If the results of the mechanical tests for any heat, lot, 
or casting do not conform to the requirements specified, 
castings may be reheat treated and retested. When castings are 
reheat treated, they may not be re-austenitized more than three 
times without the approval of the purchaser. Testing after 
reheat treatment shall consist of the full number of specimens 
taken from locations complying with the specification or order. 
NoTE 1-Test Methods and Definitions A370, paragraph 4.4 and Test 
Methods A1058, paragraph 3.5 address retesting because of mechanical 
reasons such as failure of the test equipment. Test Methods and Definitions 
A370, paragraph 14.4.2 addresses retesting for reasons such as fracture 
outside of the middle half of the gauge length or at a punch mark. 
14. Inspection 
14.1 The manufacturer shall afford the purchaser's inspector 
all reasonable facilities necessary to satisfy that the material is 
being produced and furnished in accordance with the appli­
cable specification. Foundry inspection by the purchaser shall 
not interfere unnecessarily with the manufacturer's operations. 
All tests and inspections, with the exception of product 
analysis (5.2), shall be made at the place of manufacture unless 
otherwise agreed. 
15. Rejection and Rehearing 
15.1 Any rejection based on test reports shall be reported to 
the manufacturer within 30 days from the receipt of the test 
reports by the purchaser. 
15.2 Material that shows unacceptable discontinuities as 
determined by the acceptance standards specified in the order 
subsequent to its acceptance at the manufacturer's works will 
be rejected, and the manufacturer shall be notified within 
30 days after discovery of the rejectable condition. 
15.3 Samples that represent rejected material shall be pre­
served for two weeks from the date of transmission of the test 
report. In case of dissatisfaction with the results of the tests, the 
manufacturer may make claim for a rehearing within that time. 
16. Certification 
16.1 The manufacturer's certification shall be furnished to 
the purchaser stating that the material was manufactured, 
sampled, tested, and inspected in accordance with the material 
specification (including year of issue) and was found to meet 
the requirements. When the purchaser imposes the require­
ments of this specification, the manufacturer is responsible for 
compliance with the specification requirements during the 
production and processing of the casting by themselves and 
any of their subcontractors. 
16.2 As applicable, the certification shall also include: 
16.2.1 Material specification and grade, 
16.2.2 Pattern number, 
16.2.3 Heat number or serial number traceable to a heat 
number, 
16.2.4 Chemical analysis of the heat, 
16.2.5 Mechanical property results required by the specifi­
cation and supplementary requirements specified in the pur­
chase order, 
16.2.6 Statement of satisfactory inspection, visual, and non-
destructive testing specified in the purchase order, 
16.2.7 Manufacturer's name, and 
16.2.8 Additional purchase order requirements. 
16.3 A signature is not required on the certification. 
However, the document shall clearly identify the organization 
submitting the certification. Notwithstanding the absence of a 
signature, the organization submitting the certification is re­
sponsible for its content. 
1156

File: sectionII_partA_data_digitized/pages/page-1245.txt
ASME BPVC.II.A-2025 SA-703/SA-703M 
(1) Exceeds approximately 10 in. 2 [65 cm 2 ] for castings weighing up 
to 1 0 000 lb [4.5 tonnes]; 
(2) Exceeds 20 in. 2 [130 cm 2 ] for castings weighing from 10 000 lb 
to 30 000 lb [4.5 to 13.5 tonnes]; 
(3) Exceeds approximately 30 in.2 [200 cm 2 ] for pieces weighing 
more than 30 000 lb [13.5 tonnes]. 
shall be documented. 
S20.2 Weld repairs requiring documentation shall be docu­
mented on sketches or photographs, or both. The sketches or 
photographs shall show the location and major dimensions of 
cavities prepared for weld repair. The weld repair documenta­
tion shall be submitted to the purchaser at the completion of the 
order. 
S21. Heat Treatment Furnace Record 
S21.1 A heat treatment chart showing time and temperature 
shall be prepared and be available for inspection by the 
purchaser. 
S22. Heat Treatment 
S22.1 Test specimens shall be heat treated together with the 
castings they represent. Heat-treated specimens shall be tested 
and shall meet the tensile and impact properties specified. 
S22.2 The remaining test specimens from Supplementary 
Requirement S22.1 representing the casting shall be treated 
thermally after the final (foundry) heat treatment to simulate 
heat treatments below the critical temperature that the casting 
may receive during fabrication, and then tested for mechanical 
properties. Time, temperature, and cooling rate shall be as 
stated in the order. In the case of post-weld heat treatment, the 
total time at temperature or temperatures for the test material 
shall be at least 80 % of the total time at temperature or 
temperatures during actual post-weld heat treatment of the 
fabrication of which the casting or castings are a part. The total 
time at temperature or temperatures for the test material may be 
performed in a single cycle. When this supplementary require­
ment is specified, the welding qualification test metal must be 
processed in the same manner. 
S23. Macroetch Test 
S23.l Apply Supplementary Requirement SI for the spec­
trographic determination and reporting of the total residual 
aluminum content of all heats of ferritic and martensitic steels 
subjected to this macroetch test. 
S23.2 When the heat analysis indicates a total residual 
aluminum content in excess of 0.08 %, the manufacturer shall 
etch a cross section of the casting with the heaviest section for 
which this supplementary requirement is invoked, or a coupon 
attached to that heaviest section or an area directly under a riser 
(Note S23.l). Cross sections, from a separately cast test block 
from the same heat and of a thickness representative of the 
heaviest section of castings purchased under this supplemen­
tary requirement, may also be used for macroetch testing. The 
etching shall be performed on the selected section after its heat 
treatment, that is, after heat treatment as defined in the product 
specification. 
NoTE S23.1-High-strength martensitic castings, in particular, may be 
damaged beyond use if the etch is applied directly to the casting. 
S23.3 The preparation of the surface and the macroetching 
procedure with solution No. 1 (1:1 HCl) of Table 5 in Practice 
E340 shall be followed. The resulting etched surface shall be 
compared and rated with the reference photographs in Fig. 
S23.1 depicting ten levels of severity of intergranular network 
structures indicative of the presence of aluminum nitride, or 
other constituents prone toward precipitating at grain bound­
aries during solidification and subsequent cooling. Table S23.1 
relates the severity levels shown in these photographs with 
specific delineation widths and percent of boundary outlining 
in the etched structures. 
S23.4 Castings represented by etched structures exhibiting a 
network rating in excess of Severity Level 4 shall be consid­
ered unacceptable until further evaluations are completed. The 
acceptability of individual castings may be determined by 
etching sections of each casting to ascertain the network 
severity ,level. Disposition of unacceptable castings shall be a 
matter of agreement between the manufacturer and purchaser. 
Those castings exhibiting etched severity levels greater than 
four may be further evaluated by any of the following 
agreed-upon methods: 
S23.4.1 Fracture testing to determine the amount of "rock 
candy" structure. 
S23.4.2 Mechanical testing (bend, tensile, and so forth) to 
determine the ductility characteristics. 
S23.4.3 Weld testing to determine crack susceptibility in the 
heat-affected zone of a circular groove welded with cellulose 
coated electrodes. 
S23.5 Alternatively, by agreement, it is permissible to 
subject castings from an unacceptable heat to a high­
temperature homogenizing cycle prior to the normal produc­
tion heat treatment and subsequently macroetch test each 
casting. 
S23.6 Heavy section castings (3) whose configurations are 
amenable to the attachment of test coupons representative of 
the section thickness involved and from which standard 0.505-
in. [12.827-mrn] diameter tension specimens may be machined 
are exempt from this macroetch test if the results of the tension 
test on the coupon after heat treatment of the casting meet the 
minimum requirements specified for the grade of steel in­
volved. 
NoTE S23.2-For purposes of this supplementary requirement, a heavy 
section casting is defined as one having a wall thickness of 1 ½ in. 
[37 mm] or greater in combination with a casting weight of at least 
1000 lb [455 kg]. 
S24. Specified Ferrite Content Range 
S24.1 The chemical composition of the heat shall be con­
trolled such that the ferrite content, as determined by the 
chemical composition procedure of Practice A800/ A800M, 
shall be in accordance with the specified ferrite content range. 
S24.2 The specified ferrite content range shall be as agreed 
upon between the manufacturer and the purchaser. The mini­
mum specified ferrite content range shall be 10 %, with the 
minimum ferrite content being no lower than the percent 
necessary to achieve the minimum mechanical properties 
required for the alloy. 
1159

File: sectionII_partA_data_digitized/pages/page-1293.txt
ASME BPVC.II.A-2025 SA-748/SA-748M 
7. Number of Tests 
7 .1 The number of tension tests shall be in accordance with 
Specification A278/A278M. 
8. Specimen Preparation 
8.1 Test bars representing the gray iron portion of the roll 
shall be made from a prolongation at one end of the roll journal 
in accordance with Specification A278/A278M. Tension test 
specimens machined from this prolongation shall conform to 
the dimensions shown for Specimen "C" in Specification 
A278/A278M. 
9. Test Method 
9 .1 Tension test specimens shall fit the holders of the testing 
machine in such a way that the load shall be axial. The use of 
self-aligning shackles is suggested. After reaching a stress 
equivalent to 15 000 psi [100 MPa], the speed of the moving 
head of the testing machine shall. not exceed Vs in. [3.2 
mm]/min. 
lO. Inspection 
10.1 The inspector representing the purchaser shall have 
free entry at all times, while work on the contract of the 
purchaser is being performed, to all parts of the manufacturer's 
works that concern the manufacture of the material ordered. 
The manufacturer shall afford the inspector all reasonable 
facilities to satisfy him that the material is being furnished in 
accordance with this specification. Unless otherwise specified, 
all tests and inspections shall be made at the place of 
manufacture prior to the shipment, and shall be so conducted as 
not to interfere unnecessarily with the operation of the works. 
11. Acceptance and Certification 
11.1 Final acceptance of the casting shall follow complete 
machining of the casting. Upon request of the purchaser and 
when so specified in the purchase order, a certification shall be 
made on the basis of acceptance of the material. This shall 
consist of a copy of the manufacturer's test report or a 
statement by the supplier, accompanied by a copy of the test 
results, that the material has been sampled, tested, and in­
spected in accordance with the provisions of this specification. 
Each certification so furnished shall be signed by an authorized 
agent of the supplier or manufacturer. 
12. Product Marking 
12.1 Pressure-containing castings made in accordance with 
this specification shall have the nam.e of the manufacturer or 
his recognized trademark and the class of iron to which it 
conforms, cast or indelibly stamped on the surface indicated by 
the purchaser or in such a position as not to injure the 
usefulness of the casting. 
1219

File: sectionII_partA_data_digitized/pages/page-1294.txt
SA-749/SA-749M ASME BPVC.II.A-2025 
SPECIFICATION FOR STEEL, STRIP, CARBON 
AND HIGH-STRENGTH, LOW-ALLOY, HOT-ROLLED, 
GENERAL REQUIREMENTS FOR 
SA-749/SA-749M 0 
INTERNATIONAL 
Standards Worldwide 
[Identical with AS1M Specification A 749/A 749M-97(2002).] 
1. Scope 
1.1 This specification covers the general requirements 
for hot-rolled steel strip in coils and cut lengths. It applies 
to carbon steel and high-strength, low-alloy steel furnished 
as hot-rolled. 
1.2 This specification is not applicable to hot-rolled 
heavy-thickness carbon sheet and strip coils (ASTM Speci­
fication A 635 / A 635M), cold-rolled carbon steel strip 
(ASTM Specification A 109 or A 109M), high-strength, 
low-alloy coldrolled steel (ASTM Specifications A 606 and 
A 607) or cold-rolled carbon spring steel (ASTM Specifi­
cation A 682 or A 682M). 
1.3 In case of any conflict in requirements, the require­
ments of the individual material specification shall prevail 
over those of this general specification. 
1.4 For the purposes of determining conformance with 
this and the appropriate product specification referenced 
under 2.1, values shall be rounded to the nearest unit in 
the right hand place of figures used in expressing the lim­
iting values in accordance with the rounding method of 
Practice E 29. 
1.5 Annex Al lists permissible variations in dimensions 
and mass (Note 1) in S.I. [metric] units. The values listed 
are not exact conversions of the values listed in the inch­
pound tables, but instead are rounded or rationalized val­
ues. Conformance to Annex Al is mandatory when the 
"M" specification is used. 
NOTE 1 - The tenn "weight" is used when inch-pound units are the 
standard; however, under S.I., the preferred tennis "mass." 
1.6 The values stated in either inch-pound units or SI 
units are to be regarded as standard. Within the text, the 
SI units are shown in brackets. The values stated in each 
system are not exact equivalents; therefore, each system 
must be used independently of the other. Combining values 
from the two systems may result in nonconformance with 
the specification. 
1.7 This specification and the applicable material speci­
fications are expressed in both inch-pound units and SI 
units. However, unless the order specifies the applicable 
"M" specification designation (SI units), the material shall 
be furnished to inch-pound units. 
2. Referenced Documents 
2.1 ASTM Standards: 
A 109 Specification for Steel, Strip, Carbon, Cold-Rolled 
A 109M Specification for Steel, Strip, Carbon, Cold-Rolled 
(Metric) 
A 370 Test Methods and Definitions for Mechanical Test­
ing of Steel Products 
A 606 Specification for Steel, Sheet and Strip, High­
Strength, Low-Alloy, Hot-Rolled and Cold-Rolled, with 
Improved Atmospheric Corrosion Resistance 
A 607 Specification for Steel, Sheet and Strip, High­
Strength, Low-Alloy, Columbium or Vanadium, or 
Both, Hot-Rolled and Cold-Rolled 
A 635/A 635M Specification for Steel, Sheet and Strip, 
Heavy-Thickness Coils, Carbon, Hot-Rolled 
A 682 Specification for Steel, Strip, High-Carbon, Cold­
Rolled, Spring Quality, General Requirements For 
A 682M Specification for Steel, Strip, High-Carbon, Cold­
Rolled, Spring Quality, General Requirements For 
(Metric) 
A 700 Practices for Packaging, Marking, and Loading 
Methods for Steel Products for Domestic Shipment 
A 751 Test Methods, Practices, and Terminology for 
Chemical Analysis of Steel Products 
E 11 Specification for Wire-Cloth Sieves for Testing Pur­
poses 
E 29 Practice for Using Significant Digits in Test Data to 
Determine Conformance with Specifications 
1222

File: sectionII_partA_data_digitized/pages/page-1297.txt
ASME BPVC.II.A-2025 SA-749/SA-749M 
for press-work operations or welding. Hot-rolled and hot­
rolled descaled strip are not generally used for exposed 
parts where surface is of prime importance. However, hot­
rolled surface might be of importance, as in the case of 
weathering steels for exposed parts. 
9.1.1 Hot-rolled strip can be supplied with mill 
edges, square edges, or cut (slit) edges as specified. 
9.1.1.1 Mill edges are the natural edges resulting 
from the hot-rolling operation and are generally round and 
smooth without any definite contour. 
9.1.1.2 Square edges are the edges resulting from 
rolling through vertical edging rolls during the hot-rolling 
operations. These edges are square and smooth, with the 
comers slightly rounded. 
9.1.1.3 Cut (slit) edges are the normal edges that 
result from the shearing, slitting, or trimming of mill edges. 
9.1.2 The ends of plain hot-rolled mill-edge coils 
are irregular in shape and are referred to as uncropped 
ends. Where such ends are not acceptable, the purchaser's 
order should so specify. Processed coils such as pickled 
or blast cleaned are supplied with square-cut ends. 
9.2 Oiling: 
9.2.1 Plain hot-rolled strip is customarily furnished 
not oiled. Oiling must be specified when required 
9.2.2 Hot-rolled pickled or descaled strip is custom­
arily furnished oiled. If the product is not to be oiled, it 
must be so specified since the cleaned surface is prone to 
rusting. 
10. General Requirements for Delivery 
10.1 Products covered by this specification are pro­
duced to inch-pound or metric decimal thickness only. 
10.2 Steel may be produced as ingot-cast or strand­
cast. When different grades of strand-cast steel are sequen­
tially cast, identification and separation of the transition 
material is required. 
11. Retests 
11.1 If any test specimen shows defective machining or 
develops flaws, it must be discarded and another specimen 
substituted. 
11.2 If the percentage of elongation of any tension test 
specimen is less than that specified and any part of the 
fracture is more than [nl]P in. [20 mm] from the center of 
the gage length of a 2 in. [50 mm] specimen or is outside 
the middle half of the gage length of an 8 in. [200 mm] 
specimen, as indicated by scribe scratches marked on the 
specimen before testing, a retest is allowed. 
11.3 If a bend specimen fails, due to conditions of 
bending more severe than required by the specification, a 
retest is permitted either on a duplicate specimen or on a 
remaining portion of the failed specimen. 
12. Inspection 
12.1 When the purchaser's order stipulates that inspec­
tion and test (except product analyses) for acceptance on 
the steel be made prior to shipment from the mill, the 
manufacturer shall afford the purchaser's inspector all rea­
sonable facilities to satisfy him that the steel is being pro­
duced and furnished in accordance with the specification. 
Mill inspection by the purchaser shall not interfere unneces­
sarily with the manufacturer's operation. 
13. Rejection and Rehearing 
13.1 Unless otherwise specified, any rejection shall be 
reported to the manufacturer within a reasonable time after 
receipt of material by the purchaser. 
13.2 Material that is reported to be defective subsequent 
to the acceptance at the purchaser's works shall be set 
aside, adequately protected, and correctly identified. The 
manufacturer shall be notified as soon as possible so that 
an investigation may be initiated. 
13.3 Samples that are representative of the rejected 
material shall be made available to the manufacturer. In 
the event that the manufacturer is dissatisfied with the 
rejection, he may request a rehearing. 
14. Test Reports and Certification 
14.1 When test reports are required by the purchase 
order or the material specification, the supplier shall report 
the results of all tests required by the material specification 
and the order. 
14.2 When certification is required by the purchase 
order, the supplier shall furnish a certification that the 
material has been manufactured and tested in accordance 
with the requirements of the material specification. 
14.3 A signature is not required on test reports or 
certifications. However, the document shall clearly identify 
the organization submitting the document. Notwithstand­
ing the absence of a signature, the organization submitting 
the document is responsible for the content of the doc­
ument. 
14.4 When test reports are required, copies of the origi­
nal material manufacturer's test report shall be included 
with any subsequent test report. 
14.5 A material test report, certificate of inspection, or 
similar document printed from or used in electronic form 
1225
