Repository: Demigodofa/ASMEPurchaseOrderHelper

# ASMEPurchaseOrderHelper

PC UI tool to help purchasing agents generate correct ASME purchase orders. The active desktop flow reads normalized ASME JSONL data, applies policy rules, and generates copy-ready/exportable PO content.

## Source of truth (for agents/bots)
This README is the source of truth for rules, orientation, and guidance. The owner may use loose or exact language; if there is any ambiguity, confirm intent. Example: if they say "ordering requirements," confirm they mean "Ordering Information" (the official section name used in the PDFs).

File: sectionII_partA_data_digitized/pages/page-1304.txt
SA-751 ASME BPVC.II.A-2025 
Test Methods and Practices for 
Chemical Analysis of Steel Products 
INTRODUCTION 
These test methods and practices were prepared to answer the need for a single document that would 
include all aspects of obtaining and reporting the chemical analysis of steel, stainless steel, and related 
alloys. Such subjects as definitions of terms and product (check) analysis variations (tolerances) 
required clarification. Requirements for sampling, meeting specified limits, and treatment of data 
usually were not clearly established in product specifications. 
It is intended that these test methods and. practices will contain all requirements for the 
determination of chemical composition of steel, stainless steel, or related alloys so that product 
specifications will need contain only special modifications and exceptions. 
1. Scope 
1.1 These test methods and practices cover definitions, 
reference methods, practices, and guides relating to the chemi­
cal analysis of steel, stainless steel, and related alloys. They 
include both wet chemical and instrumental techniques. 
1.2 Directions are provided for handling chemical 
requirements, product analyses, residual elements, and refer­
ence standards, and for the treatment and reporting of chemical 
analysis data. 
1.3 These test methods and practices apply only to those 
product standards which include these test methods and 
practices, or parts thereof, as a requirement. 
1.4 In cases of conflict, the product specification require­
ments shall take precedence over the requirements of these test 
methods and practices. 
1.5 Attention is directed to ISO/IEC 17025 when there may 
be a need for information on criteria for evaluation of testing 
laboratories. 
1.6 This standard does not purport to address all of the 
safety concerns, if any, associated with its use. It is the 
responsibility of the user of this standard to establish appro­
priate safety, health, and environmental practices and deter­
mine the applicability of regulatory limitations prior to use. 
1.7 This international standard was developed in accor­
dance with internationally recognized principles on standard­
ization established in the Decision on Principles for the 
Development of International Standards, Guides and Recom­
mendations issued by the World Trade Organization Technical 
Barriers to Trade (TBT) Committee. 
2. Referenced Documents 
2.1 ASTM Standards: 
A941 Terminology Relating to Steel, Stainless Steel, Related 
Alloys, and Ferroalloys 
E29 Practice for Using Significant Digits in Test Data to 
Determine Conformance with Specifications 
E50 Practices for Apparatus, Reagents, and Safety Consid­
erations for Chemical Analysis of Metals, Ores, and 
Related Materials 
E60 Practice for Analysis of Metals, Ores, and Related 
Materials by Spectrophotometry 
E322 Test Method for Analysis of Low-Alloy Steels and 
Cast Irons by Wavelength Dispersive X-Ray Fluorescence 
Spectrometry (Withdrawn 2021) 
E350 Test Methods for Chemical Analysis of Carbon Steel, 
Low-Alloy Steel, Silicon Electrical Steel, Ingot Iron, and 
Wrought Iron 
E352 Test Methods for Chemical Analysis of Tool Steels and 
1234

File: sectionII_partA_data_digitized/pages/page-1308.txt
SA-765/SA-765M ASME BPVC.II.A-2025 
Standard Specification for 
Carbon Steel and Low-Alloy Steel Pressure-Vessel­
Component Forgings with Mandatory Toughness 
Requirements 
1. Scope 
1. 1 This specification covers heat-treated carbon steel and 
alloy steel forgings with mandatory toughness requirements. 
These forgings are intended for pressure vessels, feedwater 
heaters, and similar uses. 
1.2 These forgings include tube sheets, covers, channel 
barrels, integral forged channels, rings, nozzles, flanges, and 
similar parts. 
1.3 All grades are considered weldable under proper condi­
tions. 
1.4 The maximum thickness of forgings produced to this 
specification is limited only by the capacity of the selected 
grade to respond to any heat treatment specified and to meet the 
specified mechanical tests, including impact tests at the speci­
fied temperature. 
1.5 Material supplied to this specification shall conform to 
the requirements of Specification A788/A788M, which out­
lines additional ordering information, manufacturing 
requirements, testing and retesting methods and procedures, 
marking, certification, product analysis variations, and addi­
tional supplementary requirements. 
1.6 If the requirements of this specification are in conflict 
with the requirements of Specification A788/A788M, the 
requirements of this specification shall prevail. 
1. 7 The values stated in either inch-pound units or SI 
[metric] units are to be regarded separately as the standard; 
within the text and tables, the SI units are shown in brackets. 
The values stated in each system are not exact equivalents; 
therefore, each system must be used independently of the other. 
Combining values from the two systems may result in noncon­
formance with the specification. 
1.8 Unless the order specifies the applicable "M" specifica­
tion designation, the material shall be furnished to the inch­
pound units. 
2. Referenced Documents 
2.1 ASTM Standards: 
A275/A275M Practice for Magnetic Particle Examination of 
Steel Forgings 
A370 Test Methods and Definitions for Mechanical Testing 
of Steel Products 
A388/A388M Practice for Ultrasonic Examination of Steel 
Forgings 
A788/A788M Specification for Steel Forgings, General Re­
quirements 
E112 Test Methods for Determining Average Grain Size 
E165 Practice for Liquid Penetrant Examination for General 
Industry 
2.2 ASME Standards: 
ASME Boiler and Pressure Vessel Code 
3. Ordering Information 
3.1 In addition to the ordering information requirements of 
Specification A788/A788M, a detailed sketch or written de­
scription of the forging and the method of selecting the test 
location (see 6.2) should be supplied to the producer, when 
appropriate areas of significant in-service loading of the 
forging need to be designated. 
3.2 The required impact test temperature should be supplied 
if different than the temperature listed in Table 3, otherwise the 
impact test shall be conducted at the temperature listed in Table 
3 for the chosen Grade. 
3.3 If a hubbed tube sheet is to be supplied for ASME Boiler 
and Pressure Code Application Supplementary Requirement 
S12 of Specification A788/A788M shall be specified. 
1240

File: sectionII_partA_data_digitized/pages/page-1315.txt
ASME BPVC.II.A-2025 SA-770/SA-770M 
to the plate surface and often slightly outside the heat-affected 
zone. Lamellar tearing generally has a step-like appearance 
consisting of "terraces" (cracks running parallel to the plate 
surface) and "walls" (cracks which connect the individual 
terraces). The tearing may remain completely subsurface or 
appear at plate edges or at weld toes. 
Xl.3 Inclusions 
Xl.3.1 The step-like cracking characteristic of lamellar 
tearing is usually considered to result from small elongated 
nonmetallic inclusions that are normally present in the steel. 
Strains in the through-thickness direction can cause individual 
inclusions to fractures or decohere from the surrounding steel 
matrix, thus initiating a void. Further strain can cause the 
remaining metallic ligaments to shear or rupture, resulting in 
the step-like fracture appearance. 
Xl.3.2 A high or concentrated inclusion content in the steel 
produces planar regions of poor ductility parallel to the steel 
surface. On the other hand, a reduction in the magnitude and 
concentration of these inclusions to a low level tends to 
preclude any easy fracture path along the low ductility inclu­
sions and the steel exhibits improved ductility in a through­
thickness direction. 
Xl.3.3 The extent of nonmetallic inclusions depends on the 
type of steel. In silicon semikilled or fully killed steels, these 
inclusions are primatily oxides (present as silicates) and 
sulfides (present as manganese sulfides). For aluminum-silicon 
killed steels, these inclusions are primarily sulfides (manganese 
sulfides). To improve the through-thickness ductility and thus 
the resistance of the steel to lamellar tearing, it is necessary to 
reduce the level of the nonmetallic inclusions. To provide a 
high resistance to lamellar tearing may require the use of 
special steel-making processes that can reduce the oxygen and 
sulfur contents in the steel to very low levels. 
Xl.4 Steel Manufacturing Processes 
Xl.4.1 Special steel-making processes are available for 
improving the through-thickness ductility. The more common 
processes, used singly or in combination, are: (J) low sulfur 
practices; (2) inclusion shape control; (3) electroslag or 
vacuum arc remelting; atld (4) vacuum degassing. The steel­
making processes are not all intended for the same purpose, but 
will improve the through-thickness ductility to various degrees 
depending on the process used. 
Xl.5 Through-Thickness Ductility Requirements 
Xl.5.1 Susceptibility to lamellar tearing depends on many 
factors (for example, restraint, welding conditions, etc.) and, 
consequently a specific through-thickness ductility require­
ment does not provide a guarantee against lamellar tearing. The 
most widely accepted method of measuring the material 
ductility factor of susceptibility to lamellar tearing is the 
reduction of area of a round tension test specimen oriented 
perpendicular to the rolled surface of a plate. 
X2. TESTING PARAMETERS AFFECTING REDUCTION OF AREA VALUES 
X2.1 Variability of Through-Thickness Properties 
X2.1.1 Through-thickness tension test results, and in par­
ticular the reduction of area determination as provided for in 
this specification, are subject to substantially greater scatter 
than would normally be expected from standard tension tests of 
a plate in the longitudinal or transverse direction. This scatter 
of test results is due in part to the inherent variability of the 
distribution of the nonmetallic inclusions discussed in Xl.3. 
For example, those nonmetallic inclusions that form during the 
solidification phase of the steelmaking process tend to occur 
with a higher frequency in the area of final solidification. 
X2.l.2 Test specimen design may also have an effect on the 
test results. Some of these factors are discussed in X2.2. 
Operator technique will also be a factor in increasing scatter, 
particularly in the measurement of the final diameter of the test 
specimen. Because of the effect of inclusions on the fracture 
process, the appearance of the final fracture may be quite 
different than the classical cup-cone fractures common to 
longitudinal and transverse tension testing. For those materials 
with approximately 20 % reducti.on of area, the final diatneter 
measurement may require a substantial amount of judgment on 
the part of the test operator. 
X2.1.3 In view of the potential variability of the through­
thickness reduction of area test results, it is recognized that two 
tests per plate are not sufficient to fully characterize the 
through-thickness ductility of that plate. The number of tests 
and test positions have not been established that would provide 
a good estimate of both the meat1 and the variability of 
through-thickness tensile reduction of values of a plate. There­
fore, an average value requirement is not included in this 
specification. The intent of this specification is to qualify a 
plate according to the described testing procedures using only 
a minimum value requirement. The potential variability of the 
test results also increases the possibility that subsequent testing 
of a steel plate qualified according to this specification may 
produce results that do not meet the specified acceptance 
standard. 
X2.2 Effects of Test Specimen Design 
X2.2.1 Two main factors considered in the selection of test 
specimen geometry were the diameter and the slenderness 
ratio. It is generally accepted that there is a diameter effect on 
reduction-of-area values such that a smaller diameter specimen 
generally yields a higher average reduction in area value. It is 
also accepted that smaller diameter test specimens will tend to 
give greater variability to the resulting reduction in area values. 
Because these relationships between the test specimen diam­
eter and the average and variability of the test result have not 
been satisfactorily quantified at this time, the same minimum 
requirement has been applied to all test specimen diameters. 
X2.2.2 The slenderness ratio (reduced section length/ 
reduced section diameter) is lmown to affect the reduction in 
1249

File: sectionII_partA_data_digitized/pages/page-1337.txt
ASME BPVC.II.A-2025 SA-788/SA-788M 
intended to increase and may be contained by a radially 
oriented tapered roller. 
3.3.6 saddening, n-term used in the open die forging 
industry to describe the initial hot working of an ingot for 
surface compaction and flute working surface prior to full 
working of the ingot cross section. 
3.3.6.1 Discussion-The term is also extended to initial hot 
working intended to give consolidation of ingot central areas 
prior to upsetting when making products such as turbine and 
generator rotors and tube sheets. 
3.3.7 slab forging, n-forging, sometimes referred to as a 
forged plate, that is usually square or rectangular in shape, with 
a thickness appreciably smaller than the other dimension. The 
hot working may include upsetting. 
3.4 billets and blooms, n-interchangeable terms represent­
ing hot-worked semi-finished product intended as a starting 
stock for making forgings. 
3.4.1 Discussion-No size limitations are assumed for ei­
ther term. Cast shapes produced by a continuous casting 
process, without subsequent work, are considered to be ingots 
for the purposes of this specification, and if supplied as billets 
or blooms must carry the descriptor Cast Billet or Cast Bloom. 
3.5 Definitions of Terms Specific to This Standard: 
3.5.1 bottom pouring, n-steel from a single heat, or from a 
multiple heat tapped into a common ladle (see 8.1.1 and 8.1.2), 
introduced into ingot mold(s) such that they are filled from the 
bottom up. One or more molds can be set up on an individual 
plate, and more than one plate may be poured in sequence from 
a heat. 
3.5.2 ingot, n-the product obtained when molten steel, 
upon being cast into a mold, is subsequently capable of being 
wrought in conformance with 3.1. Open-ended molds, which 
are usually cooled and used, for example, in the continuous 
casting of steel, are considered to be included in this definition. 
3.5.3 intercritical heat treatment, n-use of a multi-stage 
heat treatment procedure in which the material is first austen­
itized at a temperature above the upper critical temperature 
(Ac3) followed by cooling below the lower critical temperature 
(Acl). The material is then reheated to a temperature in the 
intercritical range between the Acl and the Ac3 and again 
cooled below the Ac 1, followed by subcritical tempering in the 
range specified in the material specification. 
3.5.3.1 Discussion-This procedure is generally applicable 
to low hardenability carbon and low alloy steels that would 
usually have a microstructure of ferrite and pearlite in the heat 
treated section size of the component being heat treated. 
3.5.4 precipitation deoxidation, n-steelmaking process in 
which primary deoxidation is achieved by the addition of 
strong deoxidizing agents, such as aluminum, early in the 
process, and holding the steel in the molten state for sufficient 
time for the products of deoxidation to separate from the melt 
to the slag. 
3.5.5 sequential or continuous strand casting, n-steel from 
several heats poured consecutively into a cooled open-ended 
mold to form a continuous cast product with a change from 
heat to heat along its length (see 8.1.5). 
3.5.6 strand casting, n-steel from one heat poured into a 
cooled open-ended mold to form a continuous strand or 
strands. 
3.5.7 vacuum carbon deoxidation (VCD), n-steelmaking 
process in which primary deoxidation occurs during vacuum 
treatment as a result of the carbon-oxygen reaction. In order for 
primary deoxidation to occur during vacuum treatment, deoxi­
dizing agents such as aluminum or silicon are not to be added 
to the melt in any significant amount prior to the vacuum 
treatment operation. 
4. Ordering Information 
4.1 It shall be the responsibility of the purchaser to specify 
all requirements that are necessary for forgings under the 
applicable product specification. Such requirements to be 
considered include, but are not restricted to, the following: 
4.1.1 Quantity, 
4.1.2 Dimensions, including tolerances and surface finishes. 
4.1.3 Specification number with type, class, and grade as 
applicable (including year date), and should include: 
4.1.4 Number of copies of the material test report. 
4.1.5 Choice of testing track from the options listed in Test 
Methods A1058 when forgings are ordered to a suffix M 
product standard. If the choice of test track is not made in the 
ordering information then the default ASTM track shall be used 
as noted in Test Methods A1058. 
4.2 Additional information including the following may be 
added by agreement with the supplier: 
4.2.1 Type of heat treatment when alternative methods are 
allowed by the product specification, 
4.2.2 Supplementary requirements, if any, and 
4.2.3 Additional requirements (see 1.4, 16.1.5, and 16.1.6). 
4.2.4 Repair welding NOT permitted. 
4.3 For dual format specifications, unless otherwise 
specified, the inch-pound units shall be used. 
5. Melting Process 
5.1 Unless otherwise specified in the product specification, 
the steel shall be produced by any of the following primary 
processes: electric-furnace, basic oxygen, vacuum-induction 
(VIM), or open-hearth. The primary melting may incorporate 
separate degassing or refining and may be followed by second­
ary melting, using electro slag remelting (ESR) or vacuum arc 
remelting (VAR). 
5.1.1 The steel shall be fully killed. 
5.2 The molten steel may be vacuum-treated prior to or 
during pouring of the ingot. 
5.2.1 When vacuum treatment of the molten steel is re­
quired by the product specification the following conditions 
shall apply: 
5.2.1.1 When the vacuum stream degassing process is used, 
the vacuum system must be of sufficient capacity to effect a 
blank-off pressure low enough (usually less than 1000 µm) to 
break up the normal tight, rope-like stream of molten metal 
into a wide-angled conical stream of relatively small droplets. 
1275

File: sectionII_partA_data_digitized/pages/page-1345.txt
r..------.., 
ASME BPVC.II.A-2025 SA-788/SA-788M 
Jfacto,= (Mn+Si) (P+Sn) X 104 
Has been found to be effective in reducing temper embrittle­
ment effects. 
S24.2 The purchaser shall specify the required maximum 
value of Jfactor in both the inquiry and ordering documents. 
S24.3 The determination of the tin content of the steel is 
necessary for the application of this supplementary require­
ment even if there is no chemical analysis requirement for tin 
in the product specification. 
Note-In Dr. Paul Bates's paper,1 it was noted that the 
Fracture Appearance Transition Temperature (PATT) fell 
steadily from Jfactor 120 to 60, but below 20, the drop in PATT 
was much less apparent. 
S25. Positive Material Identification 
S25.1 Forgings shall receive positive material identification 
to ensure that forgings are of the ordered material grade prior 
to shipment. 
S25.2 Forgings shall receive a positive material identifica­
tion in accordance with Guide B1916. 
S25.3 The entire ordered quantity of forgings shall be 
examined. 
S25.4 Forgings not conforming to the ordered grade shall be 
rejected. 
1 Bates, P., "The Production of Safety Critical Forgings for Pressure Vessel 
Applications," International Forgemasters Conference, Wiesbaden, Germany, Sep­
tember 2000. 
S25.5 Following this material identification examination, 
acceptable forgings shall be marked as agreed between the 
purchaser and producer. 
S26. Pressure Equipment Directive-Mechanical Testing 
S26.1 Charpy impact testing shall be done at the lowest 
scheduled operating temperature, but not higher than 68°F 
[20oC]. 
S26.2 The frequency of Charpy impact testing shall be the 
same as that specified in the product specification for the 
tension test, with one Charpy test (3 specimens) for each 
required tension test. 
S26.3 The minimum individual absorbed energy for the 
Charpy impact test shall be 20 ft·lbf [27 J]. 
S26.4 The minimum elongation in the tension test shall be 
measured on a gauge length of five times the diameter of the 
test specimen (5D), and shall be not less than 14 %. • 
S26.5 The results of the impact and tension tests shall be 
included in the product certification. 
S27. Heat Analysis for Remelted Ingots 
S27.1 Instead of the heat analysis provisions in 8.1.6.2 of 
Specification A788/A788M for consumable electrode remelt­
ing processes, a heat analysis shall be obtained from each 
remelted ingot (or the product from it) from single master or 
parent heat. 
S27.2 The product analysis provisions of Specification 
A788/A788M shall not apply. 
ANNEXES 
(Mandatory Information) 
Al. RECIRCULATION FACTOR 
Al. 1 The recirculation factor for the vacuum lift process is 
obtained as follows: 
Tons {kg) of Steel Lifted per Cycle X Number of Cycles 
Heat Weight in Tons [kg] 
A2. EXPLANATORY NOTE FOR WEIGHTED AVERAGE ANALYSIS 
A2.l A weighted average analysis is mandatory whenever 
an ingot is poured from the combination of two or more heats 
wherein the resultant chemistry of the ingot assumes an 
identity attributable to each heat involved in the combination. 
It is necessary to make this determination to ensure that each 
element in the official chemistry is represented by proportion to 
its amount in each individual furnace heat. An example of the 
determination of a weighted average analysis for an ingot made 
from a three-heat combination pour with varying weights and 
chemistry involved in each heat is shown below: 
1283

File: sectionII_partA_data_digitized/pages/page-1395.txt
ASME BPVC.11.A·2025 SA·815/SA·815M 
MSS SP-95 Swage(d) Nipples and Bull Plugs 
MSS SP-97 Integrally Reinforced Forged Branch Outlet 
Fittings-Socket Welding, Threaded and Buttwelding 
Ends 
2.4 ASME Boiler and Pressure Vessel Codes: 
Section VIII Division I, Pressure Vessels 
Section IX, Welding and Brazing Qualifications 
2.5 ASNT Standard: 
SNT-TC-lA Recommended Practice for Nondestructive 
Testing Personnel Qualification and Certification 
3. Common Requirements and Ordering Information 
3.1 Material furnished to this specification shall conform to 
the requirements of Specification A960/A960M including any 
supplementary requirements that are indicated in the purchase 
order. Failure to comply with the common requirements of 
Specification A960/A960M constitutes nonconformance with 
this specification. In case of conflict between this specification 
and Specification A960/ A960M, this specification shall pre­
vail. 
3.2 Specification A960/A960M identifies the ordering infor­
mation that should be complied with when purchasing material 
to this specification. 
4. Materials 
4.1 The material for fittings shall consist of forgings, bars, 
plates, or seamless or welded tubular products that conform to 
the chemical requirements in Table 1. 
4.2 The steel shall be melted by one of the following 
processes: 
4.2.1 Electric furnace (with separate degassing and refining 
optional), 
4.2.2 Vacuum furnace, or 
4.2.3 Electric furnace followed by vacuum or electroslag­
consumable remelting. 
4.3 If secondary melting is employed, the heat shall be 
defined as all ingots remelted from a primary heat. 
5. Manufacture 
5.1 Forming-Forging or shaping operations may be per­
formed by hammering, pressing, piercing, extruding, upsetting, 
rolling, bending, fusion welding, machining or by combination 
of two or more of these operations. The forming procedure 
shall be so applied that it will not produce surface discontinui­
ties deeper than 5 % of the specified nominal thickness of the 
fitting. 
5.2 All classes of fittings shall be heat treated in accordance 
with Section 6. 
5.3 Fittings ordered as Class WP-S shall be of seamless 
construction and shall meet all requirements of Specification 
A960/ A960M. 
5.4 Fittings ordered as Class WP-W shall meet the require­
ments of Specification A960/ A960M and (J) shall have all 
welds made by. the fitting manufacturer and all pipe welds 
made with the addition of filler metal radiographically exam­
ined throughout the entire length in accordance with Paragraph 
UW-51 of Section VIII, Division 1, of the ASME Boiler and 
Pressure Vessel Code; and (2) shall not require radiography of 
the starting pipe weld if the pipe was welded without the 
addition of filler metal. In place of radiographic examination, 
welds made by the fitting manufacturer may be ultrasonically 
examined in accordance with the code requirements stated in 
5.6. 
5.5 Fittings ordered as Class WP-WX shall meet the re­
quirements of Specification A960/A960M and shall have all 
welds, whether made by the fitting manufacturer or the starting 
material manufacturer, radiographically examined throughout 
their entire length in accordance with Paragraph UW-51 of 
Section VIII, Division I of the ASME Boiler and Pressure 
Vessel Code. The radiography of welds for this class of fittings 
can be done either prior to or after forming at the option of the 
manufacturer. 
5.6 Fittings ordered as Class WP-WU shall meet the re­
quirements of Specification A960/ A960M and shall have all 
welds, whether made by the fitting manufacturer or the starting 
material manufacturer, ultrasonically examined throughout 
their entire length in accordance with Appendix 12 of Section 
VIII, Division 1 of ASME Boiler and Pressure Vessel Code. 
5.7 The radiography or ultrasonic examination for this class 
of fittings may be done at the option of the manufacturer, either 
prior to or after forming. 
5.8 Personnel performing NDE examinations shall be quali­
fied in accordance with SNT-TC- lA. 
5.9 Deleted 
5.10 All classes of fittings shall have the welders, welding 
operators, and welding procedures qualified under the provi­
sions of Section IX of the ASME Boiler and Pressure Vessel 
Code except that starting pipe welds made without the addition 
of filler metal do not require such qualification. 
5.11 All joints welded with filler metal shall be finished in 
accordance with the requirements of Paragraph UW-35 (a) of 
Section VIII, Division 1, of the ASME Boiler and Pressure 
Vessel Code. 
5.12 Fittings machined from bar shall be restricted to NPS 4 
or smaller. 
5.12.1 All caps machined from bar shall be examined by 
liquid penetrant in accordance with Practice E165. 
5.13 Weld buildup is permitted to dimensionally correct 
unfilled areas produced during cold forming of stub ends. 
Radiographic examination of the weld buildup shall not be 
required provided that all of the following steps are adhered to: 
5.13.l The weld procedure and welders or welding opera­
tors meet the requirements of 5.10, 
5.13.2 Heat-treatment is performed after welding and prior 
to machining, 
1333

File: sectionII_partA_data_digitized/pages/page-1400.txt
SA-815/SA-815M ASME BPVC.II.A-2025 
SUPPLEMENTARY REQUIREMENTS 
One or more of the supplementary requirements described below may be included in the purchaser's 
inquiry or in the order or contract. When so included, a supplementary requirement shall have the 
same force as if it were in the body of the specification. Supplementary requirement details not fully 
described shall be agreed upon between the purchaser and the supplier. 
SI. Product Analysis (Note Sl.l) 
SI. I A product analysis shall be made for each heat of base 
metal and, if of welded construction, from each lot number of 
welding material of the fittings offered for delivery and shall 
conform to the requirements specified in Section 7. 
NoTE S 1.1-If the results of any of the tests specified in Supplementary 
Requirements Sl, S2, or S3 do not conform to requirements, retests may 
be made at the manufacturer's expense on additional fittings or represen­
tative test pieces of double the original number from the same heat or lot 
as defined in Supplementary Requirements S.l, S2, or SJ, each of which 
shall conform to the requirements specified. 
S2. Tension Test (Note SU) 
S2.1 One tension test shall be made on one fitting or 
representative test piece (Note S2.1) per lot (Note S2.2) of 
fittings. If the fittings are of welded construction, the tension 
specimen shall include the weld and be prepared so that the 
weld is at the midlength of the specimen. 
NoTE S2.I-Where the test specimen for the tension or intergranular 
corrosion bend test cannot be taken from a fitting due to size limitations, 
a representative test piece shall be obtained. The test piece shall be from 
the same lot it represents and shall have approximately the same amount 
of working. In addition, these pieces representing fittings manufactured 
from bars, plate, or forgings shall have a cross section equal to the greatest 
cross section of the fitting, and test pieces representing fittings manufac­
tured from tubular products shaI! have a cross section approximately the 
same as that of the finished product. The test piece for fittings of welded 
construction shall be prepared to the same weld procedures and from the 
same heats of materials as the fittings it represents. 
NoTE S2.2-A lot shall consist of all fittings of the same type, size, and 
wall thickness, manufactured from one heat of material (and, if fabrication 
welding is performed using one lot number of electrode or one heat of 
weld wire), and heat treated using the same heat treat cycle in either a 
continuous or batch-type furnace controlled within a range of 50 °F [28 
°CJ and equipped with recording pyrometers so that complete records of 
heat treatment are available. 
S3. Intergranular Corrosion Bend Test (Note S1.1) 
S3.l An intergranular con-osion bend test shall be made on 
one fitting or representative test piece (Note S2.1) per lot (Note 
S2.2) of fittings. If the fittings are of welded constmction, the 
bend specimen shall include the weld and be prepared so that 
the weld is at the midlength location of the specimen. Speci­
mens containing a weld shall be bent so that the location of 
weld is at the point of maximnm bend. The method of testing 
shall be in accordance with Practices A262 or Practices A763, 
as applicable. 
S4. Ultrasonic Test 
S4.1 Each fitting or the raw material from which each fitting 
is made shall be ultrasonically tested to determine its sound­
ness. The method, where applicable, shall be in accordance 
with Practice A388/A388M. Acceptance limits shall be speci­
fied by the purchaser. 
S5. Photomicrographs 
SS.1 Photomicrographs at 100 diameters shall be made for 
infommtion only of the actual base metal structure from one 
fitting as furnished in each lot. The photomicrographs shall be 
identified as to fitting size, wall thickness, lot identification, 
and heat. The definition of "lot" shall be as specified by the 
purchaser. 
S6. Surface Finish 
S6. l Machined surfaces shall have a maximum roughness 
of 250 RMS (root-mean-square) or 6.3 µin. AA (arithmetical 
average). All other surfaces shall be suitable for ultrasonic 
testing. 
S7. Liquid Penetrant Test 
S7.1 All surfaces shall be liquid penetrant tested. The 
method shall be in accordance with Practice E165. 
1338

File: sectionII_partA_data_digitized/pages/page-1410.txt
SA-834 ASME BPVC.II.A-2025 
9.3 When agreed upon between manufacturer and pur­
chaser, test specimens or unbroken test bars from the same lot 
shall be saved for a period of 3 months after date of the test 
report. 
9.4 When unbroken test bars are reprocessed with castings 
for rehearing, test specimens from these bars shall be saved, as 
described in 9.3. 
9.5 The purchaser reserves the right to perform any inspec­
tions set forth in the specification where such inspections are 
deemed necessary to assure that supplies and services conform 
to the prescribed requirements. 
10. Repair 
10.1 Any repair shall be made in accordance with the 
requirements of the individual specification using procedures 
qualified by the manufacturer for the type of repair involved. 
11. Rejection and Rehearing 
11.1 Castings which fail to conform to the requirements 
specified when inspected or tested by the purchaser or his agent 
may be rejected. Rejection shall be reported to the manufac­
turer or supplier promptly and in writing. In case of dissatis­
faction with the test results, the manufacturer or supplier may 
make claim for a rehearing. 
12. Packaging and Package Marking 
12.1 Unless otherwise specified in the contract or purchase 
order, cleaning, preservation, and packaging of castings shall 
be in accordance with the manufacturer's commercial practice. 
Packing and marking shall also be adequate to identify the 
contents and to ensure acceptance and safe delivery by the 
carrier for the mode of transportation employed. 
12.2 Government Procurement-When specified in the con­
tract or purchase order, marking for shipment shall be in 
accordance with the requirements of Fed. Std. No. 123 for civil 
agencies and MIL-STD-129 for military activities. 
13. Quality Assurance 
13.1 The surface of the casting shall be free of adhering 
sand, scale, cracks, and hot tears as determined by visual 
examination. Other surface discontinuities shall meet the visual 
acceptance standards specified in the order. Visual Practice 
A802/ A802M or other visual standards may be used to define 
acceptable surface discontinuities and finish. Unacceptable 
visual surface discontinuities shall be removed and their 
removal verified by visual examination of the resultant cavi­
ties. 
13.2 When additional inspection is desired, Supplementary 
Requirements Sl, S2, or S3 may be specified. 
14. Keywords 
14.1 chemical composition; common requirements; gen­
eral industry; inspection; iron castings; ordering information; 
packaging; quality assurance; repair; sampling; tensile require­
ments; terminology; workmanship 
SUPPLEMENTARY REQUIREMENTS 
Supplementary requirements shall be applied only when specified by the purchaser. Details of the 
supplementary requirements shall be agreed upon by the manufacturer and purchaser. The specified 
tests shall be performed by the manufacturer prior to shipment of the castings. 
Sl. Magnetic Particle Examination 
S 1. 1 Castings shall be examined for surface discontinuities 
by magnetic particle examination. The examination shall be in 
accordance with Practice B709. The extent of examination and 
the basis for acceptance shall be agreed upon between the 
manufacturer and purchaser. 
S2. Radiographic Examination 
S2.1 Castings shall be examined for internal defects by 
means of X-rays or gamma rays. The procedure shall be in 
accordance with Guide B94, and types and degrees of discon­
tinuities considered shall be judged by Reference Radiographs 
B689 and B802. The extent of examination and basis for 
acceptance shall be agreed upon between the manufacturer and 
purchaser. 
S3. Liquid Penetrant Examination 
S3.1 Castings shall be examined for surface discontinuities 
by means of liquid penetrant examination. The examination 
shall be in accordance with Practice B165. Areas to be 
inspected, methods and types of liquid penetrants to be used, 
developing procedure, and basis for acceptance shall be agreed 
upon between the manufacturer and purchaser. 
S4. Certification 
S4.1 The manufacturer's certification shall be furnished to 
the purchaser stating that the material was manufactured, 
sampled, tested, and inspected in accordance with the material 
specification, including the year date, and was found to meet 
the requirements. Additionally, the certification shall include 
for each lot the results of all tests required by the material 
specification and any supplementary or additional requirements 
imposed by the purchase order. 
S4.2 A signature is not required on the certification or test 
report. However, the document shall clearly identify the 
organization submitting the certification and the authorized 
agent of the manufacturer who certified the test results. 
Notwithstanding the absence of a signature, the organization 
submitting the certification is responsible for its content. 
S4.3 The test report shall be furnished within 5 working 
days of shipment of the castings. 
1348

File: sectionII_partA_data_digitized/pages/page-1431.txt
ASME BPVC.11.A-2025 SA-859/SA-859M (ASTM A859/A859M) 
8. Repair Welding 
8.1 Repair welding of forgings shall be permitted only with 
the approval of the purchaser. 
8.2 Preparation for repair welding shall include inspection 
to ensure complete removal of the defect. 
8.3 Repairs shall be made using welding procedures quali­
fied in accordance with ASME Boiler and Pressure Vessel 
Code Section IX and repair welding shall be done by welders 
or welding operators meeting the qualification requirements of 
that code. 
9. Test Reports 
9 .1 A test report shall be furnished and shall include 
certification that the material was manufactured and tested in 
accordance with this specification. The report shall include the 
results of all required tests, including heat analysis, mechanical 
test results, the type of heat treatment, and the test sampling 
method. 
10. Keywords 
10.1 precipitation hardening steel; pressure containing 
parts; pressure vessel service; steel forgings-alloy 
SUPPLEMENTARY REQUIREMENTS 
One or more of the following supplementary requirements shall apply only when specified by the 
purchaser on the order. Details of these supplementary requirements shall be agreed upon by the 
manufacturer and purchaser. 
Sl. Simulated Post-Weld Heat Treatment of Mechanical 
Test Coupons 
S 1.1 All test coupons shall be subjected to single or multiple 
heat treatments at subcritical temperatures prior to testing. 
Such treatments are intended to simulate post-weld or other 
thermal treatments to which the forgings will be subjected 
during subsequent fabrication. The purchaser shall furnish the 
manufacturer with details of the desired heat treatment for the 
test coupons, including temperatures, times, and cooling rates. 
S2. Ultrasonic Examination 
S2.1 The forgings shall be ultrasonically examined in ac­
cordance with the procedures of Practice A388/A388M. 
S2. l.1 Longitudinal Wave Test: 
S2. l. l.1 Unless otherwise specified, the back-reflection 
method of tuning shall be used in accordance with 7 .2.2.1 of 
Practice A388/A388M. 
S2. l. l.2 In addition to the reportable conditions of Section 
8 of Practice A388/ A388M, indications exceeding the resultant 
back reflection shall be recorded. 
S2. l. l.3 The following conditions are subject to rejection: 
(a) Complete loss of back reflection accompanied by an 
indication of a discontinuity. For this purpose, a back reflection 
less than 5 % of full screen height shall be considered complete 
loss of back reflection. 
(b) An indication equal in amplitude to that of the back 
reflection established in an indication-free portion of the 
forging. 
S2. l.2 Angle Beam Test: 
S2.l.2.1 Calibration notches, calibration reference, and 
method of scanning shall be in accordance with 7 .3 of Practice 
A388/A388M. 
S2. l.2.2 A forging that contains a discontinuity that results 
in an indication exceeding the amplitude of the reference line 
is subject to rejection. 
S2.l.3 The report of the ultrasonic examination shall be in 
compliance with Section 9 of Practice A388/ A388M. 
S2.1.4 Additional nondestructive examination or trepanning 
may be employed to resolve questions of interpretation of 
ultrasonic indications. The manufacturer shall accept respon­
sibility for injurious conditions that will not be removed in final 
machining. 
S3. Magnetic Particle Examination 
S3.l Each forging shall be examined by magnetic particle 
methods described in Practice A275/A275M. Acceptance stan­
dards shall be specified by the purchaser. 
S3.2 Alternatively the purchaser may specify that Supple­
mentary Requirement S18 of Specification A788 shall be used 
as the basis for the magnetic particle examination. 
S4. Charpy V-Notch Impact Transition Curve 
S4. l Sufficient impact test shall be made from the forging 
test material to establish a temperature/absorbed-energy curve. 
The test temperature range shall be wide enough to establish 
the upper and lower shelf foot-pound-force [Joule] energies, 
with sufficient testing at intermediate temperatures to permit 
plotting a reasonably smooth curve. 
S5. Additional Charpy V-Notch Test Data 
S5.l The percent shear fracture and mils [mm] of lateral 
expansion shall be reported for each specimen tested. 
S6. Charpy V-Notch Test 
S6.1 For Grade A, Class 1 or 2 forgings the specified test 
temperature for the Charpy V-Notch tests required in Section 6 
of this specification shall be a temperature lower than -50 °F 
[-45 °C]. The specified test temperature shall be stated in the 
order. 
S6.2 The charpy impact test temperature used shall be 
included in the forging certification and marking. 
S7. Drop-Weight Test 
S7.l Drop-weight tests shall be conducted in accordance 
with Test Method E208. The fracture plane of the specimen 
shall coincide with the location required for other mechanical 
1369
