Repository: Demigodofa/ASMEPurchaseOrderHelper

# ASMEPurchaseOrderHelper

PC UI tool to help purchasing agents generate correct ASME purchase orders. The active desktop flow reads normalized ASME JSONL data, applies policy rules, and generates copy-ready/exportable PO content.

## Source of truth (for agents/bots)
This README is the source of truth for rules, orientation, and guidance. The owner may use loose or exact language; if there is any ambiguity, confirm intent. Example: if they say "ordering requirements," confirm they mean "Ordering Information" (the official section name used in the PDFs).

File: sectionII_partA_data_digitized/pages/page-1436.txt
SA-874/SA-874M ASME BPVC.11.A-2025 
SUPPLEMENTARY REQUIREMENTS 
Supplementary requirements shall be applied only when specified by the purchaser. Details of the 
supplementary requirements shall be agreed upon by the manufacturer and purchaser. The specified 
tests shall be performed by the manufacturer prior to shipment of the castings. 
S1. Magnetic Particle Examination 
S1.1 Castings shall be examined for surface discontinuities 
by magnetic particle examination. The examination shall be in 
accordance with Guide E 709. The extent of examination and 
the basis for acceptance shall be agreed upon between the 
manufacturer and purchaser. 
S2. Ultrasonic Examination 
S2.1 Castings shall be examined for internal defects by 
ultrasonic examination. The examination procedures and ac­
ceptance criteria shall be agreed upon between the manufac­
turer and purchaser. 
S3. Liquid Penetrant Examination 
S3.l Castings shall be examined for surface discontinuities 
by means of liquid penetrant examination. The examination 
shall be in accordance with Test Method E 165. Areas to be 
inspected, methods and types of liquid penetrants to be used, 
developing procedure, and basis for acceptance shall be agreed 
upon between the manufacturer and purchaser. 
S4. Radiographic Examination 
S4.1 Castings shall be examined for internal defects by 
means of X rays or gamma rays. The procedure shall be in 
accordance with Guide E 94, and types and degrees of discon­
tinuities considered shall be judged by Reference Radiographs 
E 689. The extent of examination and basis for acceptance 
shall be agreed upon between the manufacturer and purchaser. 
S5. :Fracture Toughness 
S5.1 Fracture toughness testing shall be performed on 
samples removed from the casting. The method of fracture 
toughness testing, the location from which the samples are 
removed, the number of tests performed, and the acceptance 
requirements shall be agreed upon between the manufacturer 
and purchaser. 
S6. Nodule Count 
S6.1 The nodule count per unit area shall be determined by 
examining 100 X micrographs [see Note (I)]. The samples for the 
rnicrographs shall be removed from the casting at locations agreed 
upon. The inspection method and the acceptance requirements 
shall be agreed upon between the manufacturer and purchaser. 
Test Method E 562 may be used for guidance. 
NOTE !:_Electric Power Research Institute Project 2813-1, "Relationships 
Between Ductile Iron Fracture Toughness and Microstructure," December 1986, 
provides background information. 
1374

File: sectionII_partA_data_digitized/pages/page-1442.txt
SA-941 ASME BPVC.II.A-2025 
Terminology Relating to 
Steel, Stainless Steel, Related Alloys, and Ferroalloys 
1. Scope 
1.1 This standard is a compilation of definitions of terms 
related to steel, stainless steel, related alloys, and ferroalloys. 
1.2 When a term is used in an ASTM document for which 
Committee A0l is responsible, it is included herein only when 
judged, after review by Subcommittee A0l.92, to be a gener­
ally usable term. 
1.3 Some definitions include a discussion section, which is 
a mandatory part of the definition and contains additional 
information that is relevant to the meaning of the defined term. 
1.4 Definitions of terms specific to a particular standard will 
appear in that standard and will supersede any definitions of 
identical terms in this standard. 
1.5 This international standard was developed in accor­
dance with internationally recognized principles on standard­
ization established in the Decision on Principles for the 
Development of International Standards, Guides and Recom­
mendations issued by the World Trade Organization Technical 
Barriers to Trade (TBT) Committee. 
2. Referenced Documents 
2.1 ASTM Standards: 
E112 Test Methods for Determining Average Grain Size 
3. Terminology 
3.1 Definitions of Terms Specific to This Standard: 
Accm• Ac 1, Ac 3, Ac,r-See transformation temperature. 
Aecm, Ae 1 , Ae 3 , Ae,r-See transformation temperature. 
age hardening, n-hardening by aging, usually after rapid 
cooling or cold working. 
age hardening, n-see precipitation hardening. 
aging, n-a change in the properties of certain steels that 
occurs at ambient or moderately elevated temperatures after 
hot working or a heat treatment ( quench aging, natural 
aging, or artificial aging) or after a cold-working operation 
(strain aging). 
DiscussION-The change in properties is often, but not always, due to 
precipitation hardening, but never involves a change in the chemical 
composition of the steel. 
alloy steel, n-a steel, other than a stainless steel, that 
conforms to a specification that requires one or more of the 
following elements, by mass percent, to have a minimum 
content equal to or greater than: 0.30 for aluminum; 0.0008 
for boron; 0.30 for chromium; 0.30 for cobalt; 0.40 for 
copper; 0.40 for lead; 1.65 for manganese; 0.08 for molyb­
denum; 0.30 for nickel; 0.06 for niobium (columbium); 0.60 
for silicon; 0.05 for titanium; 0.30 for tungsten (wolfram); 
0.10 for vanadium; 0.05 for zirconium; or 0.10 for any other 
alloying element, except sulphur, phosphorus, carbon, and 
nitrogen. 
annealing, n-a generic term covering any of several heat 
treatments. 
DiscusSION-This treatment is used for purposes such as reducing 
hardness, improving machinability, facilitating cold working, produc­
ing a desired microstructure, or obtaining desired mechanical, physical, 
or other properties. Where applicable, it is preferred that the following 
more specific terms be used: box annealing, bright annealing, full 
annealing, intermediate annealing, isothermal annealing, process 
annealing, spheroidizing, and subcritical annealing. The term 
"annealing," without qualification, implies full annealing. Any pro­
cess of annealing will usually reduce stresses; however, if the 
treatment is applied for the sole purpose of stress reduction, it should be 
designated stress relieving. 
Arcm, Ar 1 , Ar 3 , Ar,r-See transformation temperature. 
artificial aging, n-aging above room temperature. 
atmospheric corrosion resistance, n-the ability to resist 
degradation or alteration of material through chemical reac­
tion with the surrounding atmosphere. 
D1scussioN-This term generally pertains to carbon steel, low alloy 
steel, or micro-alloyed steel. 
austempering, n-heat treatment involving quenching a 
steel object from a temperature above the transformation 
range in a medium maintained at a temperature above the 
martensite range sufficiently fast to avoid the formation of 
1380

File: sectionII_partA_data_digitized/pages/page-1444.txt
SA-941 ASME BPVC.II.A-2025 
cold working, n-mechanical deformation of a metal at 
temperatures below its recrystallization temperature. 
cold treatment, n-exposing a steel object to temperatures 
below room temperature for the purpose of obtaining desired 
conditions or properties, such as dimensional or structural 
stability. 
conditioning heat treatment, n-a preliminary heat treat­
ment used to prepare a steel object for a desired reaction to 
a subsequent heat treatment. 
continuous-conveyance furnace, n-a heating device through 
which steel objects are intentionally moved at a constant rate 
during the thermal processing cycle. 
controlled cooling, n-cooling a steel object from an elevated 
temperature in a predetermined manner to avoid hardening, 
cracking, or intema1 damage, or to produce a desired 
microstructure or mechanical properties. 
controlling cross section thickness (Tc), n-diameter of the 
largest theoretical sphere that can be inscribed within the 
volume of the component. 
Drscuss10N-The controlling cross section thickness (Tc) is used to 
determine the size of prolongations, test blocks, or representative test 
pieces. It is calculated based on the dimensions of the component at the 
time of heat treatment. Where components are heat treated with internal 
diameters the calculation is made based on the wall thickness. 
core, n-in case hardening, the interior portion of unaltered 
composition or microstructure, or both, of a case hardened 
steel object. 
core, n-in clad products, the central portion of a multilayer 
composite metallic material. 
critical cooling rate, n-the slowest rate of continuous cooling 
at which austenite can be cooled from above the transfor­
mation range to prevent its transformation above M •. 
cycle annealing, n-annealing employing a predetermined 
and closely controlled time-temperature cycle to produce 
specific properties or a specific microstructure. 
decarburization, n-the loss of carbon from the surface of a 
steel object as a result of its being heated in a medium that 
reacts with the carbon. 
defect, n-an imperfection of sufficient magnitude to warrant 
rejection based on the specified requirements. 
differential heating, n-heating that intentionally produces a 
temperature gradient within a steel object such that, after 
cooling, a desired stress distribution or variation in proper­
ties is present within the object. 
diffusion coating, n-any process whereby a base metal is 
either coated with another metal and heated to a sufficient 
temperature in a suitable environment, or exposed to a 
gaseous or liquid medium containing the other metal, 
thereby causing diffusion of the coating or other metal into 
the base metal, with a resultant change in the composition 
and properties of its surface. 
direct quenching, n-in thermochemical processing, quench­
ing immediately following the thermochemical treatment. 
direct quenching, n-in thermomechanical processing, 
quenching immediately following the final hot deformation. 
document, n-a written, printed, or electronic record that 
provides information, evidence, or official statements. 
double aging, n-employment of two different aging 
treatments, in sequence, to control the type of precipitate 
formed from a supersaturated alloy matrix in order to obtain 
the desired properties. 
Drscuss10N-The first aging treatment, sometimes referred to as 
intermediate or stabilizing, is usually carried out at a higher tempera­
ture than the second. 
double tempering, n-a treatment in which a quench­
hardened steel object is given two complete tempering 
cycles at substantially the same temperature for the purpose 
of ensuring completion of the tempering reaction and pro­
moting stability of the resultant microstructure. 
electronic data interchange, n-the computer to computer 
exchange of business information in a standardized format. 
ellipsis, n-in a tabular entry, three periods ( ... ) that indicate 
that there is no requirement. 
ferritizing anneal, n-a heat treatment that produces a 
predominantly ferritic matrix in a steel object. 
ferroalloy, n-an alloy of iron and one or more other metals, 
for use as an addition to the molten metal during the 
manufacture of steels, nickel alloys, or cobalt alloys. 
ferrous material, n-metals and alloys that contain iron as the 
principal component. 
D1scussmN-The iron content is not always stated in the specification 
and is not always determined by chemical analysis. The iron content 
may be taken to be 100 % minus the sum of the mean values permitted 
by the specification for all other elements having a specified range or a 
specified maximum. For conformance purposes, the mean value for 
iron, whether specified or calculated, is compared on an individual 
basis to the mean values permitted by the specification for each of the 
other elements having a specified range or a specified maximum. If an 
element other than iron is not specified, but is listed as remainder or 
balance, then, for conformance purposes the mean value for iron is 
compared to the calculated value for that other element. 
fine grain practice, n-a steelmaking practice for other than 
stainless steel that is intended to produce a killed steel that 
is capable of meeting the requirements specified for fine 
austenitic grain size when and if the as-rolled or as-forged 
product is reheated to a temperature at or above the 
transformation temperature, Ac 3 . 
D1scuss10N-When stated as a requirement, fine grain practice 
normally involves the addition of one or more austenitic grain refining 
elements in amounts that have been established by the steel producer as 
being sufficient. Austenitic grain refining elements include, but are not 
limited to, aluminum, niobium (columbium), titanium, and vanadium. 
A fine grain practice requirement ( 1) does not specify a minimum 
austenitic grain refining element addition; (2) does not require prior 
austenite grain size testing or measurement, or both; ( 3) if tested, does 
not require meeting any prior austenite grain size requirement; and ( 4) 
does not apply to, nor in any way control, the p1ior austenite grain size 
1382

File: sectionII_partA_data_digitized/pages/page-1445.txt
ASME BPVC.II.A-2025 SA-941 
or the ferrite grain size of the steel in the as-rolled or as-forged 
condition. The prior austenitic grain size and the fen-itic grain size of 
as-rolled or as-forged steel products are controlled by the manufactur­
ing process and may be assisted by suitable chemistry. The appropriate 
manufacturing process controls needed to meet the mechanical property 
requirements of the specification in the asrolled or as-forged condition 
are neither defined nor implied by the inclusion of a fine grain practice 
requirement. 
flame annealing, n-annealing in which the heat is applied 
directly by a flame. 
flame hardening, n-a process in which only the surface layer 
of a suitable steel object is heated by flame to above Ac 3 or 
Accm• and then the object is quenched. 
fog quenching, n-quenching in a mist. 
full annealing, n-annealing a steel object by austenitizing it 
and then cooling it slowly through the transformation 
range. 
D1scuss10N-The austenitizing temperature is usually above Ac 3 for 
hypoeutectoid steels and between Ac 1 and Accm for hypereutectoid 
steels. 
grain growth, n-an increase in the grain size of a steel object, 
usually as a result of exposure to elevated temperatures. 
grain size, n-the dimensions of tl1e grains or crystals in a 
polycrystalline metal, exclusive of twinned regions and 
subgrains when present. 
D1scuss10N-Grain size is usually estimated or measured on the 
cross section of ,m aggregate of grains, and designated by an ASTM 
grain size number. (See Test Methods Ell2.) 
graphitization annealing, n-annealing a steel object in such 
a way that some or all of the carbon is precipitated as 
graphite. 
hardenability, n-the property that determines the depth and 
distribution of hardness induced by quenching a steel 
object. 
hardening, n-increasing the hardness by suitable treatment, 
usually involving heating and cooling. 
D1scuss10N-Where applicable, it is preferred that the following 
more specific terms be used: age hardening, case hardening, flame 
hardening, induction hardening, precipitation hardening, and 
quench hardening. 
heat, -n-a generic term denoting a specific lot of steel, based 
upon steelmaking and casting considerations. 
D1scussmN-Where it is necessary to be more definitive, the follow­
ing more specific terms are used: primary heat, multiple heat, and 
remelted heat. In product specifications, the term heat generally is 
used, without qualification, to mean the primary, multiple, or re­
melted heat, whichever is applicable. 
heat analysis, n-the chemical analysis determined by tl1e 
steel producer as being representative of a specific heat of 
steel. 
D1scuss10N-Where the analysis reported by the steel producer is not 
sufficiently complete for conformance with the heat analysis require­
ments of the applicable product specification to be fully assessed, the 
manufacturer may complete the assessment of conformance with such 
heat analysis requirements by using a product analysis for the specified 
elements that were not reported by the steel producer, provided that 
product analysis tolerances are not applied and the heat analysis is not 
altered. 
heat number, n-the alpha, numeric, or alphanumeric desig­
nator used to identify a specific heat of steel. 
heat treatment, n-heating and cooling a steel object in such 
a way as to obtain desired conditions or properties. 
D1scuss10N-Heating for the sole purpose of hot working is excluded 
from the meaning of this definition. 
high-strength low-alloy steel, n-a steel, other than a carbon 
steel or an interstitial-free steel, that conforms to a speci­
fication that requires the minimum content for each specified 
alloying element to be lower tlmn the applicable limit in the 
definition for alloy steel, and the yield point or yield strength 
of the product to be at least 36 ksi or 250 MPa. 
homogeneous carburizing, n-a process that converts a low­
carbon steel to one of substantially uniform and higher 
carbon content throughout the section, so that a specific 
response to hardening may be obtained. 
homogenizing, n-holding a steel object at high temperature to 
eliminate or decrease chemical segregation by diffusion. 
hot-cold working, n-the mechanical deformation of auste­
nitic and precipitation hardening steels at a temperature just 
below the recrystallization temperature to increase the 
yield strength and hardness by plastic deformation or pre­
cipitation hardening effects induced by plastic deformation, 
or both. 
hot-finished, n-the condition of a product that has been 
cooled directly after the last hot-working operation, without 
cold-working (except for straightening or flattening), and 
independent of the temperature at which hot-working was 
completed. 
D1scuss10N-The tolerances and surface finish of hot-finished prod­
uct can be different from those of cold-finished, cold-drawn, or 
cold-rolled product. 
hot quenching, n-an imprecise term used to cover a variety 
of quenching procedures in which the quenching medium is 
maintained at a prescribed temperature above 160 °F or 
70 °C. 
hot working, n-mechanical deformation of a metal at tem­
peratures above its recrystallization temperature. 
imperfection, n-a material discontinuity or irregularity that is 
detectable by inspection. 
inclusion shape control, n-the addition of elements during 
steel making in order to affect the inclusion morphology. 
induction hardening, n-in surface hardening, a process in 
which only the surface layer of a suitable steel object is 
heated by electrical induction to above Ac 3 or Ac 0 m, and then 
the object is quenched. 
induction hardening, n-in through hardening, a process in 
which a suitable steel object is heated by electrical induction 
to above Ac 3 or Ac 0 m throughout its section, and then the 
object is quenched. 
1383

File: sectionII_partA_data_digitized/pages/page-1446.txt
SA-941 ASME BPVC.II.A-2025 
induction heating, n-heating by electrical induction. 
inspection, n-the process of measuring, examining, testing, 
gaging, or otherwise comparing the unit of product with the 
applicable requirements. 
intermediate annealing, n-annealing wrought steel objects 
at one or more stages during manufacture prior to final 
thermal treatment. 
interrupted aging, n-aging at two or more temperatures, by 
steps, and cooling to room temperature after each step. 
interrupted quenching, n-quenching in which the object 
being quenched is removed from the quenching medium 
while the object is at a temperature substantially higher than 
that of the quenching medium. 
interstitial-free steel, n-a steel that has essentially all of its 
carbon and nitrogen chemically combined with stabilization 
elements rather than being present interstitially. 
D1scussION-The heat analysis limits (minimum or maximum, or 
both) that are permitted to be prescribed in interstitial-free steel 
. specifications are as given in the definition for carbon steel, except that 
the 0.050 % maximum limit for titanium does not apply. 
isothermal annealing, n-austenitizing a steel object and 
then cooling it to, and holding it at, a temperature at which 
austenite transforms to a ferrite-carbide aggregate. 
isothermal transformation, n-a change in phase at any 
constant temperature. 
killed steel, n-a steel deoxidized to such a level that essen­
tially no reaction occurred between carbon and oxygen 
during solidification. 
laser beam welding, n-a welding process that uses a laser 
beam as the heat source. 
lot, n-a definite quantity of product manufactured under 
conditions that are considered uniform. 
low-alloy steel, n-a steel, other than a carbon steel or an 
interstitial-free steel, that conforms to a specification that 
requires the minimum content for each specified alloying 
element to be lower than the applicable limit in the definition 
for alloy steel. 
Mp M 8 -See transformation temperature. 
manufacturer, n-the organization responsible for the conver­
sion of materials into products meeting the requirements of 
a product specification. 
maraging, n-a precipitation hardening treatment applied to a 
special group of alloy steels to precipitate one or more 
intermetallic compounds in a matrix of essentially carbon­
free martensite. 
martempering, n-quenching an austenitized steel object in a 
medium at a temperature in the upper part of, or slightly 
above, the martensite range, holding it in the medium until 
its temperature is substantially uniform throughout, and then 
cooling it in air through the martensite range. 
martensite range, n-the temperature interval between M 8 and 
~-
microalloyed steel, n-a low-alloy steel that conforms to a 
specification that requires the presence of one or more 
carbide-, nitride-, or carbonitride-forming elements, gener­
ally in individual concentrations less than 0.15 mass percent, 
to enhance strength. 
DiscussION-The most common microalloying elements are niobium 
(columbium), titanium, and vanadium. 
multiple heat, n-two or more molten primary heats, in 
whole or in part, combined in a common ladle or in a 
common non-oscillating mold. 
DiscussION-A multiple heat is identified by a single heat number 
representative of the multiple heat, or by the individual heat numbers 
of the primary heats contained in the multiple heat. The heat 
analysis of a multiple heat identified by a single heat number is the 
weighted average analysis of the individual primary heats contained in 
the multiple heat. Two or more molten primary heats sequentially 
strand cast (poured- into an oscillating mold) constitute a series of 
individual heats, not a multiple heat. 
natural aging, n-spontaneous aging of a super-saturated solid 
solution at room temperature. 
nickel alloy, n-a material that conforms to a specification that 
requires by mass percent more nickel than any other ele­
ment. 
DiscussION-ln castings, the nickel content requirement is not 
normally stated in the specification and is not normally determined by 
chemical analysis, but is taken to be 100 % minus the sum of the mean 
values permitted by the specification for all other elements having a 
specified range or a specified maximum. 
nitriding, n-introducing nitrogen into a solid steel object by 
holding it at a suitable temperature in contact with a 
nitrogenous environment. 
nonferrous material, n-metals and alloys that do not contain 
iron as the principal component. 
DiscussION-The iron content is not always stated in the specification 
and is not always determined by chemical analysis. The iron content 
may be taken to be 100 % minus the sum of the mean values permitted 
by the specification for all other elements having a specified range or a 
specified maximum. For conformance purposes, the mean value for 
iron, whether specified or calculated, is compared on an individual 
basis to the mean values permitted by the specification for each of the 
other elements having a specified range or a specified maximum. If an 
element other than iron is not specified, but is listed as remainder or 
balance, then, for conformance purposes, the mean value for iron is 
compared to the calculated value for that other element. 
normalizing, v-reheating a steel object to a temperature 
above the transformation range and then cooling it in air to 
a temperature substantially below the transformation range 
to achieve both grain refinement and improved homogeni­
zation. 
overaging, n-aging under conditions of time and temperature 
greater than those required to obtain maximum change in a 
certain prope1ty, so that the property is altered away from the 
maximum. 
overheating, n-heating a steel object to such a high tempera­
ture that excessive grain growth occurs. 
1384

File: sectionII_partA_data_digitized/pages/page-1448.txt
SA-941 ASME BPVC.II.A-2025 
DrscussION-This result is accomplished by a proper balance be­
tween section size, hardenability, and severity of quench. 
slack quenching, n-the incomplete hardening of a steel 
object due to quenching from the austenitizing temperature 
at a rate slower than the critical cooling rate for the 
particular steel composition, resulting in the formation of 
one or more transformation products in addition to marten­
site. 
snap temper, n-a precautionary interim stress-relieving treat­
ment applied to a high-hardenability steel immediately after 
quenching to prevent cracking because of delay in temper­
ing it at the prescribed higher temperature. 
soaking, n-prolonged holding at a selected temperature. 
solution heat treatment, n-heating a steel object to a suitable 
temperature, holding it at that temperature long enough to 
cause one or more constituents to enter into solid solution, 
and then cooling it rapidly enough to hold such constituents 
in solution. 
specified element, n-in steel, an element controlled to a 
specified minimum, maximum, or range, in accordance with 
the requirements of the applicable product specification. 
spheroidizing, n-heating and cooling a steel object to pro­
duce a spheroidal or globular form of carbide in its micro­
structure. 
D1scussION-Spheroidizing methods commonly used are the follow­
ing: (1) prolonged holding at a temperature just below Ae 1 ; (2) heating 
and cooling alternately between temperatures that are just above, and 
just below, Ae 1 ; (3) heating to a temperature above Ae 1 or Ae 3 and then 
cooling very slowly in the furnace or holding at a temperature just 
below Ae 1 ; (4) cooling, from the minimum temperature at which all 
carbide is dissolved, at a rate suitable to prevent the reformation of a 
carbide network, and then reheating in accordance with Method (1) or 
(2) above. (Applicable to hypereutectoid steels containing a carbide 
network.) 
spray quenching, n-quenching in a spray of liquid. 
stabilized stainless steel, n-a stainless steel that conforms to 
a specification that prescribes limits (minimum or range) for 
niobium (columbium), tantalum, titanium, or a combination 
thereof. 
D1scussION-Such limits are sometimes expressed as a function of 
the carbon and nitrogen contents. In an appropriately annealed 
condition, a stabilized stainless steel will resist sensitization to 
intergranular corrosion associated with the precipitation of chromium 
carbide at grain boundaries as a result of thermal exposure, such as 
annealing, stress relieving, welding, or high temperature service. 
Resistance to sensitization to intergranular corrosion is dependent upon 
the corrosivity of the environment. The condition of being stabilized 
with respect to sensitization is frequently demonstrated by passing one 
or more standard corrosion tests for sensitization. 
stabilizing treatment, n-any treatment intended to stabilize 
the microstructure or dimensions of a steel object. 
stainless steel, n-a steel that conforms to a specification that 
requires, by mass percent, a minimum chromium content of 
10.5 or more, and a maximum carbon content of less than 
1.20. 
steel, n-a material that conforms to a specification that 
requires, by mass percent, more iron than any other element 
and a maximum carbon content of generally less than 2. 
DIScuss10N-The iron content requirement is not normally stated in 
the specification and is not normally determined by chemical analysis, 
but is taken to be 100 % minus the sum of the mean values permitted 
by the specification for all other elements having a specified range or a 
specified maximum. For conformance purposes, this calculated value 
for iron is compared on an individual basis to the mean values 
permitted by the specification for each of the other elements having a 
specified range or a specified maximum. Some chromium-containing 
steels may contain more than 2 % carbon; however, 2 % carbon is 
generally considered to be the demarcation between steel and cast iron. 
strain aging, n-aging induced by cold working. 
strain hardening, n-an increase in hardness and strength of a 
metal caused by plastic deformation at temperatures below 
its recrystallization temperature. (Syn. work hardening) 
stress relieving, n-heating a steel object to a suitable 
temperature, holding it long enough to reduce residual 
stresses, and then cooling it slowly enough to minimize the 
development of new residual stresses. 
subcritical annealing, n-annealing at a temperature slightly 
below Ac 1 . 
surface hardening, n-a generic term covering any of several 
processes that, by quench hardening only, produce in a 
steel object a surface layer that is harder or more wear 
resistant than the core. 
DIScussION-There is no significant alteration of the chemical 
composition of the surface layer. Where applicable, it is preferred that 
the following more specific terms be used: induction hardening, flame 
hardening, and shell hardening. 
temper brittleness, n-brittleness that results when certain 
steels are held within, or are cooled slowly through, a certain 
range of temperature below the transformation range. 
tempering, n-reheating a quench hardened or normalized 
steel object to a temperature below Ac 1 , and then cooling it 
at any desired rate. 
test record, n-a document or electronic record that contains 
the observations and derived data obtained by applying a 
given test method. 
test report, n-a document that presents the applicable quali­
tative or quantitative results obtained by applying one or 
more given test methods. 
DIScussION-A single document, containing test report information 
and certificate of compliance information, may be used. 
Thermal-Mechanical Control Process (TMCP), n-a rolling 
process that produces a fine-grained ferritic steel by a 
particular combination of controls on the manufacturing 
process, from slab reheating to post-rolling cooling, thereby 
achieving enhanced mechanical properties. 
D1scuss10N-(TMCP) requires appropriate selection of chemical 
composition and accurate control of steel temperature and rolling 
reduction. 
thermochemical treatment, n-a heat treatment carried out 
in a medium suitably chosen to produce a change in the 
chemical composition of the steel object by exchange with 
the medium. 
1386

File: sectionII_partA_data_digitized/pages/page-1454.txt
SA-960/SA-960M ASME BPVC.II.A-2025 
shall be used unless the material to be tested is of insufficient 
thickness, in which case the largest obtainable standard subsize 
impact specimens shall be used. When the size or shape of the 
finished fittings is insufficient to permit obtaining the smallest 
standard subsize impact specimens, an impact test by the fitting 
manufacturer will not be required. 
13. Hydrostatic Test Requirements 
13 .1 Parts manufactured under this specification shall be 
capable of passing a hydrostatic test compatible with the rating 
of the specified matching pipe of equivalent material. Such a 
test shall be conducted only when specified in the purchase 
order or when the hydrostatic test Supplementary Requirement 
is invoked by the purchaser. 
14. Rework 
14.1 When one or more representative test specimens or 
retest specimens do not conform to the requirements specified 
in the product specification for the tested characteristic, the lot 
of material represented by the test specimen may be reworked 
according to the following requirements. 
14.1.1 If previously tested in the untreated condition, the 
product may be reworked by heat treatment, and subsequently 
retested, in accordance with the product specification. 
14.1.2 If previously tested in the heat treated condition, the 
product may be reworked by reheat treatment, and subse­
quently retested, in accordance with the product specification. 
15. Surface Finish, Appearance, and Corrosion 
Protection 
15.1 The parts shall conform to the dimensions, tolerances 
and finish as specified in the purchaser's order and to the 
individual ASTM product specification. 
15.2 The finished parts shall be cleaned to remove all scale 
and processing compounds prior to the final surface examina­
tion. The cleaning process shall not injure the surface finish, 
material properties, or the metallurgical structure. 
15.2.1 The surface finish shall allow the detection of imper­
fections that can be disclosed by visual inspection. 
15.2.2 The cleaned parts shall be protected to prevent 
recontamination. 
15.2.2.1 Exterior and interior surfaces of carbon, low, and 
intermediate alloy steel fittings shall have a corrosion protec­
tive coating. Unless otherwise specified by the purchaser, the 
type of surface protection shall be at the option of the 
manufacturer. 
15.2.2.2 Stainless steel and nickel alloy fittings need not be 
coated. Unmachined surfaces of stainless steel fittings shall be 
passivated by exposure to an acid bath, or electropolished. 
15.2.3 Protective coatings on parts subsequently subjected 
to socket welds or butt welds shall be suitable for welding 
without removal of the coating. Threaded fittings shall be 
capable of installation without the removal of the coating. 
15.2.4 When specified in the purchase order, parts may be 
furnished in the as-formed condition. 
15.3 Fittings supplied under this specification shall be 
examined visually. Selected typical surface discontinuities 
shall be explored for depth. Unless otherwise specified in the 
purchase order, the following shall apply. 
15.3.1 Fittings conforming to ASME B16.9, MSS-SP-43, 
and MSS-SP-95 shall be free of surface discontinuities that 
penetrate more than 5 % of the specified nominal wall 
thickness, except as defined in 15.3.3 and 15.3.4. Fittings 
conforming to ASME B16.11, MSS-SP-79, MSS-SP-83, and 
MSS-SP-97 shall be free of surface discontinuities that pen­
etrate more than 5 % of the actual wall thickness at the point of 
interest, or 1/16 in. [1.6 mm], whichever is less, except as 
defined in 15.3.4. Fittings conforming to MSS-SP-75 shall be 
free of surface discontinuities that penetrate more than 6½ % 
of the specified nominal wall thickness. 
15.3.2 Surface discontinuities deeper than 5 % of the speci­
fied nominal or actual wall thickness as applicable, except as 
defined in 15.3.3 and 15.3.4, shall be removed by the manu­
facturer by machining or grinding to sound metal, and the 
repaired areas shall blend smoothly into the contour of the 
finished fitting. Surface discontinuities on fittings conforming 
to MSS-SP- 75 shall be removed or repaired in accordance with 
the requirements of that standard. Except for fittings conform­
ing to MSS-SP-75, the wall thickness at all points shall be at 
least the specified minimum wall thickness, or 87½ % of the 
specified nominal wall thickness and the diameters shall be 
within the limits specified in the applicable dimensional 
standards. 
15.3.3 Surface checks (fish scale) deeper than 1/64 in. [0.4 
mm] shall be removed. 
15.3.4 Mechanical marks deeper than 1/16 in. [1.6 mm] shall 
be removed. 
15.3.5 When the removal of a surface discontinuity reduces 
the wall thickness below the specified minimum wall thickness 
at any point, the fitting shall be subject to rejection or to repair 
as provided in Section 16, or in accordance with MSS-SP- 75 
for fittings conforming to that standard. 
16. Repair by Welding 
16.1 The purchaser may require the supplier to submit 
proposed weld repairs for approval by invoking the appropriate 
Supplementary Requirement in the purchase order. 
16.2 If the purchaser does not require prior approval of the 
proposed weld repairs, these repairs shall be permitted at the 
discretion of the supplier. All weld repairs shall be performed 
in accordance with the following limitations and requirements. 
16.2.1 The welding procedure, welders and operators shall 
be qualified in accordance with Section IX of the ASME Boiler 
and Pressure Vessel Code. The composition of the weld deposit 
shall be compatible with the composition of the material being 
welded. 
16.2.2 Defects shall be completely removed prior to weld­
ing by machining, chipping or grinding to sound metal. 
Removal of these defects shall be verified by magnetic particle 
examination in accordance with Guide E709 or liquid penetrant 
inspection in accordance with Test Method E165/E165M, as 
applicable. 
16.2.3 After repair welding, the welded area shall be ma­
chined or ground smooth to the original contour and shall be 
completely free of defects as verified by magnetic particle 
1394
