Repository: Demigodofa/ASMEPurchaseOrderHelper

# ASMEPurchaseOrderHelper

PC UI tool to help purchasing agents generate correct ASME purchase orders. The active desktop flow reads normalized ASME JSONL data, applies policy rules, and generates copy-ready/exportable PO content.

## Source of truth (for agents/bots)
This README is the source of truth for rules, orientation, and guidance. The owner may use loose or exact language; if there is any ambiguity, confirm intent. Example: if they say "ordering requirements," confirm they mean "Ordering Information" (the official section name used in the PDFs).

File: sectionII_partA_data_digitized/pages/page-1462.txt
SA-961/SA-961M ASME BPVC.II.A-2025 
6.1.1 Bar-Flanges, elbows, return bends, tees, and header 
tees shall not be machined directly from bar. Other cylindrical 
shaped parts up to, and including, NPS 4 can be machined from 
bar provided that the axial length of the part is approximately 
parallel to the metal flow lines of the starting stock. 
6.1.2 Wrought Seamless Pipe and Tubing-Flanges shall not 
be machined directly from seamless pipe or tubing. Other 
hollow cylindrical shaped parts can be machined from seam­
less pipe and tubing provided that the axial length of the pa.it 
is approximately parallel to the metal flow lines of the staiting 
stock. 
7. Heat Treatment 
7.1 Material requiring heat treatment shall be treated as 
specified in the individual product specification using the 
following procedures that are defined in more detail in Termi­
nology A94 l. 
7.1.1 Annealing-Material shall be uniformly reheated to a 
temperature above the transformation range and, after holding 
for a sufficient time at this temperature, cooled slowly to a 
temperature below the transformation range. 
7.1.2 Solution Annealing (or Solution Treat or Treatment)­
Material shall be heated to a temperature that causes the 
chromium cai·bides to go into solution, and then, quenched in 
water or rapidly cooled by other means to prevent re­
precipitation. 
7.1.3 Isothermal Annealing-Isothermal annealing shall 
consist of austenitizing a ferrous alloy, and then, cooling to and 
holding within the range of temperature at which the austenite 
transfonns to a relatively soft ferrite-carbide aggregate. 
7.1.4 Normalizing-Material shall be uniformly reheated to 
a temperature above the transformation range, and 
subsequently, cooled in air at room temperature. 
7.1.5 Tempering and Post-Weld Heat Treatment-Material 
shall be reheated to the prescribed temperature below the 
transformation range, held at temperature for the greater of 30 
min or 1 h/in. [25 .4 mm] of thickness at the thickest section and 
cooled in still air. 
7.1.6 Stress Relieving-Material shall be uniformly heated 
to the selected stress relieving temperature, held long enough 
to reduce stresses and then cooled at a rate that will result in the 
properties required for the material grade and minimize the 
development of new residual stresses. The temperature shall 
not vary from the selected temperature by more than :±: 25 °F 
[:±:14 °C]. 
7.1.7 Quench and Temper-Material shall be fully austen­
itized and quenched immediately in a suitable liquid medium. 
The quenched material shall be reheated to a minimum 
temperature of 1100 °F [590 °C] and cooled in still air. 
7.1.8 Same Heat Treat Cycle-Heat treat loads at the same 
temperature, equivalent soak times as appropriate for the 
maximum section size on the respective load and equivalent 
cooling methods. 
8. Chemical Requirements 
8.1 Chemical Analysis-Samples for chemical analysis and 
methods of analysis shall be in accordance with Test Methods, 
Practices, and Terminology A 751. 
8.2 Heat Analysis-An analysis of each heat of steel shall be 
made by the steel manufacturer to determine the percentages of 
those elements specified in the individual product specification. 
If secondary melting processes are employed, the heat analysis 
shall be obtained from one remelted ingot, or the product of 
one remelted ingot, from each primary melt. The chemical 
analysis thus determined shall conform to the requirements of 
the individual product specification. Note that the product 
analysis (check analysis) tolerances are not to be applied to the 
Heat Analysis requirements. 
8.3 Product Analysis-If a product analysis is performed it 
shall be in accordance with Test Methods, Practices, and 
Terminology A751. Sainples for analysis shall be taken from 
midway between center and surface of solid parts, midway 
between inner and outer surfaces of hollow parts, midway 
between center and surface of full-size prolongations or from 
broken mechanical test specimens. The chemical composition 
thus determined shall conform to the limits of the product 
specification, within the permissible variations of Table 1 of 
this specification. 
8.3.1 Limits on formula calculations involving elemental 
contents shall apply only to the heat analysis, unless agreed 
upon between supplier and purchaser. Where limits on formula 
calculations involving elemental contents apply to product 
analysis by such agreement, permissible variations in the 
formula calculation results beyond the limits for the heat 
analysis shall also be agreed upon between supplier and 
purchaser. Examples of such formula calculations include, but 
are not limited to, the following: carbon equivalent CE = C + 
Mn/ 6 + (Cr+ Mo + V) / 5 + (Ni + Cu) / 15; J factor= (Mn 
+ Si) x (P + Sn) x 104; or requirements for specific elemental 
balance or sufficiency, typically related to Ti, Nb, or Al and 
interstitials C and N, such as Nb = 5 x C minimum. 
9. Mechanical Requirements 
9.l Method of Mechanical Tests-All tests shall be con­
ducted in accordance with Test Methods and Definitions A370 
if the inch-pound units are specified or Test Methods A1058 if 
the M suffix (SI units) is specified. 
9.2 For the purpose of determining conformance to the 
product specification requirements, specimens shall be ob­
tained from the production forgings, or from separately forged 
test blanks prepared from the stock used to make the finished 
product. In either case, mechanical test specimens shall not be 
removed until after all heat treatment is complete. If repair 
welding is performed, test specimens shall not be removed 
until after post-weld heat treatment is complete, unless permit­
ted by the product specification. The locations from which test 
specimens are removed shall be in accordance with the Product 
Specification. 
9.3 If separately forged test blanks are used, they shall be of 
the saine heat of steel, be subjected to substantially the same 
reduction and working as the production forging they 
represent, be heat treated in the same furnace charge except as 
provided for in the reduced testing provisions of the product 
specification, under the same conditions as the production 
forging, and be of the saine nominal thickness as the maximum 
heat treated thickness of the production forging. 
1404

File: sectionII_partA_data_digitized/pages/page-1464.txt
SA-961/SA-961M ASME BPVC.II.A-2025 
:finished part is insufficient to permit obtaining the smallest 
standard subsize impact specimens, an impact test by the part 
manufacturer will not be required. 
12.4 If the average impact energy value meets the product 
specification requirements, but the energy value for one speci­
men is below the specified minimum value for individual 
specimens, a retest is permitted. This shall consist of two 
impact specimens from a location adjacent to, and on either 
side of, the specimen that failed. Each of the retested speci­
mens must exhibit an energy value equal to or greater than the 
minimum average value required by the product specification. 
13. Hydrostatic Test Requirements 
13.1 Parts manufactured under this specification shall be 
capable of passing a hydrostatic test compatible with the rating 
of the finished part. Such tests shall be conducted by the 
supplier only when the hydrostatic test supplementary require­
ment in the product specification is invoked by the purchaser. 
14. Re~ork 
14.1 When one or more representative test specimens or 
retest specimens do not conform to the requirements specified 
in the product specification for the tested characteristic, the 
product may be reworked according to the following require­
ments: 
14.1.1 If previously tested in the unheat treated condition, 
the product may be reworked by heat treatment, and subse­
quently retested, in accordance with the product specification. 
14.1.2 If previously tested in the heat treated condition, the 
product may be reworked by reheat treatment, and subse­
quently retested, in accordance with the product specification. 
15. Surface Finish, Appearance, and Corrosion 
Protection 
15.1 The parts shall conform to the dimensions, tolerances, 
and finish as specified on the purchaser's drawing or order and 
the individual ASTM product specification. 
15.2 The :finished parts shall be cleaned to remove all scale 
and processing compounds prior to the final surface examina­
tion. The cleaning process shall not injure the surface finish, 
material properties, or the metallurgical structure. 
15.2.1 The surface finish shall allow the detection of imper­
fections that can be disclosed by visual inspection. 
15.2.2 The cleaned parts shall be protected to prevent 
recontamination. 
15.2.2.1 Exterior and interior surfaces of carbon, low and 
intermediate alloy steel :fittings shall have a corrosion protec­
tive coating. Unless otherwise specified by the purchaser, the 
type of surface protection shall be at the option of the 
manufacturer. 
15.2.2.2 Stainless steel and nickel alloy :fittings need not be 
coated. Unmachined surfaces of stainless steel fittings shall be 
passivated by exposure to an acid bath, or electropolished. 
15.2.3 Protective coatings on parts subsequently subjected 
to socket welds or butt welds shall be suitable for welding 
without removal of the coating. Threaded :fittings shall be 
capable of installation without the removal of the coating. 
15.2.4 When specified in the purchase order, parts may be 
furnished in the as-formed or as-forged condition. 
15.3 The parts shall be free of injurious imperfections as 
defined below. At the discretion of the inspector representing 
the purchaser, finished parts shall be subject to rejection if 
surface imperfections acceptable under 15.5 are not scattered, 
but appear over a large area. 
15.4 Depth of Injurious Imperfections-Selected typical 
linear and other typical surface imperfections shall be explored 
for depth. When the depth encroaches on the minimum 
specified wall thickness of the finished part, such imperfections 
shall be considered injurious. • 
15.5 Imperfections Not Classified as Injurious-Surface 
imperfections not classified as injurious shall be treated as 
follows: 
15.5.1 Seams, laps, tears, or slivers not deeper than 5 % of 
the actual wall thickness at the point of interest or 1/16 in. [1.6 
mm], whichever is less, are acceptable. If deeper, these 
imperfections require removal, and shall be removed by 
machining or grinding. 
15.5.2 Mechanical marks or abrasions and pits shall be 
acceptable without grinding or machining provided the depth 
does not exceed 1/16 in. [1.6 mm]. If such imperfections are 
deeper than 1/16 in. [1.6 mm] but do not encroach on the 
minimum wall thickness of the forging they shall be removed 
by machining or grinding to sound metal. 
15.5.3 The wall thickness at the point of grinding, or at 
imperfections not required to be removed, shall be determined 
by deducting the amount removed by grinding, from the 
nominal finished wall thickness of the part. In any case, the 
wall thickness shall not be less than the specified minimum 
value. 
16. Repair by Welding 
16.1 The purchaser may require the supplier to submit 
proposed weld repairs for approval by invoking the appropriate 
supplementary requirement from the applicable product speci­
fication in the purchase order. If the purchaser does not require 
prior approval of proposed weld repairs, these repairs shall be 
permitted at the discretion of the supplier. All weld repairs shall 
be performed in accordance with the following limitations and 
requirements. 
16.1.1 The welding procedure and welders shall be qualified 
in accordance with Section IX of the ASME Boiler and 
Pressure Vessel Code. 
16.1.2 Defects shall be completely removed prior to weld­
ing by chipping or grinding to sound metal. Removal of these 
defects shall be verified by magnetic particle inspection in 
accordance with Test Method A275/A275M or Guide E709 for 
the ferritic, martensitic, or ferritic/austenitic grades, or by 
liquid penetrant inspection in accordance with Test Method 
E165/E165M for ferritic, martensitic, or austenitic grades. 
16.1.3 After repair welding, the welded area shall be ground 
smooth to the original contour and shall be completely free of 
defects as verified by magnetic particle or liquid penetrant 
inspection, as applicable. 
1406

File: sectionII_partA_data_digitized/pages/page-1465.txt
ASME BPVC.II.A-2025 SA-961/SA-961M 
16.1.4 Repair by welding shall not exceed 10 % of the 
surface area of the part, or 33 1/3 % of the wall thickness of the 
finished product, or 3/s in. [10 mm] deep at the location of the 
repair. 
16.2 The weld repair shall conform to 9.2 and to the 
additional requirements, if any, invoked in the Product Speci­
fication. 
17. Inspection 
17 .1 The supplier shall afford the purchaser's inspector all 
reasonable facilities necessary to satisfy him that the material 
is being produced and furnished in accordance with the general 
specification and the applicable product specification. Site 
inspection by the purchaser shall not interfere unnecessarily 
with the supplier's operations. 
18. Rejection and Rehearing 
18.1 Samples representing material rejected by the pur­
chaser shall be preserved until disposition of the claim has been 
agreed upon between the manufacturer and the purchaser. 
18.2 Material that shows injurious defects subsequent to its 
acceptance at the manufacturer's works will be rejected, and 
the manufacturer shall be notified. 
19. Certification 
19 .1 A test report and a certificate of compliance are 
required. 
19.2 Test reports shall include the product specification 
number and year/date of issue, the results of all tests required 
by this specification, and the purchaser order, and shall be 
traceable to the part represented. 
19.3 A single document, containing the test report informa­
tion and certificate of compliance information may be used. 
19 .4 A certificate printed from or used in electronic data 
interchange (EDI) transmission shall be regarded as having the 
same validity as a counterpoint printed in the certifier's facility. 
The content of the EDI transmitted document shall conform to 
any existing EDI agreement between the purchaser and sup­
plier. 
19.5 Not withstanding the absence of a signature, the 
organization submitting either a printed certificate or an EDI 
transmitted certificate is responsible for the content of the 
report. 
20. Marking 
20.1 Each piece shall be legibly marked in a position as not 
to injure the usefulness of the forgings with the product 
specification number, grade or marking symbol, class, certify­
ing organization's name or symbol, the heat number or heat 
identification, size, and service rating, if applicable. Dual or 
multiple marking with the product specification number, grade 
or marking symbol, and class is acceptable provided the 
material meets all the requirements with which it is marked. It 
is not required to mark the product with the specification year 
and date of issue. When size or shape does not permit the 
inclusion of all the required marking as described, see 20.2. 
Manufacturer can also choose the use of tags, box labels, etc. 
for identification when per piece marking is not practical due to 
size or shape. 
20.2 The Standard Marking System of Valves, Fittings, 
Flanges and Unions MSS SP 25 shall be followed except the 
word "steel" shall not be substituted for the specification grade. 
20.3 Product marking shall conform to the additional 
requirements, if any, invoked in the product specification or 
purchase order. 
21. Packaging, Marking and Loading for Shipment 
21.1 Packaging, marking, and loading for shipment shall be 
in accordance with Practices A700. 
22. Keywords 
22.1 alloy steel; carbon steel; fittings; flanges; forgings; 
general requirement; piping applications; pressure containing 
parts; stainless steel; temperature service applications­
elevated; temperature service applications-high; valves 
SUPPLEMENTARY REQUIREMENTS 
These requirements shall not be considered unless specified in the order, in which event, the 
supplementary requirements specified shall be made at the place of manufacture, unless otherwise 
agreed upon, at the purchaser's expense. The test specified shall be witnessed by the purchaser's 
inspector before shipment of material, if so specified in the order. The rationale for beginning the 
section numbering with S50 is to eliminate the possibility of confusion with supplementary 
requirements existing in individual product specifications. 
SSO. Macroetch Test 
S50.l A sample forging shall be sectioned and etched to 
show flow lines and internal imperfections. The test shall be 
conducted according to Method E381. 
S50.2 Acceptance limits shall be as agreed upon between 
the certifying organization and the purchaser. 
SSl. Heat Analysis 
S5 l.1 When secondary melting processes are employed, a 
heat analysis shall be obtained from each remelted ingot, or the 
product of each remelted ingot, from each primary melt. The 
chemical analysis thus determined shall conform to the require­
ments of the individual product specification. Note that the 
1407

File: sectionII_partA_data_digitized/pages/page-1467.txt
,~-
ASME BPVC.II.A-2025 SA-961/SA-961M 
S62.6 Repair welds shall not be made with E60XX elec­
trodes. Use of E70XX electrodes is recommended, and the 
resulting weld chemistry should meet the same chemistry 
criteria as the base metal as listed above. 
S62. 7 In addition to the requirements of product marking of 
the specification, a "HF" stamp or marking shall be provided 
on each component to identify that component complies with 
this supplementary requirement. 
S63 Pressure Equipment Directive-Mechanical Testing 
S63.1 Charpy impact testing shall be done at the lowest 
scheduled operating temperature but not higher than 68 °F [20 
oq. 
S63.2 The frequency of impact testing shall be the same as 
that specified in the product specification for the tension test, 
with three individual Charpy test specimens for each required 
tension test. 
S63.3 The minimum impact absorption energy for the 
Charpy test specimen shall be at least 20 ft/lb [27 J]. 
S63.4 The minimum elongation in the tension test shall be 
measured on a gauge length of five times the diameter of the 
test specimen, and it shall not be less than 14 %. 
S63.5 Impact and tension test results shall be included in the 
product certification. 
ANNEXES 
(Mandatory Information) 
Al. REQUIREMENTS FOR THE INTRODUCTION OF NEW MATERIALS 
Al.1 New materials may be proposed for inclusion in 
specifications referencing this specification of general require­
ments subject to the following conditions: 
Al.1.1 Application for the addition of a new grade to a 
specification shall be made to the chair of the subcommittee 
that has jurisdiction over that specification. 
Al.1.2 The application shall be accompanied by a statement 
from at least one user indicating that there is a need for the new 
grade to be included in the applicable specification. 
Al.1.3 The application shall be accompanied by test data as 
required by the applicable specification. Test data from a 
minimum of three test lots, as defined by the specification, each 
from a different heat, shall be furnished. 
Al.1.4 The application shall provide recommendations for 
all requirements appearing in the applicable specification. 
Al.LS The application shall state whether or not the new 
grade is covered by patent. 
A2. REQUIREMENTS FOR THE INTRODUCTION OF MATERIALS FROM OTHER A0l OR B02.07 SPECIFICATIONS 
A2.1 Wrought materials that are already covered by another 
A0l or B02.07 specification may be proposed for inclusion in 
specifications referencing this specification of general require­
ments subject to the following conditions: 
A2.1.1 Application for the addition of a grade that is already 
covered in another A0l or B02.07 specification shall be made 
to the chair of the subcommittee that has jurisdiction over that 
specification. 
A2.l.2 The chemical requirements, the specified mechani­
cal properties, and the heat treatment requirements of the grade 
being added shall be the same as those for the grade in the A0l 
or B02.07 specification in which the grade is presently covered. 
A2.1.3 The application shall provide the recommendations 
for all requirements appearing in the applicable specification. 
A2.1.4 The application shall state whether or not the grade 
is covered by patent. 
1409

File: sectionII_partA_data_digitized/pages/page-1481.txt
ASME BPVC.II.A-2025 SA-962/SA-962M 
ANNEXES 
(Mandatory Information) 
Al. REQUIREMENTS FOR THE INTRODUCTION OF NEW MATERIALS 
Al.I New materials may be proposed for inclusion in 
specifications referencing this Specification of General Re­
quirements subject to the following conditions: 
Al. 1. 1 Application for the addition of a new grade to a 
specification shall be made to the chair of the subcommittee 
that has jurisdiction over that specification. 
Al.1.2 The application shall be accompanied by a statement 
from at least one user indicating that there is a need for the new 
grade to be included in the applicable specification. 
Al.1.3 The application shall be accompanied by test data as 
required by the applicable specification. Test data from a 
minimum of three test lots, as defined by the specification, each 
from a different heat, shall be furnished. 
Al.1.4 The application shall provide recommendations for 
all requirements appearing in the applicable specification. 
Al. 1.5 The application shall state whether the new grade is 
covered by patent. 
A2. CHANGES TO EXISTING GRADES 
A2. l When changes such as chemistry, heat treatment, or 
processing, or combinations thereof are proposed for grades in 
specifications under the purview of AOl.22, it is the purview of 
the subcommittee to request additional data/tests. Testing 
required may include, but is not limited to, stress rupture, 
tensile, impact, and stress relaxation in order to validate that 
the changes have not adversely impacted those properties, even 
though the testing may not normally be required by the 
standard. 
A3. REQUIREMENTS FOR THE INTRODUCTION OF MATERIALS FROM OTHER A0l OR B02.07 SPECIFICATIONS 
A3 .1 Wrought mate1ials that are already covered by another 
AOl or B02.07 specification may be proposed for inclusion in 
specifications referencing this specification of general require­
ments subject to the following conditions: 
A3. l.1 Application for the addition of a grade that is already 
covered in another AOl or B02.07 specification shall be made 
to the chair of the subcommittee that has jurisdiction over the 
specification to which the addition is being proposed. 
A3.l.2 The chemical requirements, the specified mechani­
cal properties, and the heat treatment requirements of the grade 
being added shall be the same as those for the grade in the AO 1 
or B02.07 specification in which the grade is presently covered. 
A3.l.3 The application shall provide recommendations for 
all requirements appearing in the applicable specification. 
A3.l.4 The application shall state whether or not the grade 
is covered by patent. 
1423

File: sectionII_partA_data_digitized/pages/page-1495.txt
ASME BPVC.II.A-2025 SA-985/SA-985M 
nearest 500 psi [51 MPa] for yield and tensile strength and 
to the nearest 1 % for elongation and reduction of area. 
8. Repair by Welding 
8.1 Repair by welding shall be in accordance with the 
requirements of individual specifications using procedures 
and welders qualified in accordance with Practice 
A 488/A 488M. 
9. Flanges 
9.1 When a flange from a flanged casting is removed 
to make a weld-end casting, discontinuities may be 
observed that would not have been detrimental in a flanged 
casting. The disposition of the casting shall be subject to 
agreement between the purchaser and manufacturer. 
10. Quality 
10.1 The surface of the casting shall be free of adhering 
ceramic, scale, cracks, and hot tears as determined by visual 
examination. Other surface discontinuities shall meet the 
visual acceptance standards specified in the order. Unac­
ceptable visual surface discontinuities shall be removed 
and their removal verified by visual examination of the 
resultant cavities. 
10.2 The castings shall not be peened, plugged, or 
impregnated to stop leaks. 
10.3 When additional inspection is desired, Supplemen­
tary Requirements S4, S5, S7, or SlO may be specified. 
11. Hydrostatic Tests 
11.1 Each casting shall be tested after machining to 
the hydrostatic shell test pressures prescribed in ANSI 
B16.5 for the applicable steel rating for which the casting 
is designed. The casting shall not show any leaks. Castings 
ordered for working pressures other than those in the stan­
dard ANSI ratings, or those listed for which test pressures 
are not specified by ANSI B16.5, shall be tested at a pres­
sure agreed upon between the manufacturer and purchaser. 
11.2 It is realized that the foundry may be unable to 
perform the hydrostatic test prior to shipment, or that the 
purchaser may wish to defer testing until additional work 
or machining has been performed on the casting. Castings 
ordered in the rough state for final machining by the pur­
chaser may be tested hydrostatically prior to shipment by 
the manufacturer at pressures to be agreed upon with the 
purchaser. The foundry, however, is responsible for the 
satisfactory performance of the casting under the final test 
required in 1 1. 1. 
12. Workmanship, Finish, and Appearance 
12.1 All castings shall be made in a workmanlike man­
ner and shall conform to the dimensions on drawings fur­
nished by the purchaser. When the pattern is supplied by 
the purchaser or is produced using a die supplied by the 
purchaser, the dimensions of the casting shall be as predi­
cated by the pattern or die, unless otherwise agreed upon. 
12.2 Machined welding ends shall be suitably protected 
against damage during shipping. 
13. Retests 
13.1 If the results of the mechanical tests do not con­
form to the requirements specified, retests are permitted 
as outlined in Test Methods and Definitions A 370. At the 
manufacturer's option, castings may be reheat treated and 
retested. Testing after reheat treatment shall consist of the 
full number of specimens taken from locations complying 
with the specification or order. 
14. Inspection 
14.1 The manufacturer shall afford the purchaser's 
inspector all reasonable facilities necessary to satisfy that 
the material is being produced and furnished in accordance 
with the applicable specification. Foundry inspection by 
the purchaser shall not interfere unnecessarily with the 
manufacturer's operations. All tests and inspections, with 
the exception of product analysis (5.2), are the responsibil­
ity of the manufacturer. 
15. Rejection and Rehearing 
15.1 Any rejection based on test reports shall be 
reported to the manufacturer within 30 days from the 
receipt of the test reports by the purchaser. 
15.2 Material that shows unacceptable discontinuities 
as determined by the acceptance standards specified in the 
order subsequent to its acceptance at the manufacturer's 
works will be rejected, and the manufacturer shall be noti­
fied within 30 days after discovery of the rejectable con­
dition. 
15.3 Samples that represent rejected material shall be 
preserved for two weeks from the date of transmission of 
the test report. In case of dissatisfaction with the results 
of the tests, the manufacturer may make claim for a rehear­
ing with that time. 
16. Certification 
16.1 The manufacturer's certification shall be furnished 
to the purchaser stating that the material was manufactured, 
1437

File: sectionII_partA_data_digitized/pages/page-1499.txt
ASME BPVC.II.A-2025 SA-985/SA-985M 
SUPPLEMENTARY REQUIREMENTS 
The following standardized supplementary requirements are for use when desired by the 
purchaser and when allowed by and listed in the individual specifications. They shall not 
apply unless specified in the order, in which event the specified tests shall be made by the 
manufacturer before shipment of the castings. 
S1. Unspecified Elements 
S1.1 Limits may be established for elements not speci­
fied for the grade ordered by agreement between the manu­
facturer and purchaser. The results of the analysis for the 
agreed upon elements shall be reported. 
S2. Destruction Tests 
S2.1 Purchaser may select representative castings from 
each heat and cut up and etch, or otherwise prepare, the 
sections for examination for internal defects. Should injuri­
ous defects be found that evidence unsound steel or faulty 
foundry technique, all of the castings made from that partic­
ular pattern, heat, and heat treatment charge may be 
rejected. All other rejected castings, including those cut 
up, shall be replaced by the manufacturer without charge. 
S3. Bend Test 
S3.1 One bend test shall be made from a test coupon 
from each master heat in accordance with Test Methods 
and Definitions A 370, and shall be machined to 1 by ½ in. 
[25 by 13 mm] section with corners rounded to a radius 
not over ½ 6 in. [1.6 mm]. 
S3.2 The specimen shall withstand being bent longitu­
dinally at room temperature through an angle of 90° about 
a pin, the diameter of which shall be the specimen thiclmess 
for carbon steels, and 1 in. [25 mm] for other steels. The 
specimen shall show no cracks on the outside of the bent 
portion of the specimen. 
S3.3 Bend test specimens may be cut from heat-treated 
castings instead of from test bars when agreed upon 
between manufacturer and purchaser. 
S3.4 If any test specimen shows defective machining or 
develops flaws, it may be discarded and another specimen 
substituted from the same heat. 
S4. Magnetic Particle Inspection 
S4.1 Castings shall be examined for surface and near­
surface discontinuities by magnetic particle inspection. The 
examination shall be in accordance with Guide E 709, and 
types and degrees of discontinuities considered shall be 
judged by the Reference Photographs E 125. Extent of 
examination, time of examination, and basis for acceptance 
shall be agreed upon between the manufacturer and pur­
chaser. Specification, which may be used as a basis for 
such agreement, are Specifications A 903/ A 903M and 
MSS SP 53. 
S4.2 Personnel performing the examination shall be 
qualified in accordance with an acceptable written practice. 
S5. Radiographic Inspection 
S5.1 Castings shall be examined for internal defects 
by means of X rays or gamma rays. The procedure shall 
be in accordance with Guide E 94 and types and degrees 
of discontinuities considered shall be judged by Reference 
Radiographs E 186, E 192, E 280, or E 446. Extent of 
examination and basis for acceptance shall be agreed upon 
between the manufacturer and purchaser. A specification 
that may be used as a basis for such agreement is MSS 
SP 54. 
S5.2 Radiographic examination of castings may be per­
formed before or after any heat treatment. 
S5.3 Personnel performing the examination shall be 
qualified in accordance with an acceptable written practice. 
S6. Liquid Penetrant Inspection 
S6.1 Castings shall be examined for surface discontinu­
ities by means ofliquid penetrant inspection. The examina­
tion shall be in accordance with Test Method E 165. Areas 
to be inspected, time of inspection, methods and types of 
liquid penetrants to be used, developing procedure, and 
basis for acceptance shall be agreed upon between the 
manufacturer and purchaser. A specification, which may 
be used as a basis for such agreement, is A 903 / A 903M. 
S6.2 Personnel performing the examination shall be 
qualified in accordance with an acceptable written practice. 
S7. Ultrasonic Inspection 
S7.1 Castings shall be examined for internal defects 
by means of ultrasonic inspection. The inspection proce­
dure shall be in accordance with Practice A 609 / A 609M. 
1443

File: sectionII_partA_data_digitized/pages/page-1500.txt
SA-985/SA-985M ASME BPVC.II.A-2025 
Extent of examination methods of testing and basis for 
acceptance shall be agreed upon between the manufacturer 
and purchaser. 
S7 .2 Ultrasonic examination of casting of carbon and 
low-alloy steels shall be performed after at least one heat 
treatment above the transformation temperature range but 
need not be repeated after subsequent heat treatment. 
S7 .3 Personnel performing the examination shall be 
qualified in accordance with an acceptable written practice. 
S8. Charpy Impact Test 
S8.1 Charpy impact test properties shall be determined 
on each master heat from a set of three Charpy V-notch 
specimens made from a test coupon in accordance with 
Test Methods and Definitions A 370, and tested at a test 
temperature agreed upon by the manufacturer and pur­
chaser. The sampling requirements shall be agreed upon 
between the manufacturer and purchaser (see 4.4). The 
acceptance requirements shall be energy absorbed, lateral 
expansion, percent shear area or any combination thereof, 
and shall be agreed upon by the manufacturer and pur­
chaser. Test specimens shall be prepared as Type A and 
tested in accordance with Test Methods and Definitions 
A370. 
S8.2 Absorbed Energy-Average energy value of three 
specimens shall not be less than specified, with not more 
than one value permitted to fall below the minimum speci­
fied and no value permitted below the minimum specified 
for a single specimen. 
S8.3 Lateral Expansion - Lateral expansion value shall 
be agreed upon by the manufacturer and purchaser. 
S8.4 Percent Shear Area - Percent shear area shall be 
agreed upon by the manufacturer and purchaser. 
S9. Drop Weight Tests 
S9.1 Drop weight test properties shall be determined 
from each heat by preparing and testing either Type Pl, 
P2, or P3 specimens in accordance with Test Methods 
E 208. The crack starter weld shall be deposited on the 
surface of the specimen that was nearest to the casting 
surf ace. Each test shall consist of at least two specimens 
tested at a temperature agreed upon by the manufacturer 
and purchaser. Each specimen shall exhibit "no break" 
performance. 
S10. Examination of Weld Preparation 
S10.1 Magnetic particle or liquid penetrant examina­
tion of cavities prepared for welding shall be performed 
to verify removal of those discontinuities found unaccept­
able by the inspection method specified for the casting. The 
method of performing magnetic particle or liquid penetrant 
examination shall be in accordance with either Guide E 709 
or Test Method E 165. Unless other degrees of shrinkage 
or types of discontinuities found in the cavities are speci­
fied, Type II, Internal Shrinkage of Reference Photographs 
E 125, of Degree 2 in sections up to 2 in. [50 mm] thick, 
and of Degree 3 in sections over 2 in. [50 mm] thick shall 
be acceptable. 
S11. Prior Approval of Major Weld Repairs 
S11.1 Major weld repairs shall be subject to the prior 
approval of the purchaser. 
S12. Hardness Test 
S12.1 A hardness test shall be made in accordance with 
Test Methods and Definitions A 370. The test location and 
the hardness requirements shall be agreed upon between 
the manufacturer and the purchaser. 
S14. Tension Test From Each Heat and Heat 
Treatment Charge 
S14.1 One tension test shall be made for each master 
heat and heat-treatment charge combination. 
S15. Quench and Temper Heat Treatment 
S15.1 The castings shall be quenched and tempered. 
Castings so treated shall be marked QT. 
S17. Tension Test From Castings 
S17 .1 In addition to the tensile test required in 
Section 6, test material shall be cut from heat treated cast­
ings. The mechanical properties and location for the test 
material shall be agreed upon by the manufacturer and 
purchaser. 
S20. Weld Repair Charts 
S20.1 Weld repairs made to correct leakage on hydro­
static testing, weld repairs for which the depth of the cavity 
required for welding exceeds 20% of the actual wall thick­
ness or 1 in. [25 mm], whichever is smaller, or weld repairs 
for which the area of the cavity required for welding 
exceeds approximately 10 in.2 [65 mm 2 ] shall be docu­
mented. 
S20.2 Weld repairs requiring documentation shall be 
documented on sketches or photographs, or both. The 
sketches or photographs shall show the location and major 
dimensions of cavities prepared for weld repair. The weld 
repair documentation shall be submitted to the purchaser 
at the completion of the order. 
1444

File: sectionII_partA_data_digitized/pages/page-1501.txt
ASME BPVC.II.A-2025 SA-985/SA-98SM 
S21. Heat-Treatment Furnace Record 
S21.1 A heat-treatment chart showing time and temper­
ature shall be prepared and be available for inspection by 
the purchaser. 
S22. Heat Treatment 
S22.1 Test specimens shall be heat treated together 
with the castings they represent. Heat-treated specimens 
shall be tested and shall meet the tensile and impact proper­
ties specified. 
S22.2 The remaining test specimens from Supplemen­
tary Requirement S22. l representing the casting shall be 
treated thermally after the final (foundry) heat treatment 
to simulate heat treatments below the transformation tem­
perature, which the casting may receive during fabrication, 
and then tested for mechanical properties. Time, tempera­
ture, and cooling rate shall be as stated in the order. In the 
case of postweld heat treatment, the total time at tempera­
ture or temperatures for the test material shall be at least 
80% of the total time at temperature or temperatures during 
actual postweld heat treatment of the fabrication of which 
the casting or castings are a part. The total time at tempera­
ture or temperatures for the test material may be performed 
in a single cycle. When this Supplementary Requirement 
is specified, the welding qualification test metal must be 
processed in the same manner. 
S23. Macroetch Test 
S23.1 Apply Supplementary Requirement S 1 for the 
spectrographic determination and reporting of the total 
residual aluminum content of all heats of ferritic and mar­
tensitic steels subjected to this macroetch test. 
S23.2 When the heat analysis indicates a total residual 
aluminum content in excess of 0.08%, the manufacturer 
shall etch a cross section of the casting with the heaviest 
section for which this supplementary requirement is 
invoked, or a coupon attached to that heaviest section or 
an area directly under a riser (see Note S23.l). Cross sec­
tions, from a separately cast test block from the same heat 
and a thickness representative of the heaviest section of 
castings purchased under this supplementary requirement, 
also may be used for macroetch testing. The etching shall 
be performed on the selected section after its heat treatment, 
that is, after annealing, normalizing, or quenching and 
tempering following the initial cooling of the steel below 
the transformation range. 
NOTE S23.l - High-strength martensitic castings, in particular, may 
be damaged beyond use if the etch is applied directly to the casting. 
S23.3 The preparation of the surface and the macro­
etching procedure with solution No. 1 (1: 1 HCl) of Table 5 
in Test Method E 340 shall be followed. The resulting 
etched surface shall be compared and rated with the refer­
ence photographs in Fig. S23.l depicting ten levels of 
severity of intergranular network structures indicative of 
the presence of aluminum nitride, or other constituents 
prone toward precipitating at grain boundaries during solid­
ification and subsequent cooling. Table S23.1 relates the 
severity levels shown in these photographs with specific 
delineation widths and percent of boundary outlining in 
the etched structures. 
S23.4 Castings represented by etched structures exhib-
. iting a network rating in excess of Severity Level 4 shall 
be considered unacceptable until further evaluations are 
completed. The acceptability of individual castings may 
be determined by etching sections of each casting to ascer­
tain the network severity level. Disposition ofunacceptable 
castings shall be a matter of agreement between the manu­
facturer and purchaser. Those castings exhibiting etched 
severity levels greater than four may be further evaluated 
by any of the following agreed upon methods. 
S23.4.1 Fracture testing to determine the amount of 
"rock candy" structure. 
S23.4.2 Mechanical testing (bend, tensile, and so 
forth) to determine the ductility characteristics. 
S23.4.3 Weld testing to determine crack susceptibil­
ity in the heat~affected zone of a circular groove welded 
with cellulose coated electrodes. 
S23.5 Alternatively, by agreement, it is permissible 
to subject castings from an unacceptable heat to a high 
temperature solution treatment prior to the normal produc­
tion heat-treatment and subsequently macroetch test each 
casting. 
S24. Specified Ferrite Content Range 
S24.1 The chemical composition of the heat shall be 
controlled such that the ferrite content, as determined by 
the chemical composition procedure of Practice 
A 800 / A 800M, shall be in accordance with the specified 
ferrite content range. 
S24.2 The specified ferrite content range shall be as 
agreed upon between the manufacturer and the purchaser. 
The minimum specified ferrite content range shall be 10% 
with the minimum ferrite content being no lower than 
the percent necessary to achieve the minimum mechanical 
properties required for the alloy. 
S24.3 Should the purchaser wish to have the ferrite 
content determined by either magnetic response or metallo­
graphic methods, the purchaser should impose Supplemen­
tary Requirement S 1 or S2 of Practice A 800 / A 800M. 
1445
