Repository: Demigodofa/ASMEPurchaseOrderHelper

# ASMEPurchaseOrderHelper

PC UI tool to help purchasing agents generate correct ASME purchase orders. The active desktop flow reads normalized ASME JSONL data, applies policy rules, and generates copy-ready/exportable PO content.

## Source of truth (for agents/bots)
This README is the source of truth for rules, orientation, and guidance. The owner may use loose or exact language; if there is any ambiguity, confirm intent. Example: if they say "ordering requirements," confirm they mean "Ordering Information" (the official section name used in the PDFs).

File: sectionII_partA_data_digitized/pages/page-1510.txt
SA-988/SA-988M ASME BPVC.II.A-2025 
Specification for 
Hot lsostatically-Pressed Stainless Steel Flanges, Fittings, 
Valves, and Parts for High Temperature Service 
1. Scope 
1.1 This specification covers hot isostatically-pressed, pow­
der metallurgy, stainless steel piping components for use in 
pressure systems. Included are flanges, fittings, valves, and 
similar parts made to specified dimensions or to dimensional 
standards, such as in ASME specification B16.5. 
1.2 Several grades of martensitic, austenitic, age hardening, 
and austenitic-ferritic stainless steels are included in this 
specification. 
1.3 Supplementary requirements are provided for use when 
additional testing or inspection is desired. These shall apply 
only when specified individually by the purchaser in the order. 
1.4 This specification is expressed in both inch-pound units 
and in SI units. Unless the order specifies the applicable "M" 
specification designation (SI units), however, the material shall 
be furnished to inch-pound units. 
1.5 The values stated in either inch-pound units or SI units 
are to be regarded separately as the standard. Within the text, 
the SI units are shown in brackets. The values stated in each 
system may not be exact equivalents; therefore, each system 
shall be used independently of the other. Combining values 
from the two systems may result in non-conformance with the 
standard. 
1.6 The following safety hazards caveat pertains only to test 
methods portions 8.1, 8.2, 9.5 - 9.7, and Section 10 of this 
specification: This standard does not purport to address all of 
the safety concerns, if any, associated with its use. It is the 
responsibility of the user of this standard to establish appro­
priate safety and health practices and determine the applica­
bility of regulatory limitations prior to use. 
1.7 This international standard was developed in accor­
dance with internationally recognized principles on standard­
ization established in the Decision on Principles for the 
Development of International Standards, Guides and Recom­
mendations issued by the World Trade Organization Technical 
Barriers to Trade (TBT) Committee. 
2. Referenced Documents 
2.1 ASTM Standards: 
A262 Practices for Detecting Susceptibility to Intergranular 
Attack in Austenitic Stainless Steels 
A275/A275M Practice for Magnetic Particle Examination of 
Steel Forgings 
A745/A745M Practice for Ultrasonic Examination of Aus­
tenitic Steel Forgings 
A751 Test Methods, Practices, and Terminology for Chemi­
cal Analysis of Steel Products 
A923 Test Methods for Detecting Detrimental Intermetallic 
Phase in Duplex Austenitic/Ferritic Stainless Steels 
A961/A961M Specification for Common Requirements for 
Steel Flanges, Forged Fittings, Valves, and Parts for 
Piping Applications 
B311 Test Method for Density of Powder Metallurgy (PM) 
Materials Containing Less Than Two Percent Porosity 
E112 Test Methods for Determining Average Grain Size 
E165/E165M Practice for Liquid Penetrant Examination for 
General Industry 
E340 Practice for Macroetching Metals and Alloys 
E606/E606M Test Method for Strain-Controlled Fatigue 
Testing 
G48 Test Methods for Pitting and Crevice Corrosion Resis­
tance of Stainless Steels and Related Alloys by Use of 
Ferric Chloride Solution 
2.2 MSS Standard: 
SP 25 Standard Marking System for Valves, Fittings, 
Flanges, and Unions 
1456 
• ~

File: sectionII_partA_data_digitized/pages/page-1534.txt
SA-99S/SA-99SM ASME BPVC.II.A-202S 
Specification for 
Castings, Austenitic-Ferritic (Duplex) Stainless Steel, for 
Pressure-Containing Parts 
1. Scope 
1.1 This specification covers austenitic-ferritic (duplex) 
stainless steel castings for valves, flanges, fittings, and other 
pressure-containing parts. 
1.2 The duplex stainless steels offer a combination of 
enhanced mechanical properties and corrosion resistance when 
properly balanced in composition and properly heat treated. 
Ferrite levels are not specified, but these grades will develop a 
range of approximately 30 to 60 % ferrite with the balance 
austenite. It is the responsibility of the purchaser to determine 
which grade shall be furnished depending on design and 
service conditions, mechanical properties, and corrosion­
resistant characteristics. 
Nom I-Because of the possibility of precipitation of embrittling 
phases, the grades included in this specification are not recommended for 
service at temperatures above 600 °F [315 °C]. 
1.3 The values stated in either SI units or inch-pound units 
are to be regarded separately as standard. The values stated in 
each system may not be exact equivalents; therefore, each 
system shall be used independently of the other. Combining 
values from the two systems may result in nonconformance 
with the standard. 
1.4 This international standard was developed in accor­
dance with internationally recognized principles on standard­
ization established in the Decision on Principles for the 
Development of International Standards, Guides and Recom­
mendations issued by the World Trade Organization Technical 
Barriers to Trade (TBT) Committee. 
2. Referenced Documents 
2.1 ASTM Standards: 
A488/A488M Practice for Steel Castings, Welding, Qualifi­
cations of Procedures and Personnel 
A703/A703MSpecification for Steel Castings, General 
Requirements, for Pressure-Containing Parts 
E125 Reference Photographs for Magnetic Particle Indica­
tions on Ferrous Castings 
E165/E165M Practice for Liquid Penetrant Testing for Gen­
eral Industry 
E562 Test Method for Determining Volume Fraction by 
Systematic Manual Point Count 
G48 Test Methods for Pitting and Crevice Corrosion Resis­
tance of Stainless Steels and Related Alloys by Use of 
Ferric Chloride Solution 
3. Terminology 
3 .1 Definitions of Terms Specific to This Standard: 
3.1.1 duplex stainless steel-an iron-chrornium-nickel­
molybdenum alloy that, when properly heat treated, consists of 
approximately 30 to 60 % ferrite with the balance austenite. 
4. General Conditions for Delivery 
4.1 Material furnished to this specification shall conform to 
the applicable requirements of Specification A 703/ A 703M, 
including the supplementary requirements that are indicated on 
the purchaser order. Failure to comply with the general 
requirements of Specification A 703/ A 703M constitutes non­
conformance with this specification. In case of conflict be­
tween the requirements of this specification and Specification 
A 703/ A 703M, this specification shall prevail. 
5. Ordering Information 
5.1 It is the responsibility of the purchaser to specify all 
requirements that are necessary for material ordered under this 
specification. Such requirements may include, but are not 
limited to, the following: 
5.1.1 A description of the casting by pattern number or 
drawing ( dimensional tolerances shall be included on the 
casting drawing), 
5.1.2 Quantity (weight and number of castings), 
5.1.3 Specification designation and date of issue, 
5.1.4 Grade of steel, 
5.1.5 Supplementary requirements including acceptance 
criteria, and 
1480

File: sectionII_partA_data_digitized/pages/page-1547.txt
ASME BPVC.II.A-2025 SA-999 /SA-999M 
concern the manufacture of the product ordered. The manufac­
turer shall afford the inspector all reasonable facilities to be 
satisfied that the product is being furnished in accordance with 
this specification. All required tests and inspection shall be 
made at the place of manufacture prior to shipment, unless 
otherwise specified, and shall be conducted so as not to 
interfere unnecessmily with the manufacturer's operations. 
24. Rejection 
24.1 Each length of pipe received from the manufacturer 
may be inspected by the purchaser and, if it does not meet the 
requirements of the specification based upon the inspection and 
test method as outlined in the applicable product specification, 
the length may be rejected and the manufacturer shall be 
notified. Disposition of rejected pipe shall be a matter of 
agreement between the manufacturer and the purchaser. 
24.2 Pipe that fails in any of the forming operations or in the 
process of installation and is found to be defective shall be set 
aside and the manufacturer shall be notified for mutual 
evaluation of the suitability of the pipe. Disposition of such 
pipe shall be matter for agreement. 
25. Certification 
25.1 The manufacturer or supplier shall furnish to the 
purchaser a certificate of compliance stating that the product 
was manufactured, sampled, tested, and inspected in accor­
dance with the specification, including year-date, the supple­
mentary requirements, and any other requirements designated 
in the purchase order or contract, and has been found to meet 
such requirements. A signature or notarization is not required; 
however, the document shall be dated and shall clem·ly identify 
the organization submitting it. 
25 .1.1 Notwithstanding the absence of a signature or 
notarization, the certifying organization is responsible for the 
contents of the document. 
25.2 In addition to the certificate of compliance, the manu­
facturer or supplier shall furnish to the purchaser a test report 
that includes the following information and test results, as 
applicable: 
25.2.1 Heat number, 
25.2.2 Heat analysis, 
25.2.3 Product analysis if specified or required, 
25.2.4 Tensile properties, 
25.2.5 Width in the gauge length, if longitudinal strip 
tension test specimens were used, 
25.2.6 Bend test acceptable, 
25.2.7 Flattening test acceptable, 
25.2.8 Hydrostatic test pressure, 
25.2.9 Nondestructive electric test method, 
25.2.10 Impact test results, and 
25.2.11 Other test results or information required to be 
reported by the applicable product specification. 
25.3 Test results or information required to be reported by 
supplementary requirements, or other requirements designated 
in the purchase order or contract shall be reported but may be 
reported in a separate document. 
25.4 The test report shall include a statement of explanation 
for the letter added to the specification number marked on the 
tubes (see 26.5) if all of the requirements of the specification 
have not been completed. The purchaser must certify that all 
requirements of the specification have been completed before 
the removal of the letter (that is, X, Y, or Z). 
25.5 A test report, certificate of compliance, or similar 
document printed from or used in electronic form from an 
electronic data interchange (EDI) shall be regarded as having 
the same validity as a counterpart printed in the certifying 
organization's facility. The content of the EDI transmitted 
document shall meet the requirements of the invoked ASTM 
standard(s) and conform to any existing EDI agreement be­
tween the purchaser and the supplier. Notwithstanding the 
absence of a signature, the organization submitting the EDI 
transmission is responsible for its content. 
26. Product Marking 
26.1 Each length of pipe shall be legibly marked with the 
manufacturer's name or brand, the specification number (year 
of issue not required) m1d grade. Marking shall begin approxi­
mately 12 in. [300 mm] from the end of each length of pipe. 
For pipe less than NPS 2 and pipe under 3 ft [1 m] in length, 
the required information may be marked on a tag securely 
attached to the bundle or box in which the pipes are shipped. 
26.2 When pipe marked as specified is rejected, the ASTM 
designation shall be canceled. 
26.3 For austenitic steel pipe, the marking paint or ink shall 
not contain detrimental amounts of harmful metals, or metal 
salts, such as zinc, lead, or copper, which cause conosive 
attack on heating. 
26.4 Pipes that have been weld repaired in accordance with 
17 .1 shall be marked WR. 
26.5 When it is specified that certain requirements of a 
specification adopted by the ASME Boiler and Pressure Vessel 
Committee are to be completed by the purchaser upon receipt 
of the material, the manufacturer shall indicate that all require­
ments of the specification have not been completed by a letter 
such as X, Y, or Z, immediately following the specification 
number. This letter may be removed after completion of all 
requirements in accordance with the specification. An expla­
nation of specification requirements to be completed is pro­
vided in 25. l. 
27. Packaging, Marking, and Loading 
27.1 If specified in the purchase order, packaging, marking, 
and loading for shipment shall be in accordance with the 
procedures of Practices A 700. 
28. Government Procurement 
28.1 If specified in the contract or purchase order, the 
following requirements shall be considered in the inquiry, 
contract, or order for agencies of the U.S. Government where 
scale- free pipe is required. Such requirements shall take 
precedence if there is a conflict between these requirements 
and those of the applicable product specification. 
1493

File: sectionII_partA_data_digitized/pages/page-1584.txt
SA-1016/SA-1016M ASME BPVC.II.A-2025 
15. Retests 
15.1 If the results of the mechanical tests of any group or lot 
do not conform to the requirements specified in the individual 
specification, retests may be made on additional tubes of 
double the original number from the same group or lot, each of 
which shall conform to the requirements specified. 
16. Reheat Treatment 
16.1 If the individual tubes or the tubes selected to represent 
any group or lot fail to conform to the test requirements, the 
individual tubes or the group or lot represented may be reheat 
treated and resubmitted for test. Not more than two reheat 
treatments shall be permitted. 
17. Test Specimens 
17 .1 Test specimens shall be taken from the ends of finished 
tubes prior to upsetting, swaging, expanding, or other fanning 
operations, or being cut to length. They shall be smooth on the 
ends and free of bmTs and flaws. 
17 .2 If any test specimen shows flaws or defective 
machining, it may be discarded and another specimen substi­
tuted. 
18. Method of Mechanical Testing 
18. l The specimens and mechanical tests required shall be 
made in accordance with Test Methods and Definitions A370 
or Test Methods A1058. 
18.1.1 Unless otherwise specified in the ordering 
requirements, Test Methods AI058 shall apply when the metric 
version of the product specification is specified. 
18.2 Specimens shall be tested at room temperature. 
18.3 Small or subsize specimens as described in Test 
Methods and Definitions A370 or Test Methods A1058 may be 
used only when there is insufficient material to prepare one of 
the standard specimens. When using small or subsize 
specimens, the largest one possible shall be used. 
19. Flattening Test 
19.1 A section of tube not less than 2½ in. [60 mm] in 
length for seamless tubes and not less than 4 in. [IO0 mm] in 
length for welded tubes and for heavily cold-worked tubes 
shall be flattened cold between parallel plates in two steps. For 
welded tubes, the weld shall be placed 90° from the direction 
of the applied force (at a point of maximum bending). During 
the first step, which is a test for ductility, no cracks or breaks, 
except as provided for in 19.4, on the inside, outside, or end 
smfaces shall occur in seamless tubes, or on the inside or 
outside surfaces of welded tubes and heavily cold-worked 
tubes, until the distance between the plates is less than the 
value of H calculated by the following equation: 
(1 +e)t 
H=e+t!D (2) 
where: 
H = distance between flattening plates, in. [mm], 
= specified wall thickness of the tube, in. [mm], 
D = specified outside diameter of the tube, in. [mm], and 
e = deformation per unit length ( constant for a given grade 
of steel: 0.07 for medium-carbon steel (maximum 
specified carbon 0.19 % or greater), 0.08 for ferritic 
alloy steel, 0.09 for austenitic steel, 0.09 for duplex 
(ferritic/austenitic) stainless steels, and 0.09 for low­
carbon steel (maximum specified carbon 0.18 % or 
less)). 
During the second step, which is a test for soundness, the 
flattening shall be continued until the specimen breaks or the 
opposite walls of the specimen meet. Evidence of laminated or 
unsound material, or of incomplete weld that is revealed dming 
the entire flattening test shall be cause for rejection. 
19.2 Surface imperfections in the test specimens before 
flattening, but revealed during the first step of the flattening 
test, shall be judged in accordance with the finish requirements. 
19.3 Superficial ruptures resulting from surface imperfec­
tions shall not be cause for rejection. 
19.4 When low D-to-t ratio tubular products are tested, 
because the strain imposed due to geometry is unreasonably 
high on the inside surface at the six and twelve o'clock 
locations, cracks at these locations shall not be cause for 
rejection if the D-to-t ratio is less than 10. 
20. Reverse Flattening Test 
20.1 A section 4 in. [100 mm] in length of finished welded 
tubing in sizes down to and including ½ in. [12.7 mm] in 
outside diameter shall be split longitudinally 90° on each side 
of the weld and the sample opened and flattened with the weld 
at the point of maximum bend. There shall be no evidence of 
cracks or lack of penetration or overlaps resulting from flash 
removal in the weld. 
21. Reverse Bend Test 
21.1 A section 4 in. [100 mm] minimum in length shall be 
split longitudinally 90° on each side of the weld. The sanlple 
shall then be opened and bent around a mandrel with a 
maximum thickness of four times the wall thickness, with the 
mandrel parallel to the weld and against the original outside 
surface of the tube. The weld shall be at the point of maximum 
bend. There shall be no evidence of cracks or of overlaps 
resulting from the reduction in thickness of the weld area by 
cold working. When the geometry or size of the tubing make it 
difficult to test the sample as a single piece, the sample may be 
sectioned into smaller pieces provided a minimum of 4 in. of 
weld is subjected to reverse bending. 
21.2 The reverse bend test is not applicable when the wall is 
10 % or more of the specified outside diameter, or the wall 
thickness is 0.134 in. [3.4 mm] or greater, or the outside 
diameter is less than 0.375 in. [9.5 mm]. Under these 
conditions, the reverse flattening test shall apply. 
22. Flaring Test 
22.1 A section of tube approximately 4 in. [100 mm] in 
length shall stand being flared with a tool having a 60° included 
angle until the tube at the mouth of the flare has been expanded 
1530

File: sectionII_partA_data_digitized/pages/page-1596.txt
SA-1058 ASME BPVC.II.A-2025 
Test Methods for 
Mechanical Testing of Steel Products-Metric 
1. Scope 
1. 1 These test methods cover mechanical tests described in 
ASTM, EN, ISO, and ITS standards that utilize the SI system 
of units. The test methods in each system are not exact 
equivalents. Each standards system (ASTM, EN, ISO, and ITS) 
shall be used independently of the other. Combining require­
ments from any two or more systems may result in noncon­
formance with the purchase order. 
1.2 These test methods cover procedures for the mechanical 
testing of steels, stainless steels, and related alloys. The various 
mechanical tests herein described are used to determine prop­
erties required in the product specifications. Variations in 
testing methods are to be avoided, and standard methods of 
testing are to be followed to obtain reproducible and compa­
rable results. In those cases in which the testing requirements 
for certain products are unique or at variance with these general 
procedures, the product specification testing requirements shall 
control. 
1.3 Only one of the testing procedure tracks shall be 
followed: ASTM, EN, ISO, or ITS. When a test method or 
practice is not available in one of the tracks then an appropriate 
test method or practice from an alternative track shall be used. 
The respective tests are listed in the column shown in Table 1. 
NOTE 1-The test methods in each system are not exact equivalents. 
1.4 The values stated in SI units are to be regarded as 
standard. No other units of measurement are included in this 
standard. 
1.5 Attention is directed to Practice ISO 17025 when there 
may be a need for information on criteria for evaluation of 
testing laboratories. 
1.6 This standard does not purport to address all of the 
safety concerns, if any, associated with its use. It is the 
responsibility of the user of this standard to establish appro­
priate safety, health, and environmental practices and deter­
mine the applicability of regulatory limitations prior to use. 
1.7 This international standard was developed in accor­
dance with internationally recognized principles on standard­
ization established in the Decision on Principles for the 
Development of International Standards, Guides and Recom­
mendations issued by the World Trade Organization Technical 
Barriers to Trade (TBT) Committee. 
2. Referenced Documents 
2.1 ASTM Standards: 
1542 
A833 Test Method for Indentation Hardness of Metallic 
Materials by Comparison Hardness Testers 
A956/ A956M Test Method for Leeb Hardness Testing of 
Steel Products 
A1038 Test Method for Portable Hardness Testing by the 
Ultrasonic Contact Impedance Method 
E8/E8M Test Methods for Tension Testing of Metallic Ma­
terials 
El0 Test Method for Brinell Hardness of Metallic Materials 
E18 Test Methods for Rockwell Hardness of Metallic Ma­
terials 
E23 Test Methods for Notched Bar Impact Testing of Me­
tallic Materials 
E29 Practice for Using Significant Digits in Test Data to 
Determine Conformance with Specifications 
Ell0 Test Method for Rockwell and Brinell Hardness of 
Metallic Materials by Portable Hardness Testers 
El 90 Test Method for Guided Bend Test for Ductility of 
Welds

File: sectionII_partA_data_digitized/pages/page-1598.txt
SA-1058 ASME BPVC.II.A-2025 
TENSION TEST 
5. Description 
5.1 The tension test related to the mechanical testing of steel 
products subjects a machined or full-section specimen of the 
material under examination to a measured load sufficient to 
cause rupture. The resulting properties sought are defined in 
Test Methods E8/E8M, ISO 6892-1, or JIS Z 2241 as appli­
cable. 
5.2 In general, the testing equipment and methods are given 
in Test Methods E8/E8M, ISO 6892-1, and JIS Z 2241. 
However, there are certain exceptions to these practices; these 
exceptions are covered in this standard. 
6. Testing Apparatus and Operations 
6.1 Loading Systems-There are two general types of load­
ing systems, mechanical (screw power) and hydraulic. These 
differ chiefly in the variability of the rate of load application. 
The older screw power machines are limited to a small number 
of fixed free running crosshead speeds. Some modern screw 
power machines, and all hydraulic machines permit stepless 
variation throughout the range of speeds. 
6.2 The tension testing machine shall be maintained in good 
operating condition, used only in the proper loading range, and 
calibrated periodically in accordance with the latest revision of 
the appropriate practices. 
NoTE 2-Many machines are equipped with stress-strain recorders for 
autographic plotting of stress-strain curves. It should be noted that some 
recorders have a load measuring component entirely separate from the 
load indicator of the testing machine. Such recorders are calibrated 
separately. 
6.3 Loading-It is the function of the gripping or holding 
device of the testing machine to transmit the load from the 
heads of the machine to the specimen under test. The essential 
requirement is that the load shall be transmitted axially. This 
implies that the centers of the action of the grips shall be in 
alignment, insofar as practicable, with the axis of the specimen 
at the beginning and during the test and that bending and 
twisting be held to a minimum. 
6.4 Speed of Testing-The speed of testing shall not be 
greater than that at which load and strain readings can be made 
accurately. In production testing, speed of testing is commonly 
expressed ( 1) in terms of free running crosshead speed (rate of 
movement of the crosshead of the testing machine when not 
under load), or (2) in terms of rate of separation of the two 
heads of the testing machine under load, or ( 3) in terms of rate 
of stressing the specimen, or ( 4) in terms of rate of straining the 
specimen. The following limitations on the speed of testing are 
recommended as adequate for most steel products: 
NOTE 3-Tension tests using closed-loop machines (with feedback 
control of rate) should not be performed using load control, as this mode 
of testing will result in acceleration of the crosshead upon yielding and 
elevation of the measured yield strength. 
6.4.1 Any convenient speed of testing may be used up to 
one half the specified yield point or yield strength. When this 
point is reached, the free-running rate of separation of the 
crossheads shall be adjusted so as not to exceed 0.025 mm per 
second per 25 mm of reduced section, or the distance between 
the grips for test specimens not having reduced sections. This 
speed shall be maintained through the yield point or yield 
strength. In determining the tensile strength, the free-running 
rate of separation of the heads shall not exceed 13 mm per min 
per 25 mm of reduced section, or the distance between the 
grips for test specimens not having reduced sections. In any 
event, the minimum speed of testing shall not be less than 1/10 
the specified maximum rates for determining yield point or 
yield strength and tensile strength. 
6.4.2 It shall be permissible to set the speed of the testing 
machine by adjusting the free running crosshead speed to the 
above specified values, inasmuch as the rate of separation of 
heads under load at these machine settings is less than the 
specified values of free running crosshead speed. 
6.4.3 As an alternative, if the machine is equipped with a 
device to indicate the rate of loading, the speed of the machine 
from half the specified yield point or yield strength through the 
yield point or yield strength may be adjusted so that the rate of 
stressing does not exceed 11 MPa per second. However, the 
minimum rate of stressing shall not be less than 1 MPa per 
second. 
7. Test Specimen Parameters 
7.1 Selection-Test coupons shall be selected in accordance 
with the applicable product specifications. 
7.2 Size and Tolerances-Test specimen dimensions and 
tolerances shall comply with the requirements of the relevant 
standards. 
7.3 Procurement of Test Specimens-Specimens shall be 
prepared from portions of the material. They are usually 
machined so as to have a reduced cross section at mid-length 
in order to obtain uniform distribution of the stress over the 
cross section and to localize the zone of fracture. Care shall be 
taken to remove by machining all distorted, cold-worked, or 
heat-affected areas from the edges of the section used in 
evaluating the test. 
7.4 Aging of Test Specimens-Unless otherwise specified, it 
shall be permissible to age tension test specimens. The time­
temperature cycle employed must be such that the effects of 
previous processing will not be materially changed. It may be 
accomplished by aging at room temperature 24 to 48 h, or in 
shorter time at moderately elevated temperatures by boiling in 
water, heating in oil or in an oven. 
7.5 Measurement of Dimensions of Test Specimens-Test 
specimens shall be measured in accordance with the require­
ments of 7.5.1 and 7.5.2 for ASTM or the appropriate para­
graphs of ISO 6892-1 or JIS Z 2241, as applicable. 
7.5.1 Rectangular Tension Test-These forms of specimens 
are shown in Test Methods E8/E8M. To determine the cross­
sectional area, the center width dimension shall be measured to 
the nearest 0.15 mm for the 200-mm gauge length specimen 
and 0.025 mm for the 50-mm gauge length specimen. The 
center thickness dimension shall be measured to the nearest 
0.025 mm for both specimens. 
7.5.2 Round Tension Test Specimens-These forms of speci­
mens are shown in Test Methods E8/E8M. To determine the 
1544

File: sectionII_partA_data_digitized/pages/page-1622.txt
SA/EN 10025•2 ASME BPVC.II.A·2025 
SPECIFICATION FOR HOT ROLLED PRODUCTS OF 
STRUCTURAL STEELS 
Part 2: Technical Delivery Conditions for Non-Alloy 
Structural Steels 
SA/EN 10025-2 
(Identical with International Specification EN 10025-2:2019 with these additional requirements.) 
1. Additional Requirements 
1.1 Marking: 
( a] In addition to the marking requirements of this 
specification, all products required to be marked and 
material identification used on all documentation 
required by this specification are to be identified by 
this SA/EN specification designation. 
(b] Products that have been given the full heat treat­
ment required by para. 6.3 shall be marked by the party 
performing the heat treatment with the letters designating 
the applicable heat treatment condition following the 
. stamped steel name or number. 
',' (c] Products that have received a normalizing treat­
ment shall be marked "+N." Products that have received 
a normalizing rolling treatment shall be marked "+NR" 
instead of "+N." 
( d) Products that are not heat treated but are qualified 
on the basis of heat treated specimens shall be stamped 
with letter "G" following the stamped specification desig­
nation. 
(e J When such products are subsequently heat treated, 
they shall be marked by the party that performed the heat 
treatment, as required by (b] following the required 
stamped specification designation. 
1.2 Chemical Composition: 
These materials shall conform to SA-20/SA-Z0M Table 
1, whenever SA-20/SA-Z0M Table 1 is more restrictive. 
1.3 Resurfacing by Welding: 
If resurfacing by welding is acceptable by agreement 
with the purchaser the following requirements have to 
be fulfilled: 
( a) Preparation for repair welding shall include inspec­
tion to assure complete removal of the defect. 
(b) Repairs shall be made utilizing welding procedures 
qualified in accordance with ASME Section IX and repair 
welding shall be done by welders or welding operators 
meeting the qualification requirements of ASME 
Section IX. 
1.4 Test Reports: 
1.4.1 For all products, a test report shall be furn­
ished; it shall include all elements required in this SA/ 
EN specification. 
1.4.2 The designation of this SA/EN specification 
shall include the edition year. 
1.4.3 Copies of the original manufacturer's test 
report shall be included with any subsequent test report. 
2. National Parts 
2.1 The National Foreword and the National Annexes, 
if any, do not apply for SA/EN 10025-2. 
1568 
~ 
~·

File: sectionII_partA_data_digitized/pages/page-1679.txt
ASME BPVC.II.A-2025 
MANDATORY APPENDIX IV (2s) 
GUIDELINES ON THE APPROVAL OF NEW MATERIALS UNDER 
THE ASME BOILER AND PRESSURE VESSEL CODE 
IV-100 CODE POLICY 
It is expected that requests for Code approval will nor­
mally be for materials for which there is a recognized na­
tional or international specification. It is the policy of the 
ASME Boiler and Pressure Vessel (BPV) Committee on 
Materials to approve, for inclusion in the Code Sections, 
only materials covered by specifications that have been 
issued by standards-developing organizations such as, 
but not limited to, American Petroleum Institute (API), 
American Society for Testing and Materials (ASTM), 
American Welding Society (AWS), Canadian Standards 
Association (CSA), European Committee for Standardiza­
tion (CEN), Japan Industrial Standards (JIS), Standards As­
sociation of Australia (SAA), and China Standardization 
Committee (CSC). 
Material specifications issued by other than national or 
international standards-developing organizations will not 
be considered for approval. Examples for such material 
specifications are those issued by organizations perform­
ing conformity assessment activities and those issued by 
material producers/suppliers or by equipment manufac­
turers. The Committee will consider only official requests 
for specifications authorized by the originating standardi­
zation body and available in the English language and in 
U.S. Customary and/or SI/Metric units. 
For materials made to a recognized national or interna­
tional specification other than that of ASTM or AWS, the 
inquirer shall give notice to the standards-developing or­
ganization that a request has been made to ASME for ap­
proval of the specification under the ASME Code and 
should request that the issuing organization grant ASME 
permission to at least reproduce copies of the specifica­
tion for Code Committee internal use and, if possible, re­
print the specification. For other materials, a request shall 
be made to ASTM, AWS, or a recognized national or inter­
national standardization body to include the material in a 
specification that can be presented to the BPV Committee 
on Materials. 
It is the policy of the ASME BPV Committee on Materials 
to consider requests to approve new materials only from 
boiler, pressure vessel, transport tank, nuclear facility 
component manufacturers, architect-engineers, or end 
users. Such requests should be for wrought, cast, or hot 
isostatically pressed powder materials for which there 
is a reasonable expectation of use in a boiler, pressure 
vessel, transport tank, or nuclear facility component 
constructed to the rules of one of the Sections of this 
Code. When a grade does exist in a defined wrought pro­
duct form, a material producer/supplier may request the 
inclusion of additional wrought product forms or, pro­
vided all of the requirements of Table IV-100-1 of this 
Appendix are met, the inclusion of hot isostatically 
pressed (HIP) powder metallurgy components of this 
grade. When a grade does exist in a defined cast product 
form, a material producer/supplier may request the in­
clusion of additional cast product forms. 
Any qualified organization requesting that an ASME 
BPV Committee approve a "new" material for use in their 
Code book should be aware that only the BPV Committee 
on Materials provides the appropriate design values for 
the Construction Codes (Sections I, III, IV, VIII, and XII 
of the BPV Code and B31 Codes). 
The design values are calculated in accordance with the 
appropriate mandatory Code rules. If the inquirer consid­
ers the material to be essentially identical to one that has 
been approved by the BPV Committee on Materials, the 
inquirer shall so state in its request, and the BPV Commit­
tee on Materials shall evaluate that judgment. If the mate­
rial is not essentially identical to one that has been 
approved by the BPV Committee on Materials, the in­
quirer shall provide all of the data cited in these Guide­
lines. Based on those data, the BPV Committee on 
Materials will provide the appropriate design values. 
Before approval of a new material for inclusion in one 
of the Sections of the Code, use of this material may be 
permitted in the form of a Code Case. This Case shall fix 
at least the conditions of use and the necessary require­
ments linked to these conditions. It is the policy of the 
ASME BPV Committee to admit, in this way, material for 
which full experience on all working parameters has not 
yet been acquired. If the new material is not made to a re­
cognized national or international specification, a Code 
Case can be issued only when a request is submitted to 
a recognized standardization body to include the material 
in their specification. 
IV-200 APPLICATION 
The inquirer shall identify to the BPV Committee the 
following: 
( a) the Section or Sections and Divisions of the Code in 
which the new material is to be approved 
1625

File: sectionII_partA_data_digitized/pages/page-1680.txt
ASME BPVC.II.A-2025 
Table IV-100-1 
Hot lsostatically Pressed Component Requirements for Austenitic Stainless Steels, 
Austenitic-Ferritic (Duplex) Stainless Steels, Martensitic Stainless Steels, Ferritic Steels, and Nickel 
Alloys 
Category 
Chemistry 
Mechanical properties 
Heat treatment 
Grain size 
Control of powder prior to hot 
isostatic pressing 
Requirement 
The chemistry requirements of the hot isostatically pressed components shall be identical to those of the 
corresponding wrought product form. 
The room-temperature mechanical properties of hot isostatically pressed components shall be identical to 
those that apply to the corresponding wrought product form. 
The heat-treatment requirements that apply to the hot isostatically pressed components shall be identical to 
those that apply to the corresponding wrought product form. 
The grain size requirements that apply to the hot isostatically pressed components shall be identical to those 
that apply to the corresponding wrought product form. 
The maximum allowable powder size shall be 0.020 in. (5 mm) and the powder shall be produced by the gas 
atomization process. 
Immediately following atomization, the powder shall remain shielded by an inert gas until the powder is 
below a temperature of 105°F (40°C), to ensure that the detrimental absorption ofoxygen and other 
deleterious contaminants is no longer possible. 
For austenitic stainless steels, duplex stainless steels, martensitic stainless steels, and nickel alloys, powder 
should be protected during storage to prevent the detrimental pickup of oxygen and other contaminants. 
For ferritic steels, following atomization, powders shall be stored under a positive nitrogen or argon 
atmosphere or vacuum to minimize potential oxidation or contamination. 
Mandatory testing of hot isostatically The chemical composition of a sample from one part from each lot of parts shall be determined by the 
pressed components manufacturer. The composition of the sample shall conform to the chemistry requirements of the defined . 
wrought product form. 
The microstructure shall be examined at 20-S0X, 100-Z00X, and 1,000-2,000X. The microstructure shall be 
reasonably uniform and shall be free of voids, laps, cracks, and porosity. One sample from each production 
lot shall be examined. The sample shall be taken from the component, stem, protrusion, or test part made 
from a sirigle powder blend consolidated in the same hot isostatic press, using the same pressure, 
temperature, and time parameters, and heat treated in the same final heat-treatment charge at the option 
of the producer, after hot isostatic pressing or after final heat treatment. 
Samples for mechanical testing shall be from the component,stem, protrusion, or test part made from a single 
powder blend consolidated in the same hot isostatic press, using the same pressure, temperature, and time 
parameters, and heat-treated in the same final heat-treatment charge. 
Material certification requirements A manufacturer's certification shall be furnished to the purchaser stating that material has been 
GENERAL NOTES: 
manufactured, tested, and inspected in accordance with the applicable specification, and that the test 
results on representative samples meet specification requirements. A report of the test results shall be 
furnished. 
(a) When a grade does exist in a defined wrought product form for alloys other than those cited, an inquirer may request the inclusion of 
hot isostatically pressed (HIP) components of this grade. However, the Committee may have additional requirements placed on the 
grade to accept this request. 
(b) If the material is to be used at temperatures where the time-dependent performance will determine the allowable stress values, the 
requirements ·of Mandatory Appendix IV relative to the provision of data for new materials shall apply. 
1626
