Repository: Demigodofa/ASMEPurchaseOrderHelper

# ASMEPurchaseOrderHelper

PC UI tool to help purchasing agents generate correct ASME purchase orders. The active desktop flow reads normalized ASME JSONL data, applies policy rules, and generates copy-ready/exportable PO content.

## Source of truth (for agents/bots)
This README is the source of truth for rules, orientation, and guidance. The owner may use loose or exact language; if there is any ambiguity, confirm intent. Example: if they say "ordering requirements," confirm they mean "Ordering Information" (the official section name used in the PDFs).

File: sectionII_partA_data_digitized/pages/page-1681.txt
ASME BPVC.Il.A-2025 
(b) the temperature range of intended application 
(c) whether cyclic service is to be considered 
( d) whether external pressure is to be considered 
The inquirer shall identify all product forms, size 
ranges, and specifications or specification requirements 
for the material for which approval is desired. When 
available, the inquirer shall furnish information describ­
ing service experience in the temperature range 
requested. 
IV-300 CHEMICAL COMPOSITION 
The inquirer shall recommend to the BPV .Committee 
on Materials whether the chemical composition specified 
in the reference specification applies or whether restric­
tions to this composition shall be imposed for the in­
tended application. All elements required by the 
specification shall be reported. Elements within the speci­
fied compositional range that are known to influence 
strength, ductility, toughness, weldability, and behavior 
under service conditions shall also be reported. The 
method used for chemical analysis shall be sufficiently 
precise to provide an accurate measurement of the ele­
ments at the level at which they should be reported. 
Furthermore, note the following: 
[a) It is not required that all elements be analyzed by 
the same technique. 
(b) The existence of interferences between elements 
during analysis shall be considered. 
(c) If standards traceable to national standards labora­
tories are not available or not used, the applicant should 
describe the method or methods used and how precision 
and detection limits were determined. 
After review of the submitted data, the Committee re­
serves the right to request additional data (see IV-1700) 
or to modify the permitted compositional ranges for key 
elements so that they more accurately reflect the range 
of the elements of the submitted test heats. 
IV-400 METALLURGICAL STRUCTURE AND 
HEAT TREATMENT 
When applicable for the proposed material, the in­
quirer shall indicate the intended metallurgical struc­
tures, including the desired grain size range, to be 
achieved in order to comply with the mechanical proper­
ties requirements and, where applicable, fully describe 
the heat treatment (including cooling methods) to be ap­
plied to achieve these structures, the mechanical proper­
ties, and the expected behavior under service conditions. 
The inquirer shall report the melting and forming prac­
tices used to produce the evaluated product form(s). 
The heat treatment temperatures shall be representative 
of the proposed range. 
An explanation for the proposed heat treatment tem­
perature ranges shall be furnished. When such concepts 
apply, metallurgical transformation curves and informa­
tion on the transformation points and conditions for ap­
pearance of the major phases in the microstructure 
( e.g., continuous cooling transformation diagram or time­
temperature precipitation plots) would be beneficial for 
the Committee's consideration. 
IV-500 MECHANICAL PROPERTIES 
Test methods employed for the properties tested shall 
be those referenced in or by the material specifications, or 
shall be the appropriate ASTM test methods, recommend­
ed practices, or test methods described in accepted inter­
national standards. The test methods used shall be 
indicated in the data package. 
It is desired that the data be obtained using material re­
presentative of the range of effects of the key variables of 
composition, thickness, mechanical working, and heat 
treatment. It is desirable that, when applicable, test data 
also be provided for the range of heat treatment expo­
sures that may influence properties such as tensile 
strength, toughness, and stress rupture behavior. After 
consideration of the submitted data, the Committee re­
serves the right to modify the specification requirements. 
IV-600 DEFINITIONS FOR DATA 
COLLECTION PURPOSES 
casting lot: single production pour from a master heat. 
heat: quantity of metal with one chemical composition, 
produced by a recognized production process from a sin­
gle primary melt of the metal. Remelted ingot material is 
not recognized as a separate heat unless it is produced 
from a melt having a different chemical composition than 
the other heats. 
hot isostatically pressed component lot: a number of parts 
made from a single powder blend consolidated in the 
same hot isostatic press using the same pressure, tem­
perature, and time parameters, and heat treated in the 
same final heat-treatment charge. 
powder blend: a homogeneous mixture of powder from 
one or more heats of the same grade. The term "powder 
blend" shall be substituted for the term "heat" for hot iso­
statically pressed powder material in IV-300, IV-700, 
IV-900, IV-1200, IV-1400, and IV-1800. 
wrought lot: quantity of metal made by melting followed 
by working or by working and heat treatment as a unique 
batch. Different lots may come from the same heat and 
may be made into different product forms. Lot definitions 
are expected to be found in the applicable material 
specifications. 
1627

File: sectionII_partA_data_digitized/pages/page-1682.txt
ASME BPVC.II.A-2025 
IV-700 REQUIRED SAMPLING 
For all mechanical properties, data shall be provided 
over the required range of test temperatures from at least 
three heats of material meeting all of the requirements of 
the applicable specifications. Data submitted on three 
heats of one wrought product form for which coverage 
is requested may be considered to be applicable for all 
other wrought product forms having the same nominal 
composition. Testing shall include the characterization 
of the metallurgical structure, including determination 
of grain size. 
For wrought materials and especially for those materi­
als whose mechanical properties are enhanced by heat 
treatment, forming practices, or a combination thereof, 
and for other materials for which the mechanical proper­
ties may be reasonably expected to be thickness depen­
dent, data from one additional lot from material of at 
least 75% of the maximum thickness for which coverage 
is requested shall be submitted. If no maximum thickness 
is given, information shall be provided to support the suit­
ability of the thickness used for the tested samples. 
When adoption of cast product forms is requested, data 
from at least three heats for one of the cast product forms 
shall be submitted. The cast material shall be considered 
as a separate material even if its nominal composition is 
the same or very similar to that of an approved wrought 
material. 
If the hot isostatically pressed powder material meets 
all of the requirements of Table IV-100-1, it shall be con­
sidered the same material as that of the approved 
wrought material for temperatures approximately 50°F 
(25°C) below the temperature where time-dependent 
properties, as defined by the Time-Dependent Properties 
Notes (T-Notes) in the applicable allowable stress table 
for the approved wrought material, govern. 
If the hot isostatically pressed material is to be used at 
temperatures where the time-dependent properties, as 
defined by the Time-Dependent Properties Notes 
(T-Notes) in the applicable allowable stress table for the 
approved wrought material, govern, the requirements of 
this Appendix relative to the provision of data for new 
materials shall apply. 
If the hot isostatically pressed powder material does 
not meet all of the requirements of Table IV-100-1, it shall 
be considered as a separate material to that of the ap­
proved wrought material. In this case, the requirements 
of this Appendix relative to the provision of data for 
new materials shall apply. 
Additional data for other heats tested to a lesser degree 
than described herein would be beneficial to the Commit­
tee's consideration. 
IV-800 TIME-INDEPENDENT PROPERTIES 
For time-independent properties at and above room 
temperature, the required data include values of ultimate 
tensile strength, 0.2% offset yield strength, reduction of 
area (when specified in the material specification), and 
elongation. For steels, nickel alloys, cobalt alloys, and alu­
minum alloys, data shall be provided at room tempera­
ture and 100°F (50°C) intervals, beginning at 200°F 
(100°C) to 100°F (50°C) above the maximum intended 
use temperature, unless the maximum intended use tem­
perature does not exceed 100°F ( 40°C). For copper alloys, 
titanium alloys, and zirconium alloys, data shall be pro­
vided at room temperature, 150°F (65°C), and 200°F 
(100°C), and then at 100°F (50°C) intervals, to 100°F 
(50°C) above the maximum intended use temperature, 
unless the maximum intended use temperature does not 
exceed 100°F ( 40°C). The test methods shall be as given 
in ASTM A370, ASTM A1058, ASTM E8, ASTM E21, or 
other equivalent national or international test standards. 
In addition, when specified in the material specification, 
hardness values shall be provided at room temperature 
and shall be determined as specified in the material spec­
ification. Data provided shall be expressed in the units 
and to the number of significant figures shown in Table 
IV-800-1. When either the material specification or the 
applicable construction code ( e.g., Section XII) permits 
or requires that yield strength be determined by other 
than the 0.2% offset method, those other yield strength 
values shall also be reported. 
IV-900 TIME-DEPENDENT PROPERTIES 
If approval is desired for temperatures where time­
dependent properties may be expected to control design, 
time-dependent data, as itemized below, shall be pro­
vided, starting at temperatures approximately 50°F 
(25°C) below the temperature where time-dependent 
properties may govern and extending at least 100°F 
(S0°C) above the maximum intended use temperature. 
Exceptions to this rule are permitted, provided the in­
quirer provides suitable justification for the deviation. 
The creep-rupture test method shall be in accordance 
with ASTM E139 or other equivalent national or interna­
tional test standard.For time-dependent tests, the interval 
between successive temperatures shall be chosen such 
that it permits, in all cases, an accurate estimation of 
the slope of the stress-rupture curves. For normally stable 
materials ( e.g., solid solution-strengthened materials), 
test temperatures shall be at intervals of 100°F (50°C) 
or less. Where there is a possibility of degradation of 
strength related to metallurgical instability ( e.g., for 
precipitation-strengthened materials), test temperatures 
shall be at intervals of 50°F (25°C) or less. 
Data provided shall be expressed in the units and to the 
number of significant figures shown in Table IV-800-1.In 
addition, for certain types of steels or alloys, it may be 
1628
