Repository: Demigodofa/ASMEPurchaseOrderHelper

# ASMEPurchaseOrderHelper

PC UI tool to help purchasing agents generate correct ASME purchase orders. The active desktop flow reads normalized ASME JSONL data, applies policy rules, and generates copy-ready/exportable PO content.

## Source of truth (for agents/bots)
This README is the source of truth for rules, orientation, and guidance. The owner may use loose or exact language; if there is any ambiguity, confirm intent. Example: if they say "ordering requirements," confirm they mean "Ordering Information" (the official section name used in the PDFs).

## Codex Operating Contract (Authoritative)

This README.md is the single source of truth for Codex.

When Codex is running in this repository, it MUST:

- Treat this file as binding instructions
- Never invent file locations, schemas, or rules
- Never delete or overwrite source artifacts unless explicitly instructed
- Only operate within paths documented below
- Ask before changing schemas, directory structure, or parsing strategy

If instructions elsewhere conflict with this README, this README wins.

## Active baseline (2026-02-04)
- Active build inputs for the PO assistant now live in `data/`:
  - `data/normalized_asme_po_schema.json`
  - `data/normalized_asme_partA_specs.jsonl`
  - `data/CODEX_BUILD_INSTRUCTIONS_ASME_PO_ASSISTANT.md`
- Legacy OCR/corpus outputs are archived under `old_data/`:
  - `old_data/data/`
  - `old_data/sectionII_partA_data_digitized/`
- Treat `old_data/` as historical reference. Do not delete unless explicitly requested.

## Additional truth-sourcing workflow (additive)
This is an additional course of action to source the truth; it does not replace or overwrite the current corpus.
- Originals live in `inputs/originals/` (gitignored). Never overwrite or delete originals; keep `inputs/originals_manifest.json` updated with hashes and source tags.
- Corpus merge helpers (additive, no overwrite):
  - `scripts/merge_spec_corpus_complete.py` merges multiple spec corpora into a new output folder (example: `sectionII_partA_data_digitized/rebuild/spec_corpus_part_a_complete_v4`).
  - `scripts/merge_spec_corpus.py` merges two corpora (primary wins for shared specs) into a new output folder (example: `sectionII_partA_data_digitized/rebuild/spec_corpus_part_a_merged_v1`).
- Stage 0: build per-source page packets (raster + OCR text + word boxes + confidence + page number).
- Stage 0 script: `scripts/build_page_packets_stage0.py`.
- Stage 0 (DOCX) script: `scripts/build_docx_packets_stage0.py`.
- Stage 1: align pages across sources by page number + header/footer anchors + text similarity.
- Stage 1 script: `scripts/align_page_packets_stage1.py`.
- Stage 1b: quilt numbered-item chunks within spec ranges to reduce cross-material drift.
- Stage 1b script: `scripts/quilt_chunks_stage1b.py`.
- Stage 1c: lock consensus chunks (no further swaps/reflow once locked).
- Stage 1c script: `scripts/lock_chunks_stage1c.py`.
- Stage 1d: classify unlocked chunk variants (no text changes).
- Stage 1d script: `scripts/classify_chunk_variants_stage1d.py`.
- Stage 1e: promote auto-resolvable variants into `best_text_promoted` (no reflow).
- Stage 1e script: `scripts/promote_chunks_stage1e.py`.
- Stage 1f: build human-review prioritization queue from review metadata.

## Data sources
- Primary app build source: normalized JSONL/spec schema in `data/`.
- OCR-processed ASME PDFs and derived corpus outputs are now historical reference in `old_data/`.
- Target fields (initial): Material spec, material grades, ASTM grade, accepted year.
- More fields to be added as coverage expands.

Current PDF paths used by the ingest CLI:
- `C:\Users\KevinPenfield\Desktop\2025 OCR SECT II PART A BEGINNING TO SA-450.pdf`
- `C:\Users\KevinPenfield\Desktop\2025 OCR ASME SECT II MATERIALS PART A SA-451 TO END.pdf`
- Part B (nonferrous) will be added later.

## App data/output
- Active assistant inputs:
  - `data/normalized_asme_po_schema.json`
  - `data/normalized_asme_partA_specs.jsonl`
  - `data/CODEX_BUILD_INSTRUCTIONS_ASME_PO_ASSISTANT.md`
- App export output (via UI Export button):
  - `<chosen-file>.json`
  - `<chosen-file>.txt`
- Legacy ingest/corpus outputs are archived in:
  - `old_data/data/`
  - `old_data/sectionII_partA_data_digitized/`

## UI data flow (current behavior)
- Select context (`code_use`, `governing_standard`) and spec (`asme_spec`).
- ViewModel evaluates global policy and applies/locks `mtr_required` when rules match.
- Dynamic ordering fields are rendered from `ordering_fields[]`.
- Required fields without `required_when` must be filled before export.
- Generated PO includes:
  - Line Item Header
  - Ordering Requirements
  - Supplementary Requirements
  - Compliance Notes

## Materials coverage snapshot (normalized dataset)
- Snapshot date: 2026-02-04
- `global_policy` records: 1
- `spec_definition` records: 125
- Specs with at least one `ordering_fields` item: 105
- Specs with zero `ordering_fields` items: 20
- Specs with non-empty `rules` arrays: 11

File: sectionII_partA_data_digitized/spec_corpus/SA-105/spec.txt
=== Page 216 ===

SA-105 /SA-105M ASME BPVC.II.A-2025 
Specification for 
Carbon Steel Forgings for Piping Applications 
1. Scope 
1.1 This specification covers forged carbon steel piping 
components for ambient- and higher-temperature service in 
pressure systems. Included are flanges, fittings, valves, and 
similar parts ordered either to dimensions specified by the 
purchaser or to dimensional standards such as the MSS, 
ASME, and API specifications referenced in Section 2. Forg­
ings made to this specification are limited to a maximum 
weight of 10 000 lb [ 4540 kg]. Larger forgings may be ordered 
to Specification A266/A266M. Tubesheets and hollow cylin­
drical forgings for pressure vessel shells are not included 
within the scope of this specification. Although this specifica­
tion covers some piping components machined from rolled bar 
and seamless tubular products (see 5.2), it does not cover raw 
material produced in these product forms. 
1.2 Supplementary requirements are provided for use when 
additional testing or inspection is desired. These shall apply 
only when specified individually by the purchaser in the order. 
1.3 Specification A266/ A266M covers other steel forgings 
and Specifications A675/A675M and A696 cover other steel 
bars. 
1.4 This specification is expressed in both inch-pound units 
and SI units. However, unless the order specifies the applicable 
"M" specification designation (SI units), the material shall be 
furnished to inch-pound units. The values stated in either SI 
units or inch-pound units are to be regarded separately as 
standard. Within the text, the SI units are shown in brackets. 
The values stated in each system may not be exact equivalents; 
therefore, each system shall be used independently of the other. 
Combining values from the two systems may result in non­
conformance with the standard. 
Norn 1-Toe dimensionless designator NPS (nominal pipe size) has 
been substituted in this standard for such traditional terms as "nominal 
diameter," "size," and "nominal size." 
1.5 This international standard was developed in accor­
dance with internationally recognized principles on standard­
ization established in the Decision on Principles for the 
Development of International Standards, Guides and Recom­
mendations issued by the World Trade Organization Technical 
Barriers to Trade (TBT) Committee. 
2. Referenced Documents 
2.1 In addition to those reference documents listed in 
Specification A961/A961M, the following list of standards 
apply to this specification: 
2.2 ASTM Standards: 
A266/ A266M Specification for Carbon Steel Forgings for 
Pressure Vessel Components 
A675/A675M Specification for Steel Bars, Carbon, Hot­
Wrought, Special Quality, Mechanical Properties 
164 
A696 Specification for Steel Bars, Carbon, Hot-Wrought or 
Cold-Finished, Special Quality, for Pressure Piping Com­
ponents 
A788/A788M Specification for Steel Forgings, General Re-
quirements • 
A961/A961M Specification for. Common Requirements for 
Steel Flanges, Forged Fittings, Valves, and Parts for 
Piping Applications 
2.3 MSS Standards: 
SP 44 Standard for Steel Pipe Line Flanges

=== Page 217 ===

ASME BPVG.ILA-2025 SA-105/SA-105M
~~ 2.4 ASME Standards: TABLE 1 Chemical Requiremenis ,
B16.5 Dimensional Standards for Steel Pipe Flanges and Footnote 1—For each reduction of 0.01 % below the specified carbon
Flanged Fittings maximum (0.35 %), an increase of 0.06 % manganese above the specified |
B16.9 Wrought Steel Buttwelding Fittings maximum (1.05 %) will be permitted up to a maximum of 1.65 %.
B16.10 Face-to-Face and End-to-End Dimensions of Fer- Element Composition, %
rous Valves | Carbon 0.35 max
B16.11 Forged Steel Fittings, Socket Weld, and Threaded Manganese 0.60-1.05
B16.34 Valves-Flanged, Threaded and Welding End Saree _ on hax ,
B16.47 Large Diameter Steel Flanges Silicon 0.10-0.35 ,
2.5 ASME Boiler and Pressure Vessel Code: Copper a0 ma!
Section IX ) Chromium 0.30 max“?
2.6 API Standards: vo yerenum eee ai :
APJI-600 Flanged and Butt-Welding-End Steel Gate Valves AThe sum of copper, nickel, chromium, molybdenum and vanadium shall not |
API-602 Compact Design Carbon Steel Gate Valves for —§ oxceeq 1.00 %.
eT Refinery Use ® The sum of chromium and molybdenum shall not exceed 0.32 %. . .
3. Terminology
3.1 Definitions—For definitions of other terms used in this 6.1.4 Piping components other than flanges which meet ,
specification, refer to Specification A961/A961M. oe OO. vollowing criteria: (I) over NPS 4 and (2) above :
ass , an
3.2 Definitions of Terms Specific to This Standard: 6.1.5 Piping components of Special Class other than
3.2.1 heaviest cross-section, n—maximum heat treated —_fjangeg which meet both of the following criteria: (7) over NPS :
thickness of the production forging. 4 and (2) when the working pressure at the operating tempera- :
. , ture exceeds the tabulated values for Special Class 300, Group
4. Ordering Information LL
4.1 See Specification AS61/A961M. , 6.2 Heat treatment, when required by 6.1 shall be annealing,
4.1.1 Additional requirements (see 14.2). , normalizing, or normalizing and tempering or quenching and
, 5. General Requirements tempering in accordance with Specification A961/A961M. ,
/ After hot working and before reheating for heat treatment, the
. 5.1 Product furnished to this specification shall conform to — forging shall be allowed to cool substantially below the
the requirements of Specification A961/A961M, including any _ transformation range. |
supplementary requirements that are indicated in the purchase 6.2.1 Quenching shall consist of either (1) fully austenitiz-
order. Failure to comply with the requirements of Specification ing the forgings followed by quenching in a suitable liquid
A961/A961M constitutes nonconformance with this specifica- — medium or (2) using a multiple stage procedure whereby the .
tion. In case of a conflict between the requirements of this forgings are first fully austenitized and rapidly cooled, then
specification and Specification A961/A961M, this specification —_ reheated to partially reaustenitize, followed by quenching in a
shall prevail. suitable liquid medium. All quenched forgings shall be tem-
5.2 Except as permitted by Section 6 in Specification  pered as prescribed in Specification A961/A961M.
A961/A961M, the finished product shall be a forging as 7 Chemical C “ti |
defined in the Terminology Section of Specification A788/ + Lmemcal -Omposiion
A788M. 7.1 The steel shall conform to the chemical requirements ;
. specified in Table 1. :
i 6. Heat Treatment 7.2 Steels to which lead has been added shall not be used. ,
oN 6.1 Heat treatment is not a mandatory requirement of this ; ;
specification except for the following piping components: 8. Mechanical Properties .
6.1.1 Flanges above Class 300, 8.1 The material shall conform to the mechanical property :
6.1.2 Flanges of special design where the design pressure at requirements prescribed in Table 2 and Table 3. |
the design temperature exceeds the pressure-temperature rat- 8.2 For normalized, normalized and tempered, or quenched F
ings of Class 300, Group Ll, , and tempered forgings, the central axis of the test specimen :
6.1.3 Flanges of special design where the design pressure or shall be taken at least 4 T from the nearest surface as-heat- |
_ design temperature are not known, treated, where T is the maximum heat-treated thickness of the
represented forging. In addition, for quenched and tempered :
forgings, the midlength of the test specimen shall be at least 7
from all other surfaces as-heat-treated, exclusive of the T
dimension surfaces. When section thickness does not permit :
165 :

=== Page 218 ===

SA-105/SA-10SM ASME BPVC.II.A-2025 
TABLE 2 Mechanical RequirementsA 
Tensile strength, min, ksi [MPa] 
Yield strength, min, ksi [MPa] 8 
Elongation in 2 in. or 50 mm, min, %: 
Basic minimum elongation for walls o/,e in. [7.9 mm] 
and over in thickness, strip tests. 
When standard round 2-in. or 50-mm gauge length or 
smaller proportionally sized specimen with the gauge 
length equal to 4D is used 
For strip tests, a deduction for each V.2 -in. [0.8-mm] 
decrease in wall thickness below o/1e in. [7.9 mm] 
from the basic minimum elongation 
of the percentage points of Table 3 
Reduction of area, min, % 0 
Hardness, HBW, max 
A For small forgings, see 8.3.4. 
70 [485] 
36 [250] 
30 
22 
30 
197 
8 Determined by either the 0.2 % offset method or the 0.5 % extension-under-load 
method. 
c See Table 3 for computed minimum values. 
° For round specimens only. 
TABLE 3 Computed Minimum Values 
______ W_a_ll_T_h_ic_kn_e_ss ______ Elongation in 2 in. or 50 
in. 
o/,e (0.312) 
%2 (0.281) 
¼(0.250) 
7 /32 (0.219) 
'½e (0.188) 
%2(0.156) 
1/e (0.125) 
%2(0.094) 
1/,e (0.062) 
mm 
7.9 
7.1 
6.4 
5.6 
4.8 
4.0 
3.2 
2.4 
1.6 
mm, min,% 
30.00 
28.50 
27.00 
25.50 
24.00 
22.50 
21.00 
19.50 
18.00 
Note-The above table gives the computed minimum elongation values for 
each V.2-in. [0.8-mm] decrease in wall thickness. Where the wall thickness lies 
between two values shown above, the minimum elongation value is determined by 
the following equation: 
E = 48T+ 15.00 
where: 
E = elongation in 2 in. or 50 mm, %, and 
T = actual thickness of specimen, in. 
this positioning, the test specimen shall be positioned as near as 
possible to the prescribed location. 
8.3 Tension Tests: 
8.3.1 One tension test shall be made for each heat of 
as-forged components. 
8.3.2 One tension test shall be made from each heat-treating 
charge. If more than one heat is included in such a charge, each 
heat shall be tested. 
8.3.2.1 When forgings of different shapes are included in the 
same heat-treating charge, the test specimen shall be obtained 
from the heaviest cross-section of the thickest forging, except 
for hubbed flanges (see 8.3.3). The test specimen shall repre­
sent all forgings from the same heat and heat-treating charge 
whose maximum thicknesses do not exceed the thickness of the 
test forging. 
8.3.2.2 When the heat-treating temperatures are the same 
and the furnaces (either batch or continuous type), are con­
trolled within ±25 °F [±14 °C] and equipped with recording 
pyrometers so that complete records of heat treatment are 
available, then one tension test from each heat is required 
instead of one test from each heat in each heat-treatment 
charge. The test specimen material shall be included with a 
furnace charge. 
8.3.3 Testing shall be performed as specified in Specifica­
tion A961/A961M. The largest feasible round specimen shall 
be used except when hollow cylindrically shaped parts are 
machined from seamless tubulars, When hollow cylindrically 
shaped parts are machined from seamless tubular materials, 
strip tests may be used. The tension test specimen shall be 
obtained from a production forging, or from an integral 
prolongation representative of the hub location of a flange, or 
the heaviest cross section of a fitting, valve, or other part within 
the scope of this specification. 
8.3.4 Forgings too small to permit obtaining a subsize 
specimen of 0.250 in. [6.35 mm] diameter or larger parallel to 
the dimension of maximum working, and produced in equip­
ment unsuitable for the production of a separately forged test 
bar such as an automatic or semi-automatic press, may be 
accepted on the basis of hardness only. One percent of the 
forgings per lot, where a lot is the product from a heat, or, if 
heat treated, the product of a heat per furnace charge, or ten 
forgings, whichever is the lesser number, shall be selected at 
random, prepared, and tested using the standard Brinell test. 
The locations of the indentations shall be at the option of the 
manufacturer but shall be selected to be representative of the 
forging as a whole. One indentation per forging shall be 
required but additional indentations may be made to establish 
the representative hardness. The hardness of all forgings so 
tested shall be 137 to 197 HBW inclusive. 
8.4 Hardness Tests: 
8.4.1 Two hardness tests shall be made for each heat of 
as-forged components. When more than one forging is pro­
duced from each heat, a minimum of two forgings shall be 
tested with one reading from each forging. When only one 
forging is produced, it shall be tested in two locations. 
8.4.2 Except when only one forging is produced, a mini­
mum of two forgings shall be hardness tested per batch or 
continuous run as defined in 8.3.2.2 to ensure that forgings are 
within the hardness limits given in Table 2. When only one 
forging is produced, it shall be hardness tested in two locations 
to ensure it is within the hardness limits given in Table 2. 
166 
8.4.3 Testing shall be as specified in Specification A961/ 
A961M. The purchaser may verify that the requirement has 
been met by testing at any location on the forging, provided 
such testing does not render the forging useless. 
9. Hydrostatic Tests 
9.1 Such tests shall be conducted by the forging manufac­
turer only when Supplementary Requirement S57 in Specifi­
cation A961/A961M is specified. 
10. Retreatment 
10.1 If the results of the mechanical tests do not conform to 
the requirement specified, the manufacturer may heat treat or 
reheat treat the forgings as applicable and repeat the test 
specified in Section 8.

=== Page 219 ===

ASME BPVC.II.A-2025 SA-105/SA-105M 
11. Surface Finish, Appearance, and Corrosion 
Protection 
11.1 The requirements of Specification A961/A961M apply 
to forgings and finished parts. 
12. Repair by Welding 
12.l Repair of defects by the manufacturer is permissible 
for forgings made to dimensional standards such as those of 
ASME or for other parts made for stock; by the manufacturer. 
Prior approval of the purchaser is required to repair-weld 
special forgings made to the purchaser's requirements. 
12.2 Weld repairs shall be made by a process that does not 
produce undesirably high levels of hydrogen in the welded 
areas. 
12.3 All forgings repaired by welding shall be post-weld 
heat treated between 1100 °F [593 °C] and the lower transfor­
mation temperature for a minimum of ½ h/in. [½ h/25.4 mm] 
of maximum section thickness, or alternatively annealed, 
normalized and tempered, or quenched and tempered. If the 
forging was not previously heat treated, the original tempering 
temperature was exceeded, or the forging was fully heat treated 
in the post weld cycle, then the forging shall be tested in 
accordance with Section 8 on completion of the cycle. 
12.4 The mechanical properties of the procedure­
qualification weldment shall, when tested in accordance with 
Section IX of the ASME Boiler and Pressure Vessel Code, 
conform with the requirements listed in Table 2 for the thermal 
condition of repair-welded forgings. 
13. Rejection and Rehearing 
13.1 Each forging that develops mJunous defects during 
shop working or application shall be rejected and the manu­
facturer notified. 
14. Certification 
14.1 Identification Marking-For forgings made to specified 
dimensions, when agreed upon by the purchaser, and for 
forgings made to dimensional standards, application of identi­
fication marks as required in Specification A961/A961M shall 
be the certification that the forgings have been furnished in 
accordance with the requirements of this specification. 
14.2 Test Reports-The manufacturer shall also provide the 
following, where applicable: 
14.2.1 Type heat treatment, Section 6, 
14.2.2 Tensile property results, Section 8 (Table 2), report 
the yield strength and tensile strength, in ksi [MPa], elongation 
and reduction in area, in percent; and, if longitudinal strip 
tension specimens are used, report the width of the gauge 
length, 
14.2.3 Chemical analysis results, Section 7 (Table 1), re­
ported results shall be to the same number of significant figures 
as the limits specified in Table 1 for that element. 
14.2.4 Hardness results, Section 8 (Table 2), a minimum of 
two readings, and 
14.2.5 Any supplementary testing required by the purchase 
order. 
15. Product Marking 
15.1 In addition to marking requirements of Specification 
A961/A961M, the following additional marking requirements 
shall apply: 
15.1.1 If the forgings have been quenched and tempered, the 
letters "QT" shall be stamped on the forgings following this 
specification number. 
15.1.2 Forgings repaired by welding shall be marked with 
the letter "W" following this specification number. 
15.1.3 Plugs and bushings furnished to ASME B16.11 
requirements are not required to be marked. Other parts 
ordered with no marking are by agreement between the 
purchaser and manufacturer. 
15.1.4 When agreed upon between the purchaser and manu­
facturer and specified in the order, the markings shall be 
painted or stenciled on the fitting or stamped on a metal or 
plastic tag which shall be securely attached to the fitting. 
15.2 Bar Coding-In addition to the requirements in 
Specification A961/A961M, bar coding is acceptable as a 
supplemental identification method. The purchaser may 
specify in the order a specific bar coding system to be used. 
The bar coding system, if applied at the discretion of the 
supplier, should be consistent with one of the published 
industry standards for bar coding. If used on small parts, the 
bar code may be applied to the box or a substantially applied 
tag. 
167 
16. Keywords 
16.1 pipe fittings, steel; piping applications; pressure con­
taining parts; steel flanges; steel forgings, carbon; steel valves; 
temperature service applications, elevated; temperature service 
applications, high

=== Page 220 ===

SA-105/SA-105M ASME BPVC.II.A-2025 
SUPPLEMENTARY REQUIREMENTS 
The following supplementary requirements shall apply only when specified by the purchaser in the 
inquiry, contract, and order. 
Sl. Hardness 
S 1.1 The purchaser may check the hardness of any or all 
forgings supplied at any location on the forging and the 
hardness shall be 137 to 197 HBW. All forgings not within the 
specified hardness range shall be rejected. 
S2. Heat Treatment 
S2.1 All forgings shall be heat treated as specified by the 
purchaser. 
S2.2 When forgings not requiring heat treatment by 6.1 are 
supplied heat treated by purchaser request, the basis for 
determining conformance with Table 2 and Table 3 shall be 
hardness testing per 8.4 and either (J) tensile testing of heat 
treated forgings per 8.2, or (2) tensile tests from as-forged 
forgings or separately forged test blanks, as agreed upon 
between the supplier and purchaser. 
S2.3 When test reports are required, and tensile test results 
were obtained from as-forged forgings or as-forged test blanks, 
it shall be so indicated on the test report. 
S2.4 fu addition to the marking required by Section 15, this 
specification shall be followed by the letter: A for annealed, N 
for normalized, NT for normalized and tempered, or QT for 
quenched and tempered, as appropriate. 
168 
S3. Marking Small Forgings 
S3.1 For small products where the space for marking is less 
than 1 in. [25 mm] in any direction, test reports are mandat01y 
and marking may be restricted to only such symbols or codes 
as are necessary to identify the parts with test reports. 
S3.2 When the configuration or size does not permit mark­
ing directly on the forging, the marking method shall be a 
matter of agreement between the manufacturer and the pur­
chaser. 
S4. Carbon Equivalent 
S4.1 The maximum carbon equivalent, based on heat 
analysis, shall be 0.47 for forgings with a maximum section 
thickness of 2 in. or less, and 0.48 for forgings with a 
maximum section thickness of greater than 2 in. 
S4.2 Determine the carbon equivalent (CE) as follows: 
CE= C + Mn/6 + ( Cr+ Mo+ V)/5+ (Ni+ Cu)/15 
S4.3 A lower maximum carbon equivalent may be agreed 
upon between the supplier and the purchaser.

File: sectionII_partA_data_digitized/spec_corpus/SA-1058/spec.txt
=== Page 1595 ===

ASME BPVC.ILA-2025 SA-1058

TEST METHODS FOR MECHANICAL TESTING OF STEEL
PRODUCTS—METRIC

O78 SA-1058 fly

(Identical with ASTM Specification A1058-19.)

1541

=== Page 1596 ===

SA-1058 ASME BPVC.II.A-2025 
Test Methods for 
Mechanical Testing of Steel Products-Metric 
1. Scope 
1. 1 These test methods cover mechanical tests described in 
ASTM, EN, ISO, and ITS standards that utilize the SI system 
of units. The test methods in each system are not exact 
equivalents. Each standards system (ASTM, EN, ISO, and ITS) 
shall be used independently of the other. Combining require­
ments from any two or more systems may result in noncon­
formance with the purchase order. 
1.2 These test methods cover procedures for the mechanical 
testing of steels, stainless steels, and related alloys. The various 
mechanical tests herein described are used to determine prop­
erties required in the product specifications. Variations in 
testing methods are to be avoided, and standard methods of 
testing are to be followed to obtain reproducible and compa­
rable results. In those cases in which the testing requirements 
for certain products are unique or at variance with these general 
procedures, the product specification testing requirements shall 
control. 
1.3 Only one of the testing procedure tracks shall be 
followed: ASTM, EN, ISO, or ITS. When a test method or 
practice is not available in one of the tracks then an appropriate 
test method or practice from an alternative track shall be used. 
The respective tests are listed in the column shown in Table 1. 
NOTE 1-The test methods in each system are not exact equivalents. 
1.4 The values stated in SI units are to be regarded as 
standard. No other units of measurement are included in this 
standard. 
1.5 Attention is directed to Practice ISO 17025 when there 
may be a need for information on criteria for evaluation of 
testing laboratories. 
1.6 This standard does not purport to address all of the 
safety concerns, if any, associated with its use. It is the 
responsibility of the user of this standard to establish appro­
priate safety, health, and environmental practices and deter­
mine the applicability of regulatory limitations prior to use. 
1.7 This international standard was developed in accor­
dance with internationally recognized principles on standard­
ization established in the Decision on Principles for the 
Development of International Standards, Guides and Recom­
mendations issued by the World Trade Organization Technical 
Barriers to Trade (TBT) Committee. 
2. Referenced Documents 
2.1 ASTM Standards: 
1542 
A833 Test Method for Indentation Hardness of Metallic 
Materials by Comparison Hardness Testers 
A956/ A956M Test Method for Leeb Hardness Testing of 
Steel Products 
A1038 Test Method for Portable Hardness Testing by the 
Ultrasonic Contact Impedance Method 
E8/E8M Test Methods for Tension Testing of Metallic Ma­
terials 
El0 Test Method for Brinell Hardness of Metallic Materials 
E18 Test Methods for Rockwell Hardness of Metallic Ma­
terials 
E23 Test Methods for Notched Bar Impact Testing of Me­
tallic Materials 
E29 Practice for Using Significant Digits in Test Data to 
Determine Conformance with Specifications 
Ell0 Test Method for Rockwell and Brinell Hardness of 
Metallic Materials by Portable Hardness Testers 
El 90 Test Method for Guided Bend Test for Ductility of 
Welds

=== Page 1597 ===

ASME BPVC.II.A-2025 SA-1058 
TABLE 1 Tests and Applicable Standards 
Test Sections ASTM EN ISO JIS 
Tension 
Bend 
Bend 
(tube) 
Hardness 
Brinell 
Rockwell 
Portable 
Impact 
Keywords 
5 to 12 
13 
13 
14 
15 
16 
17 
18 to 26 
27 
E8/E8M 
E190 
E290 
E10 
E18 
A833 
E110 
A1038 
E23 
10002-1 6892-1 2 2241 
7438A 7438 2 2248 
10232 8491 
6506-1 A 6506•1 
6508• 1 A 6508• 1 
148-1A 148-1 
22243 
22245 
22242 
A These standards are designated EN ISO; this identifies the adoption of ISO 
standards by EN. "EN ISO" is part of the designation. 
E290 Test Methods for Bend Testing of Material for Ductil­
ity 
2.2 Other Documents: 
ASME Boiler and Pressure Vessel Code Section Vill, Divi­
sion I 
ISO 148-1 Metallic Materials-Charpy Pendulum Impact 
Test-Part 1: Test Method 
ISO 148-2 Metallic Materials-Charpy Pendulum Impact 
Test-Part 2: Verification of Test Machines 
ISO 2566-1 Steel-'-Conversion of Elongation Values-Part 
1: Carbon and Low Alloy Steels 
ISO 2566-2 Steel-'-Conversion of Elongation Values-Part 
2: Austenitic Steels 
ISO 6506-1 Metallic Materials-Brinell Hardness Test­
Part 1: Test Method 7 
ISO 6508-1 Metallic Materials-Rockwell Hardness Test­
Part 1: Test Method (Scales A, B, C, D, E, F, G, H, K, N, 
T) 
ISO 6892-1 Metallic Materials-Tensile Testing at Ambient 
Temperature 
ISO 7438 Metallic Materials-Bend Test 
ISO 8491 Metallic Materials-Tube (in Full Section)­
Bend Test 
ISO 17025 General Requirements for the Competence of 
Testing and Calibration Laboratories 
ns B 7722 Charpy Pendulum Impact Test-Verification of 
Testing Machines 
JIS Z 2201 Test Pieces for Tensile Test for Metallic Materials 
JIS Z 2241 Method of Tensile Test for Metallic Materials 
JIS Z 2242 Method of Charpy Pendulum Impact Test for 
Metallic Materials 
ns Z 2243 Brinell Hardness Test-Test Method 
IlS Z 2245 Rockwell Hardness Test-Test Method 
JIS Z 2248 Method of Bend Test for Metallic Materials 
3. General Precautions 
3.1 The ASTM track is the default track; if other than the 
ASTM track is used that track shall be reported. 
3.2 Certain methods of fabrication, such as bending, 
forming, and welding, or operations involving heating, may 
affect the properties of the material under test. Therefore, the 
product specifications cover the stage of manufacture at which 
mechanical testing is to be performed. The properties shown by 
testing prior to fabrication may not necessarily be representa­
tive of the product after it has been completely fabricated. 
3.3 Improper machining or preparation of test specimens 
may give erroneous results. Care should be exercised to assure 
good workmanship in machining. Improperly machined speci­
mens should be discarded and other specimens substituted. 
3.4 Flaws in the specimen may also affect results. If any test 
specimen develops flaws, the retest provision of the applicable 
product specification shall govern. 
3 .5 If any test specimen fails because of mechanical reasons 
such as failure of testing equipment or improper specimen 
preparation, it may be discarded and another specimen taken. 
4. Orientation of Test Specimens 
4.1 The terms "longitudinal test" and "transverse test" are 
used only in material specifications for wrought products and 
are not applicable to castings. When such reference is made to 
a test coupon or test specimen, the following definitions apply: 
4.1.1 Longitudinal Test, unless specifically defined 
otherwise, signifies that the lengthwise axis of the specimen is 
parallel to the direction of the greatest extension of the steel 
during rolling or forging. The stress applied to a longitudinal 
tension test specimen is in the direction of the greatest 
extension, and the axis of the fold of a longitudinal bend test 
specimen is at right angles to the direction of greatest exten­
sion. 
4.1.2 Transverse Test, unless specifically defined otherwise, 
signifies that the lengthwise axis of the specimen is at right 
angles to the direction of the greatest extension of the steel 
during rolling or forging. The stress applied to a transverse 
tension test specimen is at right angles to the greatest 
extension, and the axis of the fold of a transverse bend test 
specimen is parallel to the greatest extension. 
4.2 The terms "radial test" and "tangential test" are used in 
material specifications for some wrought circular products and 
are not applicable to castings .. When such reference is made to 
a test coupon or test specimen, the following definitions apply: 
4.2.1 Radial Test, unless specifically defined otherwise, 
signifies that the lengthwise axis of the specimen is perpen­
dicular to the axis of the product and coincident with one of the 
radii of a circle drawn with a point on the axis of the product 
as a center. 
4.2.2 Tangential Test, unless specifically defined otherwise, 
signifies that the lengthwise axis of the specimen is perpen­
dicular to a plane containing the axis of the product and tangent 
to a circle drawn with a point on the axis of the product as a 
center. 
1543

=== Page 1598 ===

SA-1058 ASME BPVC.II.A-2025 
TENSION TEST 
5. Description 
5.1 The tension test related to the mechanical testing of steel 
products subjects a machined or full-section specimen of the 
material under examination to a measured load sufficient to 
cause rupture. The resulting properties sought are defined in 
Test Methods E8/E8M, ISO 6892-1, or JIS Z 2241 as appli­
cable. 
5.2 In general, the testing equipment and methods are given 
in Test Methods E8/E8M, ISO 6892-1, and JIS Z 2241. 
However, there are certain exceptions to these practices; these 
exceptions are covered in this standard. 
6. Testing Apparatus and Operations 
6.1 Loading Systems-There are two general types of load­
ing systems, mechanical (screw power) and hydraulic. These 
differ chiefly in the variability of the rate of load application. 
The older screw power machines are limited to a small number 
of fixed free running crosshead speeds. Some modern screw 
power machines, and all hydraulic machines permit stepless 
variation throughout the range of speeds. 
6.2 The tension testing machine shall be maintained in good 
operating condition, used only in the proper loading range, and 
calibrated periodically in accordance with the latest revision of 
the appropriate practices. 
NoTE 2-Many machines are equipped with stress-strain recorders for 
autographic plotting of stress-strain curves. It should be noted that some 
recorders have a load measuring component entirely separate from the 
load indicator of the testing machine. Such recorders are calibrated 
separately. 
6.3 Loading-It is the function of the gripping or holding 
device of the testing machine to transmit the load from the 
heads of the machine to the specimen under test. The essential 
requirement is that the load shall be transmitted axially. This 
implies that the centers of the action of the grips shall be in 
alignment, insofar as practicable, with the axis of the specimen 
at the beginning and during the test and that bending and 
twisting be held to a minimum. 
6.4 Speed of Testing-The speed of testing shall not be 
greater than that at which load and strain readings can be made 
accurately. In production testing, speed of testing is commonly 
expressed ( 1) in terms of free running crosshead speed (rate of 
movement of the crosshead of the testing machine when not 
under load), or (2) in terms of rate of separation of the two 
heads of the testing machine under load, or ( 3) in terms of rate 
of stressing the specimen, or ( 4) in terms of rate of straining the 
specimen. The following limitations on the speed of testing are 
recommended as adequate for most steel products: 
NOTE 3-Tension tests using closed-loop machines (with feedback 
control of rate) should not be performed using load control, as this mode 
of testing will result in acceleration of the crosshead upon yielding and 
elevation of the measured yield strength. 
6.4.1 Any convenient speed of testing may be used up to 
one half the specified yield point or yield strength. When this 
point is reached, the free-running rate of separation of the 
crossheads shall be adjusted so as not to exceed 0.025 mm per 
second per 25 mm of reduced section, or the distance between 
the grips for test specimens not having reduced sections. This 
speed shall be maintained through the yield point or yield 
strength. In determining the tensile strength, the free-running 
rate of separation of the heads shall not exceed 13 mm per min 
per 25 mm of reduced section, or the distance between the 
grips for test specimens not having reduced sections. In any 
event, the minimum speed of testing shall not be less than 1/10 
the specified maximum rates for determining yield point or 
yield strength and tensile strength. 
6.4.2 It shall be permissible to set the speed of the testing 
machine by adjusting the free running crosshead speed to the 
above specified values, inasmuch as the rate of separation of 
heads under load at these machine settings is less than the 
specified values of free running crosshead speed. 
6.4.3 As an alternative, if the machine is equipped with a 
device to indicate the rate of loading, the speed of the machine 
from half the specified yield point or yield strength through the 
yield point or yield strength may be adjusted so that the rate of 
stressing does not exceed 11 MPa per second. However, the 
minimum rate of stressing shall not be less than 1 MPa per 
second. 
7. Test Specimen Parameters 
7.1 Selection-Test coupons shall be selected in accordance 
with the applicable product specifications. 
7.2 Size and Tolerances-Test specimen dimensions and 
tolerances shall comply with the requirements of the relevant 
standards. 
7.3 Procurement of Test Specimens-Specimens shall be 
prepared from portions of the material. They are usually 
machined so as to have a reduced cross section at mid-length 
in order to obtain uniform distribution of the stress over the 
cross section and to localize the zone of fracture. Care shall be 
taken to remove by machining all distorted, cold-worked, or 
heat-affected areas from the edges of the section used in 
evaluating the test. 
7.4 Aging of Test Specimens-Unless otherwise specified, it 
shall be permissible to age tension test specimens. The time­
temperature cycle employed must be such that the effects of 
previous processing will not be materially changed. It may be 
accomplished by aging at room temperature 24 to 48 h, or in 
shorter time at moderately elevated temperatures by boiling in 
water, heating in oil or in an oven. 
7.5 Measurement of Dimensions of Test Specimens-Test 
specimens shall be measured in accordance with the require­
ments of 7.5.1 and 7.5.2 for ASTM or the appropriate para­
graphs of ISO 6892-1 or JIS Z 2241, as applicable. 
7.5.1 Rectangular Tension Test-These forms of specimens 
are shown in Test Methods E8/E8M. To determine the cross­
sectional area, the center width dimension shall be measured to 
the nearest 0.15 mm for the 200-mm gauge length specimen 
and 0.025 mm for the 50-mm gauge length specimen. The 
center thickness dimension shall be measured to the nearest 
0.025 mm for both specimens. 
7.5.2 Round Tension Test Specimens-These forms of speci­
mens are shown in Test Methods E8/E8M. To determine the 
1544

=== Page 1599 ===

ASME BPVC.II.A-2025 SA-1058 
cross-sectional area, the diameter shall be measured at the 
center of the gauge length to the nearest 0.025 mm. 
7.6 General-Test specimens shall be either substantially 
full size or machined, as prescribed in the product specifica­
tions for the material being tested. 
7.6.1 It is desirable to have the cross-sectional area of the 
specimen smallest at the center of the gauge length to ensure 
fracture within the gauge length. This is provided for by the 
taper in the gauge length permitted for each of the specimens 
described in the following sections. 
7 .6.2 For low ductility materials it is desirable to have fillets 
of large radius at the ends of the gauge length. 
• 8. Plate-Type Specimen 
8.1 The standard plate-type test specimen is shown in Test 
Methods E8/E8M, ISO 6892-1, or JIS Z 2241. This specimen 
is used for testing metallic materials in the form of plate, 
structural and bar-size shapes, and flat material having a 
nominal thickness of 5 mm or over. When product specifica­
tions so permit, other types of specimens may be used. 
9. Sheet-Type Specimen 
9.1 The standard sheet-type test specimen is shown in Test 
Methods E8/E8M, ISO 6892-1, or JIS Z 2241. This specimen 
is used for testing metallic materials in the form of sheet, plate, 
flat wire, strip, band, and hoop ranging in nominal thickness 
from 0.13 to 19 mm. When product specifications so permit, 
other types of specimens may be used, as specified in Test 
Methods E8/E8M. 
10. Round Specimens 
10.1 The standard diameter round test specimen as shown in 
Test Methods E8/E8M, ISO 6892-1, or JIS Z 2241 is frequently 
used for testing metallic materials. 
10.2 Small size specimens proportional to standard speci­
mens may be used when it is necessary to test material from 
which the standard specimens cannot be prepared. When small 
size specimens are used, the gauge length for measurement of 
elongation shall be five times the diameter of the specimen. 
10.3 The type of specimen ends outside of the gauge length 
shall accommodate the shape of the product tested, and shall 
properly fit the holders or grips of the testing machine so that 
axial loads are applied with a minimum of load eccentricity and 
slippage. 
11. Gauge Marks 
11.1 Test specimens shall be marked in accordance with the 
requirements of the relevant standards. 
12. Determination of Tensile Properties 
12.1 The determination and description of the tensile prop­
erties shall be in accordance with the requirements of the 
relevant standards. 
12.2 Elongation values may be converted from (i) 4d gauge 
length to a 5d gauge length, or (ii) 5d gage length to a 4d gage 
length by use of the multiplication factors shown in Table 2. If 
this conversion is used, the supplier must show the calculation 
on the certification. 
TABLE 2 Conversion Factors for 4d and 5d Gauge Lengths (ISO 
2566-1 and ISO 2566-2) 
Conversion from 
Carbon and low alloy steels 
Austenitic steels 
4d to 5d 
0.916 
0.972 
5d to 4d 
1.093 
1.029 
12.2.1 Example I-Conversion of Carbon and low alloy 
steel elongation derived from 4d gauge length to a 5d gauge 
length elongation value: 
23 % X 0.916 = 21 % 
12.2.2 Example 2-Conversion of Austenitic steel elonga­
tion derived from 5d gauge length to a 4d gauge length 
elongation value: 
23 % X l.029 = 24 % 
12.3 Reduction of Area-Fit the ends of the fractured 
specimen together and measure the mean diameter or the width 
and thickness at the smallest cross section to the same accuracy 
as the original dimensions. The difference between the area 
thus found and the area of the original cross section expressed 
as a percentage of the original area is the reduction of area. 
BEND TEST 
13. Description 
13.1 The bend test is one method for evaluating ductility, 
but it cannot be considered as a quantitative means of predict­
ing service performance in all bending operations. The severity 
of the bend test is primarily a function of the angle of bend and 
inside diameter to which the specimen is bent, and of the cross 
section of the specimen. These conditions are varied according 
to location and orientation of the test specimen and the 
chemical composition, tensile properties, hardness, type, and 
quality of the steel specified. Test Method E190, Test Methods 
E290, EN ISO 7438, EN 10232 (tube), ISO 7438, or ISO 8491 
(tube) and JIS Z 2248 may be consulted for methods of 
performing the test. 
13.2 Unless otherwise specified, it shall be pennissible to 
age bend test specimens. The time-temperature cycle employed 
must be such that the effects of previous processing will not be 
materially changed. It may be accomplished by aging at room 
temperature 24 to 48 h, or in shorter time at moderately 
elevated temperatures by boiling in water or by heating in oil 
or in an oven. 
13.3 Bend the test specimen at room temperature to an 
inside diameter, as designated by the applicable product 
specifications, to the extent specified. The speed of bending is 
ordinarily not an important factor. 
HARDNESS TEST 
14. General 
14.1 A hardness test is a means of determining resistance to 
penetration and is occasionally employed to obtain a quick 
approximation of tensile strength. Table 3, Table 4, Table 5, 
and Table 6 are for the conversion of hardness measurements 
from one scale to another or to approximate tensile strength. 
1545

=== Page 1600 ===

SA-1058 ASME BPVC.II.A-2025 
~-
TABLE 3 Approximate Hardness Conversion Numbers for Nonaustenitic SteelsA (Rockwell C to Other Hardness Numbers) 
Rockwell Rockwell 
Rockwell Superficial Hardness 
C Scale, Vickers Brinell Knoop A Scale, 15N Scale, 30N Scale 45N Scale, 
Hardness, Hardness, 15-kgf 30-kgf 45-kgf Approximate 
150-kgf Load, Hardness 60-kgf Load, Tensile 
Diamond Number 3000-kgf Load, 500-gf Load Diamond Load, Load, Load, Strength, 
Penetrator 10-mm Ball and Over Penetrator Diamond Diamond Diamond ksi (MPa) Penetrator Penetrator Penetrator 
68 940 920 85.6 93.2 84.4 75.4 
67 900 895 85.0 92.9 83.6 74.2 
66 865 870 84.5 92.5 82.8 73.3 
65 832 739 846 83.9 92.2 81.9 72.0 
64 800 722 822 83.4 91.8 81.1 71.0 
63 772 706 799 82.8 91.4 80.1 69.9 
62 746 688 776 82.3 91.1 79.3 68.8 
61 720 670 754 81.8 90.7 78.4 67.7 
60 697 654 732 81.2 90.2 77.5 66.6 
59 674 634 710 80.7 89.8 76.6 65.5 351 (2420) 
58 653 615 690 80.1 89.3 75.7 64.3 338 (2330) 
57 633 595 670 79.6 88.9 74.8 63.2 325 (2240) 
56 613 577 650 79.0 88.3 73.9 62.0 313 (2160) 
55 595 560 630 78.5 87.9 73.0 60.9 301 (2070) 
54 577 543 612 78.0 87.4 72.0 59.8 292 (2010) 
53 560 525 594 77.4 86.9 71.2 58.6 283 (1950) 
52 544 512 576 76.8 86.4 70.2 57.4 273 (1880) 
51 528 496 558 76.3 85.9 69.4 56.1 264 (1820) 
50 513 482 542 75.9 85.5 68.5 55.0 255 (1760) 
49 498 468 526 75.2 85.0 67.6 53.8 246 (1700) 
48 484 455 510 74.7 84.5 66.7 52.5 238 (1640) 
47 471 442 495 74.1 83.9 65.8 51.4 229 (1580) 
46 458 432 480 73.6 83.5 64.8 50.3 221 (1520) 
45 446 421 466 73.1 83.0 64.0 49.0 215 (1480) 
44 434 409 452 72.5 82.5 63.1 47.8 208 (1430) 
43 423 400 438 72.0 82.0 62.2 46.7 201 (1390) 
42 412 390 426 71.5 81.5 61.3 45.5 194 (1340) 
41 402 381 414 70.9 80.9 60.4 44.3 188 (1300) 
40 392 371 402 70.4 80.4 59.5 43.1 182 (1250) 
39 382 362 391 69.9 79.9 58.6 41.9 177 (1220) 
38 372 353 380 69.4 79.4 57.7 40.8 171 (1180) 
37 363 344 370 68.9 78.8 56.8 39.6 166 (1140) 
36 354 336 360 68.4 78.3 55.9 38.4 161 (1110) 
35 345 327 351 67.9 77.7 55.0 37.2 156 (1080) 
34 336 319 342 67.4 77.2 54.2 36.1 152 (1050) 
33 327 311 334 66.8 76.6 53.3 34.9 149 (1030) 
32 318 301 326 66.3 76.1 52.1 33.7 146(1010) 
31 310 294 318 65.8 75.6 51.3 32.5 141 (970) 
30 302 286 311 65.3 75.0 50.4 31.3 138 (950) 
29 294 279 304 64.6 74.5 49.5 30.1 135 (930) 
28 286 271 297 64.3 73.9 48.6 28.9 131 (900) 
27 279 264 290 63.8 73.3 47.7 27.8 128 (880) 
26 272 258 284 63.3 72.8 46.8 26.7 125 (860) 
25 266 253 278 62.8 72.2 45.9 25.5 123 (850) 
24 260 247 272 62.4 71.6 45.0 24.3 119 (820) 
23 254 243 266 62.0 71.0 44.0 23.1 117(810) 
22 248 237 261 61.5 70.5 43.2 22.0 115 (790) 
21 243 231 256 61.0 69.9 42.3 20.7 112 (770) 
20 238 226 251 60.5 69.4 41.5 19.6 110 (760) 
A This table gives the approximate interrelationships of hardness values and approximate tensile strength of steels. It is possible that steels of various compositions and 
processing histories will deviate in hardness-tensile strength relationship from the data presented in this table. The data in this table should not be used for austenitic 
stainless steels, but have been shown to be applicable for ferritic and martensitic stainless steels. The data in this table should not be used to establish a relationship 
between hardness values and tensile strength of hard drawn wire. Where more precise conversions are required, they should be developed specially for each steel 
composition, heat treatment, and part. 
1546

=== Page 1601 ===

ASME BPVC.ILA-2025 SA-1058

TABLE 4 Approximate Hardness Conversion Numbers for Nonaustenitic Steels* (Rockwell B to Other Hardness Numbers)
Rockwell

Rockwell Superficial Hardness

Rockwell

Brinell Rockwell
4 cohort g_Mickers Hardness, pee AScale, 1ST Scale, 30 Scale, 4ST Scale, APHENITaNe
Hardness 3000-kg! Load, © Son erteey  S0-Kgt Load, 15-kgf Load, 30-kgf Load, 45-Kgf Load, giromath
Number 10-mm 0-at Diamond Yerin, roi. Yen, not
and Over ksi (MPa)
Ball Penetrator (1.588-mm) —(1.588-mm) ——_(1.588-mm)
Ball Ball Ball
100 240 240 251 615 _ 93.1 83.1 729 116 (800)
99 234 234 246 60.9 92.8 82.5 71.9 114 (785)
98 228 228 2a 602 . 92.5 81.8 709 109 (750)
97 222 222 236 59.5 ce 92.1 ai. 69.9 104 (715)
96 216 216 231 58.9 te 91.8 80.4 68.9 102 (705)
95 210 210 226 583 we 915 79.8 679 100 (690)
94 205 205 224 87.6 we 91.2 79.4 66.9 98 (675)
93 200 200 216 57.0 ve 90.8 78.4 659 94 (650)
92 195 195 an 56.4 90.5 78 648 92 (635)
— 1 190 190 206 558 902 7A 638 90 (620)
90 185 185 201 552 89.9 76.4 628 89 (615)
89 180 180 196 54.6 89.5 75.8 618 88 (605)
88 176 176 192 54.0 89.2 75.1 608 86 (590)
87 172 172 188 53.4 88.9 744 59.8 84 (580)
86 169 169 184 528 88.6 73.8 588 83 (570)
85 165 165 180 523 88.2 73.4 578 82 (565)
84 162 162 176 817 87.9 724 568 81 (560)
83 159 159 173 Bt 87.6 18 558 80 (550)
a2 156 156 170 50.8 87.3 71.4 548 77 (530)
81 153 153 167 50.0 on 86.9 70.4 53.8 73 (508)
80 150 150 164 49.5 : 86.6 69.7 528 72 (495)
79 147 147 161 48.9 we 86.3 69.1 518 70 (485)
78 144 144 158 484 i 86.0 68.4 508 69 (475)
7 141 141 155 479 i 85.6 677 49.8 68 (470)
76 139 139 152 473 _ 853 67.4 488 67 (460)
75 137 197 150 46.8 99.6 85.0 66.4 478 66 (455)
74 135 135 447 46.3 99.1 847 657 46.8 65 (450)
73 132 132 145 458 985 843 65.1 458 64 (440)
72 130 130 143 45.3 98.0 84.0 644 448 63 (435)
ial 127 127 141 448 97.4 83.7 63.7 43.8 62 (425)
70 125 125 199 44.3 96.8 83.4 63.1 428 61 (420)
69 123 123 187 43.8 96.2 83.0 62.4 418 60 (415)
68 121 121 135 43.3 95.6 82.7 617 40.8 159 (405)
67 119 119 133 42.8 95.1 82.4 61.0 398 158 (400)
66 117 117 131 42.3 94.5 82.1 60.4 38.7 57 (398)
65 116 116 129 418 93.9 81.8 59.7 377 56 (385)
64 114 114 127 a 93.4 81.4 59.0 38.7 ce
63 112 12 125 409 92.8 ait 584 35.7
62 110 110 124 40.4 92.2 80.8 577 347
61 108 108 122 40.0 17 805 57.0 33.7
60 107 107 120 39.5 91.4 80.1 56.4 827
59 106 106 118 39.0 90.5 79.8 55.7 317
58 104 104 17 38.6 90.0 79.5 55.0 30.7
87 103 103 115 98.1 89.4 79.2 54.4 29.7 :
56 101 101 114 37.7 88.8 78.8 53.7 28.7
55 100 12 372 88.2 78.5 53.0 277 :
54 we 1 36.8 877 782 52.4 26.7
53 . 110 36.3 87.4 79 517 257
52 109 35.9 86.5 75 51.0 247
~ 51 108 35.5 86.0 772 50.3 23.7
50 107 35.0 85.4 76.9 49.7 227
49 106 346 84.8 76.6 49.0 247
48 105 34.1 84.3 76.2 48.3 20.7 we
47 104 93.7 83.7 75.9 477 19.7 .
46 103 33.3 83.4 758 470 187
45 102 32.9 826 75.3 46.3 177
44 101 92.4 82.0 749 45.7 167
43 100 32.0 814 748 45.0 157
42 99 31.6 80.8 743 443 147
at 98 312 80.3 74.0 43.7 13.6
40 97 307 79.7 736 43.0 126 te
39 96 30.3 79.4 73.3 42.3 116 te
38 95 29.9 786 73.0 416 106
37 94 29.5 78.0 727 41.0 96
36 a 93 29.1 774 72.3 40.3 86
35 . 92 28.7 76.9 72.0 39.6 76
34 : wee 91 28.2 763 17 39.0 66
33 a _ 90 27.8 757 m4 38.3 56

1547

=== Page 1602 ===

SA-1058 ASME BPVC.II.A-2025 
TABLE 4 Continued 
Rockwell 
B Scale, 
100-kgf Load 
1/10-in. 
(1.588-mm) 
Ball 
32 
31 
30 
Vickers 
Hardness 
Number 
Brinell 
Hardness, 
3000-kgf Load, 
10-mm 
Ball 
Knoop 
Hardness, 
500-gf Load 
and Over 
89 
88 
87 
Rockwell 
F Scale, Rockwell 60-kgf A Scale, Load, 60-kgf Load, 1/10-in. Diamond (1.588-Penetrator mm) 
Ball 
27.4 75.2 
27.0 74.6 
26.6 74.0 
Rockwell Superficial Hardness 
Approximate 15T Scale, 30T Scale, 45T Scale, Tensile 15-kgf Load, 30-kgf Load, 45-kgf Load, Strength ¼s-in. 1/1s-in. 1/10-in. ksi (MPa) (1.588-mm) (1.588-mm) (1.588-mm) 
Ball Ball Ball 
71.0 37.6 4.6 
70.7 37.0 3.6 
70.4 36.3 2.6 
A This table gives the approximate interrelationships of hardness values and approximate tensile strength of steels. It is possible that steels of various compositions and 
processing histories will deviate in hardness-tensile strength relationship from the data presented in this table. The data in this table should not be used for austenitic 
stainless steels, but have been shown to be applicable for ferritic and martensitic stainless steels. The data in this table should not be used to establish a relationship 
between hardness values and tensile strength of hard drawn wire. Where more precise conversions are required, they should be developed specially for each steel 
composition, heat treatment, and part. 
TABLE 5 Approximate Hardness Conversion Numbers for Austenitic Steels (Rockwell C to other Hardness Numbers) 
Rockwell C Scale, Rockwell A Scale, 
150-kgf Load, 60-kgf Load, 
Diamond Penetrator Diamond Penetrator 
48 74.4 
47 73.9 
46 73.4 
45 72.9 
44 72.4 
43 71.9 
42 71.4 
41 70.9 
40 70.4 
39 69.9 
38 69.3 
37 68.8 
36 68.3 
35 67.8 
34 67.3 
33 66.8 
32 66.3 
31 65.8 
30 65.3 
29 64.8 
28 64.3 
27 63.8 
26 63.3 
25 62.8 
24 62.3 
23 61.8 
22 61.3 
21 60.8 
20 60.3 
These conversion values have been obtained from computer­
generated curves and are presented to the nearest 0.1 point to 
permit accurate reproduction of those curves. Since all con­
verted hardness values must be considered approximate, 
however, all converted Rockwell hardness numbers shall 
be rounded to the nearest whole number. 
14.2 Hardness Testing: 
14.2.1 If the product specification permits alternative hard­
ness testing to determine conformance to a specified hardness 
requirement, the conversions listed in Table 3, Table 4, Table 5, 
and Table 6 shall be used. 
Rockwell Superficial Hardness 
15N Scale, 15-kgf Load, 30N Scale, 30-kgf 45N Scale, 45-kgl 
Diamond Penetrator Load, Load, 
Diamond Penetrator Diamond Penetrator 
84.1 66.2 52.1 
83.6 65.3 50.9 
83.1 64.5 49.8 
82.6 63.6 48.7 
82.1 62.7 47.5 
81.6 61.8 46.4 
81.0 61.0 45.2 
80.5 60.1 44.1 
80.0 59.2 43.0 
79.5 58.4 41.8 
79.0 57.5 40.7 
78.5 56.6 39.6 
78.0 55.7 38.4 
77.5 54.9 37.3 
77.0 54.0 36.1 
76.5 53.1 35.0 
75.9 52.3 33.9 
75.4 51.4 32.7 
74.9 50.5 31.6 
74.4 49.6 30.4 
73.9 48.8 29.3 
73.4 47.9 28.2 
72.9 47.0 27.0 
72.4 46.2 25.9 
71.9 45.3 24.8 
71.3 44.4 23.6 
70.8 43.5 22.5 
70.3 42.7 21.3 
69;8 41.8 20.2 
14.2.2 When recording converted hardness numbers, the 
measured hardness and test scale shall be indicated in 
parentheses, for example: 353 HBW (38 HRC). This means 
that a hardness value of 38 was obtained using the Rockwell C 
scale and converted to a Brinell hardness of 353. 
15. Brinell Test 
15 .1 The Brinell Test shall be carried out in accordance with 
the requirements of Test Method El0, ISO 6506-1, or JIS Z 
2243. 
1548

=== Page 1603 ===

,,......-----....., 
ASME BPVC.II.A-2025 SA-1058 
TABLE 6 Approximate Hardness Conversion Numbers for Austenitic Steels (Rockwell B to other Hardness Numbers) 
Rockwell B Scale, Brinell Indentation Brinell Hardness, 
100-kgf Load, Diameter, 3000-kgf Load, 
1/10-in. (1.588-mm) mm 10-mm 
Ball Ball 
100 3.79 256 
99 3.85 248 
98 3.91 240 
97 3.96 233 
96 4.02 226 
95 4.08 219 
94 4.14 213 
93 4.20 207 
92 4.24 202 
91 4.30 197 
90 4.35 192 
89 4.40 187 
88 4.45 183 
87 4.51 178 
86 4.55 174 
85 4.60 170 
84 4.65 167 
83 4.70 163 
82 4.74 160 
81 4.79 156 
80 4.84 153 
15.1.1 A range of hardness can properly be specified only 
for quenched and tempered or normalized and tempered 
material. For annealed material a maximum figure only should 
be specified. For normalized material a minimum or a maxi­
mum hardness may be specified by agreement. In general, no 
hardness requirements should be applied to untreated material. 
15.1.2 Brinell hardness may be required when tensile prop­
erties are not specified. 
15.2 Test Specimen-Brinell hardness tests are made on 
prepared areas and sufficient metal must be removed from the 
surface to eliminate decarburized metal and other surface 
irregularities. The thickness of the piece tested must be such 
that no bulge or other marking showing the effect of the load 
appears on the side of the piece opposite the indentation. 
15.3 Procedure: 
15.3.1 It is essential that the applicable product specifica­
tions state clearly the position at which Brinell hardness 
indentations are to be made and the number of such indenta­
tions required. The distance of the center of the indentation 
from the edge of the specimen or edge of another indentation 
must be at least two and one-half times the diameter of the 
indentation. 
15.3.2 Measure two diameters of the indentation at right 
angles to the nearest 0.1 mm, estimate to the nearest 0.05 mm, 
and average to the nearest 0.05 mm. If the two diameters differ 
by more than 0.1 mm, discard the readings and make a new 
indentation. 
16. Rockwell Test 
16.1 The Rockwell Test shall be carried out in accordance 
with the requirements of Test Methods El 8, ISO 6508-1, or TIS 
Z 2245. 
Rockwell Superficial Hardness 
Rockwell A Scale, 15T Scale, 30T Scale, 45T Scale, 
60-kgf Load, 15-kgf Load, 30-kgf Load, 45-kgf Load, 
Diamond ¼a-in. (1.588- 1/1a-in. (1.588- 1/10-in. (1.588-
Penetrator mm) mm) mm) 
Ball Ball Ball 
61.5 91.5 80.4 70.2 
60.9 91.2 79.7 69.2 
60.3 90.8 79.0 68.2 
59.7 90.4 78.3 67.2 
59.1 90.1 77.7 66.1 
58.5 89.7 77.0 65.1 
58.0 89.3 76.3 64.1 
57.4 88.9 75.6 63.1 
56.8 88.6 74.9 62.1 
56.2 88.2 74.2 61.1 
55.6 87.8 73.5 60.1 
55.0 87.5 72.8 59.0 
54.5 87.1 72.1 58.0 
53.9 86.7 71.4 57.0 
53.3 86.4 70.7 56.0 
52.7 86.0 70.0 55.0 
52.1 85.6 69.3 54.0 
51.5 85.2 68.6 52.9 
50.9 84.9 67.9 51.9 
50.4 84.5 67.2 50.9 
49.8 84.1 66.5 49.9 
17. Portable Hardness Test 
17 .1 Although this standard generally prefers the use of 
fixed-location Brinell or Rockwell hardness test methods, it is 
not always possible to perform the hardness test using such 
equipment due to the part size, location, or other logistical 
reasons. In this event, hardness testing using portable equip­
ment as described in Test Methods A956/A956M, A1038, and 
Ell0 shall be used with strict compliance for reporting the test 
results in accordance with the selected standard (see examples 
below). Standard Practice A833 may be used, although it might 
not always be suitable as a criterion for acceptance or rejection 
since Practice A833 does not contain a precision and bias 
statement. 
17.1.1 Practice A833-The measured hardness number 
shall be reported in accordance with the standard methods and 
given the HBC designation followed by the comparative test 
bar hardness to indicate that it was determined by a portable 
comparative hardness tester, as in the following example: 
17 .1.1.1 232 HBC/2.40 where 232 is the hardness test result 
using the portable comparative test method (HBC) and 240 is 
the Brinell hardness of the comparative test bar. 
17.1.2 Practice A956/A956M: 
17 .1.2.1 The measured hardness number shall be reported in 
accordance with the standard methods and appended with a 
Leeb impact device in parenthesis to indicate that it was 
determined by a portable hardness tester, as in the following 
example: 
( 1) 350 HW where 350 is the hardness test result using the 
portable Leeb hardness test method with the HLD impact 
device. 
1549

=== Page 1604 ===

SA-1058 ASME BPVC.II.A-2025 
17.1.2.2 When hardness values converted from the Leeb 
number are reported, the portable instrument used shall be 
reported in parentheses, for example: 
(1) 350 HB (HLD) where the original hardness test was 
performed using the portable Leeb hardness test method with 
the HLD impact device and converted to the Brinell hardness 
value (HB). 
17 .1.3 Test Method Al 038-The measured hardness number 
shall be reported in accordance with the standard methods and 
appended with UCI in parenthesis to indicate that it was 
determined by a portable hardness tester, as in the following 
example: 
17.1.3.1 446 HV (UC/) 10 where 446 is the hardness test 
result using the portable UCI test method under a force of 10 
kgf. 
17.1.4 Test Method EJJ0: The measured hardness number 
shall be reported in accordance with the standard methods and 
appended with a IP to indicate that it was determined by a 
portable hardness tester, as follows: 
17.1.4.1 Rockwell Hardness Examples: 
( 1) 40 HRCIP where 40 is the hardness test result using the 
Rockwell C portable test method. 
(2) 72 HRBW/P where 72 is the hardness test result using 
the Rockwell B portable test method using a tungsten carbide 
ball indenter. 
17.1.4.2 Brinell Hardness Examples: 
(1) 220 HBWIP 10/3000 where 220 is the hardness test 
result using the Brinell portable test method with a ball of 
10 mm diameter and with a test force of 3000 kgf (29.42 kN) 
applied for 10 s to 15 s. 
(2) 350 HBWIP 51750 where 350 is the hardness test result 
using the Brinell portable test method with a ball of 5 mm 
diameter and with a test force of750 kgf (7.355 kN) applied for 
10 s to 15 s. 
CHARPY IMPACT TESTING 
18. Description 
18.1 The equipment, test specimen and testing procedures 
shall comply with the requirements of Test Methods E23, ISO 
148-1, or JIS Z 2242. 
19. Testing Machines 
19.1 Charpy machines used for testing steel generally have 
capacities in the 300 to 400 J energy range. Sometimes 
machines of lesser capacity are used; however, the capacity of 
the machine should be substantially in excess of the absorbed 
energy of the specimens (see Test Methods E23). The linear 
velocity at the point of impact should be in the range of 4.9 to 
5.8 mis or in accordance with ISO 148-1, or JIS Z 2242. 
20. Sampling and Number of Specimens 
20.1 Sampling: 
20.1.1 Test location and orientation should be addressed by 
the product specifications. If not, for wrought products, the test 
location shall be the same as that for the tensile specimen and 
the orientation shall be longitudinal with the notch perpendicu­
lar to the major surface of the product being tested. 
20.1.2 Number of Specimens: 
20.1.2.1 All specimens used for a Charpy impact test shall 
be taken from a single test coupon or test location. 
20.1.2.2 When the specification calls for a minimum aver­
age test result, three specimens shall be tested. 
20.1.2.3 When the specification requires determination of a 
transition temperature, eight to twelve specimens are usually 
needed. 
20.2 Type and Size: 
20.2.1 A standard full size Charpy V-notch specimen as 
shown in Test Methods E23, ISO 148-1, or JIS Z 2242 shall be 
used except as provided in the following sub-paragraphs. 
20.2.2 If a standard full-size specimen cannot be prepared, 
the largest feasible standard subsize specimen shall be pre­
pared. The specimens shall be machined so that the specimen 
does not include material nearer to the surface than 0.5 mm. 
20.2.3 Tolerances for standard subsize specimens are shown 
in Test Methods E23, ISO 148-1, or JIS Z 2242. 
20.3 Notch Preparation-The machining of the notch is 
critical, as it has been demonstrated that extremely minor 
variations in notch radius and profile, or tool marks at the 
bottom of the notch may result in erratic test data. 
21. Calibration 
21.1 Accuracy and Sensitivity-Calibrate and adjust Charpy 
impact machines in accordance with the requirements of the 
test methods used Test Methods E23, ISO 148-2, or JIS B 
7722. 
22. Conditioning-Temperature Control 
22.1 When a specific test temperature is required by the 
specification or purchaser, control the temperature of the 
heating or cooling medium within ±2 °F (1 °C). 
23. Procedure 
23.1 Individual Test Values: 
23.1.1 Impact Energy-Record the impact energy absorbed 
to the nearest J. 
23.1.2 Fracture Appearance: 
23.1.2.1 Determine the percentage of shear fracture area by 
any of the methods described in Test Methods E23, ISO 148-1, 
or JIS Z 2242. 
23.1.2.2 Determine the individual fracture appearance val­
ues to the nearest 5 % shear fracture and record the value. 
23.1.3 Lateral Expansion: 
23.1.3.1 Methods of measurement and precautions are de­
scribed in Test Methods E23. 
23.1.3.2 Measure the individual lateral expansion values to 
the nearest 0.025 mm and record the values. 
23.1.3.3 With the exception described as follows, any speci­
men that does not separate into two pieces when struck by a 
single blow may be reported as unbroken. If the specimen can 
be separated by force applied by bare hands, the specimen may 
be considered as having been separated by the blow. 
24. Interpretation of Test Result 
24.1 When the acceptance criterion of any impact test is 
specified to be a minimum average value at a given 
1550

=== Page 1605 ===

-~ 
ASME BPVC.II.A-2025 SA-1058 
temperature, the test result shall be the average (arithmetic 
mean) of the individual test values of three specimens from one 
test location. 
24.1.1 When a minimum average test result is specified: 
24.1.1.1 The test result is acceptable when all of the below 
are met: 
( 1) The test result equals or exceeds the specified minimum 
average (given in the specification), 
(2) The individual test value for not more than one speci­
men measures less than the specified minimum average, and 
( 3) The individual test value for any specimen measures 
not less than two-thirds of the specified minimum average. 
24.1.1.2 ff the acceptance requirements of 24.1.1.1 are not 
met, perform one retest of three additional specimens from the 
same test location. Each individual test value of the retested 
specimens shall be equal to or greater than the specified 
minimum average value. 
24.2 Test Specifying a Minimum Transition Temperature: 
24.2.1 Definition of Transition Temperature-For specifica­
tion purposes, the transition temperature is the temperature at 
which the designated material test value equals or exceeds a 
specified minimum test value. 
24.2.2 Determination of Transition Temperature: 
24.2.2.4 Accept the test result if the determined transition 
temperature is equal to or lower than the specified value. 
24.2.2.5 If the determined transition temperature is higher 
than the specified value, but not more than 12 °C higher than 
the specified value, test sufficient samples in accordance with 
Section 25 to plot two additional curves. Accept the test results 
if the temperatures determined from both additional tests are 
equal to or lower than the specified value. 
24.3 When subsize specimens are permitted or necessary, or 
both, modify the specified test requirement according to Table 
7 or test temperature according to codes such as ASME Boiler 
and Pressure Vessel Code, Section Vill, Division I Table UG-
84.2, or both. Greater energies or lower test temperatures may 
be agreed upon by purchaser and supplier. 
25. Records 
25.1 The test record should contain the following informa­
tion as appropriate: 
25.1.1 Full description of material tested (that is, specifica­
tion number, grade, class or type, size, heat number). 
25.1.2 Specimen orientation with respect to the material 
axis. 
TABLE 7 Charpy V-Notch Test Acceptance Criteria for Various Sub-Size Specimens described by Test Methods E23 
Full Size %Size %Size 
10 by 10 mm 10 by 7.5 mm 10 by 6.7 mm 
J J J 
54 41 37 
48 35 31 
41 30 27 
34 26 23 
27 20 18 
22 16 15 
20 15 14 
18 14 12 
16 12 11 
14 11 10 
10 7 7 
24.2.2.1 Break one specimen at each of a series of tempera­
tures above and below the anticipated transition temperature 
using the procedures in Section 23. Record each test tempera­
ture to the nearest 0.5 °C. 
24.2.2.2 Plot the individual test results (J or percent shear) 
as the ordinate versus the corresponding test temperature as the 
abscissa and construct a best-fit curve through the plotted data 
points. 
24.2.2.3 If transition temperature is specified as the tem­
perature at which a test value is achieved, determine the 
temperature at which the plotted curve intersects the specified 
test value by graphical interpolation ( extrapolation is not 
permitted). Record this transition temperature to the nearest 
3 °C. If the tabulated test results clearly indicate a transition 
temperature lower than specified, it is not necessary to plot the 
data. Report the lowest test temperature for which test value 
exceeds the specified value. 
½Size 'la Size ¼Size 
10by5mm 10 by 3.3 mm 10 by 2.5 mm 
J J J 
27 18 14 
24 16 12 
20 14 11 
16 11 8 
14 10 7 
11 7 5 
11 7 5 
8 5 4 
8 5 4 
7 4 3 
5 3 3 
25.1.3 Specimen size. 
25.1.4 Test temperature and individual test value for each 
specimen broken, including initial tests and retests. 
25.1.5 Test results. 
25.1.6 Transition temperature and criterion for its 
determination, including initial tests and retests. 
26. Report 
26.1 The specification should designate the information to 
be reported. 
27. Keywords 
27.1 bend test; Brinell hardness; Charpy impact test; elon­
gation; hardness test; portable hardness; reduction of area; 
Rockwell hardness; tensile strength; tension test; yield strength 
1551

=== Page 1606 ===

ASME BPVC.II.A-2025 
ANNEX 
(Mandatory Information) 
Al. ROUNDING OF TEST DATA 
Al.1 Application 
Al.1.1 This annex shall apply to rounding test data for the 
purpose of determining conformance to product specification 
requirements. 
Al.2.3 Requirements for rounding levels for determining 
conformance to product specification requirements are given in 
Table Al. 1. Specific reported test data values shall be rounded 
to Table Al. 1 for determining conformance to product speci­
fication requirements. Al.1.1.1 This annex shall apply only when rounding is not 
specified in the product specifications. 
Al.1.1.2 Observed or calculated test results and records 
maintained by testing laboratories are not subject to this annex. 
Al.2 Method 
Al.2.4 Table Al.1 values are designed to provide unifor­
mity in determining conformance to product specification 
requirements and should be considered when rounding require­
ments are stated in product specifications. 
Al.2.1 Values shall be rounded in accordance with the rules 
of Practice E29 unless otherwise stated herein. 
A 1.2.2 In the special case of rounding the number "5" when 
no additional numbers other than "ff' follow the "5," rounding 
shall be in accordance with Practice E29 except where this 
would result in rejection of the. product. 
Al.2.5 When rounding requirements for product acceptance 
are neither stated in the product specification nor listed in Table 
Al.1, an observed or calculated value shall be rounded to the 
nearest unit in the last right hand digit used in expressing the 
specification requirement. 
TABLE A1.1 Rounded Test Data for Determining Conformance to Specification 
Test Quantity 
Yield Point, Yield Strength, Tensile Strength 
Elongation 
Reduction of Area 
Absorbed Energy 
Brlnell Hardness 
Rockwell Hardness 
Test Data Range 
<500 MPa, 
2:500 to <1000 MPa, 
2:1000 MPa 
Oto<10%, 
2:10 % 
Oto <10 %, 
2:10 % 
Oto:5325J 
all values 
all values 
Rounded ValueA 
1 MPa 
5 MPa 
10 MPa 
0.5% 
1% 
0.5% 
1% 
1 J 
tabular value 8 
1 Rockwell Number 
A Round test data to the nearest integral multiple to the nearest values in this column. If the data value Is exactly midway between two rounded values, round in accordance 
with A 1.2.2. 
8 Round the mean diameter of the Brlnell impression to the nearest 0.05 mm and report the corresponding Brinell hardness number from the table without further rounding. 
1552
