Repository: Demigodofa/ASMEPurchaseOrderHelper

# ASMEPurchaseOrderHelper

PC UI tool to help purchasing agents generate correct ASME purchase orders. The active desktop flow reads normalized ASME JSONL data, applies policy rules, and generates copy-ready/exportable PO content.

## Source of truth (for agents/bots)
This README is the source of truth for rules, orientation, and guidance. The owner may use loose or exact language; if there is any ambiguity, confirm intent. Example: if they say "ordering requirements," confirm they mean "Ordering Information" (the official section name used in the PDFs).

File: sectionII_partA_data_digitized/spec_corpus/SA-135/spec.txt (part 1 of 2)
=== Page 238 ===

SA-135/SA-135M (ASTM A135/A135M) ASME BPVC.II.A-2025 
a Designation: A135/A135M -21 
~ull 
INTERNATIONAL 
Standard Specification for 
Electric-Resistance-Welded Steel Pipe 1 
This standard is issued uuder the fixed designation A135/A135M; the number immediately following the designation indicates the year 
of original adoption or, in the case of revision, the year of last revision. A number in parentheses indicates the year of last reapproval. 
A superscript epsilon (e) indicates an editorial change since the last revision or reapproval. 
1. Scope* 
1.1 This specification 2 covers two grades of electric­
resistance-welded steel pipe in NPS 2 to NPS 30 [DN 50 to DN 
750] inclusive, with nominal (average) wall thickness up to 
0.500 in. [12.70 mm], inclusive, and in nominal sizes NPS 
¾ to NPS 5 [DN 20 to DN 125] inclusive with nominal 
(average) wall thickness 0.083 in. [2.11 mm] to 0.134 in. [3.40 
mm], depending on size. Pipe having other dimensions (Note 
1) may be furnished provided such pipe complies with all other 
requirements of this specification. The pipe is intended for 
conveying gas, vapor, water or other liquid; only Grade A is 
adapted for flanging and bending (Note 2). The suitability of 
pipe for various purposes is somewhat dependent upon its 
dimensions, properties, and conditions of service, so that the 
purpose for which the pipe is intended should be stated in the 
order. The pipe may be furnished either nonexpanded or cold 
expanded at the option of the manufacturer. When pipe is cold 
expanded, the amount of expansion shall not exceed 1.5 % of 
the outside diameter pipe size. 
NOTE 1-A comprehensive listing of standardized pipe dimensions is 
contained in ASME B36.lOM. 
NOTE 2-This provision is not intended to prohibit the cold bending of 
Grade B pipe. 
1.2 The values stated in either SI units or inch-pound units 
are to be regarded separately as standard. The values stated in 
each system may not be exact equivalents; therefore, each 
system shall be used independently of the other. Combining 
values from the two systems may result in non-conformance 
with the standard. 
1.3 This international standard was developed in accor­
dance with internationally recognized principles on standard­
ization established in the Decision on Principles for the 
Development of International Standards, Guides and Recom­
mendations issued by the World Trade Organization Technical 
Barriers to Trade (TBT) Committee. 
1 This specification is uuder the jµr:isdiction of ASTM Committee A0l on Steel, 
Stainless Steel and Related Alloys and is the direct responsibility of Subcommittee 
A0l.09 on Carbon Steel Tubular Products. 
Current edition approved March 1, 2021. Published March 2021. Originally 
approved in 1931. Last previous edition approved in 2020 as A135/Al35M-20. 
DOI: 10.1520/A0135_A0135M-21. 
2 For ASME Boiler and Pressure Vessel Code applications, see related Specifi­
cation SA-135 in Section II of that Code. 
2. Referenced Documents 
2.1 ASTM Standards: 3 
A370 Test Methods and Definitions for Mechanical Testing 
of Steel Products 
A 700 Guide for Packaging, Marking, and Loading Methods 
for Steel Products for Shipment 
A751 Test Methods and Practices for Chemical Analysis of 
Steel Products 
A865/ A865M Specification for Threaded Couplings, Steel, 
Black or Zinc-Coated (Galvanized) Welded or Seamless, 
for Use in Steel Pipe Joints 
A941 Terminology Relating to Steel, Stainless Steel, Related 
Alloys, and Ferroalloys 
E6 Terminology Relating to Methods of Mechanical Testing 
E29 Practice for Using Significant Digits in Test Data to 
Determine Conformance with Specifications 
E213 Practice for Ultrasonic Testing of Metal Pipe and 
Tubing 
E273 Practice for Ultrasonic Testing of the Weld Zone of 
Welded Pipe and Tubing 
E309 Practice for Eddy Current Examination of Steel Tubu­
lar Products Using Magnetic Saturation 
E570 Practice for Flux Leakage Examination of Ferromag-
netic Steel Tubular Products 
2.2 ASME Standard: 
B 1.20.1 Pipe Threads, General Purpose 4 
B36.10M Welded and Seamless Wrought Steel Pipe 4 '5 
2.3 Federal Standards: 
Fed. STD No. 123 Marking for Shipments (Civi1Agencies)6 
2.4 Military Standards: 
MIL-STD-129 Marking for Shipment and Storage 7 
3 For referenced ASTM standards, visit the ASTM website, www.astrn.org, or 
contact ASTM Customer Service at service@astrn.org. For Annual Book of ASTM 
Standards volume information, refer to the standard's Docnment Summary page on 
the ASTM website. 
4 Available from American National Standards Institute (ANSI), 25 W. 43rd St., 
4th Floor, New York, NY 10036, http://www.ansi.org. 
5 Available from American Society of Mechanical Engineers (ASME), ASME 
International Headquarters, Two Park Ave., New York, NY 10016-5990, http:// 
www.asme.org. 
6 Available from General Service Administration, Washington, DC 20405. 
7 Available from Standardization Documents Order Desk, Bldg. 4 Section D, 700 
Robbins Ave., Philadelphia, PA 19111-5094. Attn.: NOPD. 
* A Summary of Changes section appears at the end of this standard 
186

=== Page 239 ===

ASME BPVC.II.A-2025 SA-135/SA-135M (ASTM A135/A135M) 
TABLE 1 Tensile Requirements 
Tensile strength, min, ksi [MPa] 
Yield strength, min, ksi [MPa] 
Grade A 
48 [330] 
30 [205] 
Grade B 
60 [415] 
35 [240] 
Elongation in 2 in. or [50 mm], min, %: . . . . 
For pipe having a specified wall thickness of '½sin. [7.9 mm] or more, 1f tested using a longitudinal 
strip test specimen. 
35 30 
For pipe having a specified wall thickness of less than 6 /,s in. [7.9 mm], if tested using a longitudinal 
strip test specimen. 
A B 
For pipe of any size, if tested using a full-size longitudinal test specimen. 35 30 
A The minimum elongation shall be determined by the following equation, with the calculated value rounded to the nearest percent: 
E= 561+16.5 
[ E = 2.2t+ 16.5] 
where: 
E = elongation in 2 in. or [50 mm], minimum, %, and 
t = specified wall thickness, in. [mm]. 
8The minimum elongation shall be determined by the following equation, with the calculated value rounded to the nearest percent: 
£= 481+14 
[£= 1.91+14] 
where: 
E elongation in 2 in. or [50 mm], minimum, %, and 
specified wall thickness, in. [mm]. 
3. Terminology 
3.1 For definitions of terms relating to steel manufacturing 
and properties, refer to Tenninology A941. 
3.2 For definitions of terms relating to mechanical testing, 
refer to Tenninology E6. 
3.3 Definitions of Terms Specific to This Standard: 
3.3.1 burr, n-a rough or sharp edge left on pipe ends by 
cutting or sawing. 
3.3.2 lot, n-all pipe of the same size, wall thickness and 
rolled length that is produced from the same heat of steel and 
subject to the same heat treatment. 
3.3.3 black thread, n-a thread crease exhibiting the original 
pipe surface after machining. 
0 
4. Ordering Information 
4.1 Orders for material under this specification should 
include the following, as required, to describe the desired 
material adequately: 
4.1.1 Quantity (feet, metres, or number of lengths), 
4.1.2 Name of product (electric-resistance-welded pipe), 
4.1.3 Specification designation and year of issue, 
4.1.4 Grade (see Table 1), 
4.1.5 Size (nominal size, NPS [DN], or outside diameter; 
and nominal wall thickness), 
4.1.6 Length (specific or random, see 12.4), 
4.1.7 End finish (plain or threaded, see 13.2), 
4.1.7.1 Threaded and coupled, if specified, 
4.1.7.2 Threads only, if specified, 
4.1.7.3 Plain end, if specified, 
4.1.8 Alternative electric test (see Section 11), 
4.1.9 Tension test specimen (see Section 15), 
4.1.10 Heat analysis, if required (see 6.1), 
4.1.11 Certificate of compliance, if required (see Section 
19), and 
4.1.12 Special requirements. 
5. Manufacture 
5.1 The steel shall be made by either or both of the 
following processes: basic-oxygen or electric-furnace. 
5.2 Steel may be cast in ingots or may be strand cast. When 
steels of different grades are sequentially strand cast, identifi­
cation of the resultant transition material is required. The 
producer shall remove the transition material by any estab­
lished procedure that positively separates the grades. 
5.3 The pipe shall be manufactured from flat rolled steel in 
individual lengths or in continuous length by electric-resistance 
or electric-induction welding without the addition of extrane­
ous material. 
187 
5.4 The weld seam of electric-resistance welded pipe to 
Grade B pipe shall be heat treated after welding to a minimum 
temperature of 1000 °F [540 °C] or processed in such a manner 
that no untempered martensite remains. 
6. Chemical Composition 
6.1 The steel shall conform to the requirements prescribed 
in Table 2, based on the heat analysis. When specified in the 
Element 
Carbon 
Manganese 
Phosphorus 
Sulfur 
TABLE 2 Chemical Requirements 
Composition, max, % 
Grade A Grade B 
0.25 0.30 
0.95 1.20 
0.035 0.035 
0.035 0.035

=== Page 240 ===

SA-135/SA-135M (ASTM A135/ A135M) ASME BPVC.II.A-2025 
order, the heat analyses shall be reported to the purchaser or a 
representative of the purchaser. 
7. Product Analysis 
7 .1 An analysis may be made by the purchaser on samples 
of pipe selected at random and shall conform to the require­
ments specified in Table 2. Methods and practices relating to 
chemical analysis shall be in accordance with Test Method, 
Practices, and Terminology A751. 
8. Mechanical Properties Requirements 
8.1 Tensile Properties: 
8.1.1 The material shall conform to the requirements as to 
tensile properties prescribed in Table 1. 
8.1.2 The yield strength shall be determined by the offset 
method utilizing 0.2 % of the gauge length or by the total 
extension under load method using 0.5 % of the gauge length. 
8.1.3 Longitudinal test specimens shall be full-size longitu­
dinal test specimens (see Figure A2.1 of Test Methods and 
Definitions A370) or longitudinal strip test specimens (see 
Specimen No. 4 in Fig. A2.3 of Test Methods and Definitions 
A370). 
8.2 The test specimen taken across the weld shall show a 
tensile strength not less than the minimum tensile strength 
specified for the grade of pipe ordered. This test will not be 
required for pipe under NPS 8 [DN 200]. 
9. Flattening Test 
9.1 A specimen at least 4 in. [100 mm] in length shall be 
flattened cold between parallel plates in three steps with the 
weld located either 0° or 90° from the line of direction of force 
as required in 9.2. During the first step, which is a test for 
ductility of the weld, no cracks or breaks on the inside or 
outside surfaces shall occur before the distance between the 
plates is less than two thirds of the original outside diameter of 
the pipe. As a second step, the flattening shall be continued. 
During the second step, which is a test for ductility exclusive 
of the weld, no cracks or breaks on the inside or outside 
surfaces shall occur before the distance between the plates is 
less than one third of the original outside diameter of the pipe 
but is not less than five times the wall thickness of the pipe. 
During the third step, which is a test for soundness, the 
flattening shall be continued until the specimen breaks or the 
opposite walls of the pipe meet. Evidence of laminated or 
unsound material or of incomplete weld that is revealed during 
the entire flattening test shall be cause for rejection. 
9 .2 For pipe produced in single lengths, the flattening test 
specified in 9 .1 shall be made on both crop ends cut from each 
iength of pipe. The tests from each end shall be made 
alternately with the weld at 0° and at 90° from the line of 
direction of force. For pipe produced in multiple lengths, the 
flattening test shall be made on crop ends representing the front 
and back of each coil with the weld at 90° from the line of 
direction of force, and on two intermediate rings representing 
each coil with the weld 0° from the line of direction of force. 
188 
9 .3 Surface imperfections in the test specimen before 
flattening, but revealed during the first step of the flattening 
test, shall be judged in accordance with the finish requirements 
in Section 13. 
9 .4 Superficial cracks as a result of surface imperfections 
shall not be cause for rejection. 
10. Hydrostatic Test 
10.1 Except as provided for in 10.3, each length of pipe 
shall be hydrostatically tested at the mill, without leakage 
through the wall, to a pressure calculated from the following 
equation: 
P = 2St/D 
where: 
P = minimum hydrostatic test pressure, psi, [kPa]. The test 
pressure need not exceed 2500 psi [17 200 kPa], 
S = allowable fiber stress 18 000 psi [124 000 kPa] for 
Grade A and 21 000 psi [145 000 kPa] for Grade B. 
This does not prohibit testing at higher pressure at the 
manufacturer's option, 
t = specified wall thickness, in. [mm], and 
D = specified outside diameter, in. [mm]. 
Plain end pipe may be tested at the discretion of the 
manufacturer in single lengths or in multiple lengths. 
10.2 The hydrostatic pressure shall be maintained for not 
less than 5 s. 
10.3 When specified in the order, pipe may be furnished 
without hydrostatic testing, and each length so furnished shall 
include with the mandatory marking the letters "NH." 
Nam 3-This provision is not intended to apply to light wall (Schedule 
10) pipe listed in Table Xl.1. 
10.4 When certification is required by the purchaser and the 
hydrostatic test has been omitted, the certification shall clearly 
state "Not Hydrostatically Tested." The specification number 
and material grade, as shown on the certification, shall be 
followed by the letters "NH." 
11. Nondestructive Examination Reqnirements 
11.1 As an alternate to the hydrostatic test, and when 
accepted by the purchaser, each pipe shall be tested with a 
nondestructive electric test. Except for pipe produced on a 
hot-stretch reducing mill, the weld seam of each length of pipe 
shall be tested with a nondestructive test in accordance with 
Practices E213, E273, E309, or E570. Each length of pipe 
produced on a hot-stretch-reducing mill shall be tested with a 
nondestructive electric test that inspects the full volume of the 
pipe in accordance with Practices E213, E309, or E570. 
11.2 Recognized methods for meeting this test are electro­
magnetic (eddy current) or ultrasonic. 
11.3 The following information is for the benefit of the user 
of this specification: 
11.3.1 The ultrasonic examination referred to in this speci­
fication is intended to detect longitudinal imperfections having 
a reflective area similar to or larger than the reference notch.

=== Page 241 ===

ASME BPVC.II.A-2025 SA-135/SA-135M (ASTM A135/A135M) 
The examination may not detect circumferentially oriented 
imperfections of short, deep imperfections. 
11.3.2 The eddy-current examination referenced in this 
specification has the capability of detecting significant 
imperfections, especially of the short, abrupt type. 
11.3.3 The hydrostatic test referred to in Section 10 is a test 
method provided for in many product specifications. This test 
has the capability of finding imperfections of a size permitting 
the test fluid to leak through the tube wall and may be either 
visually seen or detected by a loss of pressure. This test may 
not detect very tight, through-the-wall imperfections or imper­
fections that extend an appreciable distance into the wall 
without complete penetration. 
11.3 .4 A purchaser interested in ascertaining the nature 
(type, size, location, and orientation) of imperfections that can 
be detected in the specific application of these examinations 
should discuss this with the manufacturer of the tubular 
product. 
11.4 In order to accommodate the various types of nonde­
structive electric testing equipment and techniques in use, the 
calibration pipe shall contain, at the option of the producer, any 
one or more of the following discontinuities to establish a 
minimum sensitivity level for rejection: 
11.4.1 Drilled Hole-A hole not larger than 0.031-in. [0.8-
mm] diameter shall be drilled radially and completely through 
pipe wall, preferably in the weld area, care being taken to avoid 
distortion of the pipe while drilling. 
11.4.2 Transverse Tangential Notch-A notch shall be filed 
or milled tangential to the surface and transverse to the 
longitudinal axis of the pipe preferably in the weld area. Said 
notch shall have a depth not exceeding 12.5 % of the nominal 
wall thickness of the pipe or 0.004 in., [0.10 mm], whichever 
is greater. 
11.4.3 Longituclinal Notch-A notch 0.031 in. [0.8 mm] or 
less in width shall be machined in a radial plane parallel to the 
pipe axis on the outside surface of the pipe preferably in the 
weld area, to have a depth not exceeding 12.5 % of the nominal 
wall thickness of the pipe or 0.004 in. [0.10 mm], whichever is 
greater. 
11.5 Pipe producing a signal equal to or greater than the 
calibration imperfection shall be rejected. 
12. Dimensions, Weight (Mass), and Permissible 
Variations 
12.1 Weight (Mass)-The weight (mass) of any length of 
pipe other than Schedule 10 shall not vary more than 3.5 % 
under or 10 % over that specified, but the carload weight 
(mass) shall be not more than 1.75 % under the nominal weight 
(mass). The weight (mass) of pipe furnished to Schedule 10 
shall not vary more than ± 10 % from that calculated using the 
weight (mass) per unit length prescribed in Appendix Table 
Xl.1. The weight (mass) of the pipe shall be calculated from 
the relevant equation in ASME B36.10M. 
Note 4-A system of standard pipe sizes has been approved by the 
American National Standards Institute as American National Standard for 
Welded and Seamless Wrought Steel Pipe (ASME B36.lOM). 
12.2 Diameter-The outside diameter shall not vary more 
than ± 1 % from the nominal size specified. 
12.3 Minimum Wall Thickness-The minimum wall thick­
ness at any point shall be not more than 12.5 % under the 
specified wall thickness. 
Note 5-The minimum wall thickness on inspection is shown in Table 
Xl.2 of the Appendix. 
12.4 Lengths: 
12.4.1 Except as allowed in 12.4.2, pipe shall be furnished 
in lengths averaging 38 ft [11.6 m] or over, with a minimum 
length of 20 ft [6.1 m], but no more than 5 % may be under 32 
ft [9.8 m]. Jointers made by welding are permissible. When 
threaded pipe is ordered, jointers shall be made by threaded 
connections and shall not exceed 5 % of the order. 
12.4.2 Unless otherwise specified, Schedule 10 pipe shall be 
between 16 and 22 ft [4.9 and 6.7 m] for a minimum of 90 % 
of the footage furnished, with any balance being shorter 
lengths at least 8 ft [2.4 m] long. 
13. Workmanship, Finish, and Appearance 
13.1 The finished pipe shall be reasonably straight and free 
of defects. Surface imperfections in excess of 12.5 % of the 
nominal wall thickness shall be considered defects. 
13.2 End Finish: 
13.2.1 Schedule JO Pipe-Pipe furnished to Schedule 10 
shall be plain end only. All inside and outside cutting burrs 
shall be removed. This generally involves breaking the comers. 
13.2.2 Ends, Plain End Pipe-Unless otherwise specified, 
plain end pipe for use with the Dresser or Dayton type coupling 
shall be reamed both outside and inside sufficiently to remove 
all burrs. Plain end pipe for welding shall be beveled on the 
outside to an angle of 30° with a tolerance of+ 5° and - 0° and 
with a width of flat at the end of the pipe of 1/16 ± ½2 in. [1.6 
± 0.8 mm]. When material is ordered beveled to any other than 
a 30° angle, it should be understood that the angle is to be 
measured from a line drawn perpendicular to the axis of the 
pipe. This means that a greater amount of material is removed 
with a 60° angle than with a 30° angle. Pipe shall be 
sufficiently free from indentations, projections, or roll marks 
for a distance of 8 in. [200 mm] from the end of the pipe to 
make a tight joint with the rubber gasket type of coupling. All 
plain end pipe intended for Dresser or Dayton type joints or for 
welding, sizes NPS 10 [DN 250] and smaller in outside 
diameter specified, shall be not more than 1/32 in. [0.8 mm] 
smaller than the outside diameter specified for a distance of 8 
in. [200 mm] from the ends of the pipe and shall permit the 
passing for a distance of 8 in. [200 mm] of a ring gauge that has 
a bore 1/16 in. [1.6 mm] larger than the outside diameter 
specified of the pipe. Sizes larger than NPS 10 [DN 250] shall 
be not more than 1/32 in. [0.8 mm] smaller than the nominal 
outside diameter for a distance of 8 in. [200 mm] from the end 
of the pipe and shall permit the passing for a distance of 8 in. 
[200 mm] of a ring gauge which has a bore 3/32 in. [2.4 mm] 
larger than the nominal outside diameter of the pipe. 
189 
13.2.3 Ends, Threaded Pipe-Each end of threaded pipe 
shall be reamed to remove all burrs. All threads shall be in 
accordance with the American National Standard Pipe Threads

=== Page 242 ===

SA-135/SA-135M (ASTM A135/A135M) ASME BPVC.II.A-2025 
(Note 6) and cut so as to make a tight joint when the pipe is 
tested at the mill to the specified internal hydrostatic pressure. 
The variation from the standard, when tested with the standard 
working gauge, shall not exceed one and one-half turns either 
way. Pipe shall not be rounded by hammering in order to get a 
full thread. There shall be not more than two black threads for 
¾-in. [19.0-mm] taper among the perfect threads. Black 
threads should not be confused with imperfect threads, such as 
those torn, shaven, or broken. 
Nara 6-A complete description of the American National Standard 
Pipe Threads applicable to pipe, valves, and fittings is contained in ASME 
B1.20.1; also "Screw-Thread Standards for Federal Services, 1942," 
National Bureau of Standards Handbook H 28, January, 1942, the perti­
nent data in both sources being identical. 
13.3 Couplings-Each length of threaded pipe shall be 
provided with one coupling manufactured in accordance with 
Specification A865/ A865M except that the coupling may be 
wrought iron (Note 7). Threads shall be cut so as to make a 
tight joint. Taper-tapped couplings shall be furnished on all 
weights (masses) of threaded pipe NPS 2½ [DN 65] and larger. 
NoTE 7-For sizes NPS 2 [DN 50] and smaller, it is commercial 
practice to furnish straight-tapped couplings for standard-weight (mass) 
(Schedule 40) pipe and taper-tapped couplings for extra-strong (Schedule 
80) and double-extra-strong pipe. If taper-tapped couplings are required 
for sizes NPS 2 [DN 50] and smaller on standard weight (mass) (Schedule 
40) pipe, line pipe in accordance with Specification 5L of the American 
Petroleum Institute should be ordered, thread lengths to be in accordance 
with ASME B 1.20.1. Taper-tapped couplings for sizes NPS 2 [DN 50] and 
smaller in standard weight (mass) may be used on mill-threaded standard 
weight (mass) type of the same size. 
13.4 Protective Coating: 
13.4.1 After the pipe has been subjected to the hydrostatic 
test, and if required by the purchaser, it shall be thoroughly 
cleaned of all dirt, oil, grease, loose scale, and rust; then dried, 
and given a protective coating of the kind and in the manner 
specified by the purchaser. Pipe furnished to Schedule 10 shall 
be normally shipped with a light coating of processing oil. If so 
specified, the pipe can be given a mill coating or a special 
coating. 
14. Weld Repair 
14.1 Welding Repair: 
14.2 Defects in the pipe wall, provided their depth does not 
exceed one third the specified wall thickness, shall be repaired 
by electric welding. Defects in the welds such as sweats or 
leaks, unless otherwise specified, shall be repaired or the piece 
rejected at the option of the manufacturer. Repairs of this 
nature shall be made by completely removing the defect, 
cleaning the cavity, and then electric welding. 
14.3 All repaired pipe shall be retested hydrostatically in 
accordance with Section 10. 
15. Sampling 
15.1 Chemical Analysis: 
15.1.1 Samples for chemical analysis shall be taken in 
accordance with Test Method, Practices, and Terminology 
A751. The number of samples shall be determined as follows: 
NPS 
Under 6 [DN 150] 
6 [DN 150] to 20 [DN 
500], incl 
Over 20 [DN 500] to 
30 [DN 750], incl 
15.2 Tension Test: 
Numbers of Samples Selected 
2 from each lot of 400 pipes or fraction 
thereof 
2 from each lot of 200 pipes or fraction 
thereof 
2 from each lot of 100 pipes or fraction 
thereof 
15.2.1 One longitudinal tension test shall be made on one 
length (Note 8) from each lot of 400 lengths or fraction thereof 
of each size under NPS 8 [DN 200] and one transverse body 
and one transverse weld tension test on one length from each 
lot of 200 lengths or fraction thereof of each size NPS 8 to NPS 
20 [DN 200 to DN 500] and on one length from each lot of 100 
lengths or fraction thereof of each size over NPS 20 to NPS 30 
[DN 500 to DN 750]. When taken from the skelp, the number 
of tests shall be determined in the same manner as when taken 
from the finished pipe. 
NoTE 8-Length is defined as the length as ordered, except that in the 
case of orders for cut lengths shorter than double random, which is defined 
as the length as rolled, prior to cutting to the required short lengths. 
15.3 Flattening Test: 
15 .3 .1 When pipe is produced in single length, the flattening 
test specified in 9.1 shall be made on both crop ends cut from 
each length of pipe. When pipe is produced in multiple lengths, 
flattening tests are required on the crop ends from the front and 
back ends of each coil and on two intermediate rings repre­
senting each coil. 
15.4 Hydrostatic Test: 
15.4.1 Each length of pipe shall be subjected to the hydro­
static test specified in Section 10. 
16. Test, Retest, and Resampling 
16.1 Chemical Analysis: 
190 
16.1.1 If the results of the analysis of either length of pipe 
does not conform to the requirements specified in Section 7, 
analyses of two additional lengths from the same lot shall be 
made, each of which shall conform to the requirements 
specified. 
16.2 Tension Test: 
16.2.1 The test specimens and the tests required by this 
specification shall conform to those described in Test Methods 
and Definitions A370, except that all specimens shall be tested 
at room temperature. 
16.2.2 The longitudinal tension test specimen shall be taken 
from the end of the pipe, or by agreement between the 
manufacturer and the purchaser may be taken from the skelp, 
at a point approximately 90° from the weld, and shall not be 
flattened between gauge marks. The sides of each specimen 
shall be parallel between gauge marks. At the manufacturer 
option, the tension test may be made on full section of pipe. 
16.2.3 Transverse weld test specimens shall be taken with 
the weld at the center of the specimen. Transverse body test 
specimens shall be taken opposite to the weld. All transverse 
test specimens shall be approximately 1 ½ in. [38 mm] wide in 
the gauge length and shall represent the full wall thickness of 
the pipe from which the specimen was cut.

=== Page 243 ===

ASME BPVC.II.A-2025 SA-135/SA-135M (ASTM A135/A135M) 
16.2.4 ff any test specimen shows defective machining or 
develops flaws not associated with the quality of the steel or the 
welding, it may be discarded and another specimen substituted. 
16.2.5 If the results of the tension tests of any lot do not 
conform to the requirements specified in 9.1, retests of two 
additional lengths from the same lot shall be made, each of 
which shall conform to the requirements specified. 
16.2.6 If the percentage of elongation of any tension test 
specimen is less than that specified in 8.1, and any part of the 
fracture is more than ¾-in. [19.0-mm] from the center of the 
gauge length as indicated by scribe scratches marked on the 
specimen before testing, the specimen may be discarded and 
another substituted. 
16.3 Flattening Test: 
16.3.1 Specimens for flattening tests shall be smooth at the 
ends and free from burrs. 
16.3.2 If any section of the pipe fails to comply with the 
requirements of 9.1, for pipe produced in single lengths, other 
sections may be cut from the same end of the same length until 
satisfactory tests are obtained, except that the finished pipe 
shall not be shorter than 80 % of its length after the initial 
cropping; otherwise, the length shall be rejected. For pipe 
produced in multiple lengths, retests may be cut from each end 
of each individual length in the multiple; such tests shall be 
made with the weld alternately 0° and 90° from the line of 
direction of force. 
16.4 All specimens shall be tested at room temperature. 
17. Inspection 
17 .1 The inspector representing the purchaser shall have 
free entry, at all times while work on the contract of the 
purchaser is being performed, to all parts of the manufacturer's 
works that concern the manufacture of the material ordered. 
The manufacturer shall afford the inspector, without charge, all 
reasonable facilities to satisfy him that the material is being 
furnished in accordance with this specification. All tests 
( except check analysis) and inspection shall be made at the 
place of manufacture prior to shipment, unless otherwise 
specified, and shall be so conducted as not to interfere 
unnecessarily with the manufacturer's operation. 
18. Rejection 
18.1 Each length of pipe received from the manufacturer 
may be inspected by the purchaser and, if it does not meet the 
requirements of this specification based on the inspection and 
test method as outlined in the specification, the length may be 
rejected and the manufacturer shall be notified. Disposition of 
rejected pipe shall be a matter of agreement between the 
manufacturer and the purchaser. 
18.2 Pipe found in fabrication or in installation to be 
unsuitable for the intended use, under the scope and require­
ments of this specification, may be set aside and the manufac­
turer notified. Such pipe shall be subject to mutual investiga­
tion as to the nature and severity of the deficiency and the 
forming or installation, or both, conditions involved. Disposi­
tion shall be a matter for agreement. 
19. Certificate of Compliance 
19.1 When specified in the purchase order, the producer or 
supplier shall furnish to the purchaser a certificate of compli­
ance stating that the pipe has been manufactured, sampled, 
tested and inspected in accordance with this specification 
(including the year of issue) and has been found to meet the 
requirements. 
20. Identification of Material 
20.1 Each length of pipe shall be legibly marked with 
appropriate symbols by stenciling, stamping, or rolling to show 
the manufacturer's name, the size, the specification 
designation, the grade, and the hydrostatic test pressure when 
tested, or the letters "NH" when not tested. 
20.2 In addition to the requirements in 20.1, bar coding is 
acceptable as a supplemental identification method. The pur­
chaser may specify in the order a specific bar coding system to 
be used. 
21. Packaging, Marking, and Loading for Shipment 
21.1 When specified on the purchase order, packaging, 
marking, and loading for shipment shall be in accordance with 
Guide A700. 
21.2 The applicable levels shall be as specified in the 
contract. Marking for shipment of such material shall be in 
accordance with Fed. Std. No. 123 for civil agencies and 
MIL-STD-129 if continuous marking is required for military 
agencies. 
22. Keywords 
22.1 eddy current testing; electric resistance welded pipe; 
hydrostatic testing; plain end pipe; Schedule 10 pipe; threaded 
pipe 
191

=== Page 244 ===

SA-135/SA-135M (ASTM A135/A135M) ASME BPVC.II.A-2025 
APPENDIX 
(Nonmandatory Infonnation) 
Xl. ADDITIONAL DATA 
Xl.1 Additional data on dimensions nominal weights 
(masses) and test pressures is provided in Table Xl.l. 
Xl.2 Additional data on wall thicknesses are provided in 
Table Xl.2. 
TABLE X1.1 Dimensions, Nominal Weights (Masses), and Test Pressures for Light Wall Steel Pipe 
Schedule 10 Test Pressure, psi [MPa]A 
DN Outside Specified Weight 
NPS Diameter, in. Wall (Mass) Per Grade A Grade B [mm] ThicknessA Unit Length 
in.[mm] lb/ft [kg/m] 
% 20 1.050 [26.7] 0.083 [2.11] 0.86 [1.28] 2500 2500 
[17 200] [17 200] 
25 1.315 [33.4] 0.109 [2.77] 1.41 [2.09] 2500 2500 
[17 200] [17 200] 
1¼ 32 1.660 [42.2] 0.109 [2.77] 1.81 [2.69] 2400 2500 
[16 500] [17 200] 
1½ 40 1.900 [48.3] 0.109 [2.77] 2.09 [3.11] 2100 2400 
[14 500] [16 500] 
2 50 2.375 [60.3] 0.109 [2.77] 2.64 [3.93] 1700 1900 
[11 700] [13 100] 
2½ 65 2.875 [73.0] 0.120 [3.05] 3.53 [5.26] 1500 1700 
[10 300] [11 700] 
3 80 3.500 [88.9] 0.120 [3.05] 4.34 [6.46] 1200 1400 
[8 200] [9 600] 
3½ 90 4.000 [101.6] 0.120 [3.05] 4.98 [7.41] 1000 1200 
[6 900] [8 200] 
4 100 4.500 [114.3] 0.120 [3.05] 5.62 [8.37] 900 [6 200] 1100 
[7 600] 
5 125 5.563 [141.3] 0.134 [3.40] 7.78 [11.58] 850 [5 900] 1000 
[6 900] 
A The test pressures are calculated by the following equation (but need not exceed 2500 psi or [17 200 KPal): 
P= 2St/D 
where: 
P pressure, psi [kPa], 
S fiber stress 60 % of the specified minimum yield strength, psi [kPa], 
t specified wall thickness, in. [mm], and 
D specified outside diameter, in. [mm]. 
192

=== Page 245 ===

ASME BPVC.II.A-2025 SA-135/SA-135M (ASTM A135/A135M) 
TABLE X1.2 Minimum Permissible Wall Thickness on Inspection 
Note 1-The following equation, upon which this table is based, is used to derive the minimum permissible wall thickness values from the specified 
wall thickness values, with the calculated values rounded to three decimal places in accordance with the rounding method of Practice E29: 
tm= tX0.875 
where: 
tm = minimum permissible wall thickness, in. [mm], and 
t = specified wall thickness, in. [mm]. 
Note 2-This table is a master table covering wall thicknesses available in the purchase of different classifications of pipe, but it is not meant to imply 
that all of the walls listed therein are obtainable under this specification. 
Specified Wall Minimum Permissible Specified Wall Minimum Permissible Specified Wall Minimum Permissible 
Thickness (ij, Wall Thickness (Im), Thickness (ij, Wall Thickness (t,n), Thickness (ij, Wall Thickness (tm), 
in.[mm] in.[mm] in. [mm] in. [mm] in. [mm] in.[mm] 
0.068 [1.73] 0.060 [1.52] 0.294 [7.47] 0.257 [6.53] 0.750 [19.05] 0.656 [16.66] 
0.088 [2.24] 0.077 [1.96] 0.300 [7.62] 0.262 [6.65] 0.812 [20.62] 0.710 [18.03] 
0.091 [2.31] 0.080 [2.03] 0.307 [7.80] 0.269 [6.83] 0.844 [21.44] 0.738 [18.75] 
0.095 [2.41] 0.083 [2.11] 0.308 [7.82] 0.270 [6.86] 0.864 [21.94] 0.756 [19.20] 
0.113 [2.87] 0.099 [2.51] 0.312 [7.92] 0.273 [6.93] 0.875 [22.22] 0. 766 [19.46] 
0.119 [3.02] 0.104 [2.64] 0.318 [8.08] 0.278 [7.06] 0.906 [23.01] 0.793 [20.14] 
0.125 [3.18] 0.109 [2.77] 0.322 [8.18] 0.282 [7.16] 0.937 [23.82] 0.820 [20.85] 
0.126 [3.20] 0.110 [2.79] 0.330 [8.38] 0.289 [7.34] 0.968 [24.59] 0.847 [21.51] 
0.133 [3.38] 0.116 [2.95] 0.337 [8.56] 0.295 [7.49] 1.000 [25.40] 0.875 [22.22] 
0.140 [3.56] 0.122 [3.10] 0.343 [8.71] 0.300 [7.62] 1.031 [26.19] 0.902 [22.91] 
0. 145 [3.68] 0.127 [3.23] 0.344 [8.74] 0.301 [7.65] 1.062 [26.97] 0.929 [23.60] 
0.147 [3.73] 0.129 [3.28] 0.358 [9.09] 0.313 [7.95] 1.094 [27.79] 0.957 [24.31] 
0.154 [3.91] 0.135 [3.43] 0.365 [9.27] 0.319 [8.10] 1.125 [28.58] 0.984 [24.99] 
0.156 [3.96] 0.136 [3.45] 0.375 [9.52] 0.328 [8.33] 1.156 [29.36] 1.012 [25.70] 
0.179 [4.55] 0.157 [3.99] 0.382 [9.70] 0.334 [8.48] 1.219 [30.96] 1.066 [27.08] 
0.187 [4.75] 0.164 [4.17] o.400 [10.16] 0.350 [8.89] 1.250 [31.75] 1.094 [27.79] 
0.188 [4. 78] 0.164 [4.17] 0.406 [10.31] 0.355 [9.02] 1.281 [32.54] 1.121 [28.47] 
0.191 [4.85] 0.167 [4.24] 0.432 [10.97] 0.378 [9.60] 1.312 [33.32] 1.148 [29.16] 
0.200 [5.08] 0.175 [4.44] 0.436 [11.07] 1.343 [34.11] 1.175 [29.85] 
0.203 [5.16] 0.178 [4.52] 0.437 [11.10] 0.382 [9.70] 1.375 [34.92] 1.203 [30.56] 
0.216 [5.49] 0.189 [4.80] 0.438 [11.13] 0.383 [9.73] 1.406 [35.71] 1.230 [31.24] 
0.218 [5.54] 0.191 [4.85] 0.500 [12.70] 0.438 [11.13] 1.437 [36.53] 1.258 [31.95] 
0.219 [5.56] 0.192 [4.88] 0.531 [13.49] 0.465 [11.81] 1.500 [38.1 OJ 1.312 [33.32] 
0.226 [5.74] 0.198 [5.03] 0.552 [14.02] 0.483 [12.27] 1.531 [38.89] 1.340 [34.04] 
0.237 [6.02] 0.207 [5.26] 0.562 [14.27] 0.492 [12.50] 1.562 [39.67] 1.367 [34.72] 
0.250 [6.35] 0.219 [5.56] 0.593 [15.06] 0.520 [13.21] 1.594 [40.69] 1.394 [35.43] 
0.258 [6.55] 0.226 [5.74] 0.600 [15.24] 0.525 [13.34] 1.750 [44.45] 1.531 [38.89] 
0.276 [7.01] 0.242 [6.15] 0.625 [15.88] 0.547 [13.89] 1.781 [45.24] 1.558 [39.57] 
0.277 [7.04] 0.242 [6.15] 0.656 [16.66] 0.57 4 [14.58] 1.812 [46.02] 1.586 [40.28] 
0.279 [7.09] 0.244 [6.20] 
0.280 [7.11] 0.245 [6.22] 0.687 [17.48] 0.602 [15.29] 2.062 [52.37] 1.804 [45.82] 
0.281 [7.14] 0.246 [6.25] 0.719 [18.26] 0.629 [15.96] 2.343 [59.54] 2.050 [52.10] 
SUMMARY OF CHANGES 
Committee A0l has identified the location of selected changes to this standard since the last issue 
(Al35/Al35M - 20) that may impact the use of this standard. (Approved March 1, 2021.) 
( 1) Identified Chemical Analysis as Test Method, Practices, and 
Terminology A751 in 15.1.1. 
(2) Removed references to cancelled Federal Standard No. 
183. 
Committee AOl has identified the location of selected changes to this specification since the last issue 
(Al35/A135M - 19) that may impact the use of this standard. (Approved Nov. 15, 2020.) 
''-" (1) Corrected the formula under Note 1 in Table Xl.2. 
193

=== Page 246 ===

SA-135/SA-135M (ASTM A135/A135M) ASME BPVC.II.A-2025 
ASTM International takes no position respecting the validity of any patent rights asserted in connection with any item mentioned 
in this standard. Users of this standard are expressly advised that determination of the validity of any such patent rights, and the risk 
of infringement of such rights, are entirely their own responsibility. 
This standard is subject to revision at any time by the responsible technical committee and must be reviewed eve/)/ five years and 
if not revised, either reapproved or withdrawn. Your comments are invited either for revision of this standard or for additional standards 
and should be addressed to ASTM International Headquarters. Your comments will receive careful consideration at a meeting of the 
responsible technical committee, which you may attend. If you feel that your comments have not received a fair hearing you should 
make your views known to the ASTM Committee on Standards, at the address shown below. 
This standard is copyrighted by ASTM International, 100 Barr Harbor Drive, PO Box C700, West Conshohocken, PA 19428-2959, 
United States. Individual reprints (single or multiple copies) of this standard may be obtained by contacting ASTM at the above 
address or at 610-832-9585 (phone), 610-832-9555 (fax), or service@astm.org (e-mail); or through the ASTM website 
(www.astm.org). Permission rights to photocopy the standard may also be secured from the Copyright Clearance Center, 222 
Rosewood Drive, Danvers, MA 01923, Tel: (978) 646-2600; http://www.copyright.com/ 
194

=== Page 247 ===

ASME BPVC.ILA-2025 SA-178/SA-178M (ASTM A178/A178M)

SPECIFICATION FOR ELECTRIC-RESISTANCE-WELDED
CARBON STEEL AND CARBON-MANGANESE STEEL
BOILER AND SUPERHEATER TUBES

xs SA-178/SA-178M ily (25)

'® ‘Standarss Worswiae

(Identical with ASTM Specification A178/A178M-19,)

195

=== Page 248 ===

SA-178/SA-178M (ASTM A178/A178M) ASME BPVC.II.A-2025 
a Designation: A178/A178M -19 
~u 11 
INTIIRNATIONAL 
Standard Specification for 
Electric-Resistance-Welded Carbon Steel and Carbon­
Manganese Steel Boiler and Superheater Tubes 1 
This standard is issued under the fixed designation Al 78/ Al 78M; the number immediately following the designation indicates the year 
of original adoption or, in the case of revision, the year of last revision. A number in parentheses indicates the year of last reapproval. 
A superscript epsilon (e) indicates an editorial change since the last revision or reapproval.
