Repository: Demigodofa/ASMEPurchaseOrderHelper

# ASMEPurchaseOrderHelper

PC UI tool to help purchasing agents generate correct ASME purchase orders. The active desktop flow reads normalized ASME JSONL data, applies policy rules, and generates copy-ready/exportable PO content.

## Source of truth (for agents/bots)
This README is the source of truth for rules, orientation, and guidance. The owner may use loose or exact language; if there is any ambiguity, confirm intent. Example: if they say "ordering requirements," confirm they mean "Ordering Information" (the official section name used in the PDFs).

File: sectionII_partA_data_digitized/spec_corpus/SA-181/spec.txt (part 1 of 5)
=== Page 257 ===

ASME BPVC.ILA-2025 SA-181/SA-181M

SPECIFICATION FOR CARBON STEEL FORGINGS, FOR
GENERAL-PURPOSE PIPING

INTERNATIONAL
® Standares Woranioe

CxS SA-181/SA-181M Ally

(Identical with ASTM Specification A181/A181M-06.)

205

=== Page 258 ===

SA-181/SA-181M ASME BPVC.11.A-2025 
SPECIFICATION FOR CARBON STEEL FORGINGS, FOR 
GENERAL-PURPOSE PIPING 
SA-181/SA-lSlM cO 
INTERNATIONAL 
Standards Worldwide 
(Identical with ASTM Specification A 181/A 181M-06) 
1. Scope 
1.1 This specification covers nonstandard as-forged :fit­
tings, valve components, and parts for general service. 
Forgings made to this specification are limited to a maxi­
mum weight of 10 000 lb [ 4540 kg]. Larger forgings may 
be ordered to Specification A 266/ A 266M. 
1.2 Two classes of material are covered, designated 
as Classes 60 and 70, respectively, and are classified in 
accordance with their mechanical properties as specified 
in 6.1. 
1.3 This specification is expressed in both inch-pound 
units and SI units. However, unless the order specifies the 
applicable "M" specification designation (SI units), the 
material shall be furnished to inch-pound units. 
1.4 The values stated in either inch-pound units or SI 
units are to be regarded separately as standard. Within the 
text, the SI units are shown in brackets. The values stated 
in each system are not exact equivalents; therefore, each 
system must be used independently of the other. Combining 
values from the two systems may result in nonconformance 
with the specification. 
2. Referenced Documents 
2.1 ASTM Standards: 
A 266/A 266M Specification for Carbon Steel Forgings 
for Pressure Vessel Components 
A 788 / A 788M Specification for Steel Forgings, General 
Requirements 
A 961/A 961M Specification for Common Requirements 
for Steel Flanges, Forged Fittings, Valves, and Parts for 
Piping Applications 
3. General Requirements and Ordering 
Information 
3.1 Product furnished to this specification shall conform 
to the requirements of Specification A 961/ A 96 lM, 
206 
including any supplementary requirements that are indi­
cated in the purchase order. Failure to comply with the 
requirements of Specification A 961 / A 961 M constitutes 
non-conformance with this specification. 
3.2 It is the purchaser's responsibility to specify in 
the purchase order all ordering information necessary to 
purchase the needed material. Examples of such informa­
tion include but are not limited to the ordering information 
in Specification A 961/ A 96 lM and the following: 
3.2.1 Supplementary requirements, and 
3.2.2 Additional requirements (See 4.3, 9.1, 10.2, 
12.1, and 12.2). 
3.3 If the requirements of this specification are in con­
flict with the requirements of Specification A 961 / A 961M, 
the requirements of this specification shall prevail. 
4. Materials and Manufacture 
4.1 Except for flanges of all types, hollow, cylindrically 
shaped parts may be machined from hot-rolled or forged 
bar, provided that the axial length of the part is approxi­
mately parallel to the metal flow lines of the stock. Other 
parts, excluding flanges of all types, up to and including 
NPS 4 may be machined from hot-rolled or forged bar. 
Elbows, return bends, tees, and header tees shall not be 
machined directly from bar stock. 
4.2 Except as permitted in 4.1, the finished product 
shall be a forging as defined in the Terminology section 
(exclusively) of Specification A 788/ A 788M. 
4.3 When specified in the order, the manufacturer shall 
submit for approval of the purchaser a sketch showing the 
shape of the rough forging before machining. 
4.4 Forgings shall be protected against sudden or too 
rapid cooling from the rolling or forging while passing 
through the critical range.

=== Page 259 ===

ASME BPVC.II.A-2025 SA-181/SA-181M 
4.5 Heat treatment is neither required nor prohibited, 
but when applied, heat treatment shall consist of tempering, 
annealing, normalizing, or normalizing and tempering. 
5. Chemical Composition 
5.1 An analysis of each heat shall be made by the 
manufacturer to determine the percentages of the elements 
specified in Table 1. The chemical composition thus deter­
mined shall conform to the requirements in Table 1. 
6. Mechanical Properties 
6.1 The material shall conform to the requirements as 
to tensile properties prescribed in Table 2. 
7. Number of Tests 
7 .1 One tension test shall be made from each heat. 
7.2 If any test specimen is defectively machined, it 
may be discarded and another specimen substituted. 
8. Retests 
8.1 When one or more representative 'test specimens 
do not conform to specification requirements for the tested 
characteristic, only a single retest for each nonconforming 
characteristic may be performed to establish product 
acceptability. Retests shall be performed on twice the num­
ber of representative specimens that were originally non­
conforming. When any retest specimen does not conform 
to specification requirements for the characteristic in ques­
tion, the lot represented by that specimen shall be rejected, 
heat-treated or reheat-treated in accordance with 4.5, and 
tested in accordance with Sections 6 and 7. 
9. Reports of Testing 
9.1 Upon request of the purchaser in the contract or 
order, a report of the test results and chemical analyses 
shall be furnished. The specification designation included 
on reports of testing shall include year of issue and revision 
letter, if any. 
10. Repair by Welding 
10.1 Repair welding, by the manufacturer, is permissi­
ble for parts made to dimensional standards such as those 
of ANSI or equivalent standards. 
207 
10.2 Prior approval of the purchaser shall be required 
to weld repair special parts made to the purchaser's require­
ments. 
10.3 The composition of the weld deposits shall be 
similar to the base metal and in accordance with the proce­
dure qualification for the applicable material. Welding shall 
be accomplished with a weld procedure designed to pro­
duce low hydrogen in the weldment. Short-circuit gas metal 
arc welding is permissible only with the approval of the 
purchaser. 
11. Marking of Forgings 
11.1 Identification marks consisting of the manufactur­
er's symbol or name, designation of service rating, Speci­
fication number, class, and size shall be legibly forged or 
stamped on each forging, and in such a position as not to 
injure the usefulness of the forgings. 
11.2 Bar Coding - In addition to the requirements in 
11.1, bar coding is acceptable as a supplementary identifi­
cation method. The purchaser may specify in the order a 
specific bar coding system to be used. The bar coding 
system, if applied at the discretion of the supplier, should 
be consistent with one of the published industry standards 
for bar coding. If used on small parts the bar code may be 
applied to the box or a substantially applied tag. 
12. Certificate of Compliance 
12.1 When specified in the purchase order or contract, 
a producer's or supplier's certification shall be furnished to 
the purchaser that the material was manufactured, sampled, 
tested, and inspected in accordance with this specification 
and has been found to meet the requirements. The specifi­
cation designation included on certificates of compliance 
shall include year of issue and revision letter, if any. 
12.2 When specified in the purchase order or contract, 
a rep01t of the test results shall be furnished. 
13. Keywords 
13.1 pipe fittings, steel; piping applications; pressure 
containing parts; steel forgings, carbon; steel valves

=== Page 260 ===

SA-181/SA-181M ASME BPVC.II.A-2025
TABLE 1 _
CHEMICAL REQUIREMENTS
Composition, %
. Element Classes 60 and 70
| Carbon, max. 0.35 |
Manganese, max. 1.104
Phosphorus, max. 0.05
Silicon 0.10—-0.35
Sulfur, max. 0.05
A Manganese may be increased to 1.35% max. provided the car- |
bon is reduced 0.01% for each 0.06% increase in manganese over
the limit shown in the table. .
TABLE 2
TENSILE REQUIREMENTS
Class 60 Class 70
Tensile strength, min., ksi [MPa] 60 [415] 70 [485]
Yield strength,4 min., ksi [MPa] 30 [205] 36 [250]
Elongation in 2 in. [50 mmJ, min., % 22 18
Reduction of area, min., % 35 24
A Determined by either the 0.2% offset method or the 0.5%
| extension-under-load method.
208

=== Page 261 ===

( 
ASME BPVC.II.A-2025 SA-181/SA-181M 
SUPPLEMENTARY REQUIREMENTS 
S1. Carbon Equivalent 
S1.1 The maximum carbon equivalent based on heat 
analysis shall be as follows: 
Maximum Carbon Equivalent Value 
Maximum Section Thickness Maximum Section Thickness 
Class Less Than or Equal to 2 in. 
60 0.45 
70 0.47 
Greater Than 2 in. 
0.46 
0.48 
S1.2 Determine the carbon equivalent (CE) as follows: 
CE = C + Mn/6 + (Cr + Mo + V)/5 + (Ni + Cu)/15 
S1.3 A lower maximum carbon equivalent may be 
agreed upon between the supplier and the purchaser. 
S1.4 When this Supplementary Requirement is 
invoked, all elements in the carbon equivalent fonnula 
shall be analyzed and the amounts reported. 
209

=== Page 263 ===

ASME BPVC.II.A-2025 SA-182/SA-182M (ASTM A182/A182M) 
SPECIFICATION FOR FORGED OR ROLLED ALLOY AND 
STAINLESS STEEL PIPE FLANGES, FORGED FITTINGS, 
AND VALVES AND PARTS FOR HIGH-TEMPERATURE 
SERVICE 
SA-182 /SA-182M 0 
INTERNATIONAL 
Standards Worldwide 
(Identical with ASTM Specification A182/A182M-23 except for the inclusion of Grade F12 in para. 7.2.1, the removal of 
reduced strength levels for thicker sections of Grade F53 in Table 3, the removal of Grade F53 Classes in Table 3, the 
removal of Note (G) in Table 3, the increase of minimum yield strength for Grade F60 in Table 3, and editorial correction in 
Supplementary Requirement S13 title. For Grade F91 Type 2, Supplementary Requirement S13 is mandatory.) 
ASME SA-182/SA-182M replaces para. 7.2.1 of ASTM A182/A182M with the following: 
7.2.1 Liquid Quenching-Except as permitted in 7.2.2, for Fl, F2, F3, and F12 and when agreed to by the purchaser, liquid 
quenching followed by tempering shall be permitted provided the temperatures in Table 1 for each grade are used. 
ASME SA-182/SA-182M, Table 3 replaces the three F53 lines, the F60 line, and Note G of ASTM A182/A182M, Table 3 with 
the following: 
GDELETED 
F53 
F60 
116 (800) 80 (550) 
95 (655) 70 (485) 
15 
25 
ASME SA-182/SA-182M retitles para. S13 of ASTM A182/A182M as follows: 
S13. Minimum Cooling Rate for Grade F91 Type 2 
211 
310 max 
45 
(25)

=== Page 264 ===

SA-182/SA-182M (ASTM A182/A182M) ASME BPVC.II.A-2025 
~ Designation: A182/A182M - 23 
~u 11 
INTERNATIONAL 
Standard Specification for 
Forged or Rolled Alloy and Stainless Steel Pipe Flanges, 
Forged Fittings, and Valves and Parts for High-Temperature 
Service 1 
This standard is issued under the fixed designation Al82/Al82M; the number immediately following the designation indicates the year 
of original adoption or, in the case of revision, the year of last revision. A number in parentheses indicates the year of last reapproval. 
A superscript epsilon ( e) indicates an editorial change since the last revision or reapproval. 
This standard has been approved for use by agencies of the U.S. Department of Defense. 
1. Scope* 
1.1 This specification 2 covers forged low alloy and stainless 
steel piping components for use in pressure systems. Included 
are flanges, fittings, valves, and similar parts to specified 
dimensions or to dimensional standards, such as the ASME 
specifications that are referenced in Section 2. 
1.2 For bars and products machined directly from bar or 
hollow bar (other than those directly addressed by this speci­
fication; see 6.4), refer to Specifications A479/A479M, A739, 
or A511/ A511M for the similar grades available in those 
specifications. 
1.3 Products made to this specification are limited to a 
maximum weight of 10 000 lb [4540 kg]. For larger products 
and products for other applications, refer to Specifications 
A336/A336M and A965/A965M for the similar ferritic and 
austenitic grades, respectively, available in those specifica­
tions. 
1.4 Several grades of low alloy steels and ferritic, 
martensitic, austenitic, and ferritic-austenitic stainless steels 
are included in this specification. Selection will depend upon 
design and service requirements. Several of the ferritic/ 
austenitic ( duplex) grades are also found in Specification 
A1049/ A1049M. 
1.5 Supplementary requirements are provided for use when 
additional testing or inspection is desired. These shall apply 
only when specified individually by the purchaser in the order. 
1.6 This specification is expressed in both inch-pound units 
and in SI units. However, unless the order specifies the 
1 This specification is under the jurisdiction of ASTM Committee AO! on Steel, 
Stainless Steel and Related Alloys and is the direct responsibility of Subcommittee 
A0l.22 on Steel Forgings and Wrought Fittings for Piping Applications and Bolting 
Materials for Piping and Special Purpose Applications. 
Current edition approved May I, 2023. Published May 2023. Originally 
approved in 1935. Last previous edition approved in 2022 as Al82/Al82M-22a. 
DOI: 10.1520/A0182_A0182M-23. 
2 For ASME Boiler and Pressure Vessel Code applications see related Specifi­
cation SA-182 in Section JI of that Code. 
applicable "M" specification designation (SI units), the mate­
rial shall be furnished to inch-pound units. 
1.7 The values stated in either SI units or inch-pound units 
are to be regarded separately as the standard. Within the text, 
the SI units are shown in brackets. The values stated in each 
system may not be exact equivalents; therefore, each system 
shall be used independently of the other. Combining values 
from the two systems may result in non-conformance with the 
standard. 
1.8 This international standard was developed in accor­
dance with internationally recognized principles on standard­
ization established in the Decision on Principles for the 
Development of International Standards, Guides and Recom­
mendations issued by the World Trade Organization Technical 
Barriers to Trade (TBT) Committee. 
2. Referenced Documents 
2.1 In addition to the referenced documents listed in Speci­
fication A961/A961M, the following list of standards apply to 
this specification. 
2.2 ASTM Standards: 3 
A262 Practices for Detecting Susceptibility to Intergranular 
Attack in Austenitic Stainless Steels 
A275/A275M Practice for Magnetic Particle Examination of 
Steel Forgings 
A336/A336M Specification for Alloy Steel Forgings for 
Pressure and High-Temperature Parts 
A388/A388M Practice for Ultrasonic Examination of Steel 
Forgings 
A479/A479M Specification for Stainless Steel Bars and 
Shapes for Use in Boilers and Other Pressure Vessels 
A484/A484M Specification for General Requirements for 
Stainless Steel Bars, Billets, and Forgings 
3 For referenced ASTM standards, visit the ASTM website, www.astm.org, or 
contact ASTM Customer Service at service@astm.org. For Annual Book of ASTM 
Standards volume information, refer to the standard's Document Summary page on 
the ASTM website. 
* A Summary of Changes section appears at the end of this standard 
212

=== Page 265 ===

ASME BPVC.ll.A-2025 SA-182/SA-182M {ASTM A182/A182M) 
A511/ A511M Specification for Seamless Stainless Steel Me­
chanical Tubing and Hollow Bar 
A 739 Specification for Steel Bars, Alloy, Hot- Wrought, for 
Elevated Temperature or Pressure-Containing Parts, or 
Both 
A 763 Practices for Detecting Susceptibility to Intergranular 
Attack in Ferritic Stainless Steels 
A788/A788M Specification for Steel Forgings, General Re­
quirements 
A923 Test Methods for Detecting Detrimental Intermetallic 
Phase in Duplex Austenitic/Ferritic Stainless Steels 
A961/A961M Specification for Common Requirements for 
Steel Flanges, Forged Fittings, Valves, and Parts for 
Piping Applications 
A965/ A965M Specification for Steel Forgings, Austenitic, 
for Pressure and High Temperature Parts 
A1049/A1049M Specification for Stainless Steel Forgings, 
Ferritic/ Austenitic (Duplex), for Pressure Vessels and 
Related Components 
A1084 Test Method for Detecting Detrimental Phases in 
Lean Duplex Austenitic/Ferritic Stainless Steels 
E92 Test Methods for Vickers Hardness and Knoop Hard­
ness of Metallic Materials 
El12 Test Methods for Determining Average Grain Size 
E165/El65M Practice for Liquid Penetrant Testing for Gen-
eral Industry 
E340 Practice for Macroetching Metals and Alloys 
2.3 ASME Standards . .4 
B 16.11 Forged Steel Fittings, Socket Welding, and Threaded 
2.4 ASME Boiler and Pressure Vessel Code: 4 
Section IX 
2.5 A WS Specifications 5 
A5.4/A5.4M Specification for Stainless Steel Electrodes for 
Shielded Metal Arc Welding 
A5.5/A5.5M Specification for Low-Alloy Steel Electrodes 
for Shielded Metal Arc Welding 
A5.9/A5.9M Specification for Bare Stainless Steel Welding 
Electrodes and Rods 
A5.ll/A5.11M Specification for Nickel and Nickel-Alloy 
Welding Electrodes for Shielded Metal Arc Welding 
A5.14/A5.14M Specification for Nickel and Nickel-Alloy 
Bare Welding Electrodes and Rods 
A5.23/A5.23M Specification for Low-Alloy Steel Elec­
trodes and Fluxes for Submerged Arc Welding 
A5.28/A5.28M Specification for Low-Alloy Steel Elec­
trodes for Gas Shielded Arc Welding 
A5.29/A5.29M Low-Alloy Steel Electrodes for Flux Cored 
Arc Welding 
3. Terminology 
3.1 Definitions-For definitions of terms used in this 
specification, refer to Specification A961/A961M. 
4 Available from American Society of Mechanical _Engineers (ASME), ASME 
International Headquarters, Two Park Ave., New York, NY 10016-5990, http:// 
www.asme.org. 
5 Available from American Welding Society (AWS), 550 NW LeJeune Rd., 
Miami, FL 33126, http://www.aws.org. 
3.2 Definitions of Terms Specific to This Standard: 
3.2.l hardened condition, n-for F 23, the metallurgical 
condition achieved after normalizing and cooling to room 
temperature but prior to tempering. 
4. Ordering Information 
4.1 It is the purchaser's responsibility to specify in the 
purchase order information necessary to purchase the needed 
material. In addition to the ordering information guidelines in 
Specification A961/A961M, orders should include the follow­
ing information: 
4.1.1 Additional requirements (see 7.2.1, Table 2 footnotes, 
9.3, and 19.2), and 
4.1.2 Requirement, if any, that manufacturer shall submit 
drawings for approval showing the shape of the rough forging 
before machining and the exact location of test specimen 
material (see 9.3.1). 
5. General Requirements 
5 .1 Product furnished to this specification shall conform to 
the requirements of Specification A961/A961M, including any 
supplementary requirements that are indicated in the purchase 
order. Failure to comply with the general requirements of 
Specification A961/A961M constitutes nonconformance with 
this specification. In case of conflict between the requirements 
of this specification and Specification A961/A961M, this 
specification shall prevail. 
6. Manufacture 
6.1 The low-alloy ferritic steels shall be made by the 
open-hearth, electric-furnace, or basic-oxygen process with the 
option of separate degassing and refining processes in each 
case. 
6.2 The stainless steels shall be melted by one of the 
following processes: ( a) electric-furnace (with the option of 
separate degassing and refining processes); (b) vacuum­
fumace; or ( c) one of the former followed by vacuum or 
electroslag-consumable remelting. Grade F XM-27Cb may be 
produced by electron-beam melting. 
6.3 A sufficient discard shall be made to secure freedom 
from injurious piping and undue segregation. 
6.4 Except as permitted in 6.4.2 and 6.4.3, the material shall 
be forged as close as practicable to the specified shape and size. 
6.4.1 Flanges, elbows, return bends, tees, and header tees 
shall not be machined directly from bar stock. Other parts 
whose longitudinal axis is not parallel to the longitudinal axis 
of the hollow bar or forged or rolled bar shall not be machined 
directly from bar. 
6.4.2 Parts may be machined from hollow bar or forged or 
rolled solution-annealed austenitic stainless steel bar without 
additional hot working provided the longitudinal axis of the 
part is parallel to the longitudinal axis of the bar. 
6.4.3 Low alloy, martensitic stainless, ferritic stainless, and 
ferritic-austenitic stainless steel parts, NPS-4 [DN 100] and 
under, may be machined from hollow bar or forged or rolled 
bar, without additional hot working provided the longitudinal 
axis of the part is parallel to the longitudinal axis of the bar. 
213

=== Page 266 ===

SA-182/SA-182M (ASTM A182/A182M) ASME BPVC.11.A-2025 
6.5 Except as provided for in 6.4, the finished product shall 
be a forging as defined in the Terminology section of Specifi­
cation A788/A788M. 
7. Heat Treatment 6 
7 .1 After hot working, forgings shall be cooled to a tem­
perature below 1000 °F [538 °C] prior to heat treating in 
accordance with the requirements of Table 1. 
7.2 £ow Alloy Steels and Ferritic and Martensitic Stainless 
Steels-The low alloy steels and ferritic and martensitic 
stainless steels shall be heat treated in accordance with the 
requirements of 7 .1 and Table 1. When more than one heat 
treatment option is listed for a Grade in Table 1, any one of the 
heat treatments listed shall be performed. The selection of the 
heat treatment shall be at the manufacturer's option, unless 
otherwise stated in the purchase order. 
7.2.1 Liquid Quenching-Except as permitted in 7.2.2, for 
F 1, F 2, and F 3, and when agreed to by the purchaser, liquid 
quenching followed by tempering shall be permitted provided 
the temperatures in Table 1 for each grade are used. 
7.2.1.1 Marking-Parts that are liquid quenched and tem­
pered shall be marked "QT." 
7.2.2 Alternatively, Grade F 1, F 2, and F 12, Classes 1 and 
2 may be given a heat treatment of 1200 °F [650 °C] minimum 
after final hot or cold forming. 
7.3 Austenitic and Ferritic-Austenitic Stainless Steels­
Except as permitted by 7 .5, the austenitic and ferritic-austenitic 
stainless steels shall be heat treated and liquid-quenched in 
accordance with the requirements of 7 .1 and Table 1. 
7.3.1 Alternatively, immediately following hot working, 
while the temperature of the forging is not less than the 
minimum solution annealing temperature specified in Table 1, 
forgings made from austenitic grades (except grades F 304H, F 
309H, F 310, F 310H, F 316H, F 316Ti, F 321, F 321H, F 347, 
F 347H, F 348, F 348H, F 45, F35030, and F 56) may be 
individually rapidly quenched in accordance with the require­
ments of Table 1. Ferritic-austenitic grades may be solution 
annealed without cooling below 1000 °F by being re-heated to 
the solution annealing temperature required in Table 1, held for 
a time sufficient to dissolve phases and precipitates which may 
cause a reduction in corrosion or mechanical properties, and 
quenched in accordance with Table 1. 
7.3.2 See Supplementary Requirement S8 if a particular 
heat treatment method is to be employed. 
7.4 Time of Heat Treatment-Heat treatment of forgings 
may be performed before machining. 
7.5 Forged or Rolled Bar-Forged or rolled austenitic 
stainless bar from which cylindrically shaped parts are to be 
machined, as permitted by 6.4, and the parts machined from 
such bar, without heat treatment after machining, shall be 
furnished to the annealing and quenching or rapid-cooling 
6 A solution annealing temperature above 1950 °F [1065 °C] may impair the 
resistance to intergranular corrosion after subsequent exposure to sensitizing 
conditions in F 321, F 321H, F 347, F 347H, F 348, and F 348H. When specified 
by the purchaser, a lower temperature stabilizing treatment or a second solution 
annealing shall be used subsequent to the initial high temperature solution anneal 
(see Supplementary Requirement S10). 
requirements of Specification A484/A484M or this 
specification, with subsequent light cold drawing and straight­
ening permitted (see Supplementary Requirement S3 if anneal­
ing must be the final operation). 
7.6 Hollow Bar-Austenitic stainless hollow bar from 
which cylindrically shaped parts are to b~ machined, as 
permitted by 6.4, and the parts machined from such hollow bar, 
without heat treatment after machining, shall be furnished to 
the annealing and quenching or rapid-cooling requirements of 
Specification A511/ A511M, or this specification, with subse­
quent light cold drawing and straightening permitted (see 
Supplementary Requirement S3 if annealing must be the final 
operation). 
8. Chemical Composition 
8.1 A chemical heat analysis in accordance with Specifica­
tion A961/A961M shall be made and conform to the chemical 
composition prescribed in Table 2. 
8.2 Grades to which lead, selenium, or other elements are 
added for the purpose of rendering the material free-machining 
shall not be used. 
8 .3 Starting material produced to a specification that spe­
cifically requires the. addition of any element beyond those 
listed in Table 2 for the applicable grade of material is not 
perrni tted. 
8.4 Steel grades covered in this specification shall not 
contain an unspecified element, other than nitrogen in stainless 
steels, for the ordered grade to the extent that the steel 
conforms to the requirements of another grade for which that 
element is a specified element having a required minimum 
content. For this requirement, a grade is defined as an alloy 
described individually and identified by its own UNS designa­
tion or Grade designation and identification symbol in Table 2. 
8.5 Product Analysis-The purchaser may make a product 
analysis on products supplied to this specification in accor­
dance with Specification A961/A961M. 
9. Mechanical Properties 
9.1 The material shall conform to the requirements as to 
mechanical properties for the grade ordered as listed in Table 3. 
9.2 Mechanical test specimens shall be obtained from pro­
duction forgings, or from separately forged test blanks pre­
pared from the stock used to make the finished product. In 
eithet case, mechanical test specimens shall not be removed 
until after all heat treatment is complete. If repair welding is 
required, test specimens shall not be removed until after 
post-weld heat treatment is complete, except for ferritic grades 
when the post-weld heat treatment is conducted at least 50 °F 
[30 °C] below the actual tempering temperature. When test 
blanks are used, they shall receive approximately the same 
working as the finished product. The test blanks shall be heat 
treated with the finished product and shall approximate the 
maximum cross section of the forgings they represent. 
9.3 For normalized and tempered, or quenched and tem­
pered forgings, the central axis of the test specimen shall be 
taken at least ¼ T from the nearest surface as-heat-treated, 
214

=== Page 267 ===

ASME BPVC.II.A-2025 SA-182/SA-182M (ASTM A182/A182M) 
TABLE 1 Heat Treating Requirements 
Grade Heat Treat Type Austenitizing/Solutioning Cooling Quenching Cool Tempering Temperature, 
Temperature, Minimum Media Below °F [0 C] Minimum or 
or Range, °F [0 C]A Range, °F [°C] 
Low Alie Steels 
F 1 anneal 1650 [900] furnace cool B B 
normalize and temper 1650 [900] air cool B 1150 [620] 
F2 anneal 1650 [900] furnace cool B B 
normalize and temper 1650 [900] air cool B 1150 [620] 
F 5, F Sa anneal 1750 [955] furnace cool B B 
normalize and temper 1750 [955] air cool B 1250 [675] 
F9 anneal 1750 [955] furnace cool B B 
normalize and temper 1750 [955] air cool B 1250 [675] 
F 10 solution treat and quench 1900 [1040] liquid 500 [260] B 
F 91 Types 1 and 2 normalize and temper or 1900-1975 [1040-1080] air cool, accelerated air B 1350-14 70 [730-800] 
quench and temper cool, or liquid 
F 92 normalize and temper 1900-1975 [1040-1080] air cool B 1350-14 70 [730-800] 
F 93 normalize and temper 1960-2140 [1070-1170] air cool 385 [200] 1380-1455 [750-790] 
F 115 normalize and temper 1920-2010 [1050-1100] air cool, accelerated air B 1380-1455 [750-790] 
cool, or liquid 
F 122 normalize and temper 1900-1975 [1040-1080] air cool B 1350-1470 [730-800] 
F 911 normalize and temper 1900-1975 [1040-1080] air cool or liquid B 1365-1435 [740-780] 
F 11, Class 1, 2, 3 anneal 1650 [900] furnace cool B B 
normalize and temper 1650 [900] air cool B 1150 [620] 
F, 12, Class 1, 2 anneal 1650 [900] furnace cool B B 
normalize and temper 1650 [900] air cool B 1150 [620] 
F 21, F 3V, and F anneal 1750 [955] fu mace cool B B 
3VCb 
normalize and temper 1750 [955] air cool B 1250 [675] 
F 22, Class 1, 3 anneal 1650 [900] furnace cool B B 
normalize and temper 1650 [900] air cool B 1250 [675] 
F 22V normalize and temper or 1650 [900] air cool or liquid B 1250 [675] 
quench and temper 
F 23 normalize and temper 1900-1975 [1040-1080] air cool B 1350-14 70 [730-800] 
accelerated cool 
F 24 normalize and temper 1800-1975 [980-1 080] air cool B 1350-1470 [730-800] 
or liquid 
FR anneal 1750 [955] furnace cool B B 
normalize 1750 [955] air cool B B 
normalize and temper 1750 [955] air cool B 1250 [675] 
F 36, Class 1 normalize and temper 1650 [900] air cool B 1100 [595] 
F 36, Class 2 normalize and temper or 1650 [900] air cool, B 1100 [595] 
quench and temper 1650 [900] accelerated air cool, 1100 [595] 
or Ii uid 
Martensitic Stainless Steels 
F 6a Class 1 anneal not specified furnace cool B B 
normalize and temper not specified air cool 400 [205] 1325 [725] 
temper not required B B 1325 [725] 
F 6a Class 2 anneal not specified furnace cool B B 
normalize and temper not specified air cool 400 [205] 1250 [675] 
temper not required B B 1250 [675] 
F 6a Class 3 anneal not specified furnace cool B B 
normalize and temper not specified air cool 400 [205] 1100 [595] 
F 6a Class 4 anneal not specified furnace cool B B 
normalize and temper not specified air cool 400 [205] 1000 [540] 
F 6b anneal 1750 [955] furnace cool B B 
normalize and temper 1750 [955] air cool 400 [205] 1150 [620] 
F6NM normalize and temeer 1850 [1010J air cool 200 [95] 1040-1120 [560-600] 
Ferritic Stainless Steels 
F XM-27 Cb anneal 1850 [1010] furnace cool B B 
F 429 anneal 1850 [1010] furnace cool B B 
F 430 anneal not seecified furnace cool B B 
Austenitic Stainless Steels 
F 304 solution treat and quench 1900 [1040] liquidE 500 [260] B 
F 304H solution treat and quench 1900 [1040] liquidE 500 [260] B 
F 304L solution treat and quench 1900 [1040] liquidE 500 [260] B 
F 304N solution treat and quench 1900 [1040] liquidE 500 [260] B 
F 304LN solution treat and quench 1900 [1040] liquidE 500 [260] B 
F 309H solution treat and quench 1900 [1040] liquidE 500 [260] B 
F 310 solution treat and quench 1900 [1040] liquidE 500 [260] B 
F 310H solution treat and quench 1900 [1040] liquidE 500 [260] B 
F 310MoLN solution treat and quench 1900-2010 [1050-1100] liquidE 500 [260] B 
F 316 solution treat and quench 1900 [1040] liquidE 500 [260] B 
F 316H solution treat and quench 1900 [1040] liquidE 500 [260] B 
F 316L solution treat and quench 1900 [1040] liquidE 500 [260] B 
F 316N solution treat and quench 1900 [1040] liquidE 500 [260] B 
F 316LN solution treat and quench 1900 [1040] liquidE 500 [260] B 
215

=== Page 268 ===

SA-18Z/SA-18ZM (ASTM A18Z/A18ZM) ASME BPVC.II.A•Z0Z5 
TABLE 1 Continued 
Grade Heat Treat Type Austenitizing/Solutioning Cooling Quenching Cool Tempering Temperature, 
Temperature, Minimum Media Below °F [°C] Minimum or 
or Range, °F [°CjA Range, °F [°C] 
F 316Ti solution treat and quench 1900 [1040] liquidE 500 [260] B 
F 317 solution treat and quench 1900 [1040] liquidE 500 [260] B 
F 317L solution treat and quench 1900 [1040] liquidE 500 [260] B 
F317LNCb solution treat and quench 1900 [1040] liquidE 500 [260] B 
F 72 solution treat and quench 1975-2155 [1080-1180] liquidE 500 [260] B 
F 73 solution treat and quench 1975-2155 [1080-1180] liquidE 500 [260] B 
F 347 solution treat and quench 1900 [1040] liquidE 500 [260] B 
F 347H solution treat and quench 2000 [1095] liquidE 500 [260] B 
F 347LN solution treat and quench 1900 [1040] liquidE 500 [260] B 
F 347LNCuB solution treat and quench 1940-2140 liquidE 500 [260] B 
[1060-1170] 
F 348 solution treat and quench 1900 [1040] liquidE 500 [260] B 
F 348H solution treat and quench 2000 [1095] liquidE 500 [260] B 
F 321 solution treat and quench 1900 [1040] liquidE 500 [260] B 
F 321H solution treat and quench 2000 [1095] liquidE 500 [260] B 
F XM-11 solution treat and quench 1900 [1040] liquidE 500 [260] B 
F XM-19 solution treat and quench 1900 [1040] liquidE 500 [260] B 
F 20 solution treat and quench 1700-1850 [925-101 OJ liquidE 500 [260] B 
F 44 solution treat and quench 2100 [1150] liquidE 500 [260] B 
F 45 solution treat and quench 1900 [1040] liquidE 500 [260] B 
F 46 solution treat and quench 2010-2140 [1100-1140] liquidE 500 [260] B 
F 47 solution treat and quench 1900 [1040] liquidE 500 [260] B 
F 48 solution treat and quench 1900 [1040] liquidE 500 [260] B 
F 49 solution treat and quench 2050 [1120] liquidE 500 [260] B 
F 56 solution treat and quench 2050-2160 [1120-1180] liquidE 500 [260] B 
F 58 solution treat and quench 2085 [1140] liquidE 500 [260] B 
F 62 solution treat and quench 2025 [1105] liquidE 500 [260] B 
F 63 solution treat and quench 1900 [1040] liquidE 500 [260] B 
F 64 solution treat and quench 2010-2140 [1100-1170] liquidE 500 [260] B 
F 904L solution treat and quench 1920-2100 [1050-1150] liquidE 500 [260] B 
F 70 solution treat and quench 1900 [1040] liquid 0 500 [260] B 
F700 solution treat and quench 2025-2100 [1107 -1149] liquid/rapid cool 500 [260] B 
FNIC solution treat and quench 1800-1900 [983-1 038] liquid/rapid cool 500 [260] B 
FNIC10 solution treat and quench 2100-2150 [1149-1177] liquid/rapid cool 500 [260] B 
FNIC11 solution treat and quench 2100-2150 [1149-1177] liquid/rapid cool 500 [260] B 
F1925 solution treat and quench 1800-1900 [983-1 038] liquid/rapid cool 500 [260] B 
F1925N solution treat and quench 2150 [1177] liquid/rapid cool 500 [260] B 
F35030 solution treat and guench 1900 [1040] liguid 500 [260] B 
Ferritic-Austenitic Stainless Steels 
F 50 solution treat and quench 
F 51 solution treat and quench 
F 52c 
F 53 solution treat and quench 
F 54 solution treat and quench 
F 55 solution treat and quench 
F 57 solution treat and quench 
F 59 solution treat and quench 
F 60 solution treat and quench 
F 61 solution treat and quench 
F 65 solution treat and quench 
F 66 solution treat and quench 
F 67 solution treat and quench 
F 68 solution treat and quench 
F 69 solution treat and quench 
F 71 solution treat and quench 
A Minimum unless temperature range is listed. 
8 Not applicable. 
1925 [1050] 
1870 [1020] 
1880 [1025] 
1920-2060 [1050-1125] 
2010-2085 [1100-1140] 
1940 [1060] 
1975-2050 [1080-1120] 
1870 [1020] 
1920-2060 [1050-1125] 
1830-2100 [1000-1150] 
1870-1975 [1020-1080] 
1870-2050 [1020-1120] 
1700-1920 [925-1 050] 
1870 [1020] 
1925-2100 [1050-1150] 
liquid 500 [260] B 
liquid 500 [260] B 
liquid 500 [260] B 
liquid 500 [260] B 
liquid 500 [260] B 
liquid 500 [260] B 
liquid 175 [80] B 
liquid 500 [260] B 
liquid 500 [260] B 
liquid 500 [260] B 
liquid 0 500 [260] B 
liquid 500 [260] B 
liquid 500 [260] B 
liquid 500 [260] B 
liquid 500 [260] B 
liquid 500 [260] B 
c Grade F 52 shall be solution treated at 1825 to 1875 °F [995 to 1025 °C] 30 min/in. of thickness and water quenched. 
0 The cooling media for Grades F 65 and F 70 shall be quenching in water or rapidly cooling by other means. 
E Forged or rolled bar meeting the requirements of 7.5 shall be liquid quenched or rapid-cooled by other means in accordance with Specification A484/A484M. 
where Tis the maximum heat-treated thickness of the repre­
sented forging. In addition, for quenched and tempered 
forgings, the mid-length of the test specimen shall be at least T 
from all other surfaces as-heat-treated, exclusive of the T 
dimension surfaces. When the section thickness does not 
permit this positioning, the test specimen shall be positioned as 
near as possible to the prescribed location, as agreed to by the 
purchaser and the supplier. 
216 
9.3.1 With prior purchase approval, the test specimen for 
ferritic steel forgings may be taken at a depth (t) corresponding 
to the distance from the area of significant stress to the nearest 
heat-treated surface and at least twice this distance (2 t) from 
any second surface. However, the test depth shall not be nearer 
to one treated surface than¾ in. [19 mm] and to the second 
treated surface than 1 ½ in. [38 mm]. This method of test 
specimen location would normally apply to contour-forged

=== Page 269 ===

ASME BPVC.ILA-2025 SA-182 /SA-182M (ASTM A182 /A182M)
TABLE 2 Chemical Requirements“
Grade/Identifi- UNS Composition, %
cation Desig- Carbon Manga- Phos- Sulfur Silicon Nickel | Chromium Molybde- Niobium? — Titan- Other
Symbol nation nese _ phorus num ium Elements
Low Alloy Steels -
F'4 K12822 0.28 0.60-0.90 0.045 0.045 0.15-0.35 ve we 0.44—0.65 was we ve
F 2° Ki2122 0.05-0.21 0.30-0.80 0.040 0.040 0.10—0.60 wes 0.50-0.81 0.44—0.65 wee ve eee
F 5° K41545 0.15 0.30-0.60 0.030 0.030 0.50 0.50 4.0-6.0 0.44-0.65 ves wes wee
F 5a? K42544 0.25 0.60 0.040 0.030 0.50 0.50 4.0-6.0 0.44—0.65 ve wee ve
FQ K90941 0.15 0.30-0.60 0.030 0.030 0.50—1.00 wee 8.0—10.0 0.90—1.10 we ws wee
a F 10 $33100 0.10-0.20 0.50-0.80 0.040 0.030 1.00-1.40 19.0—22.0 7.0-9.0 we wee we we
- F 91 Type 1 K90901 0.08-0.12 0.30-0.60 0.020 0.010 0.20—0.50 0.40 8.0-9.5 0.85—1.05 0.06-—0.10 ees N 0.03—0.07
\ | Al 0.025
: V 0.18-0.25
Ti 0.018
; Zr 0.015
F 91 Type 2 K90901 0.08-0.12 0.30-0.50* 0.020 0.005 0.20-0.40 0.20* 8.0-9.5* 0.85-1.05 0.06-0.10 0.01 N 0,085-0.970°
N/AI ratio, min
4.0
V 0.18-0.25
Zr 0.015
B 0.001£
Cu 0.10£
W 0.05=
Sn 0.010*
As 0.010&
, Sb 0.003*
F 92 K92460 0.07-0.13 0.30-0.60 0.020 0,010 0.50 0.40 8.50—9.50 0.30—0.60 0.04—0.09 vee V 0.15—0.25
N
0.030-—0.070
Al 0.02£
Ww 1002.00
0.001-0.006
j Ti 0.015
{ Zr 0,01£
7 F 93 K91350 0.05-0.10 0.20-0.70 0.020 0.008 0.05-—0.50 0.20 8.50—9.50 vee vee we V 0.15-0.30
B 0.007—0.015
| Al 0.030
W 2.5-3.5
; : Co 2.5-3.5
N 0.005-0.015
Nb 0.05-0.12
Nd 0.010—0.06
O 0.0050
F115 K91060 0.08-0.13 0.20-0.50 0.020 0.005 0.15-0.45 0.25 10.0-11.0 0.40-0.60 0.02-—0.06 0.01 V 0.18-0.25
B 0.001
Cu 0.10
Al 0.02
W 0.05
; N 0.030—0.070
Zr 0.01
As 0.010
| Sn 0.010
: Sb 0.003
N/AI ratio 4.0
: min
ae CNB” 10.5
F 122 K91271 0.07-0.14 0.70 0.020 0.010 0.50 0.50 10.00-—11.50 0.25-0.60 0.04— vee V0.15-0.30 —
0.10 B 0.005
N 0.040-0.100
Al 0.02£
Cu 0.30-1.70
W 1.50-2.50
Ti 0.015 |
Zr 0.01"
) F 911 ~ K91061 0.09-0.13 0.30-0.60 0.020 0.010 0.10-0.50 0.40 8.5-9.5 0.90—1.10 0.060-0.10... W 0.90-1.10
Al 0.02
N 0.04—0.09
V 0.18-0.25
| B 0.0003-
0.006
, Ti 0.01©
Zr 0.015
F 11 K11597 0.05-0.15 0.30—-0.60 0.030 0.030 0.50-1.00 vee 1.00—1.50 0.44—0.65 wee we ve
Class 1
F 11 K11572 0.10-0.20 0.30-0.80 0.040 0.040 0.50-1.00 vee 1.00~—1.50 0.44—0.65 aes wee we )
Class 2 -
217

=== Page 270 ===

SA-182/SA-182M (ASTM A182 /A182M) ASME BPVC.ILA-2025
. TABLE 2 Continued
Grade/ldentifi- UNS Composition, %
cation Desig- Carbon Manga- Phos- Sulfur Silicon Nickel | Chromium Molybde- Niobium? — Titan- Other
Symbol nation nese phorus num ium Elements
. F 11 K11572 0.10-0.20 0.30-0.80 0.040 0.040 0.50-1.00 we 1.00-—1.50 0.44—0.65 ve ve we
Class 3
F 12 K11562 0.05-0.15 0.30-0.60 0.045 0.045 0.50 max wee 0.80-1.25 0.44-0.65 vee ve ve
Class 1
F 12 K11564 0.10-0.20 0.30-0.80 0.040 0.040 0.10-—0.60 we 0.80—1.25 0.44—0.65 ves we we
Class 2
F 21 K31545  0.05-0.15 0.30-0.60 0.040 0.040 0.50 max wee 2.7-3.3 0.80-—1.06 we ve vee
F 3V K31830 0.05-0.18 0.30-0.60 0.020 0.020 0.10 wes 2.8-3.2 0.90-1.10 vee 0.015— V 0.20-—0.30
, 0.035 B .
. 0.001—0.003
F 3VCb K31390 0.10-0.15 0.30-0.60 0.020 0.010 0.10 0.25 2.7-3.3 0.90—1.10 0.015-0.0700.015 V 0.20-0.30
Cu 0.25
Ca 0.0005—
0.0150
F 22 K21590 0.05-0.15 0.30-0.60 0.040 0.040 0.50 we 2.00-2.50 0.87—1.13 ve we ve
Class 1 wee
F 22 K21590 0.05-0.15 0.30-0.60 0.040 0.040 0.50 we 2.00-2.50 0.87-1.13 we wee we
