Repository: Demigodofa/ASMEPurchaseOrderHelper

# ASMEPurchaseOrderHelper

PC UI tool to help purchasing agents generate correct ASME purchase orders. The active desktop flow reads normalized ASME JSONL data, applies policy rules, and generates copy-ready/exportable PO content.

## Source of truth (for agents/bots)
This README is the source of truth for rules, orientation, and guidance. The owner may use loose or exact language; if there is any ambiguity, confirm intent. Example: if they say "ordering requirements," confirm they mean "Ordering Information" (the official section name used in the PDFs).

File: sectionII_partA_data_digitized/spec_corpus/SA-20/spec.txt (part 1 of 5)
=== Page 119 ===

ASME BPVC.ILA-2025 SA-20/SA-20M

SPECIFICATION FOR GENERAL REQUIREMENTS FOR
STEEL PLATES FOR PRESSURE VESSELS

CxS SA-20/SA-20M

(Identical with ASTM Specification A20/A20M-20 except for revision in para. 11.5.3.)

67

=== Page 120 ===

SA·20/SA-20M ASME BPVC.II.A-2025 
Specification for 
General Requirements for Steel Plates for Pressure Vessels 
1. Scope 
1.1 This general requirements specification covers a group 
of common requirements that, unless otherwise specified in the 
applicable product specification, apply to rolled steel plates for 
pressure vessels covered by each of the following product 
specifications issued by ASTM: 
Title of Specification 
Pressure Vessel Plates, Alloy Steel, Nickel 
Pressure Vessel Plates, Alloy Steel, Molybdenum 
Pressure Vessel Plates, Alloy Steel, Manganese-
Vanadium-Nickel 
Stainless Chromium Steel-Clad Plate 
Stainless Chromium-Nickel Steel-Clad Plate 
Nickel and Nickel-Base Alloy-Clad Steel Plate 
Pressure Vessel Plates, Carbon Steel, Low- and 
Intermediate-Tensile Strength 
Pressure Vessel Plates, Carbon Steel, Manganese-Silicon 
Pressure Vessel Plates, Alloy Steel, Manganese­
Molybdenum and Manganese-Molybdenum-Nickel 
Pressure Vessel Plates, Alloy Steel, Double-
Normalized and Tempered 9 % Nickel 
Pressure Vessel Plates, Alloy Steel, Chromium­
Molybdenum 
Pressure Vessel Plates, Carbon Steel, High Strength 
Manganese 
Pressure Vessel Plates, Carbon Steel, for Intermediate­
and Higher-Temperature Seivice 
Pressure Vessel Plates, Carbon Steel, Moderate- and 
Lower-Temperature Seivice 
Pressure Vessel Plates, Alloy Steel, High-Strength, 
Quenched and Tempered 
Pressure Vessel Plates, Alloy Steel, Quenched and 
Tempered, Manganese-Molybdenum and Manganese­
Molybdenum-Nickel 
ASTM DesignationA 
A203/A203M 
A204/A204M 
A225/A225M 
A263 
A264 
A265 
A285/A285M 
A299/A299M 
A302/A302M 
A353/A353M 
A387/A387M 
A455/A455M 
A515/A515M 
A516/A516M 
A517/A517M 
A533/A533M 
68 
Title of Specification 
Pressure Vessel Plates, Heat-Treated, Carbon­
Manganese-Silicon Steel 
Pressure Vessel Plates, Alloy Steel, Quenched-and­
Tempered, Chromium-Molybdenum, and Chromium­
Molybdenum-Vanadium 
Pressure Vessel Plates, Alloy Steel, Quenched and 
Tempered Nickel-Chromium-Molybdenum 
Pressure Vessel Plates, Alloy Steel, Quenched and 
Tempered 7, 8, and 9 % Nickel 
Pressure Vessel Plates, Carbon Steel, Manganese­
Titanium for Glass or Diffused Metallic Coatings 
Pressure Vessel Plates, Carbon Steel, High Strength, for 
Moderate and Lower Temperature Seivice 
Pressure Vessel Plates, 5 % and 5½ % Nickel Alloy 
Steels, Specially Heat Treated 
Pressure Vessel Plates, Carbon-Manganese-Silicon 
Steel, for Moderate and Lower Temperature Seivlce 
Pressure Vessel Plates, Carbon-Manganese-Silicon 
Steel, Quenched and Tempered, for Welded Pressure 
Vessels 
Pressure Vessel Plates, Low-Carbon Age-Hardening 
Nickel-Copper-Chromium-Molybdenum-Columbium 
(Niobium) Alloy Steel 
Pressure Vessel Plates, High-Strength Low-Alloy Steel 
Pressure Vessel Plates, Heat-Treated, Carbon­
Manganese-Silicon Steel, for Moderate and Lower 
Temperature Seivice 
Pressure Vessel Plates, Alloy Steel, Chromium­
Molybdenum-Vanadium 
Steel Plates for Pressure Vessels, Produced by 
Thermo-Mechanical Control Process (TMCP) 
Steel Plates, 9 % Nickel Alloy, for Pressure Vessels, 
Produced by the Direct-Quenching Process 
Pressure Vessel Plates, Alloy Steel, Chromium­
Molybdenum-Tungsten 
ASTM DesignationA 
A537/A537M 
A542/A542M 
A543/A543M 
A553/A553M 
A562/A562M 
A612/A612M 
A645/A645M 
A662/A662M 
A724/A724M 
A736/A736M 
A737/A737M 
A738/A738M 
A832/A832M 
A841/A841M 
A844/A844M 
A1017/A1017M 
A These designations refer to the latest issue of the respective specification which 
appears in the Annual Book of ASTM Standards, Vol 01.04. 
1.1.1 This general requirements specification also covers a 
group of supplementary requirements that are applicable to 
several of the above product specifications as indicated therein. 
Such requirements are provided for use if additional testing or 
additional restrictions are required by the purchaser, and apply 
only if specified individually in the purchase order. 
1.2 Appendix Xl provides information on coil as a source 
of plates for pressure vessels. 
1.3 Appendix X2 provides information on the variability of 
tensile properties in plates for pressure vessels. 
1.4 Appendix X3 provides information on the variability of 
Charpy-V-Notch impact test properties in plates for pressure 
vessels.

=== Page 121 ===

ASME BPVC.II.A-2025 SA-20/SA-20M 
1.5 Appendix X4 provides information on cold bending of 
plates, including suggested minimum inside radii for cold 
bending. 
1.6 These materials are intended to be suitable for fusion 
welding. When the steel is to be welded, it is presupposed that 
a welding procedure suitable for the grade of steel and intended 
use or service will be utilized. 
1.7 In case of any conflict in requirements, the requirements 
of the applicable product specification prevail over those of this 
general requirements specification. 
1.8 Additional requirements that are specified in the pur­
chase order and accepted by the supplier are permitted, 
provided that such requirements do not negate any of the 
requirements of this general requirements specification or the 
applicable product specification. 
1.9 For purposes of determining conformance with this 
general requirements specification and the applicable product 
specification, values are to be rounded to the nearest unit in the 
right-hand place of figures used in expressing the limiting 
values in accordance with the rounding method of Practice 
E29. 
1. 10 The values stated in either SI units or inch-pound units 
are to be regarded separately as standard. The values stated in 
each system may not be exact equivalents; therefore, each 
system shall be used independently of the other. Combining 
values from the two systems may result in non-conformance 
with the standard. 
1.11 This general requirements specification and the appli­
cable product specification are expressed in both inch-pound 
units and SI units; unless the order specifies the applicable "M" 
specification designation (SI units), the plates are to be 
furnished to inch-pound units. 
1.12 This international standard was developed in accor­
dance with internationally recognized principles on standard­
ization established in the Decision on Principles for the 
Development of International Standards, Guides and Recom­
mendations issued by the World Trade Organization Technical 
Barriers to Trade (TBT) Committee. 
2. Referenced Documents 
2.1 ASTM Standards: 
A203/A203M Specification for Pressure Vessel Plates, Alloy 
Steel, Nickel 
A204/A204M Specification for Pressure Vessel Plates, Alloy 
Steel, Molybdenum 
A225/A225M Specification for Pressure Vessel Plates, Alloy 
Steel, Manganese-Vanadium-Nickel 
A263 Specification for Stainless Chromium Steel-Clad Plate 
A264 Specification for Stainless Chromium-Nickel Steel­
Clad Plate 
A265 Specification for Nickel and Nickel-Base Alloy-Clad 
Steel Plate 
69 
A285/A285M Specification for Pressure Vessel Plates, Car­
bon Steel, Low- and Intermediate-Tensile Strength 
A299/A299M Specification for Pressure Vessel Plates, Car­
bon Steel, Manganese-Silicon 
A302/A302M Specification for Pressure Vessel Plates, Alloy 
Steel, Manganese-Molybdenum and Manganese­
Molybdenum-Nickel 
A353/ A353M Specification for Pressure Vessel Plates, Alloy 
Steel, Double-Normalized and Tempered 9 % Nickel 
A370 Test Methods and Definitions for Mechanical Testing 
of Steel Products 
A387/A387M Specification for Pressure Vessel Plates, Alloy 
Steel, Chromium-Molybdenum 
A435/A435M Specification for Straight-Beam Ultrasonic 
Examination of Steel Plates 
A455/ A455M Specification for Pressure Vessel Plates, Car­
bon Steel, High-Strength Manganese 
A515/A515M Specification for Pressure Vessel Plates, Car­
bon Steel, for Intermediate- and Higher-Temperature Ser­
vice 
A516/A516M Specification for Pressure Vessel Plates, Car­
bon Steel, for Moderate- and Lowe.r-Temperature Service 
AS 17 / A517M Specification for Pressure Vessel Plates, Alloy 
Steel, High-Strength, Quenched and Tempered 
A533/ A533M Specification for Pressure Vessel Plates, Alloy 
Steel, Quenched and Tempered, Manganese-Molybdenum 
and Manganese-Molybdenum-Nickel 
A537/A537M Specification for Pressure Vessel Plates, Heat­
Treated, Carbon-Manganese-Silicon Steel 
A542/ A542M Specification for Pressure Vessel Plates, Alloy 
Steel, Quenched-and-Tempered, Chromium-
Molybdenum, and Chromium-Molybdenum-Vanadium 
A543/A543M Specification for Pressure Vessel Plates, Alloy 
Steel, Quenched and Tempered Nickel-Chromium­
Molybdenum 
A553/A553M Specification for Pressure Vessel Plates, Alloy 
Steel, Quenched and Tempered 7, 8, and 9 % Nickel 
A562/A562M Specification for Pressure Vessel Plates, Car­
bon Steel, Manganese-Titanium for Glass or Diffused 
Metallic Coatings 
A577/A577M Specification for Ultrasonic Angle-Beam Ex­
amination of Steel Plates 
A578/A578M Specification for Straight-Beam Ultrasonic 
Examination of Rolled Steel Plates for Special Applica­
tions 
A612/A612M Specification for Pressure Vessel Plates, Car­
bon Steel, High Strength, for Moderate and Lower Tem­
perature Service 
A645/ A645M Specification for Pressure Vessel Plates, 5 % 
and 5½ % Nickel Alloy Steels, Specially Heat Treated 
A662/ A662M Specification for Pressure Vessel Plates, 
Carbon-Manganese-Silicon Steel, for Moderate and 
Lower Temperature Service 
A 700 Guide for Packaging, Marking, and Loading Methods 
for Steel Products for Shipment 
A724/A724M Specification for Pressure Vessel Plates, 
Carbon-Manganese-Silicon Steel, Quenched and 
Tempered, for Welded Pressure Vessels

=== Page 122 ===

SA-20/SA-Z0M ASME BPVC.II.A-2025 
A736/A736M Specification for Pressure Vessel Plates, Low­
Carbon Age-Hardening Nickel-Copper-Chromium­
Molybdenum-Columbium (Niobium) Alloy Steel 
A 737 / A 737M Specification for Pressure Vessel Plates, High­
Strength, Low-Alloy Steel 
A738/A738M Specification for Pressure Vessel Plates, Heat­
Treated, Carbon-Manganese-Silicon Steel, for Moderate 
and Lower Temperature Service 
A751 Test Methods, Practices, and Terminology for Chemi­
cal Analysis of Steel Products 
A770/A770M Specification for Through-Thickness Tension 
Testing of Steel Plates for Special Applications 
A832/A832M Specification for Pressure Vessel Plates, Alloy 
Steel, Chromium-Molybdenum-Vanadium 
A841/A841M Specification for Steel Plates for Pressure 
Vessels, Produced by Thermo-Mechanical Control Pro­
cess (TMCP) 
A844/A844M Specification for Steel Plates, 9 % Nickel 
Alloy, for Pressure Vessels, Produced by the Direct­
Quenching Process 
A941 Terminology Relating to Steel, Stainless Steel, Related 
Alloys, and Ferroalloys 
A1017/A1017M Specification for Pressure Vessel Plates, 
Alloy Steel, Chromium-Molybdenum-Tungsten 
E21 Test Methods for Elevated Temperature Tension Tests of 
Metallic Materials 
E29 Practice for Using Significant Digits in Test Data to 
Determine Conformance with Specifications 
E112 Test Methods for Determining Average Grain Size 
E208 Test Method for Conducting Drop-Weight Test to 
Determine Nil-Ductility Transition Temperature of Fer­
ritic Steels 
E709 Guide for Magnetic Particle Testing 
2.2 American Society of Mechanical Engineers Code: 
ASME Boiler and Pressure Vessel Code, Section IX 
2.3 U.S. Federal Standard: 
Fed. Std. No. 123 Marking for Shipment (Civil Agencies) 
2.4 Automotive Industry Action Group Standard: 
B 1 Bar Code Symbology Standard 
3. Terminology 
3.1 Definitions of Terms Specific to This Standard: 
3.1.1 as-rolled-for plates, the condition of a plate that has 
been hot-rolled and will not be or has not yet been heat treated. 
3.1.1.1 Discussion-The term as-rolled by itself is not 
meant to refer to plates that have been hot-rolled using control­
rolling (CR), direct quench (DQT), thermo-mechanical control 
rolling (TMCP), recrystalization control rolling (RCR), or any 
similar methods that ate intended to produce a set of properties 
that are not normally achievable were they not employed. The 
term as-rolled is to be distinguished from the established term 
70 
plate-as-rolled that does not define the actual condition of a 
plate, but defines the singular product of a slab or ingot that has 
been hot-rolled 
3.1.2 coil-hot-rolled steel in coil form for processing into 
finished plates. 
3.1.3 exclusive-when used in relation to ranges, as for 
ranges of thicknesses in the tables of permissible variations in 
dimensions, the term is intended to exclude only the greater 
value of the range. Thus, a range from 60 to 72 in. [1500 to 
1800 mm] exclusive includes 60 in. [1500 mm], but does not 
include 72 in. [1800 mm]. 
3.1.4 heat treatment terms-see 3.1.11, and Terminology 
A941. 
3.1.5 hot forming-a forming operation producing penna­
nent deformation, performed after the plate has been heated to 
the temperature required to produce grain refinement. 
3.1.6 hot-rolled (hot rolling)-for plates, the process de­
scribed for a plate that has been rolled from a slab or ingot 
whose starting temperature is suitably above the recrystalliza­
tion temperature of the metal to be rolled. 
3.1.6.1 Discussion-Hot-rolled may be used in conjunction 
with any rolling process to more effectively describe a specific 
condition, for example; hot-rolled as-rolled; hot-rolled control­
rolled, etc. 
3.1.7 manufacturer-the organization that directly controls 
the conversion of steel ingots or slabs, by hot rolling, into 
plate-as-rolled or into coil; and for plates produced from 
plate-as-rolled, the organization that directly controls, or is 
responsible for, one or more of the operations involved in 
finishing the plates. Such finishing operations include leveling, 
cutting to length, testing, inspection, conditioning, heat treat­
ment (if applicable), packaging, marking, loading for shipment, 
and certification. 
3.1.7.1 Discussion-The finishing operations need not be 
done by the organization that did the hot rolling of the plate. 
For plates produced from coil, see also 3.1.2. 
3.1.8 mill edge-the normal edge produced by rolling be­
tween horizontal finishing rolls. A mill edge does not conform 
to any definite contour. Mill edge plates have two mill edges 
and two trimmed edges. 
3.1.8.1 Discussion-Mill edge plates may at times be side­
trimmed on one or both sides at the discretion of the manu­
facturer. 
3.1.9 plate identifier-the alpha, numeric, or alphanumeric 
designation used to identify the plate. 
3.1.10 plates-flat hot-rolled steel, ordered to thickness or 
weight and typically to width and length, commonly available 
by size as follows: 
Width, in. [mm] 
Over 8 [200] 
Over 48 [1200] 
Thickness, in. [mm] 
over 0.229 [6.0 mm and over] 
over 0.179 [4.6 mm and over] 
3.1.10.1 Discussion-Steel plates are available in various 
thickness, width, and length combinations dependent upon 
equipment and processing capabilities of various manufactur­
ers and processors. Historic limitations of a plate based upon 
dimensions (thickness, width, and length) do not take into

=== Page 123 ===

ASME BPVC.II.A-2025 SA-20/SA-20M 
account current production and processing capabilities. To 
qualify any plate to a particular product specification requires 
that all appropriate and necessary tests be performed and that 
the results meet the limits prescribed in that product specifi­
cation. If the necessary tests required by a product specification 
can not be conducted, the plate can not be qualified to that 
specification. This general requirements specification contains 
permitted variations for the commonly available sizes. Permit­
ted variations for other sizes are subject to agreement between 
the purchaser and the manufacturer or processor, whichever is 
applicable. 
3.1.11 precipitation heat treatment-a subcritical tempera­
ture thermal treatment performed to cause precipitation of 
submicroscopic constituents, and so forth, to result in enhance­
ment of some desirable property. 
3.1.12 processor-the organization that directly controls, or 
is responsible for, operations involved in the processing of coil 
into finished plates. Such processing operations include 
decoiling, leveling, cutting to length, testing, inspection, 
conditioning, heat treatment (if applicable), packaging, 
marking, loading for shipment, and certification. 
3.1.12.1 Discussion-The processing operations need not be 
done by the organization that did the hot rolling of the coil. If 
only one organization is involved in the hot rolling and 
processing operations, that organization is termed the manu­
facturer for the hot rolling operation and the processor for the 
processing operations. If more than one organization is in­
volved in the hot rolling and processing operations, the 
organization that did the hot rolling is termed the manufacturer 
and the organization that does one or more processing opera­
tions is termed a processor. 
3.2 Refer to Terminology A941 for additional terms used in 
this standard. 
4. Ordering Information 
4.1 Orders should include the following information, as 
necessary, to adequately describe the desired product. 
4.1.1 Quantity (weight [mass] or number of plates), 
4.1.2 Dimensions, 
4.1.3 Name of product (for example, plates, carbon steel; 
plates, alloy steel), 
4.1.4 Specification designation (including type, class, and 
grade as applicable) and year-date, 
4.1.5 Condition (as-rolled, normalized, quenched and 
tempered, etc. If heat treatment of plate is to be performed by 
the fabricator, this is to be stated. Also, if purchaser specifies a 
heat-treatment cycle, this is to be stated), 
4.1.6 Impact test requirements, if any (see Section 12). (For 
Charpy V-notch test, include test specimen orientation, testing 
temperature, and acceptance criteria. For drop-weight test, give 
testing temperature), 
4.1.7 Exclusion of either plates produced from coil or plates 
produced from plate-as-rolled, if applicable. (See 5.4 and 
Appendix XL) 
4.1.8 Limits for grain refining elements other than 
aluminum, if applicable (see 8.3.2), 
4.1.9 Paint marking (see 13.2.1), 
71 
4.1.10 Supplementary requirements, if any (test specimen 
heat treatment, special impact test requirements, etc.), 
4.1.11 Provisions for delivery with mill edges and any 
special permissible variations (see 14.4), and 
4.1.12 Additional requirements, if any. 
5. Materials and Manufacture 
5.1 The steel shall be made in an open-hearth, basic-oxygen, 
or electric-arc furnace, possibly followed by additional refining 
in a ladle metallurgy furnace (LMF), or by another method; or 
secondary melting by vacuum-arc remelting (VAR), electro­
slag remelting (ESR), or another method. 
5.2 The steel may be strand cast or cast in stationary molds. 
5.2.1 Strand Cast Slabs: 
5.2.1.1 If heats of the same nominal chemical composition 
are consecutively strand cast at one time, the heat number 
assigned to the cast product (slab) may remain unchanged until 
all of the steel in the slab is from the following heat. 
5.2.1.2 When two consecutively strand cast heats have 
different nominal chemical composition ranges, the manufac­
turer shall remove the transition material by any established 
procedure that positively separates the grades. 
5.3 The ratio of reduction of thickness from a strand-cast 
slab to plate shall be at least 3.0:1, except that reduction ratios 
as low as 2.0: 1 are permitted if all of the following limitations 
are met: 
5.3.1 The purchaser agrees to the use of such reduction 
ratios. 
5.3.2 The applicable product specification is A299/A299M, 
A515/A515M, A516/A516M, A537/A537M, A662/A662M, or 
A737/A737M. 
5.3.3 The specified plate thickness is 3.0 in. [75 mm] or 
more. 
5.3.4 One or more of the following low hydrogen practices 
are used: vacuum degassing during steelmak:ing; controlled 
soaking of the slabs or plates; or controlled slow cooling of the 
slabs or plates. 
5.3.5 The sulfur content is 0.004 % or less, based upon heat 
analysis. 
5.3.6 One or more of the following practices are used: 
electromagnetic stirring during strand casting; soft reduction 
during strand casting; heavy pass reductions or other special 
practices during plate rolling; or combined forging and rolling 
during plate rolling. 
5.3.7 The plates are ultrasonically examined in accordance 
with Specification A578/A578M, Level C based on continuous 
scanning over 100 % of the plate surface. 
5.3.8 The plates are through-thickness tension tested in 
accordance with Specification A770/A770M. 
5.4 Unless otherwise specified in the purchase order, plates 
shall be produced from plate-as-rolled or from coil. 
5.5 Coils are excluded from qualification to the applicable 
product specification until they are decoiled, leveled, cut to 
length, and tested by the processor in accordance with the 
specified requirements (see Sections 9, 10, 11, 12, 13, 14, 15, 
16, and 20.)

=== Page 124 ===

SA-20/SA-20M ASME BPVC.II.A-2025 
5.5.1 Plates produced from coil shall not contain splice 
welds, unless approved by the purchaser. 
6. Heat Treatment 
6.1 If plates are required to be heat treated, the heat 
treatment shall be performed by the manufacturer, the 
processor, or the fabricator, unless otherwise specified in the 
applicable product specification. 
6.2 If the heat treatment required by the applicable product 
specification is to be performed by the purchaser or the 
purchaser's agent, and the plates are to be supplied by the 
manufacturer or processor in a condition other than that 
required by the applicable product specification, the order shall 
so state. 
6.2.1 If plates are ordered without the heat treatment re­
quired by the applicable product specification, heat treatment 
of the plates to confonn to the requirements of the applicable 
product specification shall be the responsibility of the pur­
chaser. 
6.3 If heat treatment is to be performed, the plates shall be 
heat treated as specified in the applicable product specification. 
The purchaser may specify the heat treatment to be used, 
provided it is not in conflict with the requirements of the 
applicable product specification. 
6.4 If normalizing is to be performed by the fabricator, the 
plates shall be either normalized or heated uniformly for hot 
forming, provided that the temperature to which the plates are 
heated for hot forming does not significantly exceed the 
normalizing temperature, 
6.5 If no heat treatment is required, the manufacturer or 
processor shall have the option of heat treating the plates by 
normalizing, stress relieving, or normalizing and then stress 
relieving to meet the requirements of the applicable product 
specification. 
6.6 If approved by the purchaser, cooling rates faster than 
those obtained by cooling in air are permissible to achieve 
specified mechanical properties, provided that the plates are 
subsequently tempered in the temperature range from 1100 to 
1300°F [595 to 705°C]. 
7. Chemical Composition 
7.1 Heat Analysis: 
7.1.1 Sampling for chemical analysis and methods of analy­
sis shall be in accordance with Test Methods, Practices, and 
Terminology A751. 
7.1.2 For each heat, the heat analysis shall include determi­
nation of the content of carbon, manganese, phosphorus, sulfur, 
silicon, nickel, chromium, molybdenum, copper, vanadium, 
columbium (niobium); any other element that is specified or 
restricted by the applicable product specification for the 
applicable grade, class, and type; aluminum, if the aluminum 
content is to be used in place of austenitic grain size testing of 
the heat (see 8.3.2.1); and any other austenitic grain refining 
element for which limits are specified in the purchase order 
(see 8.3.2). 
7 .1.3 Heat analyses shall conform to the heat analysis 
requirements of the applicable product specification for the 
72 
applicable grade, class, and type. In addition, for elements that 
are listed in Table 1 but are not specified or restricted in the 
applicable product specification for the applicable grade, class, 
and type, heat analyses shall conform to the applicable heat 
analysis limits given in Table 1. 
7.2 Product Analysis: 
7.2.1 Sampling for chemical analysis and methods of analy­
sis shall be in accordance with Test Methods, Practices, and 
Terminology A751. 
7 .2.2 For each plate-as-rolled, the purchaser shall have the 
option of chemically analyzing a broken tension test specimen 
or a sample taken from the same relative location as that from 
which the tension test specimen was obtained. 
7.2.3 For elements that are specified or restricted by the 
applicable product specification for the applicable grade, class, 
and type, product analyses shall conform to the product 
analysis requirements of the applicable product specification 
for the applicable grade, class, and type. 
7.2.4 For elements that are listed in Table 1 but are not 
specified or restricted by the applicable product specification 
TABLE 1 Limits on Elements (see 7.1.3 and 7.2.4) 
Copper, max %A Heat analysis 0.40 
Product analysis 0.43 
Nickel, max %A Heat analysis 0.40 
Product analysis 0.43 
Chromium, max %A,B Heat analysis 0.30 
Product analysis 0.34 
Molybdenum, max %A.a Heat analysis 0.12 
Product analysis 0.13 
Vanadium, max %c Heat analysis 0.03 
Product analysis 0.04 
Columbium (Niobium), 0 max %E Heat analysis 0.02 
Product analysis 0.03 
Titanium, max %F Heat analysis 0,03 
Product analysis 0.04 
Boron, max% Heat analysis 0,0010 
Product analysis 0.0015 
A In addition for each heat, based upon the heat analysis, the sum of copper, 
nickel, chromium, and molybdenum shall not exceed 1.00 %, unless one or more 
of those elements are specified or restricted by the applicable product specification 
for the applicable grade, class, and type. 
8 In addition for each heat, based upon the heat analysis, the sum of chromium 
and molybdenum shall not exceed 0.32 %, unless one or both of those elements 
are specified or restricted by the applicable product specification for the applicable 
grade, class, and type. 
c By agreement between the purchaser and the supplier, the heat analysis limit for 
vanadium is permitted to be increased to a value not higher than 0.10 %, and the 
product analysis limit for vanadium is permitted to be increased to a value not 
higher than 0.11 %. 
° Columbium and niobium are interchangeable names for the same element and 
both names are acceptable for use in A01 specifications. 
E By agreement between the purchaser and the supplier, the heat analysis limit for 
columbium (niobium) is permitted to be increased to a value not higher that 
0.05 %, and the product analysis limit for columbium (niobium) is permitted to be 
increased to a value not higher than 0.06 %. 
F By agreement between the purchaser and the supplier, the heat analysis limit for 
titanium is permitted to be increased to a value not higher than 0.04 %, and the 
product analysis limit for titanium is permitted to be increased to a value not higher 
than 0.05 %.

=== Page 125 ===

ASME BPVC.II.A-2025 SA-20/SA·20M 
for the applicable grade, class, and type, product analyses shall 
conform to the applicable product analysis limits given in 
Table 1. 
7.3 Referee Analysis-For referee purposes, Test Methods, 
Practices, and Terminology A751 shall be used. 
8. Metallurgical Structure 
8.1 Where austenitic grain size testing is required, such 
testing shall be a McQuaid Ehn test in accordance with Test 
Methods El12 and at least 70 % of the grains in the area 
examined shall meet the specified grain size requirement. 
8.2 Coarse Austenitic Grain Size-Where coarse austenitic 
grain size is specified one austenitic grain size test per heat 
shall be made and the grain size number so determined shall be 
in the range of 1 to 5 inclusive. 
8.3 Fine Austenitic Grain Size: 
8.3.1 Except as allowed in 8.3.2, and when fine austenitic 
grain size is specified, or when the producer elects to determine 
the grain size, one McQuaid Ehn test per heat shall be made 
and the austenitic grain size number so determined shall be 5 
or higher, and the chemical requirements of 8.3.2 do not apply. 
NoTE 1-Such austenitic grain size numbers may be achieved with 
lower contents of austenitic grain refining elements than 8.3.2 requires for 
austenitic grain size testing to be waived. 
8.3.2 Unless testing for fine austenitic grain size is specified 
in the purchase order or the producer elects to test for fine 
austenitic grain size, the austenitic grain size test need not be 
made for any heat that has, by heat analysis, one or more of the 
following: 
8.3.2.1 A total aluminum content of 0.020 % or more. 
8.3.2.2 An acid soluble aluminum content of 0.015 % or 
more. 
8.3.2.3 A content for an austenitic grain refining element 
that exceeds the minimum value agreed to by the purchaser as 
being sufficient for austenitic grain size testing to be waived. 
8.3.2.4 Contents for the combination of two or more auste­
nitic grain refining elements that exceed the applicable mini­
mum values agreed to by the purchaser as being sufficient for 
austenitic grain size testing to be waived. 
8.3.2.5 The analysis for the elements mentioned in 8.3.2.1, 
8.3.2.2, 8.3.2.3, or 8.3.2.4 shall be included in the test report. 
9. Quality 
9.1 General-Plates shall be free of injurious defects and 
shall have a workmanlike finish. 
9.2 Surface Impeifections: 
9.2.1 For plates produced from plate-as-rolled, all injurious 
surface imperfections shall be removed by the manufacturer. 
For plates produced from coil, all injurious surface imperfec­
tions shall be removed by the processor. 
9.2.1.1 Shallow imperfections shall be ground to sound 
metal; the ground area shall be well faired and the thickness of 
the ground plate shall not be reduced below the minimum 
thickness permitted. 
9 .2.1.2 All surface imperfections, the removal of which will 
reduce the plate thickness below the minimum thickness 
permitted, shall be cause for rejection of the plate, except that, 
73 
by agreement with the purchaser, the metal so removed may be 
replaced with weld metal (see 9.4). 
9.3 Edge Impeifections: 
9.3.1 Laminar-type discontinuities 1 in. [25 mm] and less in 
length visible to the unaided eye on an edge of a plate as 
prepared for shipment by the manufacturer or processor are 
acceptable and do not require exploration. 
9.3.2 All larger discontinuities shall be explored to deter­
mine their depth and extent. Discontinuities shall be considered 
continuous when located in the same plane within 5 % of the 
plate thickness and separated by a distance less than the length 
of the smaller of two adjacent discontinuities. 
9.3.3 Indications visible to the unaided eye on the cut edges 
of a plate as prepared for shipment by the manufacturer or 
processor shall not exceed the limits given in Columns 1 and 2 
of Table Al.14 [A2.14]. 
9.3.4 Larger indications shall be removed by the manufac­
turer or processor by grinding, provided that the resultant 
cavity does not exceed the limits given in Columns 3 and 4 of 
Table Al.14 [A2.14]. 
9.3.5 Indications of greater magnitude shall be cause for 
rejection of the plate, except that, by agreement with the 
purchaser, the defects may be removed and replaced with weld 
metal (see 9.4). 
9.3.6 Indications on the edges of a plate cut during the 
fabrication shall be cause for rejection of the plate at the 
discretion of the purchaser if the magnitude exceeds the limits 
given in Columns 5 and 6 of Table Al .14 [ A2. l 4]. The defects 
may be removed and replaced with weld metal (see 9.4). 
9.3.7 Fabricators should be aware that edge cracks may 
initiate upon bending a sheared or burned edge during the 
fabrication process. This is not considered to be a fault of the 
steel, but is rather a function of the induced cold work or heat 
affected zone. 
9.4 Repair by Welding: 
9.4.1 Repair welding shall be permitted only with the 
approval of the purchaser. 
9.4.2 Preparation for repair welding shall include inspection 
to confirm complete removal of the defect. 
9.4.3 Repairs shall be made utilizing welding procedures 
qualified in accordance with Section IX of the 
ASME Boiler and Pressure Vessel Code and repair welding 
shall be done by welders or welding operators meeting the 
qualification requirements of Section IX. 
9.4.4 The weld metal shall have the A-number analysis 
corresponding to the equivalent ASME P-number of the plate, 
except that A-1 or A-2 analysis weld metal may be employed 
for P-1 plates. Other weld metals may be employed that are 
compatible with the plate being repaired, if so approved by the 
purchaser. Such weld metals shall be qualified in accordance 
with the requirements of Section IX of the 
ASME Boiler and Pressure Vessel Code. 
9.4.5 If Charpy impact tests of the plate are required, the 
welding procedure qualification tests shall also include Charpy 
impact tests of the weld, the heat-affected zone, and the plate, 
and the test results shall be reported to the purchaser. 
9 .4.6 If the plate is subjected to normalizing, quenching and 
tempering, hot forming, or post-weld heat treating, the welding

=== Page 126 ===

SA-20/SA-Z0M ASME BPVC.II.A-2025 
procedure qualification test plates and the weld repaired plate 
shall be subjected to the thermal heat treatment as specified by 
the purchaser. 
9.4.7 In addition, repair welds shall meet the requirements 
of the construction code specified by the purchaser. 
10. Test Methods 
10.1 All tests shall be conducted in accordance with Test 
Methods and Definitions A370. 
10.2 Yield strength shall be determined by either the 0.2 % 
offset method or the 0.5 % extension under load method, unless 
otherwise stated in the applicable product specification. 
10.3 Rounding Procedures-For purposes of determining 
conformance with the applicable product specification, a cal­
culated value shall be rounded to the nearest 1 ksi [5 MPa] for 
tensile and yield strengths, and to the nearest unit in the 
right-hand place of figures used in expressing the limiting 
value for other values, in accordance with the rounding method 
given in Practice E29. 
11. Tension Tests 
11.1 Number of Test Coupons: 
11.1.1 Plates Produced from As-Rolled Plates-For other 
than quenched and tempered plates, one tension test coupon 
shall be taken from each plate-as-rolled. Two tension test 
coupons shall be taken from each quenched and tempered 
plate, as heat treated. If plates are furnished by the manufac­
turer or processor in accordance with 11.4.2 and qualified by 
using test specimens taken from heat-treated test coupons 
(including normalized, normalized and tempered, and 
quenched and tempered), one tension test coupon shall be 
taken from each plate-as-rolled (see Terminology A941 for the 
definition of plate-as-rolled). 
11.1.2 Plates Produced from Coil and Furnished without 
Heat Treatment or with Stress Relieving Only-Except as 
allowed by 11.1.2.1 and 11.1.4, a minimum of three tension 
coupons shall be taken from each coil as follows: 
11.1.2. l The first test coupon shall be taken immediately 
prior to the first plate to be qualified to the applicable product 
specification, the second test coupon shall be taken from the 
approximate center lap, and the third test coupon shall be taken 
immediately after the last plate to be qualified to the applicable 
product specification. If, during decoiling, the amount of 
material decoiled is less than that required to reach the next 
standard test location, a test for qualification of that particular 
portion of the coil shall be made from a test coupon taken from 
a location adjacent to the innermost portion decoiled. 
11.1.2.2 All plates between any two test locations that meet 
the requirements of the applicable product specification are 
acceptable. 
11. l.2.3 All plates between a test location that fails to meet 
the requirements of the applicable product specification and an 
adjacent test location that meets the requirements of the 
applicable product specification are rejectable, except that the 
processor has the option to malce other tests after cutting back 
the coil in either direction. 
11.1.3 Plates Produced from Coil and Furnished Heat 
Treated by Other than Stress Relieving-For other than 
74 
quenched and tempered plates, one tension test coupon shall be 
taken from each coil. Two tension test coupons shall be taken 
from each quenched and tempered plate, as heat treated. 
11.1.4 Plates Produced from Coil and Qualified Using Test 
Specimens Taken from Test Coupons Heat Treated by Other 
than Stress Relieving-One tension test coupon shall be taken 
from each coil. 
11.2 Orientation of Test Specimens-The longitudinal axis 
of the tension test specimens shall be transverse to the final 
rolling direction of the plate. 
11.3 Location of Test Coupons-Tension test coupons shall 
be taken from a corner of the plate. For quenched and tempered 
plates, the two tension test coupons shall be taken from 
opposite ends of the plate. 
11.4 Tests from Heat-Treated Plates: 
11.4.1 If heat treatment is performed by the manufacturer or 
processor, the test specimens shall be taken from the plate in 
the heat-treated condition or from full-thickness coupons 
simultaneously heat treated with the plate. 
11.4.2 If heat treatment is to be performed by the fabricator, 
the plates shall be accepted on the basis of tests made on test 
specimens taken from full-thickness coupons heat treated in 
accordance with the requirements specified in the applicable 
product specification or the purchase order. If the heat­
treatment temperatures are not specified, the manufacturer or 
processor shall heat treat the coupons under conditions it 
considers appropriate. The purchaser shall be informed of the 
procedure followed in heat treating the specimens. 
11.4.3 If approved by the purchaser, the procedures of 
11.4.2 may be implemented on plates heat treated by the 
manufacturer or processor, except that for plates that are 
quenched and tempered, all testing required the specification or 
the purchase order must be performed after plate heat 
treatment, in accordance with 11.1.1 and 11.4.4, and the results 
reported. 
11.4.4 For plates that are heat treated with a cooling rate 
faster than still-air cooling from the austenitizing temperature, 
one of the following shall apply in addition to other require­
ments specified herein: 
11.4.4.1 The gage length of the tension test specimen shall 
be talcen at least IT from any as-heat treated edge, where Tis 
the thickness of the plate, and shall be at least ½ in. [12.5 mm] 
from flame-cut or heat-affected-zone surfaces. 
11.4.4.2 A steel thermal buffer pad, 1 Tby lTby at least 3T, 
shall be joined to the plate edge by a partial penetration weld 
completely sealing the buffered edge prior to heat treatment. 
11.4.4.3 Thermal insulation or other thermal barriers shall 
be used during the heat treatment adjacent to the plate edge 
where the test specimens are to be removed. It shall be 
demonstrated that the cooling rate of the tension test specimen 
is no faster than, and not substantially slower than, that attained 
by the method described in 11.4.4.2. 
11 .4.4.4 When test coupons cut from the plate but heat 
treated separately are used, the coupon dimensions shall be not 
less than 3T by 3T by T and each tension test specimen cut 
from it shall meet the requirements of 11.4.4.1.

=== Page 127 ===

ASME BPVC.II.A-2025 SA-20/SA-Z0M 
11.4.4.5 If cooling rate data for the plate and cooling rate 
control devices for the test coupons are available, the test 
coupons may be heat treated separately in the device, provided 
that this method is approved by the purchaser. 
11.5 Test Specimen Preparation: 
11.5.1 Tension test specimens for plates¾ in. [20 mm] and
