Repository: Demigodofa/ASMEPurchaseOrderHelper

# ASMEPurchaseOrderHelper

PC UI tool to help purchasing agents generate correct ASME purchase orders. The active desktop flow reads normalized ASME JSONL data, applies policy rules, and generates copy-ready/exportable PO content.

## Source of truth (for agents/bots)
This README is the source of truth for rules, orientation, and guidance. The owner may use loose or exact language; if there is any ambiguity, confirm intent. Example: if they say "ordering requirements," confirm they mean "Ordering Information" (the official section name used in the PDFs).

File: sectionII_partA_data_digitized/spec_corpus/SA-232/spec.txt (part 1 of 4)
=== Page 374 ===

SA-232/SA-232M ASME BPVC.II.A-2025 
SPECIFICATION FOR CHROMIUM-VANADIUM ALLOY 
STEEL VAL VE SPRING QUALITY WIRE 
SA-232/SA-232M cO 
INTERNATIONAL 
Standards Worldwide 
(Identical with ASTM Specification A 232/ A 232M-91.) 
1. Scope 
1.1 This specification covers the highest quality of 
round chromium-vanadium alloy steel valve spring wire, 
uniform in quality and temper, intended for the manufac­
ture of valve springs and other springs requiring high­
fatigue properties when used at moderately elevated tem­
peratures. This wire shall be either in the annealed and 
cold-drawn or oil-tempered condition as specified by the 
purchaser. 
1.2 The values stated in either SI units or inch-pound 
units are to be regarded separately as standard. Within the 
text, the inch-pound units are shown in brackets. The values 
stated in each system are not exact equivalents; therefore, 
each system must be used independent of the other. 
2. Referenced Documents 
2.1 ASTM Standards: 
A 370 Test Methods and Definitions for Mechanical Test­
ing of Steel Products 
A 700 Practices for Packaging, Marking, and Loading 
Methods for Steel Products for Domestic Shipment 
A 751 Test Methods, Practices, and Terminology for 
Chemical Analysis of Steel Products 
E 29 Practice for Using Significant Digits in Test Data to 
Determine Conformance with Specifications 
2.2 ANSI Standard: 
B32.4 Preferred Metric Sizes for Round, Square, Rectan­
gle, and Hexagon Metal Products 
2.3 Federal Standard: 
Fed. Std. No. 123 Marking for Shipment (Civil Agencies) 
2.4 Military Standard: 
MIL-STD-163 Steel Mill Products, Preparation for Ship­
ment and Storage 
322 
3. Ordering Information 
3.1 Orders for material under this specification should 
include the following information for each ordered item: 
3.1.1 Quantity (mass), 
3.1.2 Name of material (chromium-vanadium alloy 
steel valve spring quality wire), 
3.1.3 Dimensions (Table 1 and Section 8), 
3.1.4 Condition (Section 6), 
3.1.5 Packaging (Section 14), 
3.1.6 Heat analysis report, if requested (Section 5.2), 
3.1. 7 Certification or test report, or both, if specified 
(Section 13), and 
3.1.8 ASTM designation and year of issue. 
NOTE 1 - A typical ordering description is as follows: 20 000 kg oil­
tempered chromium-vanadium alloy steel valve spring quality wire, size 
6.00 mm in 150 kg coils to ASTM A 232/A 232M dated 
------~ or for inch-pound units, 40 000 lb oil-tempered 
chromium-vanadium alloy steel valve spring quality wire, size 
0.250 in. in 350-lb coils to ASTM A 232/A 232M 
dated ________ _ 
4. Materials and Manufacture 
4.1 The steel may be made by any commercially, 
accepted steel making process. The steel may be either 
ingot cast or strand cast. 
4.2 The finished wire shall be free from detrimental 
pipe and undue segregation. 
5. Chemical Requirements 
5.1 The steel shall conform to the requirements for 
chemical composition specified in Table 2. 
5.2 Heat Analysis - Each heat of steel shall be analyzed 
by the manufacturer to determine the percentage of ele­
ments prescribed in Table 2. This analysis shall be made

=== Page 375 ===

ASME BPVC.II.A-2025 SA-232/SA-232M 
from a test specimen preferably taken during the pouring 
of the heat. When requested, this shall be reported to the 
purchaser and shall conform to the requirement of Table 2. 
5.3 Product Analysis - An analysis may be made by 
the purchaser from finished wire representing each heat of 
steel. The average of all the separate determinations made 
shall be within the limits specified in the analysis column. 
Individual determinations may vary to the extent shown 
in the product analysis tolerance column, except that the 
several determinations of a single element in any one heat 
shall not vary both above and below the specified range. 
5.4 For referee purposes, Test Methods, Practices and 
Terminology A 751 shall be used. 
6. Mechanical Requirements 
6.1 Annealed and Cold Drawn - When purchased in 
the annealed and cold-drawn condition, the wire shall have 
been given a sufficient amount of cold working to meet the 
purchaser's coiling requirements and shall be in a suitable 
condition to respond properly to heat treatment. In special 
cases the hardness, if desired, shall be stated in the pur­
chase order. 
6.2 Oil Tempered - When purchased in the oil-tem­
pered condition, the tensile strength and minimum percent 
reduction of area, sizes 2.50 mm [0.105 in.] and coarser, 
of the wire shall conform to the requirements prescribed 
in Table 1. 
6.2.1 Number of Tests - One test specimen shall be 
taken for each five coils, or fraction thereof, in a lot. Each 
heat in a given lot shall be tested. 
6.2.2 Location of Tests - Test specimens shall be 
taken from either end of the coil. 
6.2.3 Test Method - The tension test shall be made 
in accordance with Test Methods and Definitions A 370. 
6.3 Wrap Test: 
6.3.1 Oil-tempered or cold-drawn wire 4.00 mm 
[0.162 in.] and smaller in diameter shall wind on itself as 
an arbor without breakage. Larger diameter wire up to 
and including 8.00 mm [0.312 in.] in diameter shall wrap 
without breakage on a mandrel twice the wire diameter. 
The wrap test is not applicable to wire over 8.00 mm 
[0.312 in.] in diameter. 
6.3.2 Number of Tests - One test specimen shall be 
taken for each five coils or fraction thereof, in a lot. Each 
heat in a given lot shall be tested. 
6.3.3 Location of Test - Test specimens shall be 
taken from either end of the coil. 
6.3.4 Test Method -The wrap test shall be made in 
accordance with Test Methods and Definitions A 370. 
7. Metallurgical Requirements 
7.1 Su,face Condition: 
7.1.1 The surface of the wire as received shall be 
free of imperfections such as pits, die marks, scratches, 
seams, and other defects tending to impair the fatigue value 
of the springs. 
7.1.2 Number of Tests - One test specimen shall be 
taken from each end of every coil. 
7.1.3 Test Method - The surface shall be examined 
after etching in a solution of equal parts of hydrochloric 
acid and water that has been heated to approximately 80°C 
for a sufficient length of time to remove up to approxi­
mately 1 % of the diameter of the wire. Test ends shall be 
examined using 10 X magnification. 
7 .2 Decarburization: 
7.2.1 Transverse sections of the wire properly 
mounted, polished, and etched shall show no completely 
decarburized (carbon-free) areas when examined at a mag­
nification of 100 diameters. Partial decarburization shall 
not exceed a depth of 0.025 mm [0.001 in.] on wire 
5.00 mm [0.192 in.] and smaller or 0.038 mm [0.0015 in.] 
on larger than 5.00 mm [0.192 in.]. 
7.2.2 To reveal the decarburization more accurately 
in the untempered wire, the specimen shall be hardened 
and tempered before microscopical examination. Prior to 
hardening, the specimen shall be filed flat on one side 
enough to reduce the diameter at least 20%. The subsequent 
mounted specimen shall show the flattened section, as well 
as the original wire edge. Any decarburization on this 
flattened section shall necessitate a new specimen for exam­
ination. 
323 
7.2.3 Number of Tests - One test specimen shall be 
taken for each five coils, or fraction thereof, in a lot. Each 
in a given lot shall be tested. 
7.2.4 Location of Tests - Test specimens may be 
taken from either end of the coil. 
8. Dimensions and Permissible Variations 
8.1 The permissible variations in the diameter of the 
wire shall be specified in Table 3. 
8.2 Number of Tests - One test specimen shall be taken 
from each end of every coil. 
9. Workmanship, Finish, and Appearance 
9.1 Annealed and Cold Drawn - The wire shall not be 
kinked or improperly cast. To test for cast, a few convolu­
tions of wire shall be cut loose from the coil and placed 
on a flat surface. The wire shall lie substantially flat on 
itself and not spring up nor show a wavy condition.

=== Page 376 ===

SA-232/SA-232M ASME BPVC.II.A-2025 
9.2 Oil Tempered- The wire shall be uniform in quality 
and temper and shall not be wavy or crooked. 
9.3 Each coil shall be one continuous length of wire 
properly coiled and firmly tied. 
9.4 No welds are permitted in the finished product and 
any welds made during processing must be removed. 
10. Retests 
10.1 If any test specimen exhibits obvious defects it 
may be discarded and another specimen substituted. 
11. Inspection 
11.1 Unless otherwise specified in the contract or pur­
chase order, the manufacturer is responsible for the per­
formance of all inspection and test requirements specified 
in this specification. Except as otherwise specified in the 
contract or purchase order, the manufacturer may use his 
own or any other suitable facilities for the performance of 
the inspection and test requirements unless disapproved by 
the purchaser at the time the order is placed. The purchaser 
shall have the right to perform any of the inspections and 
tests set forth in this specification when such inspections 
and tests are deemed necessary to assure that the material 
conforms to prescribed requirements. 
12. Rejection and Rehearing 
12.1 Unless otherwise specified, any rejection based 
on tests made in accordance with these specifications shall 
be reported to the manufacturer as soon as possible so that 
an investigation may be initiated. 
12.2 The material must be adequately protected and 
correctly identified in order that the manufacturer may 
make a proper investigation. 
324 
13. Certification 
13.1 When specified in the purchase order or contract, 
a manufacturer's or supplier's certification shall be fur­
nished to the purchaser that the material was manufactured, 
sampled, tested, and inspected in accordance with this spec­
ification and has been found to meet the requirements. 
When specified in the purchase order or contract, a report 
of the test results shall be furnished. 
13.2 The certification shall include the specification 
number, year date of issue, and revision letter, if any. 
14. Packaging, Marking, and Loading for Shipment 
14.1 The coil mass, dimensions, and the method of 
packaging shall be agreed upon between the manufacturer 
and purchaser. 
14.2 The size of the wire, purchaser's order number, 
ASTM specification number, heat number, and name or 
mark of the manufacturer shall be marked on a tag securely 
attached to each coil of wire. 
14.3 Unless otherwise specified in the purchaser's 
order, packaging, marking, and loading for shipments shall 
be in accordance with those procedures recommended by 
Practice A 700. 
14.4 For Government Procurement-Packaging, pack­
ing, and marking of material for military procurement shall 
be in accordance with the requirements of MIL-STD-163, 
Level A, Level C, or commercial as specified in the contract 
or purchase order. Marking for shipment of material for 
civil agencies shall be in accordance with Fed. Std. No. 123.

=== Page 377 ===

,_ 
ASME BPVC.II.A-2025 SA-232/SA-232M 
TABLE 1 
TENSILE REQUIREMENTSA 
SI Units 
Reduction 
Diameter 8 of Area, 
mm MPa, min MPa, max min,% 
0.50 2060 2260 C 
0.55 2050 2240 C 
0.60 2030 2220 C 
0.65 2010 2200 C 
0.70 2000 2160 C 
0.80 1980 2140 C 
0.90 1960 2120 C 
1.00 1940 2100 C 
1.10 1920 2080 C 
1.20 1900 2060 C 
1.40 1860 2020 C 
1.60 1820 1980 C 
1.80 1800 1960 C 
2.00 1780 1930 C 
2.20 1750 1900 C 
2.50 1720 1860 45 
2.80 1680 1830 45 
3.00 1660 1800 45 
3.50 1620 1760 45 
4.00 1580 1720 40 
4.50 1560 1680 40 
5.00 1520 1640 40 
5.50 1480 1620 40 
6.00 1460 1600 40 
6.50 1440 1580 40 
7.00 1420 1560 40 
8.00 1400 1540 40 
9.00 1380 1520 40 
10.00 1360 1500 40 
11.00 1340 1480 40 
12.00 1320 1460 40 
Inch-Pound Units 
Reduction 
Diameter, of Area, 
in. ksi, min ksi, max min,% 
0.020 300 325 C 
0.032 290 315 C 
0.041 280 305 C 
0.054 270 295 C 
0.062 265 290 C 
0.080 255 275 C 
0.105 245 265 45 
0.135 235 255 45 
0.162 225 245 40 
0.192 220 240 40 
0.244 210 230 40 
0.283 205 225 40 
0.312 203 223 40 
0.375 200 220 40 
0.438 195 215 40 
0.500 190 210 40 
A Tensile strength values for intermediate diameters may be inter-
po lated. 
8 Preferred sizes. For a complete list, refer to ANSI B.32.4. 
c The reduction of area test is not applicable to wire under 2.50 
mm [0.105 in.J in diameter. 
325 
TABLE 2 
CHEMICAL REQUIREMENTS 
Product 
Analysis 
Analysis,% Tolerance, % 
Carbon 0.48-0.53 ±0.02 
Manganese 0.70-0.90 ±0.03 
Phosphorus 0.020 max +0.005 
Sulfur 0.035 max +0.005 
Silicon 0.15-0.35 ±0.02 
Chromium 0.80-1.10 ±0.05 
Vanadium 0.15 min -0.01 
TABLE 3 
PERMISSIBLE VARIATIONS IN WIRE DIAMETERA 
SI Units 
Diameter, mm 
to 2.0, incl 
Over 2.0 to 4.00, incl 
Over 4.00 to 9.00, incl 
Over 9.00 
Diameter, in. 
0.020 to 0.075, incl 
Over 0.075 to 0.148, incl 
Over 0.148 to 0.375, incl 
Over 0.375 to 0.500, incl 
Permissible 
Variations, 
plus and 
minus, mm 
0.02 
0.03 
0.04 
0.05 
Inch-Pound 
Permissible 
Variations, 
plus and 
minus, in. 
0.0008 
0.001 
0.0015 
0.002 
Permissible 
Out-of-Round, 
mm 
0.02 
0.03 
0.04 
0.05 
Permissible 
Out-of-Round, 
in. 
0.0008 
0.001 
0.0015 
0.002 
A For purposes of determining conformance with this specification, 
all specified limits are absolute as defined in Practice E 29.

=== Page 379 ===

ASME BPVC.II.A-2025 SA-234/SA-234M (ASTM A234/A234M) 
SPECIFICATION FOR PIPING FITTINGS OF WROUGHT 
CARBON STEEL AND ALLOY STEEL FOR MODERATE 
AND HIGH-TEMPERATURE SERVICE 
SA-234/SA-234M cO 
INTERNATIONAL 
Standards Worldwide 
(Identical with ASTM Specification A234/ A234M-23a except for editorial correction of Supplementary Requirement SS. 
For welded and filler metal products ordered to Section III or Section VIII, Division 1, Supplementary Requirement S4 is 
mandatory. For Grade WP91 Type 2, Supplementary Requirement SS is mandatory.) 
ASME SA-234/SA-234M replaces S5 of ASTM A234/A234M with the following: 
S5. Minimum Cooling Rate for Grade WP91 Type 2 
327 
(25)

=== Page 380 ===

SA-234/SA-234M (ASTM A234/A234M) ASME BPVC.II.A-2025 
cft Designation: A234/A234M - 23a 
~ull 
INTERNATIONAi. 
Standard Specification for 
Piping Fittings of Wrought Carbon Steel and Alloy Steel for 
Moderate and High Temperature Service 1 
This standard is issued under the fixed designation A234/A234M; the number immediately following the designation indicates the year 
of original adoption or, in the case of revision, the year of last revision. A number in parentheses indicates the year of last reapproval. 
A superscript epsilon (e) indicates an editorial change since the last revision or reapproval. 
This standard has been approved for use by agencies of the U.S. Department of Defense. 
1. Scope* 
1.1 This specification 2 covers wrought carbon steel and 
alloy steel fittings of seamless and welded construction covered 
by the latest revision of ASME B16.9, B16.11, MSS-SP-79, 
MSS-SP-83, MSS-SP-95, and MSS-SP-97. These fittings are 
for use in pressure piping and in pressure vessel fabrication for 
service at moderate and elevated temperatures. Fittings differ­
ing from these ASME and MSS standards shall be furnished in 
accordance with Supplementary Requirement S58 of Specifi­
cation A960/ A960M. 
1.2 Optional supplementary requirements are provided for 
fittings where a greater degree of examination is desired. When 
desired, one or more of these supplementary requirements may 
be specified in the order. 
1.3 This specification does not cover cast welding fittings or 
fittings machined from castings. Cast steel welding fittings are 
governed by Specifications A216/A216M and A217/A217M. 
1.4 This specification is expressed in both inch-pound units 
and in SI units. However, unless the order specifies the 
applicable "M" specification designation (SI units), the mate­
rial shall be furnished to inch-pound units. 
1.5 The values stated in either SI units or inch-pound units 
are to be regarded separately as standard. Within the text, the 
SI units are shown in brackets. The values stated in each 
system may not be exact equivalents; therefore, each system 
shall be used independently of the other. Combining values 
from the two systems may result in non-conformance with the 
standard. 
1.6 This international standard was developed in accor­
dance with internationally recognized principles on standard­
ization established in the Decision on Principles for the 
1 This specification is under the jurisdiction of ASTM Committee A0l on Steel, 
Stainless Steel and Related Alloys and is the direct responsibility of Subcommittee 
A0l.22 on Steel Forgings and Wrougbt Fittings for Piping Applications and Bolting 
Materials for Piping and Special Purpose Applications. 
Current edition approved May 1, 2023. Published May 2023. Originally 
approved in 1940. Last previous edition approved in 2023 as A234/A234M- 23. 
DOI: 10.1520/A0234_A0234M-23A. 
2 For ASME Boiler and Pressure Vessel Code applications see related Specifi­
cation SA-234 in Section II of that Code. 
Development of International Standards, Guides and Recom­
mendations issued by the World Trade Organization Technical 
Barriers to Trade (TBT) Committee. 
2. Referenced Documents 
2.1 In addition to those reference documents listed in 
Specification A960/A960M, the following list of standards 
apply to this specification. 
2.2 ASTM Standards: 3 
Al05/A105M Specification for Carbon Steel Forgings for 
Piping Applications 
A216/A216M Specification for Steel Castings, Carbon, Suit­
able for Fusion Welding, for High-Temperature Service 
A217 / A217M Specification for Steel Castings, Martensitic 
Stainless and Alloy, for Pressure-Containing Parts, Suit­
able for High-Temperature Service 
A960/ A960M Specification for Common Requirements for 
Wrought Steel Piping Fittings 
2.3 ASME Standards.A 
B16.9 Steel Butt-Welding Fittings 
B16.ll Forged Steel Fittings, Socket Welding and Threaded 
2.4 ASME Boiler and Pressure Vessel Code: 4 
Section ill 
Section V 
Section VIII, Division 1 
Section IX 
2.5 MSS Standards: 5 
MSS-SP-25 Standard Marking System for Valves, Fittings, 
Flanges, and Unions 
MSS-SP- 79 Socket Welding Reducer Inserts 
3 For referenced ASTM standards, visit the ASTM website, www.astm.org, or 
contact ASTM Customer Service at service@astm.org. For Annual Book of ASTM 
Standards volume information, refer to the standard's Document Summary page on 
the ASTM website. 
4 Available from American Society of Mechanical Engineers (ASME), ASME 
International Headquarters, Two Park Ave., New York, NY 10016-5990, http:// 
www.asme.org. 
5 Available from Manufacturers Standardization Society of the Valve and Fittings 
Industry (MSS), 127 Park St., NE, Vienna, VA 22180-4602, http://www.mss­
hq.com. 
* A Summary of Changes section appears at the end of this standard 
328

=== Page 381 ===

ASME BPVC.II.A-2025 SA-234/SA-234M (ASTM A234/A234M) 
MSS-SP-83 Steel Pipe Unions, Socket-Welding and 
Threaded 
MSS-SP-95 Swage(d) Nipples and Bull Plugs 
MSS-SP-97 Integrally Reinforced Forged Branch Outlet 
Fittings-Socket Welding, Threaded and Buttwelding 
Ends 
2.6 ASNT Standard: 6 
SNT-TC-lA Recommended Practice for Nondestructive 
Testing Personnel Qualification and Certification 
2.7 AWS Specifications 7 
A5.5/A5.5M Specification for Low-Alloy Steel Electrodes 
for Shielded Metal Arc Welding 
A5.23/A5.23M Specification for Low-Alloy Steel Elec­
trodes and Fluxes for Submerged Arc Welding 
A5.28/A5.28M Specification for Low-Alloy Steel Elec­
trodes for Gas Shielded Arc Welding 
A5.29/A5.29M Low-Alloy Steel Electrodes for Flux Cored 
Arc Welding 
3. Terminology 
3.1 Definitions-For definitions of terms used in this speci­
fication refer to Specification A960/A960M. 
4. Ordering Information 
4.1 See Specification A960/ A960M. 
5. General Requirements 
5.1 Product furnished to this specification shall conform to 
the requirements of Specification A960/ A960M, including any 
supplementary requirements that are indicated in the purchase 
order. Failure to comply with the requirements of Specification 
A960/A960M constitutes non-conformance with this specifi­
cation. In case of a conflict between the requirements of this 
specification and Specification A960/ A960M, this specification 
shall prevail. 
6. Materials 
6.1 The starting material for fittings shall be killed steel, 
consisting of forgings, bars, plates, sheet, and seamless or 
fusion-welded tubular products with filler metal added and 
shall conform to the chemical requirements of Table 1. Unless 
otherwise specified for carbon steel plates and sheet, the steel 
may be made to either coarse grain or fine grain practice. Grade 
WP9 shall be made to fine grain practice. 
6.2 A starting material specification that specifically re­
quires the addition of any element beyond those listed for the 
materials in Table 1 for the applicable grade of material is not 
permitted. This does not preclude the use of deoxidizers or the 
judicious use of elements for grain size control. 
7. Manufacture 
7 .1 Forging or shaping operations may be performed by 
hammering, pressing, piercing, extruding, upsetting, rolling, 
6 Available from American Society for Nondestructive Testing (ASNT), P.O. Box 
28518, 1711 Arlingate Ln., Columbus, OH 43228-0518, http://www.asnt.org. 
7 Available from American Welding Society (AWS), 550 NW LeJeune Rd., 
Miami, FL 33126, http://www.aws.org. 
bending, fusion welding, machining, or by a combination of 
two or more of these operations. The forming procedure shall 
be so applied that it will not produce injurious imperfections in 
the fittings. 
7 .2 Fittings NPS-4 and under may be machined from 
hot-forged or rolled, cold-sized, and straightened bar stock 
having the chemical composition of the Grade in Table 1 and 
the mechanical properties of the Grade in Table 2. Heat 
treatment shall be in accordance with Section 8. All caps 
machined from bar stock shall be examined by liquid penetrant 
or magnetic particle in accordance with S52 or S53 in 
Specification A960/A960M. 
7.3 All welds including welds in tubular products from 
which fittings are made shall be (1) made by welders, welding 
operators, and welding procedures qualified under the provi­
sions of ASME Section IX, (2) heat treated in accordance with 
Section 8 of this specification, and (3) radiographically exam­
ined throughout the entire length of each weld in accordance 
with Article 2, ASME Section V with acceptance limits in 
accordance with Paragraph UW-51 of ASME Section VIIl, 
Division 1 of the ASME Boiler & Pressure Vessel Code. In 
place of radiographic examination, welds may be ultrasonically 
examined in accordance with Appendix 12 of Section VIIl. The 
NDE of welds in Grades WPB, WPC, WPl, WPll Class 1, 
WPll Class 2, WPll Class 3, WP12 Class 1, WP12 Class 2, 
and WPR may be performed either prior to or after forming. 
NDE of welds in Grades WPS, WP9, WP91 Types 1 and 2, 
WP911, WP92, WP22 Class 1, WP22 Class 3, and WP24 shall 
be done after forming. 
7.3.1 All welds in WP91 Types 1 and 2 shall be made with 
one of the following welding processes and consumables: 
SMAW, A5.5/A5.5M E90:XX-B9; SAW, A5.23/A5.23M EB9 + 
flux; GTAW, A5.28/A5.28M ER90S-B9; and FCAW AS.29/ 
A5.29M E91Tl-B9. In addition, the Ni+Mn content of all 
welding consumables used to fabricate WP91 Type 1 and Type 
2 fittings shall not exceed 1.0 %. 
7.3.2 All welds in WP92 and WP911 shall be made using 
welding consumables meeting the chemical requirements for 
the grade in Table 1. 
329 
7.3.3 All welds in WP115 shall be made using deposited 
filler metal suitable for the composition being welded. Any 
defects shall be thoroughly chipped or ground out before 
welding and each welded length shall be re-heat treated or 
stress relieved as required by the application specification. 
Alternately, the weld shall be made with the welding products 
and procedures of 7 .3 .1. 
7.4 Personnel performing NDE examinations shall be quali­
fied in accordance with SNT-TC- lA. 
7 .5 The welded joints of the fittings shall be finished in 
accordance with the requirements of Paragraph UW-35 (a) of 
ASME Section Vlll, Division 1. 
7.6 All butt-weld tees manufactured by cold-forming meth­
od(s) shall be liquid penetrant or magnetic particle examined 
by one of the methods specified in Supplementary Requirement 
S52 or S53 in Specification A960/A960M. This examination 
shall be performed after final heat treat. Only the side wall area 
of the tees need be examined. This area is defined by a circle

=== Page 382 ===

SA-234/SA-234M (ASTM A234/A234M) ASME BPVC.ll.A-2025 
TABLE 1 Chemical Requirements 
NoTE 1-All requirements are maximum unless otherwise indicated. 
NoTE 2-Where an ellipsis ( ... ) appears in this table, there is no requirement and analysis for the element need not be determined or reported. 
Grade and Composition, % 
Marking Phospho-SymbolA Carbon Manganese Sulfur rus Silicon Chromium Molybdenum Nickel Copper Others 
WPBB.C,D,E, 0.30 0.29-1.06 0.050 0.058 0.10 min 0.40 0.15max 0.40 0.40 Vanadium 0.08 
WPCC,D,E, 0.35 0.29-1.06 0.050 0.058 0.10min 0.40 0.15 max 0.40 0.40 Vanadium 0.08 
WP1 0.28 0.30-0.90 0.045 0.045 0.10-0.50 0.44-0.65 
WP12CL1, 0.05-0.20 0.30-0.80 0.045 0.045 0.60 0.80-1.25 0.44-0.65 
WP12 CL2 
WP11 CL 1 0.05-0.15 0.30-0.60 0.030 0.030 0.50-1.00 1.00-1.50 0.44-0.65 
WP11 CL2, 0.05-0.20 0.30-0.80 0.040 0.040 0.50-1.00 1.00-1.50 0.44-0.65 
WP11 CL3 
WP22 CL1, 0.05-0.15 0.30-0.60 0.040 0.040 0.50 1.90-2.60 0.87-1.13 
WP22 CL3 
WP24 0.05-0.10 0.30-0.70 0.020 0.010 0.15-0.45 2.20-2.60 0.90-1.10 0.75-1.25 Aluminum 0.020 
Boron 0.0015-0.0070 
Nitrogen 0.12 
Titanium 0.06-0.1 O 
Vanadium 0.20-0.30 
WP5 CL1, 0.15 0.30-0.60 0.040 0.030 0.50 4.0-6.0 0.44-0.65 
WP5 CL3 
WP9 CL1, 0.15 0.30-0.60 0.030 0.030 1.00 8.0-10.0 0.90-1.10 
WP9 CL3 
WPR 0.20 0.40-1.06 0.045 0.050 1.60-2.24 0.75-1.25 
WP91 Type 1 0.08-0.12 0.30-0.60 0.020 0.010 0.20-0.50 8.0-9.5 0.85-1.05 0.40 Vanadium 0.18-0.25 
ColumbiumG 0.06-0.1 O 
Nitrogen 0.03-0.07 
Aluminum o.02F 
Titanium 0.01 F 
Zirconium 0.01 F 
WP91 Type 2 0.08-0.12 0.30-0.50F 0.020F 0.005F 0.20-0A0F 8.0-9.5F 0.85-1.05 0.20F 0.10F Vanadium 0.18-0.25 
ColumbiumG 0.06-0.1 O 
Nitrogen 0.035-0.070F 
Aluminum o.020F 
N/ Al ratio ;a:4_0 
Boron 0.001 F 
Zirconium 0.01 F 
Titanium 0.01 F 
Arsenic o.010F 
Tin o.010F 
Antimony o.003F 
Tungsten 0.05F 
WP115 0.08-0.13 0.20-0.50 0.020 0.005 0.15-0.45 10.0-11.0 0.40-0.60 0.25 0.10 Vanadium 0. 18-0.25 
Niobium 0.02-0.06 
Nitrogen 0.030-0.070 
Aluminum 0.02 
Titanium 0.01 
Boron 0.001 
Zirconium 0.01 
Tungsten 0.05 
Arsenic 0.01 O 
Tin 0.010 
Antimony 0.003 
N/ Al ratio 4.0 min 
CNBH 10.5 
WP911 0.09-0.13 0.30-0.60 0.020 0.010 0.10-0.50 8.5-9.5 0,90-1.10 0.40 Vanadium 0.18-0.25 
ColumbiumG 0.060-0.1 O 
Nitrogen 0.04-0.09 
Aluminum 0.02 maxF 
Boron 0.0003-0.006 
Tungsten 0.90-1.10 
Titanium 0.01 maxF 
Zirconium 0.01 maxF 
WP92 0.07-0.13 0.30-0.60 0.020 0.010 0.50 8.50-9.50 0.30-0.60 0.40 Aluminum o.02F 
Boron 0.001-0.006 
ColumbiumG 0.04-0.09 
Nitrogen 0.030-0.070 
Titanium 0.01 F 
Tungsten 1.50-2.00 
Vanadium 0.15-0.25 
Zirconium 0.01 F 
A When fittings are of welded construction, the grade and marking symbol shown above shall be supplemented by letter "W". 
8 Fittings made from bar or plate may have 0.35 max carbon. 
330

=== Page 383 ===

ASME BPVC.II.A-2025 SA-234/SA-234M (ASTM A234/A234M) 
c Fittings made from forgings may have 0.35 max carbon and 0.35 max silicon with no minimum. 
° For each reduction of 0.01 % below the specified carbon maximum, an increase of 0.06 % manganese above the specified maximum will be permitted, up to a maximum 
of 1.65 %. 
E The sum of Copper, Nickel, Chromium, and Molybdenum shall not exceed 1.00 %. 
FApplies both to heat and product analyses. 
GColumbium (Cb) and Niobium (Nb) are alternate names for element 41 in the Periodic Table of the Elements. 
HChromium Nickel Balance is defined as CNB = (Cr+ 6Si + 4Mo + 1.5W + 11 V + 5Nb + 9Ti + 12AI) - (40C + 30N + 4Ni + 2Mn + 1 Cu) 
that covers the area from the weld bevel of the branch outlet to 
the center line of the body or run. Internal and external surfaces 
shall be examined when size permits accessibility. No cracks 
shall be permitted. Other imperfections shall be treated in 
accordance with Section 15 on Surface Finish, Appearance, 
and Corrosion Protection. After the removal of any crack, the 
tee(s) shall be re-examined by the original method. Acceptable 
tees shall be marked with the symbol PT or MT, as applicable, 
to indicate compliance. 
Norn 1-The examination described in 7.6 exists because the great 
bulk of cold-forming strain-induced imperfections are detected in the area 
described. Subsection 7.6 does not waive other areas of a tee from meeting 
the requirements of Section 15 on Surface Finish, Appearance, and 
Corrosion Protection. 
7.7 Stubends may be produced with the entire lap added by 
the welding of a ring, made from plate or bar of the same alloy 
grade and composition, to the outside of a straight section of 
pipe, provided the weld is double welded, is a full penetration 
joint, satisfies the requirements of 7 .3 for qualifications and 
8.3.4 for post weld heat treatment. 
8. Heat Treatment 
8.1 Heat Treatment Procedures-Fittings, after forming at 
an elevated temperature, shall be cooled to a temperature 
below the critical range under suitable conditions to prevent 
injurious defects caused by too rapid cooling, but in no case 
more rapidly than the cooling rate in still air. Heat treatment 
temperatures specified are metal (part) temperatures. Heat­
treated fittings shall be treated according to Section 7 in 
Specification A960/A960M. 
8.2 WPB, WPC, and WPR Fittings: 
8.2.1 Hot-formed WPB, WPC, and WPR fittings upon 
which the final forming operation is completed at a temperature 
above 1150 °F [620 °C] and below 1800 °F [980 °C] need not 
be heat treated provided they are cooled in still air. 
8.2.2 Hot-formed or forged WPB, WPC, and WPR fittings 
finished at temperature in excess of 1800 °F [980 °C] shall 
subsequently be annealed, normalized, or normalized and 
tempered. Hot-forged fittings NPS 4 or smaller need not be 
heat treated. 
8.2.3 WPB, WPC, and WPR fittings over NPS 12, produced 
by locally heating a portion of the fitting stock to any 
temperature for forming, shall be subsequently annealed, 
normalized, or normalized and tempered. Fittings such as 
elbows, tees, header tees, reducers and lap joint stub ends with 
a carbon content less than 0.26 %, NPS 12 and under, shall not 
require heat treatment after forming a locally heated portion of 
the fitting. 
8.2.4 Cold-formed WPB, WPC, and WPR fittings, upon 
which the final forming operation is completed at a temperature 
below 1150 °F [620 °C], shall be normalized, or shall be stress 
relieved at 1100 to 1275 °F [595 to 690 °C]. 
8.2.5 WPB, WPC, and WPR fittings produced by fusion 
welding and having a nominal wall thickness at the welded 
joint of¾ in. [19 mm] or greater shall be post-weld heat treated 
at 1100 to 1250 °F [595 to 675 °C], or in accordance with 8.2.6. 
8.2.6 At the option of the manufacturer, WPB and WPC 
fittings produced by any of the methods in Section 7 may be 
annealed, normalized, or normalized and tempered. 
8.3 Fittings Other than WPB, WPC, and WPR: 
8.3.1 Fittings of Grades WPl, WPll Class 1, WPll Class 2, 
WPll Class 3, WP12 Class 1, WP12 Class 2, WP22 Class 1, 
WP22 Class 3, WPS, and WP9 shall be furnished in the 
annealed, isothermal-annealed, or normalized and tempered 
condition. If normalized and tempered, the tempering tempera­
ture for WPll Class 1, WPll Class 2, WPll Class 3, WP12 
Class 1, and WP12 Class 2 shall not be less than 1150 °F [620 
°C]; for Grades WPS, WP9, WP22 Class 1, and WP22 Class 3 
the tempering temperature shall not be less than 1250 °F [675 
oc]. 
331 
8.3.2 Fittings of Grades WPl, WP12 Class 1, or WP12 
Class 2 either hot formed or cold formed may be given a final 
heat treatment at 1200 °F [650 °C] instead of the heat treatment 
specified in 8.3.1. 
8.3.3 Fittings of WP24 either hot formed or cold formed 
shall be furnished in the normalized and tempered condition. 
The normalizing temperature range shall be 1800 to 1975 °F 
[980 to 1080 °C]. The tempering temperature range shall be 
1350 to 1470 °F [730 to 800 °C]. 
8.3.4 Fittings in all thiclmesses produced by fusion welding 
after the heat treatment specified in 8.3.1 shall be post-weld 
heat treated at a temperature not less than prescribed above for 
tempering except that Grade WPl Type 1 and Type 2 are 
required to be post-weld heat treated only when the nominal 
wall thickness at the welded joint is ½ in. [13 mm] or greater, 
and except that preheat and post weld heat treatment are not 
required for WP24 fittings whose section thickness does not 
exceed 0.500 in. [12.7 mm]. 
8.3.5 Except when Supplementary Requirement Sl is speci­
fied by the purchaser, Grade WP91 Type 1 and Type 2 shall be 
normalized at 1900 °F [1040 °C] minimum, and 1975 °F [1080 
°C] maximum, and tempered in the temperature range of 1350 
°F [730 °C] to 1470 °F [800 °C] as a final heat treatment. 
8.3.6 Grade WP911 shall be normalized in the temperature 
range of 1900 to 1975 °F [1040 to 1080 °C], and tempered in 
the temperature range of 1365 to 1435 °F [740 to 780 °C] as a 
final heat treatment. 
8.3.7 Grade WP92 shall be normalized at 1900 °F [1040 °C] 
minimum, and 1975 °F [1080 °C] maximum, and tempered in

=== Page 384 ===

w w 
N 
TABLE 2 Tensile Requirements 
NoTE 1-Where an ellipsis ( ... ) appears in this table, there is no requirement. 
Grade and Marking Symbol 
Tensile strength, minimum unless 
a range is given ksi [MPa] 
Yield strength, min, ksi [MPa] 
(0.2 % offset or 0.5 % 
extension-
under-load) 
WPB 
60 [415] 
35 [240] 
WPC, WP11 CL1, 
WP11 CL2, WP 1 WP22 CL1, 
WP12 CL2 WP5 CL1 
WP9 CL1 
70 [485] 
40 [275] 
55-80 
[380-550] 
30 [205] 
60 [415] 
30 [205] 
WP11 CL3, 
WPR WP22 CL3 
WP5 CL3 
WP9 CL3 
63-88 75 [520] 
[435-605] 
46 [315] 45 [310] 
All Grades except WPR, 
WP91 Type 1 and Type 2, WP115 
and WP911 
Elongation: 
Standard round specimen, or small proportional specimen, min % in 4 D 
Rectangular specimen for wall thickness 5 /10 in. [7.94 mm] and over, 
and for all small sizes tested in full section; min % in 2 in. [50 mm] 
Rectangular specimen for wall thickness less than 5/16 in. [7.94 mm]; 
min% in 2 in. [50 mm] (½-in. [12.7-mm] wide specimen) 
Longi­
tudinal 
22 
30 
B 
A WPB and WPC fittings manufactured from plate shall have a minimum elongation of 17 %. 
Trans-
verse 
14 
20A 
B 
WP24 WP91 
Types 1 and 2 
85 [585] 90 [620] 
60 [415] 60 [415] 
Elongation Requirements 
Grades 
WPR and WP24 
Langi- Trans-
tudinal verse 
20 
28 
B 
WP92 WP115 WP12 CL1 WP911 
90-120 90 [620] 60 [415] 
[620-840] 
64[440] 65 [450] 32 [220] 
WP91 Types 1 and 2 
WP92 
Langi-
tudinal 
20 
WP115 
WP911 
Trans­
verse 
13 
8 For each 1/32 in. [0.79 mm] decrease in wall thickness below 5 /16 in. [7.94 mm], a deduction ol 1.5 % for longitudinal and 1.0 % for transverse from the values shown above is permitted. The following table gives the 
minimum value for various wall thicknesses. 
Wall Thickness All Grades except WPR, WP91 Type 1 and Type 2, WP115, 
and WP911 
in. fmm] 
5/16 (0.312) 7.94 
----=--=~-~------------'="'-------------=Lo::cn=Qitudinal 
30.0 
Transverse 
20.0 
19.0 
18.0 
9 /32 (0.281) 
¼ (0.250) 
7 /32 (0.219) 
3/16 (0.188) 
5 /32 (0.156) 
1/s (0.125) 
3/sz (0.094) 
1/16 (0.0622 
7.14 
6.35 
5.56 
4.76 
3.97 
3.17 
2.38 
1.59 
28.5 
27.0 
25.5 
24.0 
22.5 
21.0 
19.5 
18.0 
Grades 
WPR 
Lon~inal 
28.0 
26.5 
25.0 
23.5 
22.0 
20.5 
19.0 
17.5 
16.0 
WP91 Types 1 and 2, 
WP92, WP115, and 
WP911 
Lon_gi!l:!dinal 
20 
19 
18 
17 
16 
15 
14 
13 
12 
Note-This table gives the computed minimum % elongation value for each 1/32 in. [0.79 mm] decrease in wall thickness. Where the wall thickness lies between two values above, the minimum elongation value is 
determined by the following equations: 
where: 
Direction of Test 
Longitudinal 
Transverse 
E = elongation in 2 in. or [50 mm], %, and 
= actual thickness of specimen, in. [mm]. 
Equation 
E = 481 + 15.00 
E = 321 + 10.00 
~ N w 
-:t 
~ N w 
~ 
~ 
V, 
~ 
;i. 
N 
w 
"" ~ w 
"" .; 
i;; 
3: 
l:'1 
0:, 
~ ; 
N 
0 
N 
Vt

=== Page 385 ===

ASME BPVC.11.A-2025 SA-234/SA-234M (ASTM A234/A234M) 
the temperature range of 1350 °F [730 °C] to 1470 °F [800 °C] 
as a final heat treatment. 
8.3.8 Grade WP115 shall be normalized in the temperature 
range of 1920 °F [1050 °C] to 2010 °F [1100 °C]. 
8.4 WPB and WPC Fittings Made from Bar-Cold-finished 
bars reduced in cross-sectional area more than 10 % by cold 
drawing or cold rolling are not acceptable for use in the 
manufacture of these fittings unless the bars have been either 
stress relieved in the temperature range of 1100 to 1250 °F 
[595 to 675 °C], normalized, normalized and tempered, or 
annealed. Mechanical testing must be performed subsequent to 
the final heat-treating operation. 
8.5 Liquid quenching followed by tempering shall be per­
mitted for all grades when approved by the purchaser. Mini­
mum tempering temperature shall be 1100 °F [595 °C] for 
WPB, WPC, and WPR, 1150 °F [620 °C] for Grades WPl Type 
1 and Type 2, WPll Class 1, WPll Class 2, WP 12 Class 1, 
and WP12 Class 2 and 1250 °F [675 °C] for Grades WPS, 
WP9, WP22 Class 1, 1350 °F [730 °C] for both Grade WP91 
Type 1 and Type 2 and WP911 and 1380 °F [750 °C] for Grade 
WP115. The tempering temperature range for WP24 shall be as 
in 8.3.3. 
8.5.1 Liquid quenching followed by tempering for grades 
WPll Class 3 and WP22 Class 3 shall be permitted at the 
manufacturer's option unless otherwise provided in the pur­
chase order. The minimum tempering temperature for WPll 
Class 3 shall be 1150 °F [620 °C] and for WP22 Class 3 shall 
be 1250 °F [675 °C]. 
9. Chemical Composition 
9 .1 The chemical composition of each cast or heat used 
shall be determined and shall conform to the requirements of 
the chemical composition for the respective materials listed in 
Table 1. The ranges as shown have been expanded to include 
variations of the chemical analysis requirements that are listed 
in the various specifications for the starting materials (pipe, 
tube, plate, bar, and forgings) normally used in the manufac­
turing of fittings to this specification. 
9.2 The steel shall not contain any unspecified elements for 
the ordered grade to the extent that it conforms to the 
requirements of another grade for which that element is a 
specified element having a required minimum content. 
9.3 Weld metal used in the construction of carbon-steel 
fittings shall be mild steel analysis No. Al of Table QW-442, 
Section IX of the ASME Boiler and Pressure Vessel Code, No. 
A2 may be used for Grade WPCW. 
9.4 The molybdenum and chromium content of the depos­
ited weld metal of alloy steel fittings shall be within the same 
percentage range as permitted for the base metal. 
9.5 Weld metal used in the construction of WP24 fittings 
shall be of the composition: 2.25 % Cr, 1 % Mo, 0.25 % V. 
10. Tensile Requirements 
10.1 The tensile properties of the fitting material shall 
conform to the requirements listed in Table 2. 
10.1.1 Longitudinal or transverse specimens cut from either 
a fitting or from the starting plate or pipe they were manufac-
tured from shall be acceptable for the tension test. For fittings 
made from forgings, the test specimen shall meet the require­
ments of Specification Al05/A105M for the tension test. 
10.1.2 While Table 2 specifies elongation requirements for 
both longitudinal and transverse specimens, it is not the intent 
that both requirements apply simultaneously. Instead, it is 
intended that only the elongation requirement that is appropri­
ate for the specimen used be applicable. 
10.2 One tension test shall be made on each heat of material 
and in the same condition of heat treatment as the finished 
fittings it represents. Where plate or pipe is used for the test 
specimen, the specimen thickness tested shall represent all
