Repository: Demigodofa/ASMEPurchaseOrderHelper

# ASMEPurchaseOrderHelper

PC UI tool to help purchasing agents generate correct ASME purchase orders. The active desktop flow reads normalized ASME JSONL data, applies policy rules, and generates copy-ready/exportable PO content.

## Source of truth (for agents/bots)
This README is the source of truth for rules, orientation, and guidance. The owner may use loose or exact language; if there is any ambiguity, confirm intent. Example: if they say "ordering requirements," confirm they mean "Ordering Information" (the official section name used in the PDFs).

File: sectionII_partA_data_digitized/spec_corpus/SA-351/spec.txt (part 1 of 4)
=== Page 591 ===

ASME BPVG.IL.A-2025 SA-351/SA-351M
SPECIFICATION FOR CASTINGS, AUSTENITIC, FOR
} PRESSURE-CONTAINING PARTS
Rs |
OS SA-351/SA-351M ily
® Standards Worldwide
(Identical with ASTM Specification A351/A351M-18°,)
539

=== Page 592 ===

SA-351/SA-351M ASME BPVC.II.A-2025 
Specification for 
Castings, Austenitic, for Pressure-Containing Parts 
1. Scope 
1.1 This specification covers austenitic steel castings for 
valves, flanges, fittings, and other pressure-containing parts 
(Note 1). 
Norn 1-Carbon steel castings for pressure-containing parts are cov­
ered by Specification A216/A216M, low-alloy steel castings by Specifi­
cation A217/A217M, and duplex stainless steel castings by Specification 
A995! A995M. 
1.2 A number of grades of austenitic steel castings are 
included in this specification. Since these grades possess 
varying degrees of suitability for service at high temperatures 
or in corrosive environments, it is the responsibility of the 
purchaser to determine which grade shall be furnished. Selec­
tion will depend on design and service conditions, mechanical 
properties, and high-temperature or corrosion-resistant 
characteristics, or both. 
1.2.1 Because of thermal instability, Grades CE20N, CF3A, 
CF3MA, and CF8A are not recommended for service at 
temperatures above 800 °F [425 °C). 
1.3 Supplementary requirements of an optional nature are 
provided for use at the option of the purchaser. The Supple­
mentary requirements shall apply only when specified indi­
vidually by the purchaser in the purchase order or contract. 
1.4 The values stated in either SI units or inch-pound units 
are to be regarded separately as standard. The values stated in 
each system may not be exact equivalents; therefore, each 
system shall be used independently of the other. Combining 
values from the two systems may result in non-conformance 
with the standard. 
540 
1.4.1 This specification is expressed in both inch-pound 
units and in SI units; however, unless the purchase order or 
contract specifies the applicable M-specification designation 
(SI units), the inch-pound units shall apply. Within the text, the 
SI units are shown in brackets or parentheses. 
1.5 This international standard was developed in accor­
dance with internationally recognized principles on standard­
ization established in the Decision on Principles for the 
Development of International Standards, Guides and Recom­
mendations issued by the World Trade Organization Technical 
Barriers to Trade (TBT) Committee. 
2. Referenced Documents 
2.1 ASTM Standards: 
A216/A216M Specification for Steel Castings, Carbon, Suit­
able for Fusion Welding, for High-Temperature Service 
A217 / A217M Specification for Steel Castings, Martensitic 
Stainless and Alloy, for PressureaContaining Parts, Suit­
able for High-Temperature Service 
A488/A488M Practice for Steel Castings, Welding, Qualifi­
cations of Procedures and Personnel 
A 703/ A 703M Specification for Steel Castings, General 
Requirements, for Pressure-Containing Parts 
A985/ A985M Specification for Steel Investment Castings 
General Requirements, for Pressure-Containing Parts 
A995/ A995M Specification for Castings, Austenitic-Ferritic 
(Duplex) Stainless Steel, for Pressure-Containing Parts 
2.2 Manufacturers Standardization Society of the Valve and 
Fittings Industry Standard: 
SP-55 Quality Standard for Steel Castings for Valves, 
Flanges, and Fittings and Other Components (Visual 
Method)

=== Page 593 ===

ASME BPVC.II:A-2025 SA-351/SA-351M
_ 3. General Conditions for Delivery TABLE 1 Heat-Treatment Requirements
( 3.1 Other Than Investment Castings—Material furnished to Grade , temperature, min
this specification shall conform to the requirements of Speci- 9.
fication A703/A703M, including any supplementary require- Obs crea ore Geen. ta nN one ins
ments that are indicated in the purchase order. Failure to — cFama, CF8M, CF3MN, CG3M, CF10,
comply with the general requirements of Specification A703/ =. CF10M, CG8M
A703M constitutes nonconformance with this specification. In CR, oMeMtoN CFIOMC seco ie0
case of conflict between the requirements of this specification CH8, CH10, CH20, CK20 2100 4150
and Specification A703/A703M, this specification shall pre- CK3MCuN, CN3MN*? 2200 1200
vail CE20N4 2225 1220
; . ; ; . 4 Grade shall be quenched in water or the castings may be furnace cooled to
3.2 Investment Castings—Material furnished to this specifi- 2050 °F [1120 °C] minimum, held for 15 min minimum, and then quenched in water
cation shall conform to the requirements of Specification oF prey conte by other means. ne held at th fed .
: : : astings of these grades shall be held at the specified temperature for a
A985/A985M, including any supplementary requirements that mot 4h. :
are indicated in the purchase order. Failure to comply with the
a general requirements of Specification A985/A985M_ consti-
tutes nonconformance with this specification. In case of con- 9. Qualit
flict between the requirements of this specification and Speci- - y . . ,
fication A985/A985M, Specification A985/A985M_ shall 9.1 The surface of the casting shall be examined visually
prevail. and shall be free of adhering sand, scale, cracks, and hot tears.
33 The vost-weld heat treatment requirements of Supple- Other surface discontinuities shall meet the visual acceptance
men tar Re. nirement SSO mav be s a fied when aus nee tic standards specified in the order. Visual Method SP-55 or other
castin - ther than HK. HT io CTI 3c are to be subjected to visual standards may be used to define acceptable surface
sovore corrosive service , | J discontinuities and finish. Unacceptable visual surface discon-
tinuities shall be removed and their removal verified by visual
4. Ordering Information examination of the resultant cavities.
4.1 The inquiry and order should include or indicate the 9.2 When additional inspection is desired, Supplementary
| following: Requirements $5, S6, and S10 may be ordered.
4.11 A description of the casting by pattern number or 9.3 The castings shall not be peened, plugged, or impreg-
drawing (dimensional tolerances shall be included on the pated to stop leaks.
a casting drawing),
4.1.2 Grade of steel, 10. Repair by Welding
4.1.3 Options in the specification, and . 10.1 Repairs shall be made using procedures and welders
4. de eee cmentary requirements desired, including the qualified under Practice A488/A488M.
standards of acceptance. ;
P 10.2 Weld repairs shall be inspected to the same quality
5. Process standards that are used to inspect the castings. When castings
5.1 The steel shall be made by the electric furnace process are produced with Supplementary Requirement 85 specified,
with or without separate refining such as argon-oxygen decar- weld repairs on castings that have leaked on hydrostatic test, or
burization (AOD) on castings in which the depth of any cavity prepared for repair
welding exceeds 20 % of the wall thickness or 1 in. [25 mm],
6. Heat Treatment , whichever is smaller, or on castings in which any cavity
. . . ‘ - 2
6.1 All castings shall receive a heat treatment at the tem- PIP ared for welding is greater than approximately 10 in.
| perature specified in Table 1, followed by a quench in water or [65 cm'], shall be radiographed to the same standards that are
. rapid cool by other means except as noted. used to inspect the castings. When castings are produced with
a Supplementary Requirement S6 specified, weld repairs shall be
ore 2—Proper heat ed of these alloys is usually ee bang ‘ inspected by liquid penetrant examination to the same stan-
enhance corrosion resistance and, in some cases, to meet mechanic . :
properties. Minimum heat-treat temperatures are specified; however, it is dards that are used to inspect the castings.
sometimes necessary to heat treat at higher temperatures, hold for some 10.3 For Grade HGIOMnoN, the filler metal to be used shall
minimum time at temperature, and then rapidly cool the castings in order be established by mutual agreement between the manufacturer
to enhance the corrosion resistance and meet mechanical properties. ;
and the purchaser.
7. Chemical Composition Notre 3—When austenitic steel castings are to be used in services where
they will be subject to stress corrosion, the purchaser should so indicate in
7.1 The steel shall conform to the requirements as to his order and such castings should be solution heat treated following all
chemical composition prescribed in Table 2. weld repairs.
8. Tensile Properties 11. Keywords
8.1 Steel used for the castings shall conform to the require- 11.1 austenitic stainless steel; pressure containing parts;
ments as to tensile properties prescribed in Table 3. stainless steel; steel castings
541

=== Page 594 ===

TABLE 2 Chemical Requirements c,, 
~ 
Norn 1-CE8MN and CD3MWCnN have been deleted from this specification and added to Specification A995/A995M as Grades 2A and 6A, respectively. CD4MCu has also been removed. w c.n 
Specification A995/A995M Grade lB, CD4MCuN, is an acceptable substitute. ,.. 
........ 
Element, % (max, except where range is given) ft; 
w 
Material Grade Carbon Manganese Silicon Sulfur Phosphorus Chromium Nickel Molybdenum Columbium Vanadium Nitrogen Copper c.n 
(Niobium) 0 
,.. 
a:: 
CE20N 0.20 1.50 1.50 0.040 0.040 23.0-26.0 8.0-11.0 0.50 0.08-0.20 
J92802 
CF3, CF3A 0.03 1.50 2.00 0.040 0.040 17.0-21.0 8.0-12.0 0.50 
J92700 
CF8,CF8A 0.08 1.50 2.00 0.040 0.040 18.0-21.0 8.0--11.0 0.50 
J92600 
CF3M, 0.03 1.50 1.50 0.040 0.040 17.0--21.0 9.0-13.0 2.0--3.0 
CF3MA 
J92800 
CF8M 0.08 1.50 1.50 0.040 0.040 18.0-21.0 9.0-12.0 2.0--3.0 
J92900 
CF3MN 0.03 1.50 1.50 0.040 0.040 17.0-21.0 9.0-13.0 2.0-3.0 0.10-0.20 > 
J92804 c,, 
a:: 
t'l 
CF8C 0.08 1.50 2.00 0.040 0.040 18.0-21.0 9.0-12.0 0.50 A 0:, 
U"l J92710 'ti 
<: ~ 
C N 
CF10 0.04--0.10 1.50 2.00 0.040 0.040 18.0-21.0 8.0-11.0 0.50 !;: J92950 
"" 
0 
CF10M 0.04--0.10 1.50 1.50 0.040 0.040 18.0-21.0 9.0-12.0 2.0-3.0 N 
c.n 
J92901 
CF10MC 0.10 1.50 1.50 0.040 0.040 15.0-18.0 13.0--16.0 1.75-2.25 B 
CF10SMnN 0.10 7.00-9.00 3.50--4.50 0.030 0.060 16.0-18.0 8.0--9.0 0.08-0.18 
J92972 
CG3M 0.03 1.50 1.50 0.04 0.04 18.0--21.0 9.0-13.0 3.0--4.0 
J92999 
CG6MMnN 0.06 4.0-6.0 1.00 0.030 0.040 20.5-23.5 11.5-13.5 1.50-3.00 0.10--0.30 0.10--0.30 0.20--0.40 
J93790 
CG8M 0.08 1.50 1.50 0.04 0.04 18.0-21.0 9.0-13.0 3.0--4.0 
J93000 
CH8 0.08 1.50 1.50 0.040 0.040 22.0-26.0 12.0--15.0 0.50 
J93400 
CH10 0.04--0.10 1.50 2.00 0.040 0.040 22.0--26.0 12.0-15.0 0.50 
J93401 
CH20 0.04--0.20 1.50 2.00 0.040 0.040 22.0-26.0 12.0--15.0 0.50 
J93402

=== Page 595 ===

( 
TABLE2 Continued 
Element, % (max, except where range is given) 
Material Grade Carbon Manganese Silicon Sulfur Phosphorus Chromium Nickel 
CK20 0.04-0.20 1.50 1.75 0.040 0.040 23.0-27.0 19.0-22.0 
J94202 
CK3MCuN 0.025 1.20 1.00 0.010 0.045 19.5-20.5 17.5-19.5 
J93254 
CN3MN 0.03 2.00 1.00 0.010 0.040 20.0-22.0 23.5-25.5 
J94651 
CN7M 0.07 1.50 1.50 0.040 0.040 19.0-22.0 27.5-30.5 
N08007 
U1 CT15C 0.05-0.15 0.15-1.50 0.50-1.50 0.03 0.03 19.0-21.0 31.0-34.0 ..i,. 
w N08151 
HG10MnN 0.07-0.11 3.0-5.0 0.70 0.030 0.040 18.5-20.5 11.5-13.5 
J92604 
HK30 0.25-0.35 1.50 1.75 0.040 0.040 23.0-27.0 19.0-22.0 
J94203 
HK40 0.35-0.45 1.50 1.75 0.040 0.040 23.0-27.0 19.0-22.0 
J94204 
HT30 0.25-0.35 2.00 2.50 0.040 0.040 13.0-17.0 33.0-37.0 
N08030 
A Grade CFBC shall have a columbium (niobium) content of not less than 8 times the carbon content but not over 1.00 %. 
8 Grade CF1 0MC shall have a columbium (niobium) content of not less than 10 times the carbon content but not over 1.20 %. 
c Grade HG1 0MnN shall have a columbium (niobium) content of not less than 8 times the carbon, but not over 1.00 %. 
° Columbium (Cb) and niobium (Nb) are alternate names for Element 41. 
Molybdenum Columbium Vanadium (Niobium) 0 
0.50 
6.0-7.0 
6.0-7.0 
2.0-3.0 
0.50-1.50 
0.25-0.45 C 
0.50 
0.50 
0.50 
Nitrogen Copper 
0.18-0.24 0.50-1.00 
0.18-0.26 0.75 
3.0-4.0 
0.20-0.30 0.50 
;i;. 
V, 
3: 
t<:I 
0:, 
"t, 
<: 
g 
~ 
N 
0 
N 
(:/1 
~ w 
(:/1 
... ....... 
~ 
(;a 
(:/1 
... 
3:

=== Page 596 ===

SA-351/SA-351M ASME BPVC.II.A-2025 
TABLE 3 Tensile Requirements 
Material Grade Tensile strength, Yield strength/ Elongation in 2 in. or 
min, ksi [MPa] min, ksi [MPa] 50 mm, 8 min, % 
CE20N 80 40 30 
J92802 [550] [275] 
CF3 70 30 35 
J92700 [485] [205] 
CF3A 77 35 35 
J92700 [530] [240] 
CF8 70 30 35 
J92600 [485] [205] 
CF8A 77 35 35 
J92600 [530] [240] 
CF3M 70 30 30 
J92800 [485] [205] 
CF3MA 80 37 30 
J92800 [550] [255] 
CF8M 70 30 30 
J92900 [485] [205] 
CF3MN 75 37 35 
J92804 [515] [255] 
CF8C 70 30 30 
J92710 [485] [205] 
CF10 70 30 35 
J92950 [485] [205] 
CF10M 70 30 30 
J92901 [485] [205] 
CF10MC 70 30 20 
[485] [205] 
CF10SMnN 85 42.5 30 
J92972 [585] [295] 
CG3M 75 35 25 
J92999 [515] [240] 
CG6MMnN 85 42.5 30 
J93790 [585] [295] 
CG8M 75 35 25 
J93000 [515] [240] 
CH8 65 28 30 
J93400 [450] [195] 
CH10 70 30 30 
J93401 [485] [205] 
CH20 70 30 30 
J93402 [485] [205] 
CK20 65 28 30 
J94202 [450] [195] 
CK3MCuN 80 38 35 
J93254 [550] [260] 
CN3MN 80 38 35 
J94651 [550] [260] 
CN7M 62 25 35 
N08007 [425] [170] 
CT15C 63 25 20 
N08151 [435] [170] 
544

=== Page 597 ===

ASME BPVC.II.A-2025 
TABLE 3 Continued 
Material Grade Tensile strength, Yield strength,A Elongation in 2 in. or 
min, ksi [MPa] min, ksi [MPa] 50 mm, 8 min, % 
HG10MnN 76 33 20 
J92604 [525] [225] 
HK30 65 35 10 
J94203 [450] [240] 
HK40 62 35 10 
J94204 [425] [240] 
HT30 65 28 15 
N08030 [450] [195] 
A Determine by the 0.2 % offset method. 
8 When ICI test bars are used in tensile testing as provided for in Specification 
A985/A985M, the gauge length to reduced section diameter ratio shall be 4 to 1. 
SUPPLEMENTARY REQUIREMENTS 
SA-351/SA-351M 
The following supplementary requirements shall not apply unless specified in the purchase order. A 
list of standardized supplementary requirements for use at the option of the purchaser is included in 
Specifications A703/A703M and A985/A985M. Those which are ordinarily considered suitable for 
use with this specification are given below. Others enumerated in Specifications A 703/ A 703M and 
A985/A985M may be used with this specification upon agreement between the manufacturer and 
purchaser. 
S2. Destruction Tests 
SS. Radiographic Inspection 
S6. Liquid Penetrant Inspection 
SlO. Examination of Weld Preparation 
S33. Stabilization Heat Treatment of CFSC 
S33.l CP8C shall be stabilized at 1600 to 1650 °F [870 to 
900 °C] for a minimum time of 1 h/in. [25 mm] of thickness 
and water quenched or rapidly cooled by other means. The 
grade designation symbol shall be followed by the symbol 
"S33." 
S34. Stabilization Heat Treatment of CFlOMC 
S34.l CPl0MC shall be stabilized at 1600 to 1650 °F [870 
to 900 °C] for a minimum time of l h/in. [25 mm] of thickness 
and water quenched or rapidly cooled by other means. The 
grade designation symbol shall be followed by the symbol 
"S34." 
SSO. Post-Weld Heat Treatment 
S50.l All austenitic castings, except Grades HK, HT, and 
CT15C, which have been subjected to weld repairs, shall be 
given a post-weld solution heat treatment. 
S50.2 The post-weld treatment for grades CK3MCuN and 
CN3MN shall be as specified in Table 3, except that the 
minimum soak time for castings that have already been heat 
treated according to Table 3 may be 1 h. 
545

=== Page 599 ===

ASME BPVC.ILA-2025 SA-352/SA-352M
; SPECIFICATION FOR STEEL CASTINGS, FERRITIC AND
MARTENSITIC, FOR PRESSURE-CONTAINING PARTS,
SUITABLE FOR LOW-TEMPERATURE SERVICE
CxS _ SA-352/SA-352M ily
® Standards Worldwide
| (Identical with ASTM Specification A352 /A352M-06(2012).)
547

=== Page 600 ===

SA-352/SA-352M ASME BPVC.II.A-2025 
Standard Specification for 
Steel Castings, Ferritic and Martensitic, for Pressure­
Containing Parts, Suitable for Low-Temperature Service 
l. Scope 
1.1 This specification covers steel castings for valves, 
flanges, fittings, and other pressure-containing parts intended 
primarily for low-temperature service. 
1.2 Several grades of ferritic steels and one grade of 
martensitic steel are covered. Selection of analysis will depend 
on design and service conditions (Note). The temperature 
shown is the lowest temperature at which the material ordinar­
ily is required to meet the impact requirements of this 
specification (see Supplementary Requirement S22, Impact 
Test Temperatures). Users should note that hardenability of 
some of the grades mentioned may restrict the maximum size 
at which the required mechanical properties are obtainable (see 
Appendix Xl). 
Grade 
LCA 
LCB 
LCC 
LC1 
LC2 
LC2-1 
LC3 
LC4 
LC9 
CA6NM 
Usual Minimum Testing 
Temperatures, °F [°C] 
-25 [-32] 
-50 [-46] 
-50 [-46] 
--75 [-59] 
-100 [-73] 
-100 [-73] 
-150 [-101] 
-175 [-115] 
-320 [-196] 
-100 [-73] 
Norn 1--This specification covers the low-temperature requirements 
particularly pertinent for ferritic and rnartensitic steels. Certain of the 
grades of austenitic steel castings furnished in accordance with Specifi­
cation A351/ A351M have been found suitable for low-temperature service 
down to -300°F [-184"C] and others down to -425°F [-254°C]. These 
grades may be used when impact tested in accordance with Specification 
A352/A352M with energy levels and temperatures of test mutually agreed 
upon between the pnrchaser and the manufacturer. As a guide to the 
selection of e1i.ergy levels and testing temperatures, Appendix Xl should 
be consulted. 
548 
1.3 The values stated in either inch-pound units or SI units 
are to be regarded separately as standard. Within the text, the 
SI units are shown in brackets. The values stated in each 
system are not exact equivalents; therefore, each system must 
be used independently of the other. Combining values from the 
two systems may result in nonconformance with the specifi­
cation. Inch-pound units are applicable for material ordered to 
Specification A352 and SI units for material ordered to 
Specification A352M. 
2. Referenced Documents 
2.1 ASTM Standards: 
A351/A351M Specification for Castings, Austenitic, for 
Pressure-Containing Parts 
A370 Test Methods and Definitions for Mechanical Testing 
of Steel Products 
A488/A488M Practice for Steel Castings, Welding, Qualifi­
cations of Procedures and Personnel 
A 703/ A 703M Specification for Steel Castings, General Re­
quirements, for Pressure-Containing Parts 
El65 Practice for Liquid Penetrant Examination for General 
Industry 
E709 Guide for Magnetic Particle Testing 
2.2 Manufacturers' Standardization Society of the Valve and 
Fittings Industry Standard: 
SP-55 Quality Standard for Steel Castings for Valves, 
Flanges, and Fittings and Other Piping Components (Vi­
sual Method) 
3. General Conditions for Delivery 
3.1 Material furnished to this specification shall conform to 
the requirements of Specification A703/A703M including any 
supplementary requirements that are indicated in the purchase 
order. Failure to comply with the general requirements of 
Specification A 703/ A 703M constitutes nonconformance with

=== Page 601 ===

ASME BPVC.II.A-2025 SA-352/SA-352M 
this specification. In case of conflict between the requirements 
of this specification and Specification A 703/ A 703M, this 
specification shall prevail. 
4. Ordering Information 
4.1 The inquiry and order should include or indicate the 
following: 
4.1.1 A description of the casting by pattern number or 
drawing (dimensional tolerances shall be included on the 
casting drawing), 
4.1.2 Grade of steel, 
4.1.3 Options in the specification, and 
4.1.4 The supplementary requirements desired, including 
the standards of acceptance. 
5. Heat Treatment 
5.1 All castings shall receive a heat treatment proper to their 
design and chemical composition. It should be recognized that 
liquid quenching of the forritic grades is normally required to 
meet the mechanical properties of heavier sections and will 
greatly enhance the low-temperature properties of thinner 
sections. 
5.2 Fe1Titic castings shall be furnished in the normalized and 
tempered or liquid-quenched and tempered condition, except 
for Grade LC9, which shall be liquid-quenched and tempered. 
Castings shall be tempered at a minimum of 1100°F [590°C], 
except Grade LC4, which shall be 1050°F [565°C], and Grade 
LC9, which shall be tempered in the range of 1050 to ll 75°F 
[565 to 635°C], followed by cooling in air or liquid. 
5.3 CA6NM castings shall be heat-treated by heating to 
1850°F [1010°C] minimum, and air cooling to 200°F [95°C] 
maximum before any optional intermediate temper, but shall 
cool to 100°F [40°C] maximum before the final temper, which 
shall be between 1050 and 1150°F [565 and 620°C). 
5.4 Castings shall be allowed to cool below the transforma­
tion range directly after pouring and solidification before they 
are reheated for normalizing or liquid quenching. 
5.5 Temperature Control---Fumace temperature for heat 
treating shall be controlled by use of pyrometers. 
6. Chemical Composition 
6.1 The steel shall conform to the requirements as to 
chemical composition for the grade ordered as specified in 
Table 1. 
7. Mechanical Requirements 
7.1 Tension Test: 
7 .1.1 Tensile properties of steel used for the castings shall 
confonn to the requirements specified in Table 1. 
7.2 Impact Test: 
7 .2.1 The notched bar impact properties of the material shall 
be determined by testing a set of three Charpy V-notch impact 
specimens for each heat at one of the standard test temperatures 
shown in Table 1, depending on the intended service tempera­
ture (see Appendix XI). The average energy value of the three 
specimens shall not be less than specified, with not more than 
549 
one value permitted below the average minimum specified and 
no value permitted below the minimum specified for a single 
specimen. 
7.2.2 The notched bar impact test shall be made in accor­
dance with Test Methods and Definitions A370. 
7.2.3 Impact test specimens shall be machined to the form 
and dimensions shown in Test Methods and Definitions A370, 
Fig. 11. 
8. Quality 
8.1 The surface of the casting shall be examined visually 
and shall be free of adhering sand, scale, cracks, and hot tears. 
Other surface discontinuities shall meet the visual acceptance 
standards specified in the order. Visual Method SP-55 or other 
visual standards may be used to define acceptable surface 
discontinuities and finish. Unacceptable visual surface discon­
tinuities shall be removed and their removal verified by visual 
examination of the resultant cavities. When methods involving 
high temperature are used in the removal of discontinuities, 
castings shall be preheated to at least the minimum tempera­
tures in Table 2. 
8.2 When additional inspection is desired, Supplementary 
Requirements S4, S5, and SlO, may be ordered. 
8.3 The castings shall not be peened, plugged, or impreg­
nated to stop leaks. 
9. Repair by Welding 
9.1 Repairs shall be made using procedures and welders in 
accordance with Practice A488/ A488M. 
9.2 Welding of Grade LC9 shall be accomplished using 
nonmagnetic filler material of AWS classification ENiCrFe-2, 
and shall require liquid penetrant inspection of the weld 
(Supplementary Requirement S6) when magnetic particle in­
spection (Supplementary Requirement S4) is specified for the 
casting. 
9.3 Weld repairs shall. be inspected to the same quality 
standards that are used to inspect the castings. When castings 
are produced with Supplementary Requirement S4 specified, 
weld repairs shall be inspected by magnetic particle examina­
tion to the same standards that are used to inspect the castings. 
When castings are produced with Supplementary Requirement 
S5 specified, weld repairs on castings that have leaked on 
hydrostatic tests, or on castings in which the depth of any 
cavity prepared for repair welding exceeds 20 % of the wall 
thickness or 1 in. [25 mm] whichever is smaller, or on castings 
in which any cavity prepared for welding is greater than 
approximately 10 in.2 [65 cm 2 shall be radiographed to the 
same standards that are used to inspect the castings. 
9.4 Castings containing any repair weld that exceeds 20 % 
of the wall thickness, or 1 in. [25 mm], whichever is smaller, 
or that exceeds approximately 10 in. 2 [65 cm 2 J in area, or that 
was made to correct hydrostatic test defects shall be stress 
relieved or heat treated after welding. This mandatory stress 
relief or heat treatment shall be in accordance with the 
procedure qualification used. When stress relief is required for 
Grade LC9, cooling shall be in still air.

=== Page 602 ===

SA-352/SA-352M ASME BPVC.ll.A-2025 
TABLE 1 Chemical, Tensile, and Impact Requirements 
Type Carbon Carbon Carbon- Carbon- 2½% Nickel- 3½ % 4½ % 9% 12½ % 
Steel Steel Manganese Molybdenum Nickel Chromium- Nickel Nickel Nickel Chromium, 
Steel Steel Steel Molybdenum Steel Steel Steel Nickel-
Steel Molybdenum 
Steel 
Grade LCA LCBA LCC LC1 LC2 LC2-1 LC3 LC4 LC9 CA6NM 
UNS Number JO25O4 JO3OO3 JO25O5 J12522 J225OO J42215 J3155O J4i5OO J313OO J9154O 
Element, % (max, except where range is given) 
Carbon O.25A 0.30 O.25A 0.25 0.25 0.22 0.15 0.15 0.13 0.06 
Silicon 0.60 0.60 0.60 0.60 0.60 0.50 0.60 0.60 0.45 1.00 
Manganese O.7OA 1.00 1.2OA 0.50-0.80 0.50-0.80 0.55-0.75 0.50-0.80 0.50-0.80 0.90 1.00 
Phosphorus 0.04 0.04 0.04 0.04 0.04 0.04 0.04 0.04 0.04 0.04 
Sulfur 0.045 0.045 0.045 0.045 0.045 0.045 0.045 0.045 0.045 0.03 
Nickel 0.50 8 o.50 8 0.50 8 ' .. 2.00-3.00 2.50-3.50 3.00-4.00 4.00-5.00 8.50-10.0 3.5-4.5 
Chromium 0.50 8 o.50 8 0.50 8 ''' ''' 1.35-1.85 ''' ''' 0.50 11.5-14.0 
Molybdenum 0.20 0.20 8 0.20 8 0.45-0.65 ''' 0.30-0.60 . ,, ''' 0.20 0. 4-1.0 
Copper 0.30 0.30 8 0.30 8 ''' ''' ''' . '' '.' 0.30 .. ' 
Vanadium 0.03 8 0.03 8 0.03 8 . '. ''' ... ''' ''' 0.03 ... 
Tensile 
Requirements: c 
Tensile strength, 60.0-85.0 65.0-90.0 70.0-95.0 65.0-90.0 70.0-95.0 105.0-130.0 70.0-95.0 70.0-95.0 85.0 11O.O-135.O 
ksi (MPa] [415-585] [450-620] [485-655] (450-620] (485-655] [725-895] (485-655] (485-655] (585] (760-930] 
Yield strength, 0 30.0 (205] 35.0 [240] 40.0 [275] 35.0 [240] 40.0 [275] 80.0 (550] 40.0 (275] 4O.O [275] 75.0 [515] 80.0 [550] 
min, ksi [MPa] 
Elongation in 2 in. 24 24 22 24 24 18 24 24 20 15 
or 50 mm, 
min,%E 
Reduction of area, 35 35 35 35 35 30 35 35 30 35 
min,% 
Impact Requirements 
Charpy V-
Notch 0 ,F 
Energy value, ft•lbf 13 (18] 13 (18] 15 (20] 13 (18] 15 [20] 30 [41] 15 (20] 15 [20] 20 [27] 20 [27] 
[J], min value for 
two specimens 
and min avg of 
three 
specimens 
Energy value, lt-lbf 10 [14] 10 [14] 12 [16] 10 [14] 12 [16] 25 [34] 12 [16] 12 [16] 15 [20] 15 [20] 
[J], min for single 
specimen 
Testing temperature, -25 [-32] -50 [-46] -50 [-46] -75 [--59] -100 [-73] -100 [-73] -150 -175 -320 -100 [-73] 
OF [OC] [-101] [-115] [-196] 
A For each reduction of 0.01 % below the specified maximum carbon content, an increase of 0.04 % manganese above the specified maximum will be permitted up to 
a maximum of 1.1 O % for LCA, 1.28 % for LCB, and 1 .40 % for LCC. 
8 Specified Residual Elements-The total content of these elements is 1.00 % maximum. 
0 See1.2. 
0 Determine by either 0.2 % offset method or 0.5 % extension-under-load method. 
E When !Cl test bars are used in tensile testing as provided for in Specification A7O3/A7O3M, the gage length to reduced section diameter ratio shall be 4 to 1. 
F See Appendix X1. 
10. Product Marking 
TABLE 2 Minimum Preheat Temperatures 
Grade 
LCA 
LCB 
LCC 
LC1 
LC2 
LC2-1 
LC3 
LC4 
CA6NM 
Thickness, in. [mm] 
all 
all 
all 
over% [15.9] 
% and under 
all 
all 
all 
all 
all 
Minimum Preheat 
Temperature, °F [ 0 C] 
50 [10] 
50 [10] 
50 [10] 
250 [120] 
50 [10] 
300 [150] 
300 [150] 
300 [150] 
300 [150] 
50 [10] 
10.1 All marking shall be on a raised pad using low-stress 
stamps. 
10.2 In addition to the marking required by Specification 
A703/A703M, castings that have been liquid quenched and 
tempered shall be marked with the letters "QT". 
550

=== Page 603 ===

ASME BPVC.II.A-2025 SA-352/SA-352M 
11. Keywords 
11.1 alloy steel; carbon steel; ferritic steel; low temperature 
applications; mrutensitic stainless steel; pressure containing 
parts; stainless steel; steel castings 
SUPPLEMENTARY REQUIREMENTS 
The following supplementary requirements shall not apply unless specified in the purchase order. A 
list of standardized supplementary requirements for use at the option of the purchaser is included in 
Specification A 703/ A 703M. Those which are ordinarily considered suitable for use with this 
specification are given below together with additional supplementary requirements that are applicable 
only to this specification. Other supplementary requirements enumerated in A703/A703M may be 
used with this specification upon agreement between the manufacturer and purchaser. 
Sl. Unspecified Elements 
S2. Destruction Tests 
S4. Magnetic Particle Inspection 
S5. Radiographic Inspection 
S9. Drop Weight Tests 
S10. Examination of Weld Preparation 
Sl0.1 The method of performing the magnetic particle or 
liquid penetrant test shall be in accordance with Practice E709 
or Practice E 165. 
S21. Heat Treatment 
S21.1 Castings shall be liquid quenched and tempered. 
S22. Impact Test Temperatures 
S22.1 When an impact test temperature other than that listed 
in Table 1 is used, the lowest test temperature at which the 
material met the impact test requirements shall be stamped 
with low-stress stamps on a raised pad located immediately 
ahead of the material symbol; for example, 25 LCB for +25°F 
[-4°C] and 025 LCB for -25°F [-32°C]. 
S22.2 Lateral expansion of V-notch specimens shall be 
measured in accordance with 23.2.3.1 of Test Methods and 
Definitions A370, and reported for information. 
S23. Carbon Equivalent 
S23.1 When specified on the order the maximum carbon 
equivalent shall be: 
Grade Carbon Equivalent, max 
LCA 0.50 
LCB 0.50 
LCC 0.55 
S23.2 Determine carbon equivalent, CE, as follows: 
Mn Cr+Mo+V Ni+Cu 
CE= C+6+ 5 +-15-
APPENDIX 
(Nonmandatory Information) 
Xl. EXPLANATION OF THE USE OF NOTCHED BAR IMPACT TESTS IN DETERMINING THE ACCEPTABILITY OF 
STEELS FOR LOW-TEMPERATURE SERVICE 
Xl. 1 Years of experience and test work have shown that 
some materials, particularly ferritic steels, change from tough 
to brittle behavior with a decrease in temperature. The transi­
tion temperatures and the levels of notch toughness vary with 
different materials, depending on many factors. When materi­
als are used under conditions where brittle behavior may occur, 
there is danger that flaws, which would be considered nonhaz­
ardous if the material were tough, may propagate to disastrous 
failure of the equipment. 
Xl.2 Accordingly, many varieties of tests have been devel­
oped in an effort to evaluate the toughness of materials and the 
conditions under which they will transform from tough to 
brittle behavior. There are many opinions and shadings of 
551 
opinion as to which test is most suitable for evaluating the 
suitability of materials for service at low temperatures; how­
ever, as yet, only the Charpy impact test has received sufficient 
general acceptance and has been used as a basis for purchasing 
for sufficient time to be included in ASTM standards. Further­
more, this test is required for low-temperature service vessels 
and piping constructed in accordance with ASME Code for 
Unfired Pressure Vessels and the American National Standard 
Code for Pressure Piping (ANSI B31), respectively. These 
ASTM specifications for materials for low-temperature service 
are primarily used in piping and pressure vessel construction 
that are subjected to temperatures lower than ambient; conse­
quently, the notched bar impact test requirements are written to 
provide material that in quality and by its testing can be

=== Page 604 ===

SA-352/SA-352M ASME BPVC.II.A-2025 
validated for use under the construction codes. 
Xl.3 No assurance is offered that compliance with these 
requirements will provide a material that will resist brittle 
failure under all possible conditions of service to as low as the 
specified impact test temperature. It may eventually be possible 
that other types of tests will provide greater assurance of 
material suitability for low-temperature services, but at this 
time there is insufficient knowledge for agreement and general 
acceptance of some test other than the Charpy impact test. 
X 1.4 Attention is directed to the following subjects which 
have a bearing on the value of Charpy impact tests: 
Xl .4.1 Much of the original work in the field of notch 
toughness was done on wrought materials that had definite 
directional grain flow parallel to the axis of the bar, and the 
specimens were taken with the longitudinal axis of the speci­
men parallel to the axis of the bar. It has been well established 
that the results from impact of tbe same piece of steel 
may vary considerably, depending upon the orientation of the 
specimen to the direction of grain flow. Although it is known 
that specimens taken with their axis transverse to the direction 
of grain flow will have lower values depending on the amount 
of cross rolling or forging the material has received, there were 
insufficient test data to permit specific mandatory requirements 
on the impact properties of wrought materials determined in 
any direction other than parallel to the direction of grain flow. 
Except in special cases this limitation still exists. 
Xl .4.2 It is acknowledged that notched bar impact tests are 
of a qualitative rather than a quantitative nature. As yet, except 
possibly for ship steel, no satisfactory correlation has been 
possible between tests on small standardization specimens and 
the behavior of a structural under any given conditions of 
loading in service. The required values as determined by the 
Charpy V-notch impact test are arbitrary values which can be 
met by carbon and low-alloy constructional steels when tested 
at temperatures above that where their behavior changes from 
tough to brittle as judged by this test. The acceptability of this 
dividing line seems to be justified by service experience on 
carbon and certain low-alloy steels. 
Xl.4.3 The literature shows that notched bar impact 
strengths in constructional steels differ widely in accordance 
with many variables. Consequently, there is bound to be some 
discrepancy between an individual test bar and the entire part 
that it represents. No system of test bar selection can guarantee 
that every sample would meet minimum requirements. Test bar 
selection must be a compromise to generally represent the 
product. 
552 
Xl .4.4 The committees responsible for these material speci­
fications have had as an objective the selection of test speci­
mens that will represent the properties of the materials, in the 
form in which they will be used. However, accomplishment of 
this objective has only partially been realized. At this time it is 
impossible to select samples for testing that will represent all 
parts and sizes of the product involved. Particularly in fen'itic 
steels, it is impractical to remove the test bars from heavy 
sections over about 4 in. [100 mm] and expect them to show 
results as high as tests from light sections of the same material. 
The practical commercial limits on the amount of testing 
possible, as well as limits to knowledge of what results may be 
expected from testing in non-standard locations, have been 
considered in drafting these specifications. With time and 
increased knowledge, it may be possible to require more 
representative testing.

=== Page 605 ===

ASME BPVC.ILA-2025 SA-353/SA-353M

SPECIFICATION FOR PRESSURE VESSEL PLATES,
ALLOY STEEL, DOUBLE-NORMALIZED AND TEMPERED
9% NICKEL

CxS SA-353/SA-353M ly

(Identical with ASTM Specification A353/A353M-17.)

553

=== Page 606 ===

SA-353/SA-353M ASME BPVC.11.A-2025 
Standard Specification for 
Pressure Vessel Plates, Alloy Steel, Double-Normalized and 
Tempered 9 °/o Nickel 
1. Scope 
1.1 This specification covers double-normalized and tem­
pered 9 % nickel steel plates intended paiticularly for welded 
pressure vessels for cryogenic service. 
1.2 Plates produced under this specification are subject to 
impact testing at -320°F [-195°C] or at such other tempera­
tures as are agreed upon. 
1.3 The maximum thickness of plates is limited only by the 
capacity of the material to meet the specific mechanical 
property requirements. 
1.4 This material is susceptible to magnetization. Use of 
magnets in handling after heat treatment should be avoided if 
residual magnetism would be detrimental to subsequent fabri­
cation or service. 
1.5 The values stated in either inch-pound units or SI units 
ai·e to be regarded separately as standard. Within the text, the 
SI units are shown in brackets. The values stated in each 
system ai·e not exact equivalents; therefore, each system must 
be used independently of the other. Combining values from the 
two systems may result in nonconformance with the specifi­
cation. 
1.6 This international standard was developed in accor­
dance with internationally recognized principles on standard­
ization established in the Decision on Principles for the 
Development of International Standards, Guides and Recom­
mendations issued by the World Trade Organization Technical 
Barriers to Trade (TBT) Committee. • 
2. Referenced Documents 
2.1 ASTM Standards: 
A20/A20M Specification for General Requirements for Steel 
Plates for Pressure Vessels 
A435/A435M Specification for Straight-Beam Ultrasonic 
Examination of Steel Plates 
A577/A577M Specification for Ultrasonic Angle-Beam Ex­
amination of Steel Plates 
A578/A578M Specification for Straight-Beam Ultrasonic 
Examination of Rolled Steel Plates for Special Applica­
tions 
3. General Requirements and Ordering Information 
3.1 Material supplied to this material specification shall 
conform to Specification A20/ A20M. These requirements out­
line the testing and retesting methods and procedures, permit­
ted variations in dimensions, and mass, quality and repair of 
defects, marking, loading, and ordering infom1ation. 
3.2 In addition to the basic requirements of this 
specification, certain supplementary requirements are available 
when additional control, testing, or examination is required to 
meet end use requirements. The purchaser is referred to the 
listed supplementary requirements in this specification and to 
the detailed requirements in Specification A20/A20M. 
554 
3.3 If the requirements of this specification are in conflict 
with the requirements of Specification A20/A20M, the require­
ments of this specification shall prevail. 
4. Manufacture 
4.1 Steelmaking Practice-The steel shall be killed and 
shall conform to the fine austenitic grain size requirement of 
Specification A20/ A20M. 
5. Heat Treatment 
5.1 All plates shall be heat treated in accordance with 5.2. 
Shell plates and other parts, including heads and reinforcing

=== Page 607 ===

ASME BPVC.II.A-2025 SA-353/SA-353M 
TABLE 1 Chemical Requirements 
Carbon, maxA 
Manganese, max 
Heat analysis 
Product analysis 
Phosphorus, maxA 
Sulfur, maxA 
Silicon: 
Heat analysis 
Product analysis 
Nickel: 
Heat analysis 
Product analysis 
Element 
A Applies to both heat and product analyses. 
Composition, % 
0.13 
0.90 
0.98 
0.015 
0.015 
0.15-0.40 8 
0.13-0.45 8 
8.50-9.50 
8.40-9.60 
8 The specified minimum limit does not apply if the total aluminum content is 
0.030 % or more, or provided that acid soluble aluminum is 0.025 % or more. 
TABLE 2 Tensile Requirements 
Tensile strength, ksi [MPa] 
Yield strength (0.2 % offset), min, ksi [MPajA 
Elongation In 2 in. [50 mm], min, % 8 
Asee7.1.1. 
100-120 [690-825) 
75 [515) 
20.0 
8 See Specification A20/ A20M for elongation adjustment. 
pads that are heated for forming shall be heat treated after 
forming in accordance with 5 .2.
