Repository: Demigodofa/ASMEPurchaseOrderHelper

# ASMEPurchaseOrderHelper

PC UI tool to help purchasing agents generate correct ASME purchase orders. The active desktop flow reads normalized ASME JSONL data, applies policy rules, and generates copy-ready/exportable PO content.

## Source of truth (for agents/bots)
This README is the source of truth for rules, orientation, and guidance. The owner may use loose or exact language; if there is any ambiguity, confirm intent. Example: if they say "ordering requirements," confirm they mean "Ordering Information" (the official section name used in the PDFs).

File: sectionII_partA_data_digitized/spec_corpus/SA-370/spec.txt (part 1 of 8)
=== Page 635 ===

oe TEST METHODS AND DEFINITIONS FOR MECHANICAL
| TESTING OF STEEL PRODUCTS
CxS SA-370 ily
| (Identical with astm Specification A370-21.)

=== Page 636 ===

SA-370 ASME BPVC.II.A-2025 
Test Methods and Definitions for 
Mechanical Testing of Steel Products 
1. Scope 
1. 1 These test methods cover procedures and definitions 
for the mechanical testing of steels, stainless steels, and related 
alloys. The various mechanical tests herein described are used 
to determine properties required in the product specifications. 
Variations in testing methods are to be avoided, and standard 
methods of testing are to be followed to obtain reproducible 
and comparable results. In those cases in which the testing 
requirements for certain products are unique or at variance with 
these general procedures, the product specification testing 
requirements shall control. 
1.2 The following mechanical tests are described: 
Tension 
Bend 
Hardness 
Brinell 
Rockwell 
Portable 
Impact 
Keywords 
Sections 
7 to 14 
15 
16 
17 
18 
19 
20 to 30 
32 
1.3 Annexes covering details peculiar to certain products 
are appended to these test methods as follows: 
Bar Products 
Tubular Products 
Fasteners 
Round Wire Products 
Significance of Notched-Bar Impact Testing 
Converting Percentage Elongation of Round Specimens to 
Equivalents for Flat Specimens 
Annex 
Annex A1 
Annex A2 
Annex A3 
Annex A4 
Annex AS 
AnnexA6 
Testing Multi-Wire Strand 
Rounding of Test Data 
Methods for Testing Steel Reinforcing Bars 
Procedure for Use and Control of Heat-cycle Simulation 
AnnexA7 
Annex AB 
AnnexA9 
Annex A10 
1.4 The values stated in inch-pound units are to be regarded 
as standard. The values given in parentheses are mathematical 
conversions to SI units that are provided for information only 
and are not considered standard. 
1.5 When these test methods are referenced in a metric 
product specification, the yield and tensile values may be 
determined in inch-pound (ksi) units then converted into SI 
(MPa) units. The elongation determined in inch-pound gauge 
lengths of 2 or 8 in. may be reported in SI unit gauge lengths 
of 50 or 200 mm, respectively, as applicable. Conversely, when 
these test methods are referenced in an inch-pound product 
specification, the yield and tensile values may be detennined in 
SI units then converted into inch-pound units. The elongation 
determined in SI unit gauge lengths of 50 or 200 mm may be 
reported in inch-pound gauge lengths of 2 or 8 in., respectively, 
as applicable. 
584 
1.5.1 The specimen used to detennine the original units 
must conform to the applicable tolerances of the original unit 
system given in the dimension table not that of the converted 
tolerance dimensions. 
Norn I-This is due to the specimen SI dimensions and tolerances 
being hard conversions when this is not a dual standard. The user is 
directed to Test Methods A1058 if the tests are required in SI units. 
1.6 Attention is directed to ISO/IEC 17025 when there may 
be a need for information on criteria for evaluation of testing 
laborat01ies. 
1. 7 This standard does not purport to address all of the 
safety concerns, if any, associated with its use. It is the 
responsibility of the user of this standard to establish appro­
priate safety, health, and environmental practices and deter­
mine the applicability of regulatory limitations prior to use. 
1.8 This international standard was developed in accor­
dance with internationally recognized principles on standard­
ization established in the Decision on Principles for the 
Development of International Standards, Guides and Recom­
mendations issued by the World Trade Organization Technical 
Barriers to Trade (TBT) Committee.

=== Page 637 ===

ASME BPVC.II.A-2025 SA-370 
2. Referenced Documents 
2. l ASTM Standards: 
A623 Specification for Tin Mill Products, General Require­
ments 
A623M Specification for Tin Mill Products, General Re­
quirements [Metric] 
A833 Test Method for Indentation Hardness of Metallic 
Materials by Comparison Hardness Testers 
A941 Terminology Relating to Steel, Stainless Steel, Related 
Alloys, and Ferroalloys 
A956/A956M Test Method for Leeb Hardness Testing of 
Steel Products 
Al038 Test Method for Portable Hardness Testing by the 
Ultrasonic Contact Impedance Method 
Al058 Test Methods for Mechanical Testing of Steel 
Products-Metric 
Al061/Al061M Test Methods for Testing Multi-Wire Steel 
Prestressing Strand 
E4 Practices for Force Calibration and Verification of Test­
ing Machines 
E6 Terminology Relating to Methods of Mechanical Testing 
E8/E8M Test Methods for Tension Testing of Metallic Ma­
terials 
ElO Test Method for Brinell Hardness of Metallic Materials 
E18 Test Methods for Rockwell Hardness of Metallic Ma­
terials 
E23 Test Methods for Notched Bar Impact Testing of Me­
tallic Materials 
E29 Practice for Using Significant Digits in Test Data to 
Determine Conformance with Specifications 
E83 Practice for Verification and Classification of Exten­
someter Systems 
Ell0 Test Method for Rockwell and Brinell Hardness of 
Metallic Materials by Portable Hardness Testers 
E190 Test Method for Guided Bend Test for Ductility of 
Welds 
E290 Test Methods for Bend Testing of Material for Ductil­
ity 
2.2 ASME Document: 
ASME Boiler and Pressure Vessel Code, Section VIII, 
Division I, Part UG-8 
2.3 ISO Standard: 
ISO/IEC 17025 General Requirements for the Competence 
of Testing and Calibration Laboratories 
3. Terminology 
3.l Definitions: 
3.1.1 For definitions of terms pertaining to mechanical 
testing of steel products not otherwise listed in this section, 
reference should be made to Terminology E6 and Terminology 
A941. 
3.2 Definitions of Terms Specific to This Standard: 
3.2. l longitudinal test, n-unless specifically defined 
otherwise, signifies that the lengthwise axis of the specimen is 
parallel to the direction of the greatest extension of the steel 
during rolling or forging. 
3.2.1.1 Discussion-The stress applied to a longitudinal 
tension test specimen is in the direction of the greatest 
extension, and the axis of the fold of a longitudinal bend test 
specimen is at right angles to the direction of greatest extension 
(see Fig. 1, Fig. 2a, and Fig. 2b). 
3.2.2 radial test, n-unless specifically defined otherwise, 
signifies that the lengthwise axis of the specimen is perpen­
dicular to the axis of the product and coincident with one of the 
radii of a circle drawn with a point on the axis of the product 
as a center (see Fig. 2a). 
3.2.3 tangential test, n-unless specifically defined 
otherwise, signifies that the lengthwise axis of the specimen 
perpendicular to a plane containing the axis of the product and 
tangent to a circle drawn with a point on the axis of the 
productas a center (see Fig. 2a, Fig. 2b, Fig. 2c, and Fig. 2d). 
3.2.4 transition temperature, n-for specification purposes, 
the transition temperature is the temperature at which the 
designated material test value equals or exceeds a specified 
minimum test value. 
3.2.4.1 Discussion-Some of the many definitions of tran­
sition temperature currently being used are: ( 1) the lowest 
temperature at which the specimen exhibits 100 % fibrous 
fracture, (2) the tei;nperature where the fracture shows a 50 % 
crystalline and a 50 % fibrous appearance, ( 3) the temperature 
corresponding to the energy value 50 % of the difference 
585 
FIG. 1 Relation of Test Coupons and Test Specimens to Rolling 
Direction or Extension (Applicable to General Wrought Products)

=== Page 638 ===

SA-370 ASME BPVC.II.A-2025 
Tangential Prolongation 
....-;;;="'...,_ Test). 
I 
I 
I 
-+ 
I 
I 
I 
I 
·-
(a) Shafts and Rotors 
Prolongation 
H Tangential 
--••-w·w••-•••-••••-•••~-•••-H• :-r Test J) 
- ---·-·-·-·-· :- - I -
-----•-#~WM ________ #N#-- ( 
i.,_ __________ .1,,. •• 
Longitudinal Test 
(b) Hollow Forgings 
Tangential Test 
(c) Disk Forgings 
r;::_ Prolongation 
B
--i=r 
- "'~"' I 
• 
~ 
Thngentlal Test 
(d) Ring Forgings 
t 
t 
I 
~ 
Tangential Test 
Tungenl:ial "let 
FIG. 2 Location of Longitudinal Tension Test Specimens in Rings Cut From Tubular Products 
between values obtained at 100 and 0 % fibrous fracture, and 
( 4) the temperature corresponding to a specific energy value. 
3.2.5.1 Discussion-The stress applied to a transverse ten­
sion test specimen is at right angles to the greatest extension, 
and the axis of the fold of a transverse bend test specimen is 
parallel to the greatest extension (see Fig. 1). 
3.2.5 transverse test, n-unless specifically defined 
otherwise, signifies that the lengthwise axis of the specimen is 
right angles to the direction of the greatest extension of the 
steel during rolling or forging. 
586

=== Page 639 ===

ASME BPVC.II.A-2025 SA-370 
3.3 Definition of Terms Specific to the Procedure for Use 
and Control of Heat-cycle Simulation (See Annex A9): 
3.3.1 master chart, n-a record of the heat treatment re­
ceived from a forging essentially identical to the production 
forgings that it will represent. 
3.3.1.1 Discussion-It is a chart of time and temperature 
showing the output from thermocouples imbedded in the 
forging at the designated test immersion and test location or 
locations. 
3.3.2 program chart, n-the metallized sheet used to pro­
gram the simulator unit. 
3.3.2.1 Discussion-Time-temperature data from the master 
chart are manually transferred to the program chart. 
3.3.3 simulator chart, n-a record of the heat treatment that 
a test specimen had received in the simulator unit. 
3.3.3.1 Discussion-It is a chart of time and temperature 
and can be compared directly to the master chart for accuracy 
of duplication. 
3.3.4 simulator cycle, n-one continuous heat treatment of a 
set of specimens in the simulator nnit. 
3.3.4.l Discussion-The cycle includes heating from 
ambient, holding at temperature, and cooling. For example, a 
simulated austenitize and quench of a set of specimens would 
be one cycle; a simulated temper of the same specimens would 
be another cycle. 
4. Significance and Use 
4.1 The primary use of these test methods is testing to 
determine the specified mechanical properties of steel, stainless 
steel, and related alloy products for the evaluation of confor­
mance of such products to a material specification under the 
jurisdiction of ASTM Committee AOl and its subcommittees as 
designated by a purchaser in a purchase order or contract. 
4.1.1 These test methods may be and are used by other 
ASTM Committees and other standards writing bodies for the 
purpose of conformance testing. 
4.1.2 The material condition at the time of testing, sampling 
frequency, specimen location and orientation, reporting 
requirements, and other test parameters are contained in the 
pertinent material specification or in a general requirement 
specification for the particular product form. 
4.1.3 Some material specifications require the use of addi­
tional test methods not described herein; in such cases, the 
required test method is described in that material specification 
or by reference to another appropriate test method standard. 
4.2 These test methods are also suitable to be used for 
testing of steel, stainless steel and related alloy materials for 
other purposes, such as incoming material acceptance testing 
by the purchaser or evaluation of components after service 
exposure. 
4.2.1 As with any mechanical testing, deviations from either 
specification limits or expected as-manufactured properties can 
occur for valid reasons besides deficiency of the original 
as-fabricated product. These reasons include, but are not 
limited to: subsequent service degradation from environmental 
exposure (for example, temperature, corrosion); static or cyclic 
service stress effects, mechanically-induced damage, material 
inhomogeneity, anisotropic structure, natural aging of select 
alloys, further processing not included in the specification, 
sampling limitations, and measuring equipment calibration 
uncertainty. There is statistical variation in all aspects of 
mechanical testing and variations in test results from prior tests 
are expected. An understanding of possible reasons for devia­
tion from specified or expected test values should be applied in 
interpretation of test results. 
5. General Precautions 
5 .1 Certain methods of fabrication, such as bending, 
forming, and welding, or operations involving heating, may 
affect the properties of the material under test. Therefore, the 
product specifications cover the stage of manufacture at which 
mechanical testing is to be performed. The properties shown by 
testing p1ior to fabrication may not necessarily be representa­
tive of the product after it has been completely fabricated. 
5.2 Improperly machined specimens should be discarded 
and other specimens substituted. 
5.3 Flaws in the specimen may also affect results. If any test 
specimen develops flaws, the retest provision of the applicable 
product specification shall govern. 
5.4 If any test specimen fails because of mechanical reasons 
such as failure of testing equipment or improper specimen 
preparation, it may be discarded and another specimen taken. 
6. Orientation of Test Specimens 
6.1 The terms "longitudinal test" and "transverse test" are 
used only in material specifications for wrought products and 
are not applicable to castings. When such reference is made to 
a test coupon or test specimen, see Section 3 for terms and 
definitions. 
TENSION TEST 
7. Description 
7 .1 The tension test related to the mechanical testing of steel 
products subjects a machined or full-section specimen of the 
material under examination to a measured load sufficient to 
cause rupture. The resulting properties sought are defined in 
Terminology E6. 
587 
7.2 In general, the testing equipment and methods are given 
in Test Methods E8/E8M. However, there are certain excep­
tions to Test Methods E8/E8M practices in the testing of steel, 
and these are covered in these test methods. 
8. Testing Apparatus and Operations 
8.1 Loading Systems-There are two general types of load­
ing systems, mechanical (screw power) and hydraulic. These 
differ chiefly in the vaiiability of the rate of load application. 
The older screw power machines are limited to a small number 
of fixed free running crosshead speeds. Some modern screw 
power machines, and all hydraulic machines permit stepless 
variation throughout the range of speeds. 
8.2 The tension testing machine shall be maintained in good 
operating condition, used only in the proper loading range, and 
calibrated periodically in accordance with the latest revision of 
Practices E4.

=== Page 640 ===

SA-370 ASME BPVC.II.A-2025 
Norn 2-Many machines are equipped with stress-strain recorders for 
autographic plotting of stress-strain curves. It should be noted that some 
recorders have a load measuring component entirely separate from the 
load indicator of the testing machine. Such recorders are calibrated 
separately. 
8.3 Loading-It is the function of the gripping or holding 
device of the testing machine to transmit the load from the 
heads of the machine to the specimen under test. The essential 
requirement is that the load shall be transmitted axially. This 
implies that the centers of the action of the grips shall be in 
alignment, insofar as practicable, with the axis of the specimen 
at the beginning and during the test and that bending or 
twisting be held to a minimum. For specimens with a reduced 
section, gripping of the specimen shall be restricted to the grip 
section. In the case of certain sections tested in full size, 
nonaxial loading is unavoidable and in such cases shall be 
permissible. 
8.4 Speed of Testing-The speed of testing shall not be 
greater than that at which load and strain readings can be made 
accurately. In production testing, speed of testing is commonly 
expressed: (l) in terms of free nmning crosshead speed (rate of 
movement of the crosshead of the testing machine when not 
under load), (2) in terms of rate of separation of the two heads 
of the testing machine under load, (3) in terms of rate of 
stressing the specimen, or (4) in terms of rate of straining the 
specimen. The following limitations on the speed of testing are 
recommended as adequate for most steel products: 
Norn 3-Tension tests using closed-loop machines (with feedback 
control of rate) should not be performed using load control, as this mode 
of testing will result in acceleration of the crosshead upon yielding and 
elevation of the measured yield strength. 
8.4.1 Any convenient speed of testing may be used up to 
one half the specified yield point or yield strength. When this 
point is reached, the free-running rate of separation of the 
crossheads shall be adjusted so as not to exceed 1/16 in. per min 
per inch of reduced section, or the distance between the grips 
for test specimens not having reduced sections. This speed 
shall be maintained through the yield point or yield strength. In 
detennining the tensile strength, the free-running rate of 
separation of the heads shall not exceed ½ in. per min per inch 
of reduced section, or the distance between the grips for test 
specimens not having reduced sections. In any event, the 
minimum speed of testing shall not be less than 1/10 the 
specified maximum rates for determining yield point or yield 
strength and tensile strength. 
8.4.2 It shall be permissible to set the speed of the testing 
machine by adjusting the free running crosshead speed to the 
above specified values, inasmuch as the rate of separation of 
heads under load at these machine settings is less than the 
specified values of free running crosshead speed. 
8.4.3 As an alternative, if the machine is equipped with a 
device to indicate the rate of loading, the speed of the machine 
from half the specified yield point or yield strength through the 
yield point or yield strength may be adjusted so that the rate of 
stressing does not exceed 100 000 psi (690 MPa)/min. 
However, the minimum rate of stressing shall not be less than 
10 000 psi (70 MPa)/min. 
9. Test Specimen Parameters 
9.1 Selection-Test coupons shall be selected in accordance 
with the applicable product specifications. 
9.1.1 Wrought Steels-Wrought steel products are usually 
tested in the longitudinal direction, but in some cases, where 
size permits and the service justifies it, testing is in the 
transverse, radial, or tangential directions (see Figs. 1 and 2). 
9.1.2 Forged Steels-For open die forgings, the metal for 
tension testing is usually provided by allowing extensions or 
prolongations on one or both ends of the forgings, either on all 
or a representative number as provided by the applicable 
product specifications. Test specimens are normally taken at 
mid-radius. Certain product specifications permit the use of a 
representative bar or the destruction of a production part for 
test purposes. For ring or disk-like forgings test metal is 
provided by increasing the diameter, thickness, or length of the 
forging. Upset disk or ring forgings, which are worked or 
extended by forging in a direction perpendicular to the axis of 
the forging, usually have their principal extension along 
concentric circles and for such forgings tangential tension 
specimens are obtained from extra metal on the periphery or 
end of the forging. For some forgings, such as rotors, radial 
tension tests are required. In such cases the specimens are cut 
or trepanned from specified locations. 
9.2 Size and Tolerances-Test specimens shall be (I) the 
full cross section of material, or (2) machined to the form and 
dimensions shown in Figs. 3-6. The selection of size and type 
of specimen is prescribed by the applicable product specifica­
tion. Full cross section specimens shall be tested in 8-in. 
(200 mm) gauge length unless otherwise specified in the 
product specification. 
9.3 Procurement of Test Specimens-Specimens shall be 
extracted by any convenient method taking care to remove all 
distorted, cold-worked, or heat-affected areas from the edges of 
the section used in evaluating the material. Specimens usually 
have a reduced cross section at mid-length to ensure uniform 
distribution of the stress over the cross section and localize the 
zone of fracture. 
588 
9.4 Aging of Test Specimens-Unless otherwise specified, it 
shall be permissible to age tension test specimens. The time­
temperature cycle employed must be such that the effects of 
previous processing will not be materially changed. It may be 
accomplished by aging at room temperature 24 to 48 h, or in 
shorter time at moderately elevated temperatures by boiling in 
water, heating in oil or in an oven. 
9.5 Measurement of Dimensions of Test Specimens: 
9 .5 .1 Standard Rectangular Tension Test Specimens-These 
forms of specimens are shown in Fig. 3. To determine the 
cross-sectional area, the center width dimension shall be 
measured to the nearest 0.005 in. (0.13 mm) for the 8-in. (200 
mm) gauge length specimen and 0.001 in. (0.025 mm) for the 
2-in. (50 mm) gauge length specimen in Fig. 3. The center 
thickness dimension shall be measured to the nearest 0.001 in. 
for both specimens. 
9.5.2 Standard Round Tension Test Specimens-These 
forms of specimens are shown in Fig. 4 and Fig. 5. To 
determine the cross-sectional area, the diameter shall be

=== Page 641 ===

ASME BPVC.II.A-2025 SA-370 
DIMENSIONS 
Standard Specimens Subsize Specimen 
Plate-type, 
1 ½-in. (40 mm) Wide 
8-in. (200 mm) 2-in. (50 mm) Sheet-type, ½ ¼-in. (6 mm) Wide Gauge Length Gauge Length in. (12.5 mm) Wide 
in. mm in. mm in. mm in. mm 
G-Gauge length 8.00 ± 0.01 200 ± 0.25 2.000 ± 0.005 50.0 ± 0.10 2.000 ± 0.005 50.0 ± 0.10 1.000 ± 0.003 25.0 ± 0.08 
(Notes 1 and 2) 
W-Width 1½+¼ 40 +3 1½+¼ 40+3 0.500 ± 0.010 12.5 ± 0.25 0.250 ± 0.002 6.25 ± 0.05 
(Notes 3, 5, and 6) -¼ -6 -¼ -6 
T-Thickness Thickness of Material (Note 7) 
R-Radius of fillet, min ½ 13 ½ 13 ½ 13 ¼ 6 
(Note4) 
L-Overall length, min 18 450 8 200 8 200 4 100 
(Notes 2 and 8) 
A-Length of 9 225 2¼ 60 2¼ 60 1¼ 32 
reduced section, min 
8--Length of grip section, min 3 75 2 50 2 50 1¼ 32 
(Note 9) 
C-Width of grip section, approxi- 2 50 2 50 ¾ 20 % 10 
mate 
(Note 4, Note 10, and Note 11) 
NoTE 1-For the 1½-in. (40 mm) wide specimens, punch marks for measuring elongation after fracture shall be made on the flat or on the edge of 
the specimen and within the reduced section. For the 8-in. (200 mm) gauge length specimen, a set of nine or more punch marks 1 in. (25 mm) apart, 
or one or more pairs of punch marks 8 in. (200 mm) apart may be used. For the 2-in. (50 IIlln) gauge length specimen, a set of three or more punch marks 
1 in. (25 IIlln) apart, or one or more pairs of punch marks 2 in. (50 mm) apart may be used. 
NoTE 2-For the ½-in. (12.5 mm) wide specimen, punch marks for measuring the elongation after fracture shall be made on the flat or on the edge 
of the specimen and within the reduced section. Either a set of three or more punch marks 1 in. (25 mm) apart or one or more pairs of punch marks 2 in. 
(50 mm) apart may be used. 
NoTE 3-For the four sizes of specimens, the ends of the reduced section shall not differ in width by more than 0.004, 0.004, 0.002, or 0.001 in. (0.10, 
0.10, 0.05, or 0.025 mm), respectively. Also, there may be a gradual decrease in width from the ends to the center, but the width at either end shall not 
be more than 0.015 in., 0.015 in., 0.005 in., or 0.003 in. (0.40, 0.40, 0.10, or 0.08 mm), respectively, larger than the width at the center. 
NoTE 4--For each specimen type, the radii of all fillets shall be equal to each other with a tolerance of 0.05 in. (1.25 mm), and the centers of curvature 
of the two fillets at a particular end shall be located across from each other (on a line perpendicular to the centerline) within a tolerance of 0.10 in. 
(2.5 mm). 
NoTE 5-For each of the four sizes of specimens, narrower widths (W and C) may be used when necessary. In such cases, the width of the reduced 
section should be as large as the width of the material being tested permits; however, unless stated specifically, the requirements for elongation in a product 
specification shall not apply when these narrower specimens are used. If the width of the material is less than W, the sides may be parallel throughout 
the length of the specimen. 
NoTE 6--The specimen may be modified by making the sides parallel throughout the length of the specimen, the width and tolerances being the same 
as those specified above. When necessary, a narrower specimen may be used, in which case the width should be as great as the width of the material being 
tested permits. If the width is 1 ½ in. (38 mm) or less, the sides may be parallel throughout the length of the specimen. 
NoTE 7-The dimension Tis the thickness of the test specimen as provided for in the applicable product specification. Minimum nominal thickness 
of 1 to 1 ½-in. ( 40 mm) wide specimens shall be 3/16 in. (5 mm), except as permitted by the product specification. Maximum nominal thickness of ½-in. 
(12.5 mm) and ¼-in. (6 mm) wide specimens shall be 1 in. (25 mm) and ¼ in. (6 mm), respectively. 
NoTE 8-To aid in obtaining axial loading during testing of ¼-in. (6 mm) wide specimens, the overall length should be as large as the material will 
permit. 
NoTE 9-It is desirable, if possible, to make the length of the grip section large enough to allow the specimen to extend into the grips a distance equal 
to two thirds or more of the length of the grips. If the thickness of ½-in. (13 mm) wide specimens is over 3 /s in. (10 mm), longer grips and correspondingly 
longer grip sections of the specimen may be necessary to prevent failure in the grip section. 
NoTE 10-For standard sheet-type specimens and subsize specimens, the ends of the specimen shall be symmetrical with the center line of the reduced 
section within 0.01 and 0.005 in. (0.25 and 0.13 mm), respectively, except that for steel if the ends of the ½-in. (12.5 mm) wide specimen are symmetrical 
within 0.05 in. (1.0 mm), a specimen may be considered satisfactory for all but referee testing. 
NoTE 11-For standard plate-type specimens, the ends of the specimen shall be symmetrical with the center line of the reduced section within 0.25 in. 
(6.35 mm), except for referee testing in which case the ends of the specimen shall be symmetrical with the center line of the reduced section within 0.10 in. 
(2.5 mm). 
FIG. 3 Rectangular Tension Test Specimens 
589

=== Page 642 ===

SA-370 ASME BPVC.II.A-2025 
G- R 
DIMENSIONS 
Standard Specimen Small-size Specimens Proportional to Standard 
Nominal Diameter in. mm in. mm in. mm in. mm in. mm 
0.500 12.5 0.350 8.75 0.250 6.25 0.160 4.00 0.113 2.50 
G-Gauge length 2.00± 50.0 ± 1.400± 35.0 ± 1.000± 25.0 ± 0.640± 16.0 ± 0.450± 10.0 ± 
0.005 0.10 0.005 0.10 0.005 0.10 0.005 0.10 0.005 0.10 
D-Diameter (Note 1) 0.500± 12.5± 0.350± 8.75 ± 0.250± 6.25 ± 0.160± 4.00 ± 0 .. 113± 2.50 ± 
0.010 0.25 0.007 0.18 0.005 0.12 0.003 0.08 0.002 0.05 
A-Radius of fillet, min 3/a 10 ¼ 6 3/16 5 5/32 4 3 /32 2 
A-Length of reduced section, min 2¼ 60 1¾ 45 1¼ 32 ¾ 20 % 16 
(Note 2) 
Norn 1-The reduced section may have a gradual taper from the ends toward the ceuter, with the ends not more than 1 % larger in diameter than the 
center (controlling dimension). 
Norn 2-If desired, the length of the reduced section may be increased to accommodate an extensometer of any convenient gauge length. Reference 
marks for the measurement of elongation should, nevertheless, be spaced at the indicated gauge length. 
Norn 3-The gauge length and fillets shall be as shown, but the ends may be of any form to fit the holders of the testing machine in such a way that 
the load shall be axial (see Fig. 9). If the ends are to be held in wedge grips it is desirable, if possible, to make the length of the grip section great enough 
to allow the specimen to extend into the grips a distance equal to two thirds or more of the length of the grips. 
Norn 4-On the round specimens in Fig. 5 and Fig. 6, the gauge lengths are equal to four times the nominal diameter. In some product specifications 
other specimens may be provided for, but unless the 4-to-1 ratio is maintained within dimensional tolerances, the elongation values may not be comparable 
with those obtained from the standard test specimen. 
Norn 5-The use of specimens smaller than 0.250-in. (6.25 mm) diameter shall be restricted to cases when the material to be tested is of insufficient 
size to obtain larger specimens or when all parties agree to their use for acceptance testing. Smaller specimens require suitable equipment and greater 
skill in both machining and testing. 
Norn 6-Five sizes of specimens often used have diameters of approximately 0.505, 0.357, 0.252, 0.160, and 0.113 in., the reason being to permit easy 
calculations of stress from loads, since the corresponding cross sectional areas are equal or close to 0.200, 0.100, 0.0500, 0.0200, and 0.0100 in.2, 
respectively. Thus, when the actual diameters agree with these values, the stresses (or strengths) may be computed using the simple multiplying factors 
5, 10, 20, 50, and 100, respectively. (The metric equivalents of these fixed diameters do not result in correspondingly convenient cross sectional area and 
multiplying factors.) 
FIG. 4 Standard 0.500-in. (12.5 mm) Round Tension Test Specimen With 2-in. (50 mm) Gauge Length and Examples of Small-size Speci­
mens Proportional to Standard Specimens 
measured at the center of the gauge length to the nearest 
0.001 in. (0.025 mm) (see Table 1). 
9.6 General-Test specimens shall be either substantially 
full size or machined, as prescribed in the product specifica­
tions for the material being tested. 
9.6. l It is desirable to have the cross-sectional area of the 
specimen smallest at the center of the gauge length to ensure 
fracture within the gauge length. This is provided for by the 
taper in the gauge length permitted for each of the specimens 
described in the following sections. 
9.6.2 For brittle materials it is desirable to have fillets of 
large radius at the ends of the gauge length. 
10. Plate-type Specimens 
10.1 The standard plate-type test specimens are shown in 
Fig. 3. Such specimens are used for testing metallic materials 
in the form of plate, strnctural and bar-size shapes, and flat 
material having a nominal thickness of 3/16 in. (5 mm) or over. 
When product specifications so permit, other types of speci­
mens may be used. 
Norn 4-When called for in the product specification, the 8-in. (200 
590 
mm) gauge length specimen of Fig. 3 may be used for sheet and strip 
material. 
11. Sheet-type Specimen 
11.1 The standard sheet-type test specimen is shown in Fig. 
3. This specimen is used for testing metallic materials in the 
form of sheet, plate, flat wire, strip, band, and hoop ranging in 
nominal thickness from 0.005 to 1 in. (0.13 to 25 mm). When 
product specifications so permit, other types of specimens may 
be used, as provided in Section 10 (see Note 4). 
12. Round Specimens 
12.1 The standard 0.500-in. (12.5 mm) diameter round test 
specimen shown in Fig. 4 is frequently used for testing metallic 
materials. 
12.2 Fig. 4 also shows small size specimens proportional to 
the standard specimen. These may be used when it is necessary 
to test material from which the standard specimen or specimens 
shown in Fig. 3 cannot be prepared. Other sizes of small round 
specimens may be used. In any such small size specimen it is 
important that the gauge length for measurement of elongation 
be four times the diameter of the specimen (see Note 5, Fig. 4).

=== Page 643 ===

ASME BPVC.II.A-2025 SA-370 
+ -
DIMENSIONS 
Specimen 1 Specimen 2 Specimen 3 Specimen 4 Specimen 5 
in. mm in. mm in. mm in. mm in. mm 
G-Gauge length 2.000± 50.0 ± 2.000± 50.0 ± 2.000± 50.0 ± 2.000± 50.0 ± 2.00± 50.0 ± 
0.005 0.10 0.005 0.10 0.005 0.10 0.005 0.10 0.005 0.10 
D---Diameter (Note 1) 0.500 ± 12.5± 0.500 ± 12.5± 0.500 ± 12.5± 0.500 ± 12.5± 0.500± 12.5 ± 
0.010 0.25 0.010 0.25 0.010 0.25 0.010 0.25 0.010 0.25 
A-Radius of fillet, min % 10 % 10 Vis 2 % 10 % 10 
A-Length of reduced 2¼, min 60, min 2¼, min 60, min 4, ap- 100, ap- 2¼, min 60, min 2¼, min 60, min 
section proxi- proxi-
mately mately 
L-Overall length, approximate 5 125 5½ 140 5½ 140 4¾ 120 9½ 240 
8-Grip section 1%, ap- 35, ap- 1, ap- 25, ap- ¾' ap- 20, ap- ½' ap- 13, ap- 3, min 75, min 
(Note 2) proxi- proxi- proxi- proxi- proxi- proxi- proxi- proxi-
mately mately mately mately mately mately mately mately 
C-Diameter of end section ¾ 20 ¾ 20 23/32 18 7/s 22 ¾ 20 
£-Length of shoulder and % 16 ¾ 20 % 16 
fillet section, approximate 
F-Diameter of shoulder % 16 % 16 19/32 15 
Norn I-The reduced section may have a gradual taper from the ends toward the center with the ends not more than 0.005 in. (0.10 mm) larger in 
diameter than the center. 
Norn 2-On Specimen 5 it is desirable, if possible, to make the length of the grip section great enough to allow the specimen to extend into the grips 
a distance equal to two thirds or more of the length of the gdps. 
Norn 3-The types of ends shown are applicable for the standard 0.500-in. ronnd tension test specimen; similar types can be used for subsize 
specimens. The use of UNF series of threads (% by 16, ½ by 20, 3/s by 24, and ¼ by 28) is suggested for high-strength brittle materials to avoid fracture 
in the thread portion. 
FIG. 5 Suggested Types of Ends for Standard Round Tension Test Specimens 
G-Length of parallel 
D---Diameter 
A-Radius of fillet, min 
A-Length of reduced section, min 
L-Over-all length, min 
8-Grip section, approximate 
C-Diameter of end section, approximate 
£-Length of shoulder, min 
F-Diameter of shoulder 
R 
DIMENSIONS 
Specimen 1 Specimen 2 
in. mm in. 
Shall be equal to or greater than diameter D 
0.500 ± 0.010 12.5± 0.25 0.750 ± 0.D15 
1 25 1 
1¼ 32 1½ 
3¾ 95 4 
1 25 1 
¾ 20 11/s 
¼ 6 ¼ 
% ± 1/e4 16.0 ± 0.40 15 /16 ± 1/64 
mm 
20.0 ± 0.40 
25 
38 
100 
25 
30 
6 
24.0 ± 0.40 
Specimen 3 
in. mm 
1.25 ± 0.025 30.0 ± 0.60 
2 50 
2¼ 60 
6% 160 
1¾ 45 
F/s 48 
5/16 8 
1 7/1s ± 1/e4 36.5 ± 0.40 
Norn I-The reduced section and shoulders (dimensions A, D, E, F, G, and R) shall be shown, but the ends may be of any form to fit the holders of 
the testing machine in such a way that the load shall be axial. Commonly the ends are threaded and have the dimensions B and C given above. 
FIG. 6 Standard Tension Test Specimens for Cast Iron 
591

=== Page 644 ===

SA-370 ASME BPVC.II.A-2025 
TABLE 1 Multiplying Factors to Be Used for Various Diameters of Round Test Specimens 
Standard Specimen Small Size Specimens Proportional to Standard 
0.500 in. Round 0.350 in. Round 0.250 in. Round 
Actual Area, Multiplying Actual Area, Multiplying Actual Area, Multiplying Diameter, in. 2 Factor Diameter, in. 2 Factor Diameter, in.2 Factor in. in. in. 
0.490 0.1886 5.30 0.343 0.0924 10.82 0.245 0.0471 21.21 
0.491 0.1893 5.28 0.344 0.0929 10.76 0.246 0.0475 21.04 
0.492 0.1901 5.26 0.345 0.0935 10.70 0.247 0.0479 20.87 
0.493 0.1909 5.24 0.346 0.0940 10.64 0.248 0.0483 20.70 
0.494 0.1917 5.22 0.347 0.0946 10.57 0.249 0.0487 20.54 
0.495 0.1924 5.20 0.348 0.0951 10.51 0.250 0.0491 20.37 
0.496 0.1932 5.18 0.349 0.0957 10.45 0.251 0.0495 20.21 
(0.05jA (20.0jA 
0.497 0.1940 5.15 0.350 0.0962 10.39 0.252 0.0499 20.05 
(0.05)A (20.0)A 
0.498 0.1948 5.13 0.351 0.0968 10.33 0.253 0.0503 19.89 
(0.05)A (20.0)A 
0.499 0.1956 5.11 0.352 0.0973 10.28 0.254 0.0507 19.74 
0.500 0.1963 5.09 0.353 0.0979 10.22 0.255 0.0511 19.58 
0.501 0.1971 5.07 0.354 0.0984 10.16 
0.502 0.1979 5.05 0.355 0.0990 10.10 
0.503 0.1987 5.03 0.356 0.0995 10.05 
(0.1)A (10.0)A 
0.504 0.1995 5.01 0.357 0.1001 9.99 
(0.2)A (5.0)A (0.1)A (10.0)A 
0.505 0.2003 4.99 
(0.2jA (5.0)A 
0.506 0.2011 4.97 
(0.2)A (5.0)A 
0.507 0.2019 4.95 
0.508 0.2027 4.93 
0.509 0.2035 4.91 
0.510 0.2043 4.90 
A The values in parentheses may be used for ease in calculation of stresses, in pounds per square inch, as permitted in Note 5 of Fig. 4. 
12.3 The type of specimen ends outside of the gauge length 
shall accommodate the shape of the product tested, and shall 
properly fit the holders or grips of the testing machine so that 
axial loads are applied with a minimum of load eccentricity and 
slippage. Fig. 5 shows specimens with various types of ends 
that have given satisfactory results. 
13. Gauge Marks 
13.1 The specimens shown in Figs. 3-6 shall be gauge 
marked with a center punch, scribe marks, multiple device, or 
drawn with ink. The purpose of these gauge marks is to 
determine the percent elongation. Punch marks shall be light, 
sharp, and accurately spaced. The localization of stress at the 
marks makes a hard specimen susceptible to starting fracture at 
the punch marks. The gauge marks for measuring elongation 
after fracture shall be made on the flat or on the edge of the flat 
tension test specimen and within the parallel section; for the 
8-in. gauge length specimen, Fig. 3, one or more sets of 8-in. 
gauge marks may be used, intermediate marks within the gauge 
length being optional. Rectangular 2-in. gauge length 
specimens, Fig. 3, and round specimens, Fig. 4, are gauge 
marked with a double-pointed center punch or scribe marks. 
One or more sets of gauge marks may be used; however, one 
592 
set must be approximately centered in the reduced section. 
These same precautions shall be observed when the test 
specimen is full section. 
14. Determination of Tensile Properties 
14.1 Yield Point-Yield point is the first stress in a material, 
less than the maximum obtainable stress, at which an increase 
in strain occurs without an increase in stress. Yield point is 
intended for application only for materials that may exhibit the 
unique characteristic of showing an increase in strain without 
an increase in stress. The stress-strain diagram is characterized 
by a sharp knee or discontinuity. Determine yield point by one 
of the following methods: 
14.1.1 Drop of Beam or Halt of Pointer Method-In this 
method, apply an increasing load to the specimen at a uniform 
rate. When a lever and poise machine is used, keep the beam in 
balance by running out the poise at approximately a steady 
rate. When the yield point of the material is reached, the 
increase of the load will stop, but nm the poise a trifle beyond 
the balance position, and the beam of the machine will drop for 
a brief but appreciable interval of time. When a machine 
equipped with a load-indicating dial is used there is a halt or 
hesitation of the load-indicating pointer corresponding to the

=== Page 645 ===

ASME BPVC.II.A-2025 SA-370 
drop of the beam. Note the load at the "drop of the beam" or 
the "halt of the pointer" and record the corresponding stress as 
the yield point. 
14.1.2 Autographic Diagram Method-When a sharp-kneed 
stress-strain diagram is obtained by an autographic recording 
device, take the stress corresponding to the top of the knee 
(Fig. 7), or the stress at which the curve drops as the yield 
point. 
14.1.3 Total Extension Under Load Method-When testing 
material for yield point and the test specimens may not exhibit 
a well-defined disproportionate deformation that characterizes 
a yield point as measured by the drop of the beam, halt of the 
pointer, or antographic diagram methods described in 14.1.1 
and 14.1.2, a value equivalent to the yield point in its practical 
significance may be determined by the following method and 
may be recorded as yield point: Attach a Class C or better 
extensometer (Notes 5 and 6) to the specimen. When the load 
producing a specified extension (Note 7) is reached record the 
stress corresponding to the load as the yield point (Fig. 8). 
Norn 5-Automatic devices are available that determine the load at the
