Repository: Demigodofa/ASMEPurchaseOrderHelper

# ASMEPurchaseOrderHelper

PC UI tool to help purchasing agents generate correct ASME purchase orders. The active desktop flow reads normalized ASME JSONL data, applies policy rules, and generates copy-ready/exportable PO content.

## Source of truth (for agents/bots)
This README is the source of truth for rules, orientation, and guidance. The owner may use loose or exact language; if there is any ambiguity, confirm intent. Example: if they say "ordering requirements," confirm they mean "Ordering Information" (the official section name used in the PDFs).

File: sectionII_partA_data_digitized/spec_corpus/SA-439/spec.txt (part 1 of 8)
=== Page 771 ===

ASME BPVC.ILA-2025 SA-439/SA-439M

SPECIFICATION FOR AUSTENITIC DUCTILE IRON
CASTINGS

xs SA-439/SA-439M

®

(Identical with ASTM Specification A439/A439M-18 except for repair by welding and plugging is not permitted, and
certification made mandatory.)

721

=== Page 772 ===

SA-439/SA-439M ASME BPVC.II.A-2025 
Specification for 
Austenitic Ductile Iron Castings 
1. Scope 
1. 1 This specification covers austenitic ductile iron castings, 
which are used primarily for their resistance to heat, conosion, 
and wear, and for other special purposes. 
1.2 Austenitic ductile iron, also known as austenitic nodular 
iron or austenitic spheroidal iron, is characterized by having its 
graphite substantially in a spheroidal form and substantially 
free of flake graphite. It contains some carbides and sufficient 
alloy content to produce an austenitic structure. 
1.3 The values stated in either SI units or inch-pound units 
are to be regarded separately as standard. The values stated in 
each system may not be exact equivalents; therefore, each 
system shall be used independently of the other. Combining 
values from the two systems may result in nonconformance 
with the standard. 
1.4 This international standard was developed in accor­
dance with internationally recognized principles on standard­
ization established in the Decision on Principles for the 
Development of International Standards, Guides and Recom­
mendations issued by the World Trade Organization Technical 
Barriers to Trade (TBT) Committee. 
2. Referenced Documents 
2.1 ASTM Standards: 
A247 Test Method for Evaluating the Microstructure of 
Graphite in Iron Castings 
A370 Test Methods and Definitions for Mechanical Testing 
of Steel Products 
E8/E8M Test Methods for Tension Testing of Metallic Ma­
terials 
ElO Test Method for Brinell Hardness of Metallic Materials 
722 
E30 Test Methods for Chemical Analysis of Fenoalloys 
E59 Practice for Sampling Steel and Iron for Determination 
of Chemical Composition 
E351 Test Methods for Chemical Analysis of Cast Iron-All 
Types 
3. Ordering Information 
3.1 Orders for material to this specification shall include the 
following information: 
3.1.1 ASTM designation, 
3.1.2 Type of austenitic ductile iron required (see 6.1), 
3.1.3 Heat treatment options (see 4.3 - 4.6), 
3.1.4 DELETED 
3.1.5 Size and number of test bars required (see 9.1 - 9.4 
and 10.1), 
3.1.6 Special tests, if required (see 12.1), 
3.1.7 DELETED 
3.1.8 Different preparation for delivery requirements, if 
needed (see 15.1). 
4. Manufacture 
4.1 Melting may be done in any furnaces that produce 
castings meeting the chemical and mechanical requirements 
outlined in this specification. These include cupolas, air 
furnaces, electric furnaces, crucible furnaces, and so forth. 
Nodularizing and inoculation practice shall be optional with 
the foundry to produce a microstructure in accordance with 1.2 
and Test Method A24 7. 
4.2 Austenitic ductile iron castings may be supplied in 
either the as-cast or the heat-treated condition. 
4.3 By agreement between the manufacturer and the 
purchaser, the castings may be stress relieved by heating to 
1150 to 1200 °F [620 to 650 °C] for not less than 1 h and not 
for more than 2 h per inch [25 mm] of thickness in the thickest 
section. Heating and cooling shall be uniform and shall not be 
more than 400 °FAl [220 °CA1] for castings less than 1 in. 
[25 mm] in maximum thickness and shall be not more than 
400 °FAl [220 °CA1] divided by the maximum section thick­
ness in inches [25 mm] for thicker castings. During the cooling

=== Page 773 ===

ASME BPVC.II.A-2025 SA-439 /SA-439M 
cycle, castings may be cooled in still air after the temperature 
has dropped to 600 °F [310 °C]. 
4.4 By agreement between the manufacturer and the 
purchaser, the castings may be in-mold stress relieved by 
allowing castings to cool slowly in the mold at a rate not 
exceeding 400 °FAi [220 °CAi]. Once the temperature has 
dropped below 600 °F [310 °C], castings can be removed from 
the mold and cooled in still air. 
4.5 Whenever dimensional changes in high-temperature 
service are a problem, by agreement between the manufacturer 
and the purchaser, the castings may be stabilized by heating at 
1600 °F [870 °C] for a period of 1 h per inch [25 mm] of 
section, with a minimum period of 1 h, followed by uniform 
cooling, preferably in still air. Otherwise, the austenite, which 
is super saturated with respect to carbon, can reject carbon 
during service and produce dimensional changes. 
4.6 By agreement between the manufacturer and the 
purchaser, castings with chilled edges or excessive carbides 
may be annealed at 1750 to 1900 °F [960 to 1040 °C] for 0.5 h 
to 5 h followed by uniform cooling, preferably in still air. 
4. 7 Repair by welding, plugging, or other methods is not 
permitted. 
5. Magnetic Properties 
5.1 In the event that nonmagnetic castings are specified, the 
magnetic permeability test shall be used. The maximum 
magnetic permeability value shall be agreed upon between the 
manufacturer and the purchaser. 
Norn 1-A convenient shop test for differentiating the various types of 
austenitic ductile iron is based on the fact that a ground face of either the 
test bar or the castings of Types D-2 and D-2C does not attract a small 
steel horseshoe-type magnet which is normally attracted to steel (Alnico 
magnet should not be used). Types D-3, D-3A, D-5, and D-5B are 
attracted, and types D-2B, D-2S, D-4, and D-5S are slightly attracted. This 
nonmagnetic test is a convenient qualitative test only for Types D-2 and 
D-2C, and shall not be used as a basis for acceptance. 
6. Chemical Requirements 
6.1 Many combinations of alloys can be used to obtain an 
austenitic ductile iron. This specification includes ten general 
types defined by the composition limits in Table 1. 
6.2 Samples taken from test coupons, broken test 
specimens, or castings shall conform to the requirements as to 
chemical composition prescribed in Table 1. Sampling shall be 
conducted in accordance with Practice E59 and chemical 
analyses in accordance with Test Methods E351 and E30. Test 
Methods E30 should only be used for analyzing those elements 
for which specific coverage is not provided for in Test Methods 
E351. 
6.3 Spectrometric techniques may also be used for analysis, 
but should a dispute arise concerning chemical composition, 
Test Methods E351 and E30 shall be used for referee methods. 
6.4 The chemical analysis for total carbon shall be made on 
either chilled cast pencil-type specimens or thin wafers ap­
proximately v.~2 in. [1.0 mm] thick cut from test coupons. 
Drillings shall not be used because of attendant loss of 
graphite. 
7. Mechanical Requirements 
7 .1 Test specimens of austenitic ductile iron made according 
to this specification shall meet the test requirements prescribed 
in Table 2. 
7 .2 The yield strength shall be determined in accordance 
with Test Methods E8/E8M, using one of the following 
procedures: the 0.2 % offset method or the extension-under­
load method may be used, by agreement between the purchaser 
and the manufacturer. 
7.3 Brinell hardness shall be determined as HBW 10/3000 
in accordance with Test Method ElO. 
8. Workmanship, Fiuish, and Appearance 
8.1 The castings shall conform substantially to the dimen­
sions on the drawings furnished by the purchaser, or if no 
drawing has been provided, to the dimensions predicated by 
the pattern supplied by the purchaser. The castings shall be free 
of injurious defects. Surfaces of the castings shall be free of 
burnt-on sand and shall be reasonably smooth. Runners, risers, 
fins, and other cast-on pieces shall be removed. In other 
respects, the castings shall conform to whatever points are 
specifically agreed upon between the manufacturer and the 
purchaser. 
9. Test Bars 
9.1 The standard test bars shall be the 1-in. [25-mm] "Y" 
block and 1-in. [25-mm] keel block as shown in Figs. 1 and 2, 
TABLE 1 Chemical Requirements 
Type 
Element D-2A D-2B D-2C D-2S D-3A D-3A 
Composition, % 
Total carbon, 
max 3.00 3.00 2.90 2.6 2.60 2.60 
Silicon 1.50-S.00 1.5Cl--3.00 1.00-3.00 4.80-5.80 1.00--2.80 1.00--2.80 
Manganese 0.70--1.25 0.70-1.25 1.80--2.40 1.00 max 1.00 max 8 1.00 max 8 
Phosphorus, 
max 0.08 0.08 0.08 0.08 0.08 0.08 
Nickel 18.00--22.00 18.00--22.00 21.00--24.00 24.00-28.00 28.00-32.00 28.00-32.00 
Chromium 1.75-2.75 2.75-4.00 0.50 max 8 1.75-2.25 2.5Cl--3.50 1.00-1.50 
A Additions of 0.7 to 1.0 % of molybdenum can increase the mechanical properties above 800 °F [425 °C]. 
8 Not intentionally added. 
723 
D-4 D-5 D-5B D-5S 
2.60 2.40 2.40 2.30 
5.00--6.00 1.00-2.80 1.00-2.80 4.90--5.50 
1.00 max 8 1.00 max 8 1.00 max 8 1.00 max 
0.08 0.08 0.08 0.08 
28.0Q-32.00 34.00--36.00 34.00--36.00 34.00--37.00 
4.50-5.50 0.10 max 2.00--3.00 1.75-2.25

=== Page 774 ===

SA-439 /SA-439M ASME BPVC.11.A-2025 
TABLE 2 Mechanical Requirements 
Inch-Pound Grades 
Type 
Element D-2 D-2B D-2C D-2S D-3 D-3A D-4 D-5 D-5B D-5S 
Properties 
Tensile strength, min, ksi 58 58 58 55 55 55 60 55 55 55 
Yield strength (0.2 % offset), min, ksi 30 30 28 30 30 30 30 30 30 
Elongation in 2 in., min, % 8.0 7.0 20.0 10.0 6.0 10.0 20.0 6.0 10.0 
Brinell hardness (3000 kg) 139-202 148-211 121-171 131-193 139-202 131-193 202-273 131-185 139-193 131-193 
Metric Grade 
Type 
Element D-2 D-2B D-2C D-2S D-3 D-3A D-4 D-5 D-58 D-58 
Properties 
Tensile strength, min, MPa 400 400 400 380 380 380 415 380 380 380 
Yield strength (0.2 % offset), min, MPa 210 210 195 210 210 210 210 210 210 
Elongation in 50 mm, min, % 8.0 7.0 20.0 10.0 6.0 10.0 20.0 6.0 10.0 
Brinell hardness (3000 kg) 139-202 148-211 121-171 131-193 139-202 131-193 202-273 131-185 139-193 131-193 
-I A ~ E 
"Y" Block Size 
Dimensions For Castings of Thickness Less For Castings of Thickness ½ in. For Castings of Thickness 1 ½ in. 
Than ½ in. [13 mm] [13 mm] to 1 ½ in. [38 mm] [38 mm] and Over 
in. mm in. mm in. mm 
A ½ 13 25 3 75 
B 15/a 40 21/a 54 5 125 
C 2 50 3 75 4 100 
D 4 100 6 150 8 200 
E 7 175 7 175 7 175 
approx approx approx approx approx approx 
F 9/1e 15 11/10 28 31/16 80 
G 71/a 180 71/a 180 71/a 180 
approx approx approx approx approx approx 
FIG. 1 "Y" Blocks for Test Coupons 
respectively. A modified keel block cast from the mold shown 
in Fig. 3 may be substituted for the 1-in. [25-mm] "Y" block or 
the 1-in. [25-mm] keel block. 
9.2 Whenever the section size of the castings is consider­
ably less or greater than 1 in. [25 mm], and by agreement 
between the purchaser and the manufacturer, the ½-in. [13-
mm] or 3-in. [75-mm] "Y" blocks shown in Fig. 1 may be 
used. 
9.3 The test bars shall be cast in open molds made of a 
suitable core sand with a minimum of 1 ½ in. [38 mm] of sand 
on all sides and bottom of the½ and 1-in. [13 and 25-mm] test 
bars and 3 in. [75 mm] of sand for the 3-in. [75-mm] test bar. 
9.4 When investment castings are made to this specification, 
the manufacturer may use test specimens cast to size incorpo­
rated in the mold with the castings, or separately cast to size 
using the same type of mold and the same thermal conditions 
724

=== Page 775 ===

ASME BPVC.II.A-2025 SA-439 /SA-439M 
in. 
mm 
½ 
13 
1\1 .. ) 2 Rad. 
l-1"-I 
Metric Equivalents 
1 1½ 
25 38 
T 
1" 2-2 
l" 1-2 
_j_ 
2½ 
63 
Norn 1-The length of the keel block shall be 6 in. [150 mm]. 
FIG. 2 Keel Block for Test Coupons 
that are used to produce the castings. These test specimens 
shall be made to the dimensions shown in Fig. 3 and Fig. 4 of 
Test Methods and Definitions A370. 
9.5 Test bars representing the furnace heat of iron shall be 
cast from the same ladle of metal as soon as practicable after 
the last iron is poured to produce castings, unless otherwise 
specified. Test bars shall be left in the mold until they have 
cooled to less than 930 °F [500 °C]; cooling to a black 
appearance is acceptable if the manufacturer has established 
that such black appearance corresponds to a temperature less 
than 930 °F [500 °C]. 
10. Number of Tests 
10.1 Test bars shall be poured from each ladle treated with 
nodularizing agent, unless otherwise specified. 
10.2 The number of test bars cast shall be agreed upon by 
the manufacturer and the purchaser. 
10.3 One tension test shall be made from sections cut from 
the test bars as shown in Fig. 4. If any tension test shows 
obvious foundry or machining defects, another specimen shall 
be cut from the same test bar or from another test bar 
representing the same metal. If the retest specimen fails to 
conform to this specification, the castings they represent shall 
be rejected. 
11. Tension Test Specimens 
11.1 The standard round tension test specimen with 2-in. 
[50-rnm] gauge length shown in Fig. 5 shall be used, except 
when the ½-in. [13-mm] "Y" block is used or when specimens 
are cut from castings under ¾-in. [20-rnm] thickness. In these 
cases, either of the test specimens shown in Fig. 6 shall be 
satisfactory. 
11.2 By agreement between the manufacturer and the 
purchaser, tension test specimens may be cut directly from 
centrifugal or other permanent mold castings. The location and 
orientation of such tension test specimens cut from castings 
shall be specified as agreed upon by the manufacturer and the 
purchaser. 
12. Additional Tests 
12.1 Hydrostatic tests for pressure castings, radiography 
standards, fracture tests, microstructure standards, or any other 
special tests may be set up by mutual agreement between the 
manufacturer and the purchaser. 
13. Responsibility for Inspection 
13.1 Unless otherwise specified in the contract or purchase 
order, the manufacturer is responsible for the performance of 
all inspection requirements as specified herein. Except as 
otherwise specified in the contract or order, the manufacturer 
may use their own or any other facilities suitable for the 
performance of the inspection requirements specified herein, 
unless disapproved by the purchaser. The purchaser reserves 
the right to perform any of the inspections set forth in the 
specification where such inspections are deemed necessary to 
ensure supplies and services conform to prescribed require­
ments. 
14. Certification 
14.1 A certification shall be made the basis of acceptance of 
the material. This shall consist of a copy of the manufacturer's 
test report or a statement by the supplier, accompanied by a 
copy of the test results that the material has been tested and 
inspected in accordance with the provisions of this specifica­
tion. Each certification so furnished shall be signed by an 
authorized agent of the supplier or manufacturer. 
15. Packaging and Package Marking 
15.1 Unless otherwise specified in the contract or purchase 
order, preservation and packaging of casting shall be in 
accordance with the manufacturer's commercial practice. 
Packing and marking shall also be adequate to ensure accep­
tance and safe delivery by the carrier for the mode of 
transportation employed. 
725 
16. Keywords 
16.1 austenitic; corrosion resistant; ductile iron; mechanical 
properties; nodular iron; tensile strength; yield strength

=== Page 776 ===

| SA-439/SA-439M ASME BPVG.ILA-2025
| eT re 2 | UMA AL df
| | | {Foor poeeemenmnemnnennemerenenerentnenenennerenneerememnenmanenennenenmensprmny MEU eee AAI
, | peered ale Ot E Jt. & i
| saaguge ererenterereeerrereeeeereenamnenetanemenmnnemerrmenrenreerereemermrennrmenmeenencmmerraaaa Ai]\ "ie i's |? a | aT] | )
| = Im [ois | 4 ;
| —————————————————— ) Sem) MI ie
| |) LM.
a oe | SECTION AA
ae a ;
——ES—EE——_—_ EIT | 6G
. Feccoteaneeetctettennrmant scorerenrerecnerarenreeneeeeremeeerermrerrererenrnmemtaer Gr fx we 7 cd od
“ , SECTION B-B
FIG. 3 Mold for Modified Keel Block
726

=== Page 777 ===

ASME BPVC.II.A-2025 
(a) V2-in. [13 mm] "Y" Block-Two blanks for 0.25-in 
[6.5-mm] diameter 
(b) 1-in. [25 mm] "Y" Block-Two blanks for 0.50-in 
[13-mm] diameter 
(c) 3-in. [75 mm] "Y" block-Two blanks for 0.50-in 
[13-mm] diameter tension test specimens. 
FIG. 4 Sectioning Procedure for "Y" Blocks 
727 
SA-439/SA-439M

=== Page 778 ===

SA-439 /SA-439M 
in. 
0.005 
0.01 
1/a 
3/a 
ASME BPVC.II.A-2025 
Minimum RadllJS Recommended 
i•rn., but not less th~rt f•fn, 
Permitte.l 
2• si: O.OO!i" Gage Ll'll1gtl\ !br 
Elongation after fracture 
mm 
O.Q1 
0.3 
3.2 
9.5 
Metric Equivalents 
in. 
0.50 
2 
2¼ 
mm 
12.7 
50.8 
57.2 
Norn 1-The gauge length and fillets shall be as shown, but the ends may be of any shape to fit the holders of the testing machine in such a way that 
the load shall be axial. The reduced section shall have a gradual taper from the ends toward the center, with the ends 0.003 to 0.005 in. [0.08 to 0.13 mm] 
larger in diameter than the center. 
in. 
0.005 
0.007 
0.252 
0.357 
FIG. 5 Standard Round Tension Test Specimen With 2-in. (50-mm] Gauge Length 
mm 
0.13 
0.18 
6.40 
9.07 
Metric Equivalents 
in. 
1.0 
1¼ 
1.4 
1¾ 
Norn 1-If desired, the length of the reduced section may be increased to accommodate an extensometer. 
mm 
25.4 
31.8 
35.6 
44.4 
FIG. 6 Examples of Small-Size Specimens Proportional to Standard ½-in. (13-mm] Round Specimen 
728

=== Page 779 ===

ASME BPVC.Il.A-2025 
SPECIFICATION FOR HEX CAP SCREWS, BOLTS AND 
STUDS, STEEL, HEAT TREATED, 120/105/90 ksi 
MINIMUM TENSILE STRENGTH, GENERAL USE 
SA-449 
(Identical with ASTM Specification A449-10 except for requiring that all mating fastener components be coated by the 
same zinc-coating process in 5.1.4, the removal of reference to bolts in 6.4, and the deletion of the term "private label 
distributor" in 16.1 and 16.3.2.) 
729 
SA-449

=== Page 780 ===

SA-449 ASME BPVC.II.A-2025 
Standard Specification for 
Hex Cap Screws, Bolts and Studs, Steel, Heat Treated, 120/ 
105/90 ksi Minimum Tensile Strength, General Use 
1. Scope 
1.1 This specification covers quenched and tempered steel 
hex cap screws, bolts, and studs having a minimum tensile 
strength of 120 ksi for diameters 1.0 in. and smaller; 105 ksi for 
diameters over 1.0 in. to 1 ½ in.; and 90 ksi for diameters 1 ¾ 
in. to 3.0 in. inclusive. The term "fasteners" in this specification 
denotes hex cap screws, bolts, and studs. 
1.2 The fasteners are intended for general engineering use. 
1.3 The fasteners are furnished in diameters ¼ to 3.0 in. 
inclusive. They are designated by type denoting chemical 
composition as follows: 
Type 
Type I 
Type 2 
Type 3 
Description 
Plain carbon steel, carbon boron steel, alloy 
steel, or alloy boron steel 
Withdrawn 2003 
Weathering steel 
1.4 Terms used in this specification are defined in Termi­
nology Fl 789 unless otherwise defined in this specification. 
1.5 The values stated in inch-pound units are to be regarded 
as the standard. The values given in parentheses are provided 
for information purposes only. 
1.6 This standard does not purport to address all of the 
safety concerns, if any, associated with its use. It is the 
responsibility of the user of this standard to establish appro­
priate safety and health practices and determine the applica­
bility of regulatory limitations prior to use. 
730 
2. Referenced Documents 
2.1 ASTM Standards: 
A563 Specification for Carbon and Alloy Steel Nuts 
A751 Test Methods, Practices, and Terminology for Chemi­
cal Analysis of Steel Products 
B695 Specification for Coatings of Zinc Mechanically De-
posited on Iron and Steel 
D3951 Practice for Commercial Packaging 
F436 Specification for Hardened Steel Washers 
F606 Test Methods for Determining the Mechanical Proper­
ties of Externally and Internally Threaded Fasteners, 
Washers, Direct Tension Indicators, and Rivets 
F788/F788M Specification for Surface Discontinuities of 
Bolts, Screws, and Studs, Inch and Metric Series 
Fl470 Practice for Fastener Sampling for Specified Me­
chanical Properties and Performance Inspection 
F1789 Terminology for F16 Mechanical Fasteners 
F2329 Specification for Zinc Coating, Hot-Dip, Require­
ments for Application to Carbon and Alloy Steel Bolts, 
Screws, Washers, Nuts, and Special Threaded Fasteners 
G 101 Guide for Estimating the Atmospheric Corrosion Re-
sistance of Low-Alloy Steels 
2.2 ASME Standards: 
B 1.1 Unified Screw Threads 
B 18.2.1 Square and Hex Bolts and Screws 
B 18.24 Part Identifying Number (PIN) Code System Stan­
dard for Bl8 Fastener Products 
3. Ordering Information 
3.1 Orders for fasteners under this specification shall in-
clude the following: 
3.1.1 Quantity (number of pieces), 
3.1.2 Size, including nominal diameter and length, 
3.1.3 Name of product,

=== Page 781 ===

ASME BPVC.II.A-2025 SA-449 
3 .1.4 Type, that is, Type 1, or Type 3 as required, 
3.1.5 ASTM designation and year of issue, and 
3.1.6 Other components such as nuts and washers if re­
quired. 
3.1.7 Hot-Dip or Mechanically Deposited Zinc Coatings­
For hot-dip or mechanically deposited zinc coatings covered by 
5.1 and requiring over-tapped nuts, specify the zinc coating 
process required, that is, hot-dip, mechanically deposited, or no 
preference (see 5.1). 
3.1.8 Other Coatings-Specify other protective coating if 
required (see 5.2). 
3.1.9 Specify if inspection at point of manufacture is re-
quired. 
3 .1.10 Test reports if required. 
3.1.11 Supplementary or special requirements. 
3.1.12 For establishment of a part identifying system, see 
ASME B18.24. 
Norn 1-A typical ordering description follows: 1000 pieces Vs in. 
diameter x 4.0 in. long hex cap screw, Type 1, ASTM A449-XX, each 
with one finished hex nut ASTM A563, Grade DH. Each component 
mechanically zinc coated in accordance with B695, Class 5, Type Il. 
3.2 Suitable Nuts and Washers: 
3.2.1 Suitable nuts are covered in Specification A563. 
Unless otherwise specified, the grade and style of nut shall be 
as follows: 
Fastener Size and Surface Finish 
¼ to 1 1 /2 in., plain (or with a coating of insufficient 
thickness to require over-tapped nuts) 
Over 1 ½ to 3 in., plain (or with a coating of insuffi' 
cient thickness to require over-tapped nuts) • 
¼ to 3 in., zinc-coated (or with a coating thickness 
requiring over-tapped nuts) 
¼ to 3 in., Type 3 
Nut Grade and StyleA 
B, hex 
A, heavy hex 
DH, heavy hex 
C3, DH3, heavy hex 
A Nuts of other grades and styles having specified proof load stresses (Specifica­
tion A563, Table 3) greater than the specified grade and style of nut are suitable. 
3.2.2 Unless otherwise specified, washers ordered with 
fasteners shall be furnished to the requirements of Specification 
F436, Type 1 or Specification F436, Type 3. Washers for A449 
Type 3 fasteners shall conform to Specification F436 Type 3. 
4. Materials and Manufacture 
4.1 Heat Treatment: 
4.1.1 Type 1 fasteners produced from medium carbon steel 
shall be quenched in a liquid medium from the austenitizing 
temperature. 
4.1.2 Type 1 fasteners produced from medium carbon steel 
to which chromium, nickel, molybdenum, or boron were 
intentionally added, and Type 3 fasteners, shall be quenched in 
oil from the austenitizing temperature. 
4.1.3 Type 1 and Type 3 fasteners, regardless of the steel 
used, shall be tempered by reheating to not less than 800°F. 
4.2 Threading-Threads shall be rolled, cut, or ground. 
4.3 Secondary Processing-If any processing which can 
affect the mechanical properties of the fasteners is performed 
after the initial testing, the fasteners shall be retested for all 
specified mechanical properties affected by the reprocessing. 
5. Protective Coatings 
5.1 Zinc, Hot Dip, and Mechanically Deposited Requiring 
Over-tapped Nuts: 
5.1.1 When zinc-coated fasteners are required, the pur­
chaser shall specify the zinc-coating process, such as, hot-dip, 
mechanically deposited, or no preference. 
5.1.2 When hot dip is specified, the fasteners shall be zinc 
coated by the hot-dip process in accordance with the require­
ments of Specification F2329. 
5.1.3 When mechanically deposited is specified, the fasten­
ers shall be zinc coated by the mechanical deposition process 
in accordance with the requirements of Class 55 of Specifica­
tion B695. 
5.1.4 When no preference is specified, the supplier may 
furnish either a hot-dip zinc coating in accordance with 
Specification F2329, or a mechanically deposited zinc coating 
in accordance with Specification B695, Class 55. All 
mating components shall be coated by the same zinc 
coating process, and the suppliers' option shall be limited to 
one process per item with no mixed processes in a lot. 
Norn 2-When the intended application requires that assembled 
tension exceeds 50 % of minimum bolt or stud proof load, an anti-galling 
lubricant may be needed. Application of such a lubricant to nuts and a test 
of the lubricant efficiency are provided in Supplementary Requirement S 1 
of Specification A563 and should be specified when required. 
731 
5.2 Other Coatings: 
5.2.1 When other coatings are required, the purchaser shall 
specify the coating specification, including the classification 
codes or grade numbers to identify the coating material, 
thickness, supplemental treatments, or other requirements to 
define the coating. The fasteners shall be coated in accordance 
with and conform to the specified coating specification. 
5.2.2 When a specification does not apply, the purchaser 
shall specify the desired coating, coating thickness, supplemen­
tal treatments, or other requirements to define the coating. 
6. Chemical Composition 
6.1 Type 1 fasteners shall be plain carbon steel, carbon 
boron steel, alloy steel, or alloy boron steels, at the manufac­
turers option, conforming to the requirements in Table 1. 
6.2 Type 3 fasteners shall be weathering steel and shall 
conform to one of the chemical compositions specified in Table 
2. The selection of the chemical composition, A, B, C, D, E or 
F, shall be a the option of the manufacuturer. See Guide G 101 
for methods of estimating the atmospheric corrosion resistance 
of low alloy steel. 
6.3 Product analyses made on finished fasteners represent­
ing each lot shall conform to the product analysis requirements 
specified in Table 1 or Table 2, as applicable. 
6.4 Heats of steel to which bismuth, selenium, tellurium, or 
lead has been intentionally added shall not be permitted for 
bolts. Compliance shall be based on certification that heats of 
steel having any of the listed elements intentionally added were 
not used. 
6.5 Chemical analyses shall be performed in accordance 
with Test Methods, Practices, and Terminology A751.

=== Page 782 ===

SA-449 ASME BPVC.II.A-2025 
TABLE 1 Chemical Requirements for Type 1 Fasteners 
Element 
Carbon 
Manganese, min 
Phosphorus, max 
Sulfur, max 
Silicon 
Element 
Carbon 
Manganese, min 
Phosphorus, max 
Sulfur, max 
Silicon 
Boron 
Element 
Carbon 
Manganese, min 
Phosphorus, max 
Sulfur, max 
Silicon 
Alloying Elements 
Element 
Carbon 
Manganese, min 
Phosphorus, max 
Sulfur, max 
Silicon 
Boron 
Alloying Elements 
Carbon Steel 
Heat Analysis Product Analysis 
0.30-0.52 
0.60 
0.040 
0.050 
0.15-0.30 
Boron Steel 
0.28-0.55 
0.57 
0.048 
0.058 
0.13-0.32 
Heat Analysis Product Analysis 
0.30-0.52 0.28-0.55 
0.60 0.57 
0.040 0.048 
0.050 0.058 
0.10-0.30 0.08-0.32 
0.0005-0.003 0.0005-0.003 
Alloy Steel 
Heat Analysis Product Analysis 
0.30-0.52 0.28-0.55 
0.60 0.57 
0.035 0.040 
0.040 0.045 
0.15-0.35 0.13-0.37 
A A 
Alloy Boron Steel 
Heat Analysis Product Analysis 
0.30-0.52 0.28-0.55 
0.60 0.57 
0.035 0.040 
0.040 0.045 
0.15-0.35 0.13-0.37 
0.0005-0.003 0.0005-0.003 
A A 
A Steel, as defined by the American Iron and Steel Institute, shall be considered to 
be alloy when the maximum of the range given for the content of alloying elements 
exceeds one or more of the following limits: manganese, 1.65 %; silicon, 0.60 %; 
copper, 0.60 % or in which a definite range or a definite minimum quantity of any 
of the following elements is specified or required within the limits of the recognized 
field of constructional alloy steels: aluminum, chromium up to 3.99 %, cobalt, 
columbium, molybdenum, nickel, titanium, tungsten, vanadium, zirconium, or any 
other alloying elements added to obtain a desired alloying effect. 
7. Mechanical Properties 
7.1 Hardness-The fasteners shall conform to the hardness 
specified in Table 3. See Table 3, Note A. 
7.2 Tensile Properties: 
7.2.1 Except as permitted in 7.2.2 for long fasteners and 
7.2.3 for short fasteners, hex cap screws and hex and square 
head bolts in sizes 1.00 in. and smaller having a length of 2¼ 
D and longer and sizes 1 1/s to 1 ½ in. inclusive having a length 
of 3D and longer shall be wedge tested full size. Bolts with 
heads other than hex or square shall be axially tested. Both 
wedge and axially tested hex cap screws and bolts shall 
conform to the proof load or alternative proof load, and 
minimum wedge tensile load in Tables 4 and 5, as applicable. 
The load applied during proof load testing shall be equal to or 
greater than the proof load in Table 4 or Table 5 as applicable. 
7.2.2 Hex cap screws and square head bolts larger than 1 ½ 
in. diameter, other than those excepted in 7 .2.3, shall preferably 
be tested full size and when so tested shall conform to the 
tensile strength and either the specified proof load or yield 
strength requirements in Tables 4 and 5, as applicable. When 
equipment of sufficient capacity for full size testing is not 
available, or when the length of the bolt makes full size testing 
732 
impractical, machined specimens shall be tested and shall 
conform to the requirements of Table 6. 
7.2.3 Sizes 1.00 in. and smaller having a length shorter than 
2¼ D down to 2D inclusive, which cannot be wedge tensile 
tested shall be axially tension tested full size and shall conform 
to the minimum tensile load and proof load or alternate proof 
load specified in Tables 4 and 5. Sizes 1.00 in. and smaller 
having a length shorter than 2D which cannot be axially tensile 
tested shall be qualified on the basis of hardness. 
7.2.4 Studs 3D and longer shall be axially tension tested full 
size and shall conform to the tensile and proof load or alternate 
proof load specified in Table 4 and Table 5, as applicable. 
When equipment for full size testing is not available, or when 
the studs are too long for full size testing, machined specimens 
shall be tested and shall conform to the tensile requirements in 
Table 6. 
7 .2.5 If fasteners are subjected to both hardness and tensile 
tests, the tensile test results shall take precedence in the event 
of low hardness test results. 
7.2.6 If fasteners are subjected to both full size and ma­
chined specimen tests, the full size test results shall take 
precedence if the results of the two methods differ. 
8. Dimensions 
8.1 Head and Body: 
8.1.1 Hex Cap Screws-Unless otherwise specified, hex cap 
screws shall be furnished with dimensions conforming to 
ASME Bl8.2.l. 
8.1.2 Bolts-When styles other than specified in 8.1.1 are 
required, they shall have dimensions conforming to those 
specified by the purchaser. 
8.1.3 Studs-Studs shall have dimensions conforming to 
those specified by the purchaser. 
8.2 Threads: 
8.2.1 Uncoated-Unless otherwise specified, uncoated 
threads shall be the Unified Coarse Thread Series as specified 
in the latest issue of ASME Bl.I, and shall have Class 2A 
tolerances. 
8.2.2 Coated-Unless otherwise specified, zinc-coated 
bolts, to be used with zinc-coated nuts or tapped holes, which 
are tapped oversize in accordance with Specification A563, 
shall have UNC Class 2A threads before hot-dip or mechani­
cally deposited zinc-coating. After zinc coating, the pitch 
diameter and major diameter shall not exceed the Class 2A 
limits by more than the following amounts: 
Nominal Diameter, in. 
¼ 
S/15, 3/s 
7/16, ½ 
9/16, 5/a,¾ 
7/a 
1.0to 1¼ 
1%,1½ 
1¾ to 3.0, incl 
Oversize Limit, in.A 
Hot-Dip Zinc 
0.016 
0.017 
0.018 
0.020 
0.022 
0.024 
0.027 
0.050 
Mechanical Zinc 
0.012 
0.012 
0.012 
0.013 
0.015 
0.016 
0.018 
0.033 
A Hot-dip zinc nuts are tapped oversize alter coating and mechanical zinc coated 
nuts are tapped oversize before coating.

=== Page 783 ===

ASME BPVC.II.A-2025 SA-449 
TABLE 2 Chemical Requirements for Type 3 FastenersA 
Element Com osition, % 
T e 3 FastenersA 
A B C 0 E F 
Carbon: 
Heat analysis 0.33-0.40 0.38-0.48 0.15-0.25 0.15-0.25 0.20-0.25 0.20-0.25 
Product analysis 0.31-0.42 0.36-0.50 0.14-0.25 0.14-0.25 0.18-0.27 0.19-0.25 
Manganese: 
Heat analysis 0.90-1.20 0.70-0.90 0.80-1.35 0.40-1.20 0.60-1.00 0.90-1.20 
Product analysis 0.86-1.24 0.67-0.93 0.76-1.39 0.36-1.24 0.56-1.04 0.86-1.24 
Phosphrous: 
Heat analysis 0.035 max 0.06-0.12 0.035 max 0.035 max 0.035 max 0.035 max 
Product analysis 0.040 max 0.06-0.125 0.040 max 0.040 max 0.040 max 0.040 max 
Sulfur: 
Heat analysis 0.040 max 0.040 max 0.040 max 0.040 max 0.040 max 0.040 max 
Product analysis 0.045 max 0.045 max 0.045 max 0.045 max 0.045 max 0.045 max 
Silicon: 
Heat analysis 0.15-0.35 0.30-0.50 0.15-0.35 0.25-0.50 0.15-0.35 0.15-0.35 
Product analysis 0.13-0.37 0.25-0.55 0.13-0.37 0.20-0.55 0.13-0.37 0.13-0.37 
Copper: 
Heat analysis 0.25-0.45 0.20-0.40 0.20-0.50 0.30-0.50 0.30-0.60 0.20-0.40 
Product analysis 0.22-0.48 0.17-0.43 0.17-0.53 0.27-0.53 0.27-0.53 0.17-0.43 
Nickel: 
Heat analysis 0.25-0.45 0.50-0.80 0.25-0.50 0.50-0.80 0.30-0.60 0.20-0.40 
Product analysis 0.22-0.48 0.47-0.83 0.22-0.53 0.47-0.83 0.27-0.63 0.17-0.43 
Chromium: 
Heat analysis 0.45-0.65 0.50-0.75 0.30-0.50 0.50-1.00 0.60-0.90 0.45-0.65 
Product analysis 0.42-0.68 0.47-0.83 0.27-0.53 0.45-1.05 0.55-0.95 0.42-0.68 
Vanadium: 
Heat analysis B B 0.020 min B B B 
Product analysis B B 0.010 min B B B 
Molybdenum: 
Heat analysis B 0.06 max B 0.10 max B B 
Product analysis B 0.07 max B 0.11 max B B 
Titanium: 
Heat analysis B B B 0.05 max B B 
Product analysis B B B 0.06 max B B 
AA,B,C,O, E and Fare classes of material used for Type 3 fasteners. Selection of a class shall be at the option of the bolt manufacturer. 
"These elements are not specified or required. 
TABLE 3 Hardness Requirements for Hex Cap Screws, Bolts, and Studs 
Brinell Rockwell C 
Nominal Diameter, in. Length, in. 
Min Max Min Max 
¼ to 1, inclusive Less than 20A 253 319 25 34 
20 and over 319 34 
Over 1 to 1 ½ , inclusive Less than 30A 223 286 19 30 
30 and over 286 30 
Over 1 ½ to 3, inclusive Less than 30A 183 235 
30 and over 235 
A Hex cap screws and bolts larger than 1.00 in. diameter and shorter than 30 and all studs shorter than 30 are subject only to minimum and maximum hardness. 
O = Nominal diameter or thread size 
8.2.3 Unless otherwise specified, fasteners electroplated or 
mechanically coated to 0.0005 in. or less, threads prior to 
plating shall conform to ASME B 1.1 Class 2A and after plating 
shall not exceed the Class 3A maximum limits, that is, Class 
2A plus the allowance. 
9. Workmanship, Finish, and Appearance 
9 .1 Surface discontinuity limits, inspection, and evaluation 
shall be in accordance with Specification F788/F788M. 
10. Number of Tests and Retests 
10.1 Testing Responsibility: 
10.1.1 Each lot shall be tested by the manufacturer prior to 
shipment in accordance with the lot identification control 
quality assurance plan in 10.2-10.5. 
733 
10.1.2 When fasteners are furnished by a source other than 
the manufacturer, the responsible party as defined in 15.1 shall 
be responsible for assuring all tests have been performed and 
the fasteners comply with the requirements of this specification 
(see 4.3). 
10.2 Purpose of Lot Inspection-The purpose of a lot 
inspection program is to ensure that each lot conforms to the 
requirements of this specification. For such a plan to be fully 
effective, it is essential that secondary processors, distributors, 
and purchasers maintain the identification and integrity of each 
lot until the product is installed. 
10.3 Lot Processing-All fasteners shall be processed in 
accordance with a lot identification-control quality assurance 
plan. The manufacturer, secondary processors, and distributors

=== Page 784 ===

SA-449 ASME BPVC.II.A-2025 
TABLE 4 Tensile Load Requirements for Coarse-Thread Full-Size Hex Cap Screws, Bolts and Studs 
Alternative Proof Load, Bolt or Stud Proof Load, Length Threads per in.A Stress Area, 8 in. 2 Tensile Load, min, Ible Yield Strength Method Diameter, in. Measurement Method, Jbfc (0.2 % Offset), /bfc 
Column 1 Column 2 Column 3 Column 4 Column 5 Column 6 
¼ 20 0.0318 3 800 2 700 2 900 
5f1a 18 0.0524 6 300 4 450 4 800 
% 16 0.0775 9 300 6 600 7 100 
7 /ia 14 0.1063 12 750 9 050 9 800 
½ 13 0.1419 17 050 12 050 13 050 
9/1e 12 0.182 21 850 15 450 16 750 
% 11 0.226 27 100 19 200 20 800 
¾ 10 0.334 40 100 28 400 30 700 
7/s 9 0.462 55 450 39 250 42 500 
8 0.606 72 700 51 500 55 750 
11/s 7 0.763 80 100 56 450 61 800 
1¼ 7 0.969 101 700 71 700 78 500 
1% 6 1.155 121 300 85 450 93 550 
1½ 6 1.405 147 500 104 000 113 800 
1¾ 5 1.90 171 000 104 500 110 200 
2 4½ 2.50 225 000 137 500 145 000 
2¼ 4½ 3.25 292 500 178 750 188 500 
2½ 4 4.00 360 000 220 000 232 000 
2¾ 4 4.93 443 700 271 150 286 000 
3 4 5.97 537 300 328 350 346 200 
A For 8 threads per in., sizes 11/s to 1½ in., inclusive, stresses of 105 000 psi, 74 000 psi, and 81 000 psi shall be used for calculating the values in columns 4, 5, and 
6 respectively. 
8 The stress area is taken from ASME B1 .1 which uses the equation below to calculate the values: 
As= 0.7854[ D - (0.9743/n)] 2 
where: 
A. = stress area, 
D = nominal diameter, and 
n = threads per in. 
c Values tabulated are based on the following: 
Bolt Size, in. 
¼to 1, incl. 
11/s to 1 ½, incl. 
1¾to 3, incl. 
Column 4, psi 
120 000 
105 000 
90 000 
shall identify and maintain the integrity of each lot from raw 
material selection through all operations and treatments to final 
packing and shipment. Each lot shall be assigned its own 
lot-identification number, each lot shall be tested, and the 
inspection test reports for each lot shall be retained. 
10.4 Lot Definition: 
10.4.1 Standard Lot-A lot shall be a quantity of uniquely 
identified fasteners of the same nominal size and length 
produced consecutively at the initial operation from a single 
mill heat of material and processed at one time, by the same 
processor in the same manner so that statistical sampling is 
valid. The identity of the lot and lot integrity shall be 
maintained throughout all subsequent operations and packag­
ing. 
10.5 Number of Tests-The minimum number of tests from 
each lot for the tests specified below shall be as follows: 
Column 5, psi 
85 000 
74 000 
55 000 
Tests 
Hardness, tensile strength, proof load 
Coating weight/thickness 
Surface discontinuities 
Dimensions and thread fit 
Column 6, psi 
92 000 
81 000 
58 000 
Number of Tests 
in Accordance With 
Guide F1470 
The referenced coating specificationA 
Specification F788/F788M 
ASME B18.2.1 
A Guide F1470 if the coating specification does not specify a testing frequency. 
11. Test Methods 
11.1 Tensile, proof load, and hardness tests shall be con­
ducted in accordance with Test Methods F606. 
11.2 Tensile strength for hex cap screws and hex and square 
bolts shall be determined using the wedge or axial tension 
testing method of full size product method or the machined test 
specimens method depending on size and length as specified in 
7.2.2-7.2.6. Bolts with heads other than hex or square shall be 
734

=== Page 785 ===

ASME BPVC.II.A-2025 SA-449 
TABLE 5 Tensile Load Requirements for Fine-Thread Full-Size Hex Cap Screws, Bolts, and Studs 
Alternative Proof Load, Yield Bolt or Stud 
Diameter, in. Threads per in. Stress Area,A in. 2 Tensile Load, min, lbf 8 Proof Load, Length 
Measurement Method, lbf 8 Strength Method (0.2 % 
Column 1 
¼ 
5/iB 
% 
¾ 
¾ 
7/s 
11/a 
1¼ 
1% 
1½ 
A See footnote B in Table 4. 
8 See footnote C in Table 4. 
Column 2 
28 
24 
24 
20 
20 
18 
18 
16 
14 
12 
12 
12 
12 
12 
Column 3 
0.0364 
0.0580 
0.0878 
0.1187 
0.1599 
0.203 
0.256 
0.373 
0.509 
0.663 
0.856 
1.073 
1.315 
1.581
