Repository: Demigodofa/ASMEPurchaseOrderHelper

# ASMEPurchaseOrderHelper

PC UI tool to help purchasing agents generate correct ASME purchase orders. The active desktop flow reads normalized ASME JSONL data, applies policy rules, and generates copy-ready/exportable PO content.

## Source of truth (for agents/bots)
This README is the source of truth for rules, orientation, and guidance. The owner may use loose or exact language; if there is any ambiguity, confirm intent. Example: if they say "ordering requirements," confirm they mean "Ordering Information" (the official section name used in the PDFs).

File: sectionII_partA_data_digitized/spec_corpus/SA-47/spec.txt (part 1 of 3)
=== Page 181 ===

ASME BPVCILA-2025 SA-47/SA-47M.

SPECIFICATION FOR FERRITIC MALLEABLE IRON
CASTINGS

Oe SA-47/SA-47M

(Identical with ASTM Specification A47/A47M-99(2018)" except for the deletion of welded repair references in 11.2
and 11.3, and mandatory certification in 14.1.)

129

=== Page 182 ===

SA-47 /SA-47M ASME BPVC.II.A-2025 
SPECIFICATION FOR FERRITIC MALLEABLE IRON 
CASTINGS 
SA-47 /SA-47M 
[Identical with ASTM Specification A47/A 47M-99(2018)'1, except for the deletion of welded repair references in 11.2 and 11.3, and mandatory 
certification in 14.1.) 
1. Scope 
1.1 This specification covers ferritic malleable castings 
for general engineering usage at temperatures from normal 
ambient to approximately 400°C (750°F). 
1.2 No precise quantitative relationship can be stated 
between the properties of the iron in various locations of 
the same casting and those of a test specimen cast from 
the same iron (see Appendix Xl). 
1.3 The values stated in either inch-pound units or SI 
units are to be regarded separately as standard. Within the 
text, the SI units are shown in brackets. The values stated 
in each system are not exact equivalents; therefore, each 
system shall be used independently of the other. Combining 
values from the two systems may result in nonconfonnance 
with the specification. 
2. Referenced Documents 
2.1 ASTM Standards: 
A 153 Specification for Zinc Coating (Hot-Dip) on Iron 
and Steel Hardware 
A 247 Test Method for Evaluating the Microstructure of 
Graphite in Iron Castings 
A 644 Terminology Relating to Iron Castings 
E 8 Test Methods for Tension Testing of Metallic Materials 
E 10 Test Method for Brinell Hardness of Metallic Mate-
rials 
E 18 Test Methods for Rockwell Hardness and Rockwell 
Superficial Hardness of Metallic Materials 
E 140 Hardness Conversion Tables for Metals 
2.2 Military Standard: 
MIL-STD-129 Marking for Shipment and Storage 
2.3 Federal Standard: 
Fed. Std. No. 123 Marking for Domestic Shipment (Civil­
ian Agencies) 
130 
3. Terminology 
3.1 Definitions - Definitions for many terms common 
to iron are found in Terminology A 644. 
4. Classification 
4.1 Castings ordered and produced under this specifi­
cation are classified under the following grades based on 
tests on separately cast test bars. Separately cast test bars 
shall be poured from the same lot of iron as the castings 
they represent and shall be heat treated with those castings 
except as provided in 7.2.3. 
4.1.1 Grade 32510 [Grade 22010]: 
4.1.1.1 The first three digits of the grade designa­
tion indicate the minimum yield strength (X 100 psi [MPa]) 
and the last two digits indicate the minimum elongation 
(% in 2 in. [50 mm]). 
5. Ordering Information 
5.1 The purchase order for castings ordered under this 
specification shall state the specification designation, the 
year in which the specification was issued, and the grade 
of malleable iron to be supplied. Any option or special 
additions to the basic requirements of this specification 
shall be clearly and fully stipulated. 
6. Chemical Composition 
6.1 The chemical composition of the iron shall be such 
as to produce the structural and mechanical properties 
required by this specification. 
7. Mechanical Properties 
7.1 Factors influencing the properties of castings and 
their relationship to those of test specimens and separate 
test castings are discussed in Appendix Xl.

=== Page 183 ===

ASME BPVC.II.A-2025 SA-47 /SA-47M 
7.2 Tension Test Specimens: 
7 .2.1 The tension test specimens shall be cast to the 
form and dimensions shown in Fig. 1 or Fig. 2, in the same 
kind of molding material used for the production castings. 
At least three such specimens shall be cast from a represen­
tative ladle of iron either from each batch-melted heat or, 
in continuous melting, from each 4 h pour period during 
which the purchaser's castings were poured, or as otherwise 
agreed upon between manufacturer and purchaser. 
7.2.2 All test specimens shall be suitably identified 
with the designation of either the batch-melted heat or the 
pour period of a continuous heat. 
7 .2.3 All test specimens shall be heat treated in the 
same production furnaces and in the same cycles as the 
castings they represent. However, in those instances 
wherein the critical sections of the production castings 
differ appreciably from that of the central portion of the 
test specimens, the time cycle for tempering the test speci­
mens may be altered from that of the production lot in 
order to obtain similar microstructures or hardness, or both, 
in both specimen and castings. In such cases the hardness 
of the specimens shall be tested and reported along with 
the tensile test results. 
7.2.4 The tension test is usually performed on unma­
chined specimens. However, for referee work, the speci­
men may be machined from the standard cast bar to the 
dimensions shown in Fig. 3. 
7.3 Tension Test Method: 
7.3.1 The gage length of the standard tension speci­
men shall be 2.00 ± 0.ol in. [50.0 ± 0.3 mm]. 
7 .3.2 The diameter used to compute the cross-sec­
tional area shall be the average between the largest and 
smallest diameters in that section of the 2 in. [50 mm] 
gage length having the smallest diameter and shall be mea­
sured to the nearest 0.001 in. [0.2 mm]. No cast bar having 
a mean diameter less than 0.590 in. [15.0 mm] shall be 
accepted for test. 
7.3.3 After reaching a stress equivalent to approxi­
mately half of the anticipated yield stress, the speed of the 
moving head of the testing machine shall not exceed 
0.50 in./min [12.5 mm/min] through the breaking load. 
7.3.4 While the values for yield point and yield 
strength are not identical, they are sufficiently close for 
most applications of ferritic malleable irons to be used 
interchangeably. They may be determined by any of the 
approved techniques described in the paragraphs on Deter­
mination of Yield Strength and Yield Point of Test Methods 
E 8. If determined as yield strength, that stress producing 
an extension under load of 0.01 in. [0.25 mm] over the 
2 in. [50 mm] gage length (for example, 0.5% extension) 
or an offset of 0.2% shall be taken as the yield stress, 
which shall be converted to yield strength by dividing by 
the original cross-sectional area of the gage length found 
in accordance with 7.3.2. It shall be reported to the nearest 
100 psi [MPa]. In referee work, yield strength shall be 
determined as the stress that produces an extension under 
load of 0.5% of the gage length. 
7 .3.5 The tensile strength shall be the maximum load 
carried by the specimen during the test divided by the 
original cross-sectional area of the gage length, as found 
in accordance with 7.3.2. It shall be reported to the nearest 
100 psi [MPa]. 
7 .3.6 The elongation is the increase in gage length 
after fracture of a tensile specimen, measured to the nearest 
0.01 in. [0.25 mm], expressed as a percentage of the origi­
nal gage length. It shall be reported to the nearest 0.5%. 
7.4 Retesting: 
7.4.1 If, after testing, a specimen shows evidence of 
a defect, another tension test may be made on a companion 
specimen. Also, a retest shall be permitted whenever frac­
ture occurs outside the central 50% of the gage length. 
7 .4.2 If the results of a valid test fail to conform to 
the requirements of this specification, two retests shall be 
made. If either retest fails to meet the specification, the 
castings represented by these test specimens shall be 
rejected. A valid test is one wherein the test specimen has 
been properly prepared and appears to be sound and on 
which the approved test procedure has been followed. 
131 
7.4.3 If sufficient companion test bars are unavail­
able, the manufacturer shall have the option of testing a 
specimen cut from a representative casting. Therefore, as 
stated in Xl.3, the mechanical properties of such tension 
test specimen removed from a production casting will not 
necessarily correspond to those of a standard separately 
cast test specimen, the values in Table 1 do not apply. 
Instead, the mechanical properties of the test specimen 
from the casting must equal or exceed the average of those 
from similar test specimens removed from the same loca­
tion from two castings of the same design where separately 
cast test bars meet the requirements of Table 1. 
7 .4.4 If the first test results indicate that a reheat 
treatment is needed to meet the test requirements, the entire 
lot of castings and the representative test specimens shall 
be reheat treated together. Testing shall then be repeated 
in accordance with 7.4.1-7.4.3. 
7 .4.5 The results of all tests, including retests, shall 
be posted in permanent record, which shall state any abnor­
malities observed during the test and in the fractured ends. 
Such records shall be kept for at least 1 year after shipment 
of the production castings and shall be available for exami­
nation by the purchaser or by his authorized representative. 
7 .4.6 If not covered in the purchase agreement, the 
frequency of tension testing shall be in accordance with 
7.2.1 and sufficiently often to ensure uniformity of product 
and compliance with minimum test requirements.

=== Page 184 ===

SA-47 /SA-47M ASME BPVC.II.A-2025 
7.4.7 Tension test results, obtained in accordance 
with the above subsections, must conform to the values of 
Table 1 for acceptance under this specification except as 
provided in 7.4.3. 
7 .4.8 When agreed upon between manufacturer and 
purchaser, tested specimens or unbroken test bars shall be 
preserved by the manufacturer for a period of three months 
after the date of the test report. 
1.5 Hardness Test- If the purchase agreement requires 
hardness testing, the acceptable hardness range shall be 
stated and a test location clearly shown on the covering 
drawing(s). 
7.5.1 Hardness Test Method - The Brinell method 
of hardness testing in accordance with Test Method E 10 
shall be employed whenever possible. 
7.5.2 For castings of such size or shape that do not 
permit Brinell testing with the standard 3000-kgf load, the 
500 kgf may be employed, the hardness number being 
reported as HB 10/500/15. In very unusual cases where it 
is impossible to use the Brinell method, the Rockwell 
test may be substituted, using Test Methods E 18 with 
an appropriate Rockwell scale. Conversions of hardness 
values from one method to another according to Standard 
E 140, which does not specifically cover cast irons, are 
approximate only and, therefore, are generally inadvisable. 
7.5.3 Sufficient material shall be removed from the 
cast surface to ensure that the measured surface is represen­
tative. 
7 .5.4 Sampling procedures and the frequency of 
hardness testing shall be fully detailed on the purchase 
agreement. Otherwise, hardness tests shall be performed 
at the discretion of the producer. 
7 .5.5 Castings failing to conform to the required 
hardness range may be reheat treated and retested. If after 
reheat treating they still fail the hardness requirements, 
they shall be rejected. 
7.5.6 Typical hardness maximums for this grade of 
malleable iron are listed in Table 2. 
8. Microstructure Requirements 
8.1 The microstructure of the malleable iron shall con­
sist of temper carbon nodules distributed through a ferritic 
matrix and shall be free of excessive pearlite, massive 
carbides, and primary. graphite. 
8.2 When agreed upon by the purchaser and producer, 
the maximum decarburization at any as-cast surface after 
heat treatment may be stipulated in writing, as measured 
by visual depletion of combined carbon after polishing, 
etching in nital, and viewing at lOOX. 
132 
8.3 In reference work, the metallographic practice rec­
ommended in Test Method A 247 shall be followed. 
9. Soundness Requirements 
9.1 All castings, on visual examination, shall be sound 
and free of obvious shrinkage and porosity. 
9.2 If the purchaser requires soundness tests to be per­
formed, it shall be so stated in the purchase agreement, and 
the method and soundness requirements shall be detailed. 
10. Dimensional Requirements 
10.1 The castings shall conform to the dimensions 
given on drawings furnished by the purchaser, or to the 
dimensions established by the pattern equipment supplied 
by the purchaser, or as agreed upon in specific cases to 
gages supplied by the purchaser. Variations in any solid 
dimensions will be permitted, as shown in Table 3, unless 
otherwise agreed upon by the foundry and purchaser. 
11. Workmanship, Finish and Appearance 
11.1 The surface of the casting shall be inspected visu­
ally, particularly in critical areas, for such surface defects 
as cracks, hot tears, adhering sand and scale, cold shuts, 
and gas holes. 
11.2 No repairing or plugging of any kind shall be 
permitted unless written permission is granted by the pur­
chaser. Welding or brazing is not permitted under any 
circumstances. 
11.3 DELETED 
12. Responsibility for Inspection 
12.1 Unless otherwise specified in the contract or pur­
chase order, the manufacturer shall be responsible for car­
rying out all the tests and inspections required by this 
specification, using his own or other reliable facilities, and 
he shall maintain complete records of all such tests and 
inspections. Such records shall be available for review by 
the purchaser. 
12.2 The purchaser reserves the right to perform any 
inspection set forth in the specification where such inspec­
tions are deemed necessary to ensure that supplies and 
services conform to the prescribed requirements. 
13. Rejection and Rehearing 
13.1 Any casting or lot of castings failing to comply 
with the requirements of this specification may, where 
possible, be reprocessed, retested, and reinspected. If the

=== Page 185 ===

ASME BPVC.II.A-2025 SA-47 /SA-47M 
tests and inspections on the reprocessed casting(s) show 
compliance with this specification, the castings shall be 
acceptable; if they do not, they shall be rejected. 
13.2 If the purchaser should find that a casting or lot . 
of castings fails to comply with this specification subse­
quent to receipt at his facility, he shall so notify the manu­
facturer promptly and in no case later than six weeks after 
receipt of the shipment, stating clearly his basis for rejec­
tion. In case of dissatisfaction with the purchaser's claim, 
the manufacturer may apply for a hearing before final 
rejection of the shipment. 
14. Certification 
14.1 A manufacturer's certification or compliance 
statement that the casting or lot of castings was made, 
sampled, tested, and inspected in accordance with this spec­
ification, including a report of test results signed by an 
authorized agent of the manufacturer, shall be furnished at 
the time of shipment, and such certification or compliance 
statement shall be the basis for acceptance of the casting 
or lot of castings. 
English 
Grade 
32510 
Metric 
Grade 
22010 
TABLE 1 
TENSION TEST REQUIREMENTS 
Inch-Pound Grades 
Tensile Yield 
Strength, Strength, 
min, psi min, psi 
50 000 32 500 
Metric Grades 
Tensile Yield 
Strength, Strength, 
min, MPa min, MPa 
340 220 
Elongation in 
2 in., min,% 
Elongation in 
50 mm, min,% 
10 
133 
15. Product Marking 
15.1 When the size of the casting permits, each casting 
shall bear the identifying mark of the manufacturer and 
the part or pattern number at a location shown on the 
covering drawing and, if not shown on the drawing, at 
such a location at the discretion of the producer that the 
identification will not interfere with subsequent processing 
and service of the casting. 
16. Packaging and Package Marking 
16.1 Unless otherwise stated in the contract or order, 
the cleaning, preservation, and packing of castings for ship­
ment shall be in accordance with the manufacturer's com­
mercial practice. Packaging and marking shall also be 
adequate to identify the contents and to ensure acceptance 
and safe delivery by the carrier for the mode of transporta­
tion employed. 
16.2 U.S. Government Procurement - When specified 
in the contract or purchase order, marking for shipment 
shall be in accordance with the requirements of Fed. Std. 
No. 123 and MIL-SID-129. 
TABLE 2 
TYPICAL HARDNESS 
Inch-Pound Grade 
[Metric Grade] 
325 10 [22010] 
Hardness, 
Maximum 
HB 
156 
Indentation Value 
Diameters, mm 
4.8 
TABLE 3 
PERMISSIBLE VARIATION IN ANY 
SOLID DIMENSION 
Size, in. [mm] 
Up to 1 [Up to 25] 
1 to 6 [25 to 150] 
6 to 12 [151 to 300] 
12 to 18 [301 to 460] 
18 to 24 [461 to 600] 
24 to 36 [601 to 900] 
Tolerance, ± in. [mm] 
0.03 [0.8] 
0.06 [l.6] 
0.12 [3.2] 
0.15 [3.8] 
0.19 [4.8] 
0.22 [5.6]

=== Page 186 ===

SA-47 /SA-47M 
T 
11/ain. 
(28mm) 
_l_ 
ASME BPVC.II.A-2025 
FIG. 1 TENSION TEST SPECIMEN 
--------- 7 1 / 2 in. (195 mm) ------------11~ 
~ 2% in. (65 mm)~ 2 1 / 2 in. (65 mm)~!-+- 2 1 / 2 in. (65 mm~ 
t_.J_(_23_64_~_nm_· _l ___ J(,-1_~_am_i~-- -') c..,o ~'-------:ir-1~1 _____ (23_64_m_inm_· _l .l.t_JI 
~, 
5 . ✓ ,-;' I 
/ 16 m. R --, :-+- 3 / 16 in. R 
(8 mm) : : (5 mm) 
I 
FIG. 2 ALTERNATIVE UNMACHINED TENSION TEST SPECIMEN 
% 2 in. rad. 
(2mm)~ 
0.7 in. 
(18mm) 
~----
5% in. (146 mm) 
5 / 16 in. rad. 
I (8mm) 
' ' 
0.7 in. 
(18mm) 
% in. (6 mm) normal 
1 % 2 in. (15 mm) min. 
◄,II(.--- 2% in. (64 mm) 
(13mm) 
► 
1 / 2 in. 
(13mm) 
% 2 in. rad. 
(2mm) 
t 
11/ain. 
(28mm) 
t 
NOTE 1 - Modifications may be made in the dimensions indicated above for those details of the specimen outside of the gage length as 
required by testing procedure and equipment. 
134

=== Page 187 ===

ASME BPVC.II.A-2025 
FIG. 3 MACHINED TENSION TEST SPECIMEN 
Minimum radius recommended 3/s in. (10 mm), 
but not less than 1/a in. (3 mm) permitted. 
2 1 hin. 
(57.0 mm) 
2 in. ± 0.005 in. 
(50 mm± 0.13 mm) 
Gage length 
SA-47 /SA-47M 
NOTE l' - The gage length and fillets shall be as shown, but the ends may be of any shape to fit the holders of the testing machine in such 
a way that the load shall be axial. The reduced section shall have a gradual taper from the ends toward the center, with the ends 0.003 to 
0.005 in. [0.08 to 0.13 mm] larger in diameter than the center. 
135

=== Page 188 ===

SA-47 /SA-47M ASME BPVC.II.A-2025 
SUPPLEMENTARY REQUIREMENTS 
Sl. Special Conditions 
Sl.1 If agreed upon in writing by the foundry and 
purchaser, the malleable iron castings may be required to 
meet special conditions, hardness or other property dimen­
sions, surface quality, or a combination of conditions. 
S2. Test Lugs 
S2.1 If requested in writing or if included on the pat­
tern(s) or pattern drawing(s), test lugs may be cast on all 
castings of sufficient size to permit their incorporation. 
The size of such lugs shall be proportional to the thickness 
of the casting. On castings over 24 in. [600 mm] in length, 
a test lug shall be cast near each end such as not to interfere 
with any subsequent processing of the castings. The pur­
chase order shall stipulate whether the foundry's inspector 
or the purchaser's inspector shall break, inspect, and pass 
judgment on the fracture quality of these test lugs. 
S3. Destructive Tests 
S3.1 At the option of the purchaser or his representa­
tive, a casting of each design ordered may be tested to 
destruction, or otherwise broken up, to determine the pres­
ence of any manufacturing condition that might be detri­
mental to the serviceability of the casting. 
136 
S4. Special Tension Specimens 
S4.1 If tension specimens are to be machined from 
castings, their location in the casting, the specimen dimen­
sions, and the required properties shall be agreed upon in 
writing by the foundry and purchaser. 
SS. Zinc-Coated Castings 
SS.1 When specified in the contract or purchase order, 
castings shall be zinc-coated by the hot-dip process in 
accordance with Specification A 153. Castings shall be of 
a composition that will preclude the possibility of galvaniz­
ing embrittlement, or shall be either cooled from the anneal 
or subsequently heat treated so as to be immunized against 
such embrittlement. If regalvanizing is required, proce­
dures for regalvanizing castings and determining the effect 
on the casting performance must be agreed upon between 
the purchaser and the seller. 
S6. Marking of Casting for Government 
Procurement 
S6.1 When castings are specified for government pro­
curement, the location of the permanent markings specified 
in 15.1, as well as any special marking for mechanical or 
physical properties (either permanent or temporary), shall 
be as indicated on the government drawings or sketches.

=== Page 189 ===

'----
ASME BPVC.II.A-2025 SA-47 /SA-47M 
APPENDIX 
(Nonmandatory Information) 
Xl. MECHANICAL PROPERTIES OF 
CASTINGS 
Xl.1 The mechanical properties of malleable iron cast­
ings are influenced by a number of factors, including the 
cooling rate during solidification, chemical composition, 
the heat treatment, the design of the casting, section thick­
ness, and the location and effectiveness of gates, risers, 
and chills. 
Xl.2 Because of the complexity of these factors in 
influencing the properties of the final product, no precise 
quantitative relationship can be stated between the proper­
ties of the iron in various locations of the same casting or 
between the properties of a casting and those of a test 
specimen cast from the same iron. When such a relationship 
is important and must be known for a specific application, 
it may be determined by appropriate experimentation. 
Xl.3 The specimen specified in 7 .2.1 as the. standard 
tensile test bar for malleable iron has a ¾ in. [16 mm] 
diameter test section that reasonably represents a typical 
section of the general run of malleable iron castings. Fur­
thermore, the initial freezing of malleable irons as homoge­
neous white iron, together with the heat treatment that is 
inherent in the manufacture of malleable iron, tends to 
reduce the section-sensitivity effect. Therefore, where 
experimentation into precise properties within a given cast­
ing would be infeasible, this standard test bar, made like 
any typical casting, should provide a practical approxima­
tion of the properties that can be expected in average sound 
malleable iron casting. 
Xl.4 If malleable iron castings are welded, the micro­
structure of the iron is markedly affected, particularly in 
the heat-affected zone. Therefore, since this may adversely 
affect the properties of the casting, the welding of malleable 
iron castings should be done under strict metallurgical 
control, followed by appropriate post-weld heat treatment, 
to minimize the substantial reductions in ductility, impact 
resistance, and machinability that could result, particularly 
in the vicinity of the weldment. Nevertheless, it is generally 
considered inadvisable to join castings to similar castings 
or to other materials, by fusion welding out in the field, 
or in manufactured assemblies, without fully testing the 
entire completed part. 
137

=== Page 191 ===

ASME BPVC.ILA-2025 SA-53/SA-53M

SPECIFICATION FOR PIPE, STEEL, BLACK AND
HOT-DIPPED, ZINC-COATED, WELDED AND SEAMLESS

Ox SA-53/SA-53M

(Identical with ASTM Specification AS3/A53M-20.)

139

=== Page 192 ===

SA-53/SA-53M ASME BPVC.II.A-2025 
Specification for 
Pipe, Steel, Black and Hot-Dipped, Zinc-Coated, Welded and 
Seamless 
1. Scope 
1.1 This specification covers seamless and welded black 
and hot-dipped galvanized steel pipe in NPS 1/s to NPS 26 [DN 
6 to DN 650] (Note 1), inclusive, with nominal wall thickness 
(Note 2) as given in Table X2.2 and Table X2.3. It shall be 
permissible to furnish pipe having other dimensions provided 
that such pipe complies with all other requirements of this 
specification. Supplementary requirements of an optional na­
ture are provided and shall apply only when specified by the 
purchaser. 
NoTE 1-The dimensionless designators NPS (nominal pipe size) [DN 
(diameter nominal)] have been substituted in this specification for such 
traditional terms as "nominal diameter," "size," and "nominal size." 
NoTE 2--The term nominal wall thickness has been assigned for the 
purpose of convenient designation, existing ill name only, and is used to 
distinguish it from the actual wall thickness, which may vary over or 
under the nominal wall thickness. 
1.2 This specification covers the following types and 
grades: 
1.2.1 Type F-Fumace-butt-welded, continuous welded 
Grade A, 
1.2.2 Type &-Electric-resistance-welded, Grades A and B, 
and 
1.2.3 Type S-Seamless, Grades A and B. 
NoTE 3-See Appendix Xl for definitions of types of pipe. 
1.3 Pipe ordered under this specification is intended for 
mechanical and pressure applications and is also acceptable for 
ordinary uses in steam, water, gas, and air lines. It is suitable 
for welding, and suitable for forming operations involving 
coiling, bending, and flanging, subject to the following quali­
fications: 
1.3.1 Type Fis not intended for flanging. 
1.3.2 If Type S or Type Eis required for close coiling or 
cold bending, Grade A is the preferred grade; however, this is 
not intended to prohibit the cold bending of Grade B pipe. 
1.3.3 Type E is furnished either nonexpanded or cold 
expanded at the option of the manufacturer. 
1.4 The values stated in either SI units or inch-pound units 
are to be regarded separately as standard. The values stated in 
each system may not be exact equivalents; therefore, each 
system shall be used independently of the other. Combining 
values from the two systems may result in non-conformance 
with the standard. 
1.5 The following precautionary caveat pertains only to the 
test method portion, Sections 7, 8, 9, 13, 14, and 15 of this 
specification: This standard does not purport to address all of 
the safety concerns, if any, associated with its use. It is the 
responsibility of the user of this standard to establish appro­
priate safety, health, and environmental practices and deter­
mine the applicability of regulatory requirements prior to use. 
1.6 The text of this specification contains notes or footnotes, 
or both, that provide explanatory material. Such notes and 
footnotes, excluding those in tables and figures, do not contain 
any mandatory requirements. 
140 
1.7 This international standard was developed in accor­
dance with internationally recognized principles on standard­
ization established in the Decision on Principles for the 
Development of International Standards, Guides and Recom­
mendations issued by the World Trade Organization Technical 
Barriers to Trade (TBT) Committee. 
2. Referenced Documents 
2.1 ASTM Standards: 
A90/A90M Test Method for Weight [Mass] of Coating on 
Iron and Steel Articles with Zinc or Zinc-Alloy Coatings 
A370 Test Methods and Definitions for Mechanical Testing 
of Steel Products

=== Page 193 ===

ASME BPVC.II.A-2025 SA-53/SA-53M 
A530/A530M Specification for General Requirements for 
Specialized Carbon and Alloy Steel Pipe 
A 700 Guide for Packaging, Marking, and Loading Methods 
for Steel Products for Shipment 
A751 Test Methods and Practices for Chemical Analysis of 
Steel Products 
A865/A865M Specification for Threaded Couplings, Steel, 
Black or Zinc-Coated (Galvanized) Welded or Seamless, 
for Use in Steel Pipe Joints 
B6 Specification for Zinc 
E29 Practice for Using Significant Digits in Test Data to 
Determine Conformance with Specifications 
E213 Practice for Ultrasonic Testing of Metal Pipe and 
Tubing 
E273 Practice for Ultrasonic Testing of the Weld Zone of 
Welded Pipe and Tubing 
E309 Practice for Eddy Current Examination of Steel Tubu­
lar Products Using Magnetic Saturation 
E570 Practice for Flux Leakage Examination of Ferromag­
netic Steel Tubular Products 
E1806 Practice for Sampling Steel and Iron for Determina-
tion of Chemical Composition 
2.2 ANSI Standards: 
ASCX12 
B 1.20.1 Pipe Threads, General Purpose 
2.3 ASME Standard: 
B36.10M Welded and Seamless Wrought Steel Pipe 
2.4 Military Standards: 
MIL-STD-129 Marking for Shipment and Storage 
MIL-STD-163 Steel Mill Products Preparation for Shipment 
and Storage 
2.5 Federal Standards: 
Fed. Std. No. 123 Marking for Shipment (Civil Agencies) 
Fed. Std. No. 183 Continuous Identification Marking of Iron 
and Steel Products 
2.6 API Standard: 
5B Specification for Threading, Gauging, and Thread In­
spection of Casing, Tubing, and Line Pipe Threads 
3. Ordering Information 
3.1 Information items to be considered, if appropriate, for 
inclusion in the purchase order are as follows: 
3.1.1 Specification designation (A53 or A53M, including 
year-date), 
3.1.2 Quantity (feet, metres, or number of lengths), 
3.1.3 Grade (A or B), 
3.1.4 Type (F, E, or S; see 1.2), 
3.1.5 Finish (black or galvanized), 
3.1.6 Size (either nominal (NPS) [DN] and weight class or 
schedule number, or both; or outside diameter and wall 
thickness, see Table X2.2 and Table X2.3), 
3.1.7 Length (specific or random, see Section 16), 
3.1.8 End finish (plain end or threaded, Section 11), 
3.1.8.1 Tln·eaded and coupled, if desired, 
3.1.8.2 Threads only (no couplings), if desired, 
3.1.8.3 Plain end, if desired, 
3.1.8.4 Couplings power tight, if desired, 
3.1.8.5 Taper-tapped couplings for NPS 2 [DN 50] and 
smaller, if desired, 
3.1.9 Close coiling, if desired (see 7 .2.2), 
3.1.10 Nondestructive electric test for seamless pipe (see 
9.2), 
3.1.11 Certification (see Section 20), 
3.1.12 Repmi of the length of the end effect, if desired (see 
9.2.7), 
3.1.13 Marking (see Section 21), 
3.1.14 End use of pipe, 
3.1.15 Special requirements, 
3.1.16 Supplementary requirements, if any, 
3.1.17 Selection of applicable level of preservation and 
packaging and level of packing required, if other than as 
specified or if MIL-STD-163 applies (see 22.1), and 
3 .1.18 Packaging and package marking, if desired ( see 
23.1). 
4. Materials and Manufacture 
4.1 The steel for both seamless and welded pipe shall be 
made by one or more of the following processes: open-hearth, 
electric-furnace, or basic-oxygen. 
4.2 If steels of different grades are sequentially strand cast, 
identification of the resultant transition material is required. 
The steel producer shall remove the transition material by any 
established procedure that positively separates the grades. 
4.3 The weld seam of electric-resistance welded pipe in 
Grade B shall be heat treated after welding to a minimum of 
1000 °F [540 °C] so that no untempered martensite remains, or 
otherwise processed in such a manner that no untempered 
martensite remains. 
4.4 When pipe is cold expanded, the amount of expansion 
shall not exceed 1 ½ % of the specified outside diameter of the 
pipe. 
5. Chemical Composition 
5.1 The steel shall conform to the requirements as to 
chemical composition given in Table 1 and the chemical 
analysis shall be in accordance with Test Methods, Practices, 
and Terminology A751. 
141 
6. Product Analysis 
6.1 The purchaser is permitted to perform an analysis of two 
pipes from each lot of 500 lengths, or fraction thereof. Samples 
for chemical analysis, except for spectrographic analysis, shall 
be taken in accordance with Practice E1806. The chemical 
composition thus deterrnined shall conform to the requirements 
given in Table 1.

=== Page 194 ===

SA-53/SA-53M ASME BPVC.II.A-2025 
TABLE 1 Chemical Requirements 
Comeosition, max, % 
Carbon Manganese Phosehorus Sulfur Coeeer< NickelA ChromiumA MolybdenumA VanadiumA 
Tyee S (seamless eiee) 
Grade A 0.25 8 0.95 0.05 0.045 0.40 0.40 0.40 0.15 0.08 
Grade B 0.30G 1.20 0.05 0.045 0.40 0.40 0.40 0.15 0.08 
Tyee E (electric-resistance-welded) 
Grade A 0.25 8 0.95 0.05 0.045 0.40 0.40 0.40 0.15 0.08 
Grade B 0.30G 1.20 0.05 0.045 0.40 0.40 0.40 0.15 0.08 
Tyee F (furnace-welded eiee) 
Grade A 0.30 8 1.20 0.05 0.045 0.40 0.40 0.40 0.15 0.08 
A The total composition for these five elements shall not exceed 1.00 %. 
8For each reduction of 0.D1 % below the specified carbon maximum, an increase of 0.06 % manganese above the specified maximum will be permitted up to a maximum 
of 1.35%. 
cFor each reduction of 0.01 % below the specified carbon maximum, an increase of 0.06 % manganese above the specified maximum will be permitted up to a maximum 
of 1.65%. 
6.2 If the analysis of either pipe does not conform to the 
requirements given in Table 1, analyses shall be made on 
additional pipes of double the original number from the same 
lot, each of which shall conform to the specified requirements. 
7. Mechanical Properties 
7.1 Tension Test: 
7 .1.1 For tension tests other than transverse weld tension 
tests, the yield strength corresponding to a permanent offset of 
0.2 % of the gage length or to an extension of 0.5 % of the gage 
length under load, the tensile strength, and the elongation in 2 
in. or 50 mm shall be determined, and the tension test results 
shall conform to the applicable tensile property requirements 
given in Table 2. 
7.1.2 For transverse weld tension tests, the tensile strength 
shall be determined, and the tension test results shall conform 
to the applicable tensile strength requirement given in Table 2. 
7.1.3 Electric-resistance-welded pipe NPS 8 [DN 200] or 
larger shall be tested using two transverse test specimens, one 
taken across the weld and one taken opposite the weld. 
7 .1.4 Transverse tension test specimens shall be approxi­
mately 1 V2 in. [38 mm] wide in the gage length and shall 
represent the full wall thickness of the pipe from which the test 
specimens were cut. 
TABLE 2 Tensile Requirements 
Grade A Grade B 
Tensile strength, min, psi [MPa] 48 000 [330] 60 000 [415] 
Yield strength, min, psi [MPa] 30 000 [205] 35 000 [240] 
Elongation in 2 in. or 50 mm A,a A,a 
A The minimum elongation in 2 in. [50 mm] shall be that determined by the 
following equation: 
e = 625000 [ 1940 J A°• 2 1 u 0 ·• 
where: 
e minimum elongation in 2 in. or 50 mm in percent, rounded to the nearest 
percent, 
A the lesser of. 0.75 in. 2 [500 mm 2 ] and the cross-sectional area of the 
tension test specimen, calculated using the specified outside diameter of 
the pipe, or the nominal width of the tension test specimen and the 
specified wall thickness of the pipe, with the calculated value 
rounded to the nearest 0.01 in. 2 [1 mm 2 ], and 
U = specified minimum tensile strength, psi [MPa]. 
8 See Table X4.1 or Table X4.2, whichever is applicable, for the minimum 
elongation values that are required for various combinations of tension test 
specimen size and specified minimum tensile strength. 
7 .2 Bend Test: 
7.2.1 For pipe NPS 2 [DN 50] or smaller, a sufficient length 
of pipe shall be capable of being bent cold through 90° around 
a cylindrical mandrel, the diameter of which is twelve times the 
specified outside diameter of the pipe, without developing 
cracks at any portion and without opening the weld. 
7.2.2 If ordered for close coiling, the pipe shall stand being 
bent cold through 180° around a cylindrical mandrel, the 
diameter of which is eight times the specified outside diameter 
of the pipe, without failure. 
7.2.3 Double-extra-strong pipe over NPS 1 V4 [DN 32] need 
not be subjected to the bend test. 
7 .3 Flattening Test: 
7.3.1 The flattening test shall be made on welded pipe over 
NPS 2 [DN 50] in extra-strong weight or lighter. 
7.3.2 Seamless Pipe: 
7.3.2.1 Although testing is not required, pipe shall be 
capable of meeting the flattening test requirements of Supple­
mentary Requirement S 1, if tested. 
7.3.3 Electric-Resistance-Welded Pipe: 
7.3.3.1 A test specimen at least 4 in. [100 mm] in length 
shall be flattened cold between parallel plates in three steps, 
with the weld located either 0° or 90° from the line of direction 
of force as required by 7.3.3.2 or 7.3.3.3, whichever is 
applicable. During the first step, which is a test for ductility of 
the weld, except as allowed by 7.3.5, 7.3.6, and 7.3.7, no cracks 
or breaks on the inside or outside surface at the weld shall be 
present before the distance between the plates is less than two 
thirds of the specified outside diameter of the pipe. As a second 
step, the flattening shall be continued as a test for ductility 
away from the weld. During the second step, except as allowed 
by 7.3.6 and 7.3.7, no cracks or breaks on the inside or outside 
surface away from the weld shall be present before the distance 
between the plates is less than one third of the specified outside 
diameter of the pipe but is not less than five times the specified 
wall thickness of the pipe. During the third step, which is a test 
for soundness, the flattening shall be continued until the test 
specimen breaks or the opposite walls of the test specimen 
meet. Evidence of laminated or unsound material or of incom­
plete weld that is revealed by the flattening test shall be cause 
for rejection. 
142 
7.3.3.2 For pipe produced in single lengths, the flattening 
test specified in 7.3.3.1 shall be made using a test specimen

=== Page 195 ===

ASME BPVC.II.A-2025 SA-53/SA-53M 
taken from each end of each length of pipe. The tests from each 
end shall be made alternately with the weld at 0° and at 90° 
from the line of direction of force. 
7.3.3.3 For pipe produced in multiple lengths, the flattening 
test specified in 7.3.3.1 shall be made as follows: 
(1) Test specimens taken from, and representative of, the 
front end of the first pipe intended to be supplied from each 
coil, the back end of the last pipe intended to be supplied from 
each coil, and each side of any intermediate weld stop location 
shall be flattened with the weld located at 90° from the line of 
direction of force. 
(2) Test specimens taken from pipe at any two locations 
intermediate to the front end of the first pipe and the back end 
of the last pipe intended to be supplied from each coil shall be 
flattened with the weld located at 0° from the line of direction 
of force. 
7.3.3.4 For pipe that is to be subsequently reheated through­
out its cross section and hot formed by a reducing process, the 
manufacturer shall have the option of obtaining the flattening 
test specimens required by 7.3.3.2 or 7.3.3.3, whichever is 
applicable, either prior to or after such hot reducing. 
7.3.4 Continuous-Welded Pipe-A test specimen at least 4 
in. [100 mm] in length shall be flattened cold between parallel 
plates in three steps. The weld shall be located at 90° from the 
line of direction of force. During the first step, which is a test 
for ductility of the weld, except as allowed by 7.3.5, 7.3.6, and 
7.3.7, no cracks or breaks on the inside, outside, or end 
surfaces at the weld shall be present before the distance 
between tl1e plates is less than three fourths of the specified 
outside diameter of the pipe. As a second step, the flattening 
shall be continued as a test for ductility away from the weld. 
During the second step, except as allowed by 7.3.6 and 7.3.7, 
no cracks or breaks on the inside, outside, or end smfaces away 
from the weld shall be present before the distance between the 
plates is less than 60 % of the specified outside diameter of the 
pipe. During the third step, which is a test for soundness, the 
flattening shall be continued until the test specimen breaks or 
the opposite walls of the test specimen meet. Evidence of 
laminated or unsound material or of incomplete weld that is 
revealed by the flattening test shall be cause for rejection. 
7.3.5 Surface imperfections in the test specimen before 
flattening, but revealed during the first step of the flattening 
test, shall be judged in accordance with the finish requirements 
in Section 12. 
7.3.6 Superficial ruptures as a result of surface imperfec­
tions shall not be cause for rejection. 
7.3.7 For pipe with a D-to-t ratio less than 10, because the 
strain imposed due to geometry is unreasonably high on the 
inside surface at the 6 and 12 o'clock locations, cracks at such 
locations shall not be cause for rejection. 
8. Hydrostatic Test
