Repository: Demigodofa/ASMEPurchaseOrderHelper

# ASMEPurchaseOrderHelper

PC UI tool to help purchasing agents generate correct ASME purchase orders. The active desktop flow reads normalized ASME JSONL data, applies policy rules, and generates copy-ready/exportable PO content.

## Source of truth (for agents/bots)
This README is the source of truth for rules, orientation, and guidance. The owner may use loose or exact language; if there is any ambiguity, confirm intent. Example: if they say "ordering requirements," confirm they mean "Ordering Information" (the official section name used in the PDFs).

File: sectionII_partA_data_digitized/spec_corpus/SA-476/spec.txt (part 1 of 5)
=== Page 869 ===

ASME BPVC.ILA-2025, SA-476/SA-476M

SPECIFICATION FOR DUCTILE IRON CASTINGS FOR
PAPER MILL DRYER ROLLS

Os SA-476/SA-476M

(Identical with ASTM Specification A476/A476M-00(2018) except for editorial changes in 4.1.6 and 13.1 to make
certification mandatory.)

767

=== Page 870 ===

SA-476/SA-476M ASME BPVC.II.A-2025 
SPECIFICATION FOR DUCTILE IRON CASTINGS FOR 
PAPER MILL DRYER ROLLS 
SA-476/SA-476M 
[Identical with ASTM Specification A 476/ A 476M-00(2018) except for editorial changes in 4.1.6 and 13.1 to make certification mandatory.] 
1. Scope 
1.1 This specification covers ductile iron castings for 
use in pressure containing paper mill dryer rolls at tempera­
tures up to 450°F [230°C]. 
1.2 No precise quantitative relationship can be stated 
between the properties of the iron in various locations of 
the same casting or between the properties of a casting 
and those of a test specimen cast from the same iron (see 
Appendix Xl). 
1.3 The values stated in either inch-pound units or SI 
units are to be regarded separately as standard. Within the 
text, the SI units are shown in brackets. The values stated 
in each system are not exact equivalents; therefore, each 
system shall be used independently of the other. Combining 
values from the two systems may result in nonconformance 
with the specification. 
2. Referenced Documents 
2.1 ASTM Standards: 
A 644 Terminology Relating to Iron Castings 
E 8 Test Methods for Tension Testing of Metallic Materials 
E 10 Test Method for Brinell Hardness of Metallic Mate-
rials 
E 94 Guide for Radiographic Testing 
E 446 Reference Radiographs for Steel Castings Up to 2 
in. (51 mm) in Thickness 
3. Terminology 
3.1 Definitions for many terms common to iron castings 
are found in Terminology A 644. 
4. Ordering Information 
4.1 Orders for material purchased to the requirements of 
this specification should include the following information: 
768 
4.1.1 Quantity, 
4.1.2 Specification number and date of issue, 
4.1.3 Description of casting by pattern number or 
drawing, 
4.1.4 Heat treatment, if required (see 5.1), 
4.1.5 Type of test coupon (see 9.2), 
4.1.6 Certification, is required (see 13.1), 
4.1.7 Marking location (see 14.1), and 
4.1.8 Additional requirements. 
5. Heat Treatment 
5.1 The castings may be stress relieved at a temperature 
not to exceed 1200°F [650°C]. 
6. Chemical Requirements 
6.1 The castings shall conform to the following chemi­
cal requirements: 
Total carbon, min, % 
Silicon, max, % 
Phosphorus, max, % 
Sulfur, max,% 
3.0 
3.0 
0.08 
0.05 
6.2 The castings shall have a carbon equivalent of 3.8 
to 4.5 inclusive. 
NOTE 1 - The carbon content equivalent is calculated as follows: 
Total carbon + 0.3 (silicon + phosphorus) 
6.3 The chemical analysis for total carbon shall be 
made on either chilled cast pencil-type specimens or on 
thin wafers approximately ½ 2 in. [0.8 mm] thick, cut from 
test coupons. Drillings shall not be used due to attendant 
loss of graphite. 
,·,,-----....._,-

=== Page 871 ===

ASME BPVC.II.A-2025 SA-476/SA-476M 
7. Mechanical Properties 
7.1 The iron represented by test coupons shall conform 
to tensile requirements prescribed in Table 1. 
7.2 The yield strength prescribed in Table 1 may be 
determined by any of the approved procedures described 
in 7.3 of Test Methods E 8. 
7.3 The Brinell hardness of the material shall be a 
minimum of 201 HB. Hardness tests shall be conducted 
in accordance with Test Method E 10, using a 3000 kgf 
load. The test may be made on either the casting or on a 
test coupon representing the casting. 
8. Workmanship, Finish, and Appearance 
8.1 The castings shall conform to the dimensions on 
the drawings furnished by the purchaser, or if no drawing 
has been provided, to the dimensions predicated by the 
pattern supplied by the purchaser. Surfaces of the castings 
shall be free of adhering sand. Runners, risers, fins, and 
other extraneous metal shall be removed. 
9. Sampling 
9.1 Test coupons shall be poured from the same iron 
as the castings represented. 
9.2 Test coupons shall be cast either to the "Y" block 
size and shape shown in Fig. 1 or to the dimensions of the 
1 in. [25-mm] keel block shown in Fig. 2. The type of test 
coupon and, when selected, the size of the "Y" block shall 
be specified by the purchaser. 
9.3 The test coupons shall be cast in open molds made 
of suitable core sand with a minimum 1½ in. [38 mm] of 
sand for the 1 in. [25 mm] size and 3 in. [75 mm] of sand 
for the 3 in. [75 mm] size. The coupons shall be left in 
the mold until black. 
9.4 Table 2 shows the equivalent geometrical shapes 
with various dimensions and the equivalent "Y" block, 
based on cooling rates, and may be used as a guide for 
selection of the proper "Y" block to be specified to repre­
sent the casting. 
9.5 When the castings are heat treated, the test coupons 
shall be heat treated with the castings they represent. 
10. Tension Test 
10.1 Tension test specimens shall be obtained from test 
coupons shown in either Fig. 1 or Fig. 2, and machined 
to the dimensions shown in Fig. 3. Test coupons cast as 
"Y" blocks (Fig. 1) shall be sectioned as shown in Fig. 4. 
10.2 One tension test shall be performed for each 
casting. 
10.3 If any specimen shows defective machining or 
flaws, it may be discarded and another substituted from 
the same casting represented. 
10.4 If an apparently sound test specimen fails to con­
form to the tensile requirements, two retests may be made. 
If either retest fails to conform to the requirements speci­
fied, the castings shall be rejected. 
11. Repairs 
11.1 Castings made to this specification that leak on 
subsequent hydrostatic testing may be repaired by using 
threaded plugs provided the following requirements are 
met. 
11.1.1 No welding or brazing shall be permitted. 
11.1.2 The diameter of the plug shall not exceed 
the diameter of a standard 2 in. [ISO R2] iron pipe size 
pipe plug. 
11.1.3 The plugs, where practical, shall conform in 
all dimensions to the standard iron pipe size pipe plugs. 
In addition, they shall have full thread engagement corres­
ponding to the thickness of the repaired section. Where a 
tapered plug is impractical because of the excess wall 
thickness in terms of plug diameter and coincident thread 
engagement, other types of plugs may be used provided 
both full thread engagement and effective sealing against 
pressure are obtained. Where possible the ends of the plugs 
should be ground smooth after installation to conform to 
the inside and outside contours of the cylinder. 
11.1.4 The material from which the plug is manufac­
tured shall conform in all respects to this specification. 
769 
11.1.5 The area adjacent to the drilled hole should 
be examined radiographically in accordance with Guide 
E 94. The area examined shall meet the requirements of 
Severity Level 3 of Reference Radiographs E 446. 
11.1.6 The thickness of any repaired section in rela­
tion to the size of plug used shall be not less than that 
given in Table 3. 
11.1.7 The minimum radius of curvature of the 
repaired section of the cylinder in relation to the size of 
plug used shall be not less than that given in Table 4. 
11.1.8 A repaired area may consist of a maximum 
of three plugs with a spacing such that the distance between 
adjacent plugs shall not be less than those listed in Table 
5. Adjacent areas of repair, in which each contains more 
than one plug, shall be separated by at least twice the 
distance required in Table 5 for the two nearest plugs 
separating the two areas. 
11.2 Surface imperfections not exceeding 20% of the 
thickness of the section and other minor defects may be 
repaired by plugging provided the diameter of the plug 
does not exceed its length.

=== Page 872 ===

SA-476/SA-476M ASME BPVC.II.A-2025 
12. Inspection 
12.1 The manufacturer shall afford the purchaser's 
inspector all reasonable facilities necessary to satisfy that 
the material is being produced and furnished in accordance 
with this specification. Foundry inspection by the purchaser 
shall not interfere unnecessarily with the manufacturer's 
operations. All tests and inspections shall be made at the 
place of manufacture unless otherwise agreed. 
13. Certification 
13.1 The manufacturer's certification shall be furnished 
stating that the material was manufactured, sampled, tested, 
FIG. 1 "Y" BLOCKS FOR TEST COUPONS 
Dimensions 
A 
B 
C 
D 
E 
r 
JL ___ _____ 
L,jl - --, ---1 
"Y" Block Size 
For Casting of Thick­
ness ½ in. to 1 ½ in. 
[12.5-40 mmJ 
in. [mm] 
1 [25] 
1 1/a [55] 
3 [75] 
6 [150] 
7 [175] 
approx 
For Castings of Thick­
ness of 1 ½ in. [40 mm] 
and Over 
in. [mm] 
3 [75] 
5 [125] 
4 [100] 
8 [200] 
7 [175] 
approx 
770 
and inspected in accordance with the requirements of this 
specification and was found to meet the requirements. In 
addition to the certification, a test report shall be furnished 
showing the results of all tests performed. 
14. Product Marking 
14.1 Castings made in accordance with this specifica­
tion shall have the name of the manufacturer or his recog­
nized trade mark and this specification number cast on or 
indelibly stamped on a surface designated by the purchaser. 
FIG. 2 KEEL BLOCK FOR TEST COUPONS 
NOTE 1 - The length of keel block shall be 6 in. [150 mmJ. 
FIG. 3 STANDARD ROUND TENSION TEST SPECIMEN 
WITH 2-IN. [50 MMJ GAGE LENGTH 
Minimum RadlUll Reoommended318" (10mm), 
but not test than 1/8" (3mm) permitted. 
21/4" 
57. 
Palaltel8ee11on 
L-==j;; .... ·tt ... 2.5mm_o_.Sfl't;g_~_1• __ ,-r--L-·- ... ·--~- 4 
2":l:0,005" ~ 
50mm :I: 0.13mm) 
Qagel.ength 
NOTE 1 - The gage length and fillets shall be as shown, but the 
ends may be of any shape to fit the holder of the testing machine in 
such a way that the load shall be axial. The reduced section shall 
have a gradual taper from the ends toward the center, with the ends 
0.003 to 0.005 in. rn.os-0.13 mm] larger in diameter than the 
center.

=== Page 873 ===

( 
L 
ASME BPVC.II.A-2025 
FIG. 4 SECTIONING PROCEDURE FOR "Y" BLOCKS 
(a) 1 in. [25 mmJ "Y" Block - Two blanks for 
0.50 in. [12.5 mm] diameter tension test specimens. 
...: 
I~ 
ii~ 
(b) 3 in. [75 mml "Y" Block - Four blanks for 
0.50 in. [12.5 mm] diameter tension test specimens. 
TABLE 2 
SA-476/SA•476M 
TABLE 1 
TENSILE REQUIREMENTS 
Test Coupon Section Thickness 1 in. [25 mm] 3 in. [75 mm] 
EQUIVALENT GEOMETRIC SHAPES CORRESPONDING 
TO "Y" BLOCKS 
Tensile strength, min, ksi [M Pa] 80 [555] 
Yield strength, min, ksi [M Pa] 60 [415] 
Elongation in 2 in. [50mm], min, % 3.0 [3.0] 
80 [555] 
60 [415] 
1.0 [l.0] 
771 
"Y" Block 
Size, 
in. [mm] 
1 [25] 
3 [75] 
Infinite Plate Round 
Thickness, Diameter, Cube Edge, 
in. [mm] in. [mm] in. [mm] 
0.9 [22.5] 1.75 [44] 2.75 [44] 
1.6 [40] 3.1 [78] 4.8 [120]

=== Page 874 ===

SA-476/SA-476M ASME BPVC.II.A-2O25 
TABLE 3 TABLE 4 
MINIMUM THICKNESS OF REPAIRED SECTIONS MINIMUM RADIUS OF REPAIRED SECTIONS 
Iron Pipe Size Plug, in. 
[ISO Pipe Plug Size] 
Minimum Section 
Thickness; in. [mm] 
Iron Pipe Size Plug, in. 
[ISO Pipe Plug Size] 
Minimum Radius of Curvature, 
in. [mm] 
1/srn1/sJ 
1 /4 [R1/4] 
3/s[R3/sJ 
½ [Rl/2) 
%rn%J 
1 [Rl) 
1 1/4 [Rl 1 /4) 
1 1/2 [Rl 1 /2J 
2 [R2J 
Adjacent Plug Diameters, in. 
[ISO Pipe Plug Size] 
1/s [R1/sJ, ¼ [R 1 /4], 3/s [R3/s] 
½ rn½J, % rn%J 
1 [Rl], 1 1/4 [Rl 1/4] 
1 1 /2 [Rl 1 /2J, 2 [R2] 
1 ½2 [8] 
7 /16 [l0J 
½[13) 
21/32 [17] 
% [19) 
13 /16 [21) 
7/a [23) 
15;16 [24) 
1 [26) 
TABLE 5 
11s rn1/aJ 
¼rn¼J 
%rn%J 
½ [Rl/2) 
%rn%J 
1 [Rl] 
1¼ rn1¼J 
1½ [Rll/2) 
2 [R2] 
MINIMUM DISTANCE BETWEEN PLUG CENTERS 
(Based on Ligament Efficiency of 80%)A 
2% [67) 
41/s [105) 
65/a [169) 
9 1/2 [242) 
Minimum Distance Between Plug Centers, in. [mm] 
41/s [105) 
41/a [105) 
65/a [169) 
9 1 /2 [242) 
65/a [169) 
65/a [169) 
65/a [169) 
9½ [242) 
9 /16 [15) 
11 /16 [18) 
1 1 /16 [28) 
1 1/4 [32) 
2 [52) 
2 1 /2 [64) 
4 [104) 
5¼ n36J 
81/s [208) 
9½ [242) 
9 1/2 [242) 
9 1 /2 [242) 
9½ [242) 
A Example - Assume three plugs are required for repair, one ½ in. rn½J, one¾ in. rn¾J, and one 1 ½ in. The minimum distance permitted 
is as follows. 
Ligament distance between ½ rn½J and¾ in. rn¾J plugs = 25/a in. [67 mmJ 
Ligament distance between ½ [R½J and 1 ½ in. [Rl ½J plugs = 9½ in. [242 mmJ 
Ligament distance between ¾ rn¾J and 1 ½ in. [Rl ½J plugs = 9½ in. [242 mmJ 
772

=== Page 875 ===

ASME BPVC.II.A-2025 SA-476/SA-476M 
APPENDIX 
(Nonmandatory Information) 
Xl. MECHANICAL PROPERTIES OF 
CASTINGS 
Xl.1 The mechanical properties of iron castings are 
influenced by the cooling rate during and after solidifica­
tion, by chemical composition, by heat treatment, by the 
design of the casting, by the design and nature of the mold, 
by the location and effectiveness of gates and risers, and 
by certain other factors. 
Xl.2 The cooling rate in the mold and, therefore, the 
properties developed in any particular section are influ­
enced by the presence of cores, chills and chaplets, changes 
in section thickness, and the existence of bosses, projec­
tions, and intersections, such as junctions of ribs and 
bosses. Because of the complexity of the interactions of 
these factors, no precise quantitative relationship can be 
stated between the properties of the iron in various loca­
tions of the same casting or between the properties of a 
casting and those of a test specimen cast from the same 
iron. When such a relationship is important and must be 
known for a specific application, it may be more closely 
ascertained by appropriate experimentation. 
Xl.3 When reliable information is unavailable on the 
relationship between properties in a casting and those in 
a separately cast test specimen, and where experimentation 
would be unfeasible, the size of the test casting should be 
so selected as to approximate the thickness of the main or 
controlling section of the casting. 
773

=== Page 877 ===

ASME BPVC.ILA-2025 SA-479/SA-479M

SPECIFICATION FOR STAINLESS STEEL BARS AND
SHAPES FOR USE IN BOILERS AND OTHER PRESSURE
VESSELS

CxS SA-479/SA-479M Ally

) ‘Standaroe Wordwide

(Identical with ASTM Specification A479/A479M-21.)

775

=== Page 878 ===

SA-4 79 /SA-4 79M ASME BPVC.II.A-2025 
Specification for 
Stainless Steel Bars and Shapes for Use in Boilers and 
Other Pressure Vessels 
1. Scope 
1.1 This specification covers hot- and cold-finished bars of 
stainless steel, including rounds, squares, and hexagons, and 
hot-rolled or extruded shapes such as angles, tees, and channels 
for use in boiler and pressure vessel construction. 2 
Nom 1-There are standards covering high nickel, chromium, auste­
nitic corrosion, and heat-resisting alloy materials. These standards are 
under the jurisdiction of ASTM Subcommittee B02.07 and may be found 
in Annual Book of ASTM Standards, Vol 02.04. 
1.2 The values stated in either SI units or inch-pound units 
are to be regarded separately as standard. The values stated in 
each system may not be exact equivalents; therefore, each 
system shall be used independently of the other. Combining 
values from the two systems may result in non-conformance 
with the standard. 
1.3 Unless the order specifies the applicable "M" specifica­
tion designation, the material shall be furnished to the inch­
pound units. 
1.4 This international standard was developed in accor­
dance with internationally recognized principles on standard­
ization established in the Decision on Principles for the 
Development of International Standards, Guides and Recom­
mendations issued by the World Trade Organization Technical 
Barriers to Trade (TBT) Committee. 
2. Referenced Documents 
2.1 ASTM Standards: 
A262 Practices for Detecting Susceptibility to Intergranular 
Attack in Austenitic Stainless Steels 
A370 Test Methods and Definitions for Mechanical Testing 
of Steel Products 
A484/A484M Specification for General Requirements for 
Stainless Steel Bars, Billets, and Forgings 
A751 Test Methods and Practices for Chemical Analysis of 
Steel Products 
E112 Test Methods for Determining Average Grain Size 
E527 Practice for Numbering Metals and Alloys in the 
Unified Numbering System (UNS) 
2.2 SAE Document: 
SAE J 1086 Recommended Practice for Numbering Metals 
and Alloys 
3. General Requirements 
3.1 The following requirements for orders for material 
furnished under this specification shall conform to the appli­
cable requirements of the current edition of Specification 
A484/A484M. 
3.1.1 Definitions, 
3.1.2 General requirements for delivery, 
3.1.3 Ordering information, 
3.1.4 Process, 
776 
3.1.5 Special tests, 
3.1.6 Heat treatment, 
3.1.7 Dimensions and permissible variations, 
3.1.8 Workmanship, finish, and appearance, 
3.1.9 Number of tests/test methods, 
3.1.10 Specimen preparation, 
3.1.11 Retreatment, 
3.1.12 Inspection, 
3.1.13 Rejection and rehearing, 
3 .1.14 Material test report, 
3.1.15 Certification, and 
3.1.16 Packaging, marking, and loading. 
4. Other Requirements 
4.1 In addition to the requirements of this specification, all 
requirements of the current editions of Specification A484/ 
-~

=== Page 879 ===

ASME BPVC.II.A-2025 SA-479/SA-479M 
A484M shall apply. Failure to comply with the general 
requirements of Specification A484/A484M constitutes non­
conformance with this specification. 
5. Chemical Composition 
5.1 Chemical composition shall be reported to the 
purchaser, or his representative, and shall conform to the 
requirements specified in Table 1. 
5 .2 When a product analysis is performed or requested by 
the purchaser, the tolerance limits as described in Specification 
A484/A484M apply unless Supplementary Requirement S3 is 
invoked. 
5.3 Methods and practices relating to chemical analysis 
required by this specification shall be in accordance with Test 
Methods, Practices, and Terminology A751. 
6. Grain Size for Austenitic Grades 
6.1 All austenitic grades shall be tested for average grain 
size by Test Methods Ell2. 
6.2 The H grades shall conform to an average grain size as 
follows: 
6.2.1 ASTM No. 6 or coarser for Types 304H, 309H, 310H, 
and 316H, and 
6.2.2 ASTM No. 7 or coarser for Types 321H, 347H, and 
348H. 
6.3 For S32615, the grain size as determined in accordance 
with Test Methods Ell2, comparison method, Plate 11, shall be 
No. 3 or finer. 
6.4 For N08810 and N08811, the average grain size as 
determined in accordance with Test Methods Ell2 shall be 
No. 5 or coarser. 
6.5 Supplementary Requirement Sl shall be invoked when 
non-H grade austenitic stainless steels are ordered for ASME 
Code applications for service above 1000 °F [540 °C]. 
7. Mechanical Properties Requirements 
7 .1 The material shall conform to the mechanical property 
requirements specified in Table 2 for the grade ordered. At least 
one room-temperature test shall be performed by the manufac­
turer on a sample from at least one bar or shape from each lot 
of material. 
7 .2 The yield strength shall be determined by the offset 
(0.2 % ) method as prescribed in Test Methods and Definitions 
A370. 
7 .3 Martensitic material supplied in the annealed condition 
shall be capable of meeting the hardened and tempered 
mechanical properties when heat treated. 
7.4 Hardness measurements, when required, shall be made 
at a location midway between the surface and the center of the 
cross section. 
7 .5 Martensitic grades shall be capable of meeting the 
hardness requirements after heat treating as specified in Table 
3. 
8. Testing for Intermetallic Compounds 
8.1 When specified by the purchaser in the purchase order, 
the manufacturer shall test the austenitic or austenitic-ferritic 
(duplex) stainless steel material in its final condition in 
accordance with supplementary test requirements S6. 
NoTB 2-Many, if not all, duplex stainless steels and some austenitic 
stainless steels will form intermetallic phases or compounds such as 
sigma, chi, and laves phases when exposed to temperatures below the 
specified annealing temperature or cooled slowly from a higher tempera­
ture during casting, welding, or annealing. These phases can have a 
negative effect on mechanical properties and co1Tosion resistance. These 
phases can typically be removed by correct annealing and cooling 
practices. The presence of these phases can be demonstrated by tests, 
typically involving metallography, impact toughness, or corrosion 
resistance, although the testing requirements may be different for different 
alloy grades. Such testing may or may not be routinely performed by the 
manufacturer. 
9. Certification 
9.1 The material manufacturer's certificate of compliance 
certifying that the material was manufactured and tested in 
accordance with this specification, together with a report of the 
results required by this specification and the purchase order, 
shall be furnished at the time of shipment. The certification 
shall be positively relatable to the lot of material represented. 
10. Product Marking 
10.1 In addition· to the marking requirements of Specifica­
tion A484/A484M, materials that have been heat treated or 
have been strain hardened shall be identified by placement of 
the following symbols after the grade designation: 
10.1.1 Austenitic Grades: 
10.1.1.1 All grades in the annealed condition-A, 
10.1.1.2 Strain hardened Type 316, Level 1--Sl, 
10.1.1.3 Strain hardened Type 316, Level 2-S2, 
10.1.1.4 Hot-rolled Type XM-19-H, 
10.1.1.5 Strain hardened Type XM-19-S, and 
10.1.1.6 Material meeting Supplementary Requirement 
Sl-ELT (unnecessary for H grades). 
10.1.1.7 In addition to all other marking requirements of 
this specification, when S 1 is invoked, all grades in the direct 
quenched condition shall be marked "D." 
10.1.2 Austenitic-Ferritic Grades-All grades in the an­
nealed condition-A. 
10.1.3 Ferritic Grades-All grades in the annealed 
condition-A. 
10.1 .4 Martensitic Grades: 
777 
10.1.4.1 All grades in the annealed condition-A. 
10.1.4.2 Types403 and410-COND 1, COND 2, orCOND 
3 as appropriate for the tempering temperature employed. 
10.1.4.3 Type 414, S41500, and Type XM-30 tempered 
materials-T. 
11. Keywords 
11.1 austenitic stainless steel; austenitic-ferritic duplex 
stainless steel; ferritic stainless steel; high temperature service 
applications; martensitic stainless steel; pressure vessel ser­
vice; pressure-containing parts; stainless steel bars; stainless 
steel shapes

=== Page 880 ===

|
SA-479/SA-479M ASME BPVC.ILA-2025
TABLE 1 Chemical Requirements a
UNS Composition, %” -
Austenitic Grades :
NO8020 | Alloy 20 0.07 2.00 0.045 0.035 1.00 19.0—21.0 32.0-38.0 a 2.00-3.00 Cu 3.0-4.0;
Cb 8xC-1.00 ,
N08367 Lae 0.030 2.00 | 0.040 0.030 1.00 20.0-22.0 23.5-25.5 | 0.18-0.25 6.0-—7.0 Cu 0.75 .
NO8800 800 0.10 1.50 0.045 0.015 1.00 19.0-23.0 30.0-—35.0 wae wae Fe* 39.5 min. :
Cu 0.75 .
Al 0.15-0.60
Ti 0.15-0.60
N0O8810 800H 0.05--0.10 1.50 0.045 0.015 1.00 | 19.0-—23.0 30.0-35.0 was Lae Fe* 39.5 min. ;
; Cu 0.75 ;
Al 0.15-0.60 :
Ti 0.15-0.60 "
N08811 wae 0.06-0.10 1.50 0.045 | 0.015 1.00 19.0-23.0 30.0-35.0 ee wae Fe* 39.5 min.
| Cu 0.75 ;

Alt 0.25-0.60
Ti* 0.25-0.60 :
N08700 a 0.040 2.00 | 0.040 0.030 1.00 19.0—23.0 24.0--26.0 vas | 4.3-5.0 Cu 0.50; a |
: Cb 8xC-0.40 7 .
NO8904 904L } 0.020 2.00 0.045 0.035 1.00 19.0—23.0 23.0-28.0 | 0.10 4.0—5.0 Cu 1.0-2.0 ;
NO8925 vee 0.020 — 1.00 0.045 0.030 0.50 19.0-21.0 24.0—26.0 0.10-0.20 6.0-7.0 Cu 0.80-1.50
NO8926 ae 0.020 2.00 0.030 0.010 0.50 19.0-21.0 } 24.0-26.0 0.15-0.25 6.0-—7.0 Cu 0.50-1.50 :
S20161 wae 0.15 | 4.0-6.0 0.045 0.030 | 3.0—4.0 15.0-18.0 |  4.0-6.0 0.08—0.20 _ wae . |
$20910 XM-19 0.06 4.0--6.0 0.045 0.030 1.00 20.5-23.5 11.5-13.5 0.20-0.40 | 1.50~-3.00 Cb 0.10-0.30; :
: V 0.10-0.30 |
$21600 | XM-17 | 0.08 7.5-9.0 0.045 | 0.030 1.00 17.5-20.5 5.0-7.0 0.25-0.50 | 2.00-3.00 | a ;
$21603 | XM-18 0.03 7.5-9.0 | 0.045 0.030 1.00 17.5-20.5 5.0-—7.0 0.25-0.50 {| 2.00—3.00 | was /
$21800 | .... 0.10 7.0-9.0 .| 0.060 0.030 3.5-4.5 16.0-18.0 8.0-9.0 0.08-0.18 ae wae -
$21904 XM-114 0.04 8.0-10.0 0.045 0.030 1.00 19.0-21.5 5.5-7.5 0.15-0.40 | :
$24000 XM-29 0.08 11.5-14.5 0.060 0.030 1.00 17.0-19.0 2.3-3.7 0.20-—0.40 bas wee :
$30200 | 302 0.15 2.00 | 0.045 | 0.030 1.00 17.0-19.0 8.0-10.0 | 0.10 wae wae ;
$30400 304. | 0.087 2.00 | 0.045 | 0.030 1.00 18.0-20.0 _ 8.0-10.5 _ wae wae :
$30403 304L 0.030 2.00 0.045 0.030 1.00 18.0-20.0 | 8.0-12.0 | wae | was wae 4
$30409 304H 0.04—0.10 | 2.00 | 0.045 0.030 1.00 18.0-—20.0 8.0-10.5 wae | wae | Lae }
$30451 | 304N |] 0.08 2.00 0.045 0.030 1.00 18.0-20.0 8.0-12.0 | 0.10-0.16 | ae wae :
$30453 SO04LN | 0.030 “2.00 |} 0.045 | 0.030 1.00 18.0-20.0 8.0—11.0 0.10-0.16 wee wee .
S30600 a 0.018 | 2.00 | 0.020 0.020 | 3.7-4.3 17.0-18.5 14.0-15.5 wae 0.20 Cu 0.50 ;
530815 a 0.05-0.10 | 0.80 0.040 0.030 | 1.40-2.00 | 20.0-22.0 | 10.0-12.0 | 0.14—0.20 _ Ce 0.03-0.08 :
$30908 3098 0.08 | 2.00 | 0.045 0.030 1.00 22.0—24.0 12.0-15.0 ae wae Lae : :
$30909 309H 0.04-0.10 | 2.00 | 0.045 | 0.030 | 1.00 22.0-24.0 12.0-15.0 | wae aa : Lae . :
S30940. | 309Cb 0.08 | 2.00 | 0.045 0.030 | 1.00 22.0—24.0 12.0—16.0 ae Lae ) Cb 10xC- 1.10 :
530880 ER308* 0.08 1.00-—2.50 0.030 0.030 | 0.25~—0.60 19.5-22.0 9.0-11.0 | wee Lae | wee |
$31008 3108 0.08 2.00 0.045 {| 0.030 1.00 24.0-26.0 | 19.0-22.0 | _ ae wae :
$31009 | 310H 0.04—0.10 | 2.00 0.045 0.030 1.00 24.0—26.0 19.0-22.0 wae a eae |
$31010° Lae 0.030 5.50-6.50 0.030 | 0.0010 | 0.25-0.75 | 28.5-30.5 | 14.0-16.0 | 0.80-0.90 | 1.5-2.5 | Al 0.05 .
| B 0.005 I:
531040 310Cb 0.08 | 2.00 | 0.045 0.030 1.00 24.0—26.0 19.0-22.0 ene ae Cb 10xC-1.10
$31050 |... 0.025 | 2.00 | 0.020 0.015 0.4 24.0-26.0 | 20.5-23.5 | 0.09-0.15 | 1.60-2.60} wae l
$31254 |... 0.020 1.00 0.030 0.010 | 0.80 19.5~20.5 17.5-18.5 0.18-0.25 | 6.0-6.5 Cu 0.50—1.00 :
$31266 .». | 0.080 ]| 2.00-4.00 0.035 0.020 1.00 23.0-25.0 21.0-24.0 0.35-—0.60 5.2-6.2 | Cu 1.00-2.50 /
| | , , : W 1.50-2.50 |
531600 316 | 0.087 — 2.00 0.045 0.030 1.00 16.0-18.0 10.0-14.0 wae 2.00—3.00 wae |
$31603 316L 0.030 2.00 | 0.045 0.030 1.00 16.0-18.0 | 10.0-14.0 wee 2.00-3.00 wae |
531609 316H 0.04—0.10 2.00 0.045 7 0:0380 | 1.00 - 16.0-18.0 10.0-14.0 Lae 2.00—3.00 wae |
$31635 316Ti 0.08 2.00 0.045 | 0.030 1.00 16.0-18.0 10.0—14.0 0.10 2.00-3.00 Ti 5x(C+N)- 0.70 | |
$31640 316Cb 0.08 2.00 0.045 0.030 1.00 16.0-—18.0 10.0-14.0 0.10 2.00-3.00} | Cb 10xC- 1.10 7
$31651 S1i6N 0.08 2.00 0.045 0.030 1.00 16.0-18.0 10.0-14.0 0.10-0.16 | 2.00—3.00 a : . r
$31653 S16LN 0.030 2.00 0.045 0.030 1.00 16.0-18.0 | 10.0-14.0 0.10-0.16 | 2.00-—3.00 a ve |
$31700 317 0.08 2.00 0.045 0.030 1.00 18.0—20.0 11.0-15.0 wes 3.0—4.0 wae f
$31725 Lae 0.030 2.00 0.045 0.030 1.00 18.0-20.0 13.5-17.5 0.20 4.0—5.0 eae |
$31726 wae 0.030 2.00 0.045 | 0.030 | 1.00 17.0-20.0 14.5-17.5 0.10-0.20 4.0-5.0 a .
$31727 wae 0.030 1.00 0.030 | 0.030 1.00 17.5-19.0 14.5—16.5 0.15-0.21 3.8-4.5 Cu 2.8-4.0 |
$32050 wae 0.030 1.50 0.035 | 0.020 1.00 22.0—24.0 20.0—23.0 0.21—0.32 6.0-6.8 Cu 0.40
$32053 wae 0.030 1.00 0.030 0.010 1.00 22.0—24.0 24.0—-26.0 0.17-0.22 5.0-6.0 Las :
$321700 321 0.08” 2.00 0.045 0.030 1.00 17.0-19.0 9.0—12.0 wee a Ti 5x(C+N)- 0.709 :
$32109 321H 0.04—-0.10 2.00 | 0.045 0.030 1.00 17.0—19.0 9.0-12.0 wae wee Ti 4x(C+N)- 0.704
532615 wae 0.07 2.00 | 0.045 0.030 4.8-6.0 16.5-19.5 19.0-—22.0 ae 0.30—1.50 Cu 1.50-2.50 :
532654 wae 0.020 2.0—4.0 0.030 0.005 0.50 24.0-25.0 21.0-23.0 0.45-0.55 7.0-8.0 Cu 0.30-0.60 :
$33228 wae 0.04—0.08 1.00 0.020 0.015 0.30 26.0—28.0 31.0-33.0 wae ae Cb 0.60-1.00; |
Ce 0.05-0.10; F
Al 0.025 :
$34565 _ 0.030 5.0-7.0 0.030 0.010 1.00 23.0—25.0 16.0-18.0 0.40-0.60 4.0-—5.0 Cb 0.10 |
S34700 347 0.08? 2.00 0.045 0.030 1.00 17.0—19.0 9.0—12.0 wae wae Cb 10xC-—1.10 :
$34709 347H 0.04-0.10 2.00 | 0.045 0.030 1.00 17.0—-19.0 9.0—12.0 ae ae Cb 8xC—1.10
| i
778
;

=== Page 881 ===

ASME BPVC.II.A-2025 
TABLE 1 Continued 
UNS Composition, % 8 
Designa- Type 
Carbon Man- Phos- Sulfur Silicon Chromium Nickel Nitrogen Molyb-
tionA ganese phorus denum 
S34752 ... 0.005-0.02 2.00 0.035 0.010 0.60 17.0-18.0 10.0-13.0 0.06.-0.12 0.02-1.20 
S34800 348 o.o8° 2.00 0.045 0.030 1.00 17.0-19.0 9.0-12.0 ... . .. 
S34809 348H 0.04-0.10 2.00 0.045 0.030 1.00 17.0-19.0 9.0-12.0 ... . .. 
S35315 ... 0.04-0.08 2.00 0.040 0.030 1.20-2.00 24.0-26.0 34.0-36.0 0.12-0.18 ... 
S38815 ... 0.030 2.00 0.040 0.020 5.50-6.50 13.0-15.0 15.0-17.0 ... 0.75-1.50 
.. .. Austemt1c-Fernt1c Grades 
S31803 ... 0.030 2.00 0.030 0.020 1.00 21.0-23.0 4.5-6.5 0.08-0.20 2.5--3.5 
S32101 ... 0.040 4.0-6.0 0.040 0.030 1.00 21.0-22.0 1.35-1.70 0.20-0.25 0.10-0.80 
S32202 ... 0.030 2.00 0.040 0.010 1.00 21.5-24.0 1.00-2.80 0.18-0.26 0.45 
S32205 .. . 0.030 2.00 0.030 0.020 1.00 22.0-23.0 4.5-6.5 0.14-0.20 3.0-3.5 
S32506 ... 0.030 1.00 0.040 0.Q15 0.90 24.0-26.0 5.5-7.2 0.08-0.20 3.0-3.5 
S32550 ... 0.04 1.50 0.040 0.030 1.00 24.0-27.0 4.5-6.5 0.10-0.25 2.9-3.9 
S32750M ... 0.030 1.20 0.035 0.020 0.80 24.0-26.0 6.0-8.0 0.24-0.32 3.0-5.0 
S32760H ... 0.030 1.00 0.030 0.010 1.00 24.0-26.0 6.0-8.0 0.20-0.30 3.0-4.0 
S32808 ... 0.030 1.10 0.030 0.010 0.50 27.0-27.9 7.0-8.2 0.30-0.40 0.80-1.2 
S32906 ... 0.030 0.80-1.50 0.030 0.030 0.50 28.0-30.0 5.8-7.5 0.30-0.40 1.50-2.60 
S32950 ... 0.03 2.00 0.035 0.010 0.60 26.0-29.0 3.5-5.2 0.15-0.35 1.00-2.50 
S39277 ... 0.025 0.80 0.025 0.002 0.80 24.0-26.0 6.5-8.0 0.23-0.33 3.0-4.0 
S82441 ... 0.030 2.5-4.0 0.035 0.005 0.70 23.0-25.0 3.0-4.5 0.20-0.30 1.00-2.00 
,, 
Fernt1c Grades 
S40500 405 0.08 1.00 0.040 0.030 1.00 11.5-14.5 0.50 ... . .. 
S43000 430 0.12 1.00 0.040 0.030 1.00 16.0-18.0 . . . .. . . .. 
S43035 439 0.07 1.00 0.040 0.030 1,00 17.0-19.0 0.50 0.04 ... 
S44400 444 0.025 1.00 0.040 0.030 1.00 17.5-19.5 1.00 0.035 1.75-2.50 
S44627 XM-27 0.010 1 0.40 0.020 0.020 0.40 25.0-27.5 0.50 0.015 1 0.75-1.50 
S44700 . ,, 0.010 0.30 0.025 0.020 0.20 28.0-30.0 0.15 0.020 3.5-4.2 
S44800 ... 0.010 0.30 0.025 0.020 0.20 28.0-30.0 2.00-2.50 0.020 3.5-4.2 
.. Martens1t1c Grades 
S40300 403 0.15 1.00 0.040 0.030 0.50 11.5-13.0 . . . . . . ... 
S41000 410 0.15 1.00 0.040 0.030 1.00 11.5-13.5 . . . . . . ... 
S41040 XM-30 0.18 1.00 0.040 0.030 1.00 11.5-13.5 . . . . . . ... 
S41400 414 0.15 1.00 0.040 0.030 1.00 11.5-13.5 1.25-2.50 .. . . .. 
S41425 ... 0.05 0.50-1.00 0.020 0.005 0.50 12.0-15.0 4.0-7.0 0.06-0.12 1.50-2.00 
S41500 J 0.05 0.50-1.00 0.030 0.030 0.60 11.5-14.0 3.5-5.5 ... 0.50-1.00 
S43100 431 0.20 1.00 0.040 0.030 1.00 15.0-17.0 1.25-2.50 . . . . .. 
A New designations established in accordance with Practice E527 and SAE J 1086 published jointly by ASTM and SAE. See ASTM DS56C. 2 
8 Maximum unless otherwise indicated. 
SA-479/SA-479M 
Other Elementsc 
Cu 2.50-3.50 
Nb 0.20-0.50 
Nb/C ration, min 15 
800.001-0.005 
(Cb+ Ta) 1 0xC-1.1 0; 
Ta 0.10; 
Co 0.20 
(Cb+ Ta) 8xC-1.10; 
Co 0.20; 
Ta 0.10 
Ce 0.03-0.08 
Al 0.30; 
Cu 0. 75-1.50 
... 
Cu 0.10-0.80 
... 
... 
W 0.05-0.30 
Cu 1.50-2.50 
Cu 0.50 
Cu 0.50-1.00; 
W 0.50-1.00 
W 2.10-2.50 
Cu 0.80 
. .. 
Cu 1.20-2.00 
W 0.80-1.20 
Cu 0.10-0.80 
Al 0.10-0.30 
... 
Ti 0.20 + 4 x (C+N) 
-1.10; Al 0.15 
(Ti+Cb) 0.20 + 4 x 
(C+N)-0.80 
Cu 0.20; 
Cb 0.05-0.20; 
(Ni+Cu) 0.50 
(C+N) 0.025; 
Cu 0.15 
(C+N) 0.025; 
Cu 0.15 
. .. 
... 
Cb 0.05-0.30 
... 
Cu 0.30 
. .. 
... 
c Except as required for specific alloy type, molybdenum, titanium, nickel, cobalt, tantalum, nitrogen, and copper need not be reported but shall not be present in other 
than residual amounts, the intent being to prohibit substitution of one alloy type for another due to absence of control of the above named elements in certain alloys. 
0 See Supplementary Requirement S1. 
E American Welding Society designation. 
FUNS S31010 is a highly alloyed austenitic stainless steel type 3b as defined in NACE MR0175/ISO 15156-3. 
0 Nitrogen content is to be reported for this grade. 
H % Cr + 3.3 x % (Mo + ½ W) + 16 x % N ;ee 41. 
' Product analysis tolerance over the maximum limit for carbon and nitrogen to be 0.002 %. 
J Wrought version of CA6NM. 
K Iron shall be determined arithmetically by difference of 100 minus the sum of specified elements. 
L (Al+ Ti) 0.85-1.20. 
M % Cr + 3.3 x % Mo + 16 x % N ;ee 41. 
779

=== Page 882 ===

SA-479/SA-479M ASME BPVC.II.A-2025 
TABLE 2 Mechanical Property Requirements 
Tensile Yield 
Elongation 
in 2 in. Reduction of Brinell 
UNS Designation Type Condition Strength, Strength/ [50mm] Area, min, Hardness, min, ksi min, ksi or 4D, %B,C max [MPa] [MPa] 
min,% 
Austenitic Grades 
N08020 Alloy 20 stabilized-annealed 80 [550] 35 [240] 30° 50 
Up to 2 in. [50.8 mm], incl strain-hardened 90 [620] 60 [415] 15 40 
N08367 ... annealed 95 [655] 45 [310] 30 . .. 241 
N08800 800 annealed 75 [515] 30 [205] 30 ... 192 
N08810 800H annealed 65 [450] 25 [170] 30 ... 192 
N08811 ... annealed 65 [450] 25 [170] 30 . .. 192 
N08700 ... annealed 80 [550] 35 [240] 30 50 . .. 
N08904 904L annealed 71 [490] 31 [220] 35 . . . ... 
N08925 ... annealed 87 [600] 43 [295] 40 . .. 217 
N08926 ... annealed 94 [650] 43 [295] 35 . .. 256 
S20161 ... annealed 125 [860] 50 [345] 40 40 311 
S20910 XM-19 annealed 100 [690] 55 [380] 35 55 293 
Up to 2 in. [50.8 mm], incl hot-rolled 135 [930] 105 [725] 20 50 ... 
Over 2 to 3 in. hot-rolled 115 [795] 75 [515] 25 50 ... 
[50.8 to 76.2 mm], incl 
Over 3 to 8 in. hot-rolled 100 [690] 60 [415] 30 50 ... 
[76.2 to 203.2 mm], incl 
Up to 1 ½ in. [38.1 mm], incl strain-hardened 145 [1000] 125 [860] 12 40 ... 
Over 1 ½ to 2¼ in. strain-hardened 120 [825] 105 [725] 15 45 ... 
[38.1 to 57.2 mm], incl 
S21600, S21603 XM-17, XM-18 annealed 90 [620] 50 [345] 40 50 212 
S21800 ... annealed 95 [655] 50 [345] 35 55 241 
S21904 XM-11 annealed 90 [620] 50 [345] 45 60 ... 
S24000 XM-29 annealed 100 [690] 55 [380] 30 50 ... 
S30200, S30400, S30409, 302,304, 304H, 304LN, annealed 75 [515t 30 [205] 30 40 ... 
S30453, S30880, S30908, ER308,E 309S, 309H, 309Cb, 
S30909, S30940, S31008, 310S, 310H, 310Cb, 316, 
S31009, S31040, S31600, 316H, 316Ti, 316Cb, 316LN, 
317,321, 321H,347,347H, S31609, S31635, S31640, 348, 348H 
S31653, S31700, S32100, 
S32109, S34700, S34709, 
S34800, S34809 
S30403, S31603 304L, 316L annealed 70 [485] 25 [170] 30 40 ... 
S31600, S31603, S30400, 316, 316L, 304, 304L strain-hardened 85 [585] 65 [450]G 30 40 ... 
S30403 level 1 
2 in. and under strain-hardened 95 [655] 75 [515] 25 40 ... 
level 2 
Over 2 to 2½ in. strain-hardened 90 [620] 65 [450] 30 40 ... 
[50.8 to 63.5 mm], incl. level 2 
Over 2½ to 3 in. strain-hardened 80 [550] 55 [380] 30 40 ... 
[63.5 to 76.2 mm], incl level 2 
S30451, S31651 304N, 316N annealed 80 [550] 35 [240] 30 40 ... 
S30600 ... annealed 78 [540] 35 [240] 40 .. . . .. 
S:30815 ... annealed 87 [600] 45 [310] 40 50 . .. 
S31010 ... annealed 110 [760] 75 [515] 40 50 330 
S31050 0.25 in. [6 mm] and under annealed 84 [580] 39 [270] 25 40 ... 
Over 0.25 in. [6 mm] annealed 78 [540] 37 [255] 25 40 
S31254 ... annealed 95 [655] 44 [305] 35 50 . .. 
S31266 ... annealed 109 [750] 61 [420] 35 . . . . .. 
S31725 ... annealed 75 [515] 30 [205] 40 . . . . .. 
S31726 ... annealed 80 [550] 35 [240] 40 . . . . .. 
S31727 ... annealed 80 [550] 36 [245] 35 . .. 217 
S32050 ... annealed 98 [675] 48 [330] 40 . . . . .. 
S32053 ... annealed 93 [640] 43 [295] 40 . .. 217 
S32615 ... annealed 80 [550] 32 [220] 25 40 . .. 
S32654 ... annealed 109 [750] 62 [430] 40 40 250 
S33228 ... annealed 73 [500] 27 [185] 30 . . . . .. 
S34565 ... annealed 115 [795] 60 [415] 35 40 230 
S34752 ... annealed 75 [515] 30 [205] 35 . . . . .. 
S35315 ... annealed 94 [650] 39 [270] 40 .. . . .. 
S38815 ... annealed 78 [5401 37 [2551 30 . . . . .. .. Austernt1c-Fernt1c Grades 
S31803 ... annealed 90 [620] 65 [450] 25 . .. 290 
S32101 ... annealed 94 [650] 65 [450] 30 . .. 290 
S32202 ... annealed 94 [650] 65 [450] 30 . .. 290 
S32205 ... annealed 95 [655] 65 [450] 25 . .. 290 
S32506 ... annealed 90 [620] 65 [450] 18 . .. 302 
S32550 ... annealed 110 [760] 80 [550] 15 . .. 297 
S32750 2 in. and under annealed 116 [800] 80 [550] 15 ... 310 
over 2 in. annealed 110 [760] 75 [515] 15 ... 310 
~ 
780

=== Page 883 ===

ASME BPVC.II.A-2025 SA-479/SA-479M 
TABLE 2 Continued 
Tensile Yield 
Elongation 
in 2 in. Reduction of Brinell 
UNS Designation Type Condition Strength, Strength/ [50mm] Area, min, Hardness, min, ksi min, ksi or4D, %B,C max [MPa] [MPa] 
min,% 
Austenitic Grades 
S32760 ... annealed 109 [750] 80 [550] 25 . .. 310 
S32808 ... annealed 101 [700] 72 [500] 15 . .. 310 
S32906 ... annealed 109 [750] 80 [550] 25 . .. 310 
S32950 ... annealed 100 [690] 70 [485] 15 . .. 297 
S39277 ... annealed 118 [820] 85 [585] 25 50 293 
S82441 Under 7 /10 in. [11 mm] annealed 107 [740] 78 [540] 25 ... 290 
S82441 7/,s in. and over [11 mm] annealed 99 [680] 70 [4801 25 ... 290 
Ferrlt1c Grades 
S40500 405 annealed 60 [415] 25[170] 20 45 207 
S43000,S43035 430,439 annealed 70 [485] 40 [275] 20H 45H 192 
S44627 XM-27 annealed 65 [450] 40 [275] 45H 217 
S44401 ... annealed 60 [415] 45 [310] 20 1 45 1 217 
S44700 ... annealed 70 [485] 55 [380] 20 40 . .. 
S44800 ... annealed 70 [4851 55 [380] 20 40 . .. .. Martens1t1c Grades 
S40300, S41000 403,410 annealed 70 [485] 40 [275] 20 1 45 223 
1 70 [485] 40 [275] 20 1 45 1 223 
2 110 [760] 85 [585] 15 45 269 
3 130 [895] 100 [690] 12 35 331 
S41400 414 tempered 115 [795] 90 [620] 15 45 321 
S41425 ... tempered 120 [825] 95 [655] 15 45 321 
S41500 ... normalized 115 [795] 90 [620] 15 45 293 
and tempered 
S43100 431J annealed ... ... ... . .. 277 
tempered 115 [795] 90 [620] 15 45 321 
S41040 XM-30 annealed 70 [485] 40 [275] 13H 45H 235 
quenched 125 [860] 100 [690] 13 45 302 
and tempered 
A See Section 7. 
8 Reduction of area does not apply on flat bars "Ii• in. [4.80 mm] and under in thickness, as this determination is not generally made in this product size. 
c The material shall be capable of meeting the required reduction of area where listed, but actual measurement and reporting of the reduction of area are not required 
unless specified in the purchase order. 
° Cold-finished shapes require only 15 %, minimum, elongation. 
E American Welding Society designation. 
FTensile strength 70 ksl [485 MPa] minimum permitted for extruded shapes. 
G For bars greater than 2 in. [51 mm], a cross section, 60 ksi [415 MPa] minimum, shall be permitted. 
H Elongation in 2 in. or 50 mm of 12 % minimum and reduction of area of 35 % minimum permitted for cold-finished bars. 
' Elongation In 2 in. of 12 % minimum and reduction of area of 35 % minimum permitted for cold-drawn or cold-rolled bars. 
J Annealed bars shall be capable of meeting the tempered condition requirements when heat treated. 
TABLE 3 Response To Heat Treatment 
Heat Treatment Hardness TypeA Temr,erature 8 Quenchant 
Of °C), min HRC, min 
403 1750 [955] Air 35 
410 1750 [955] Air 35 
414 1750 [955] Oil 42 
A Samples for testing shall be in the form of a section not exceeding 3/e in. 
[9.50 mm] in thickness. 
8 Temperature tolerance is ±25 °F [15 °C]. 
781

=== Page 884 ===

SA-4 79 /SA-4 79M ASME BPVC.II.A-2025 
SUPPLEMENTARY REQUIREMENTS 
The following may be made requirements when the purchaser specifies them to be applicable. 
St. Materials for High-temperature Service 
Sl.1 Unless an H grade has been ordered, this supplemen­
tary requirement shall be specified for ASME Code applica­
tions for service above 1000 °F [540 °C]. 
Sl.2 The user is permitted to use an austenitic stainless steel 
as the corresponding H grade when the material meets all 
requirements of the H grade including chemistry, annealing 
temperature, and grain size (see Section 6). 
Sl.3 The user is permitted to use an L grade austenitic 
stainless steel for service above 1000 °F [540 °C], subject to 
the applicable allowable stress table of the ASME Code, when 
the material meets all requirements of this specification and the 
grain size is ASTM No. 7 or coarser as determined in 
accordance with Test Methods El12. The grain size shall be 
reported on a Certified Test Report. 
S2. Corrosion Tests 
S2.1 Intergranular corrosion tests shall be performed by the
