Repository: Demigodofa/ASMEPurchaseOrderHelper

# ASMEPurchaseOrderHelper

PC UI tool to help purchasing agents generate correct ASME purchase orders. The active desktop flow reads normalized ASME JSONL data, applies policy rules, and generates copy-ready/exportable PO content.

## Source of truth (for agents/bots)
This README is the source of truth for rules, orientation, and guidance. The owner may use loose or exact language; if there is any ambiguity, confirm intent. Example: if they say "ordering requirements," confirm they mean "Ordering Information" (the official section name used in the PDFs).

File: sectionII_partA_data_digitized/spec_corpus/SA-487/spec.txt (part 1 of 8)
=== Page 927 ===

ASME BPVC.ILA-2025 SA-487/SA-487M

SPECIFICATION FOR STEEL CASTINGS SUITABLE FOR
PRESSURE SERVICE

xs SA-487 /SA-487M

'®

(Identical with ASTM Specification A487/A487M-21 except no welding for Grade 17 per Table 4.)

827

=== Page 928 ===

SA-487 /SA-487M ASME BPVC.II.A-2025 
Specification for 
Steel Castings Suitable for Pressure Service 
1. Scope 
1.1 This specification covers low-alloy steels and marten­
sitic stainless steels in the normalized and tempered, or 
quenched and tempered, condition suitable for pressure­
containing parts. The weldability of the classes in this speci­
fication varies from readily weldable to weldable only with 
adequate precautions, and the weldability of each class should 
be considered prior to assembly by fusion welding. 
1.2 Selection will depend on design, mechanical, and ser­
vice conditions. Users should note that hardenability of some 
of the grades mentioned may restrict the maximum size at 
which the required mechanical properties are obtained. 
1.3 The values stated in either SI units or inch-pound units 
• are to be regarded separately as standard. The values stated in 
each system may not be exact equivalents; therefore, each 
system shall be used independently of the other. C9mbining 
values from the two systems may result in nonconformance 
with the standard. 
1.3.1 Within the text, the SI units are shown in brackets. 
1.4 This international standard was developed in accor­
dance with internationally recognized principles on standard­
ization established in the Decision on Principles for the 
Development of International Standards, Guides and Recom­
mendations issued by the World Trade Organization Technical 
Barriers to Trade (TBT) Committee. 
2. Referenced Documents 
2.1 ASTM Standards: 
A370 Test Methods and Definitions for Mechanical Testing 
of Steel Products 
A488/A488M Practice for Steel Castings, Welding, Qualifi­
cations of Procedures and Personnel 
A703/A703M Specification for Steel Castings, General 
Requirements, for Pressure-Containing Parts 
A985/ A985M Specification for Steel Investment Castings 
General Requirements, for Pressure-Containing Parts 
E165/E165M Practice for Liquid Penetrant Testing for Gen-
eral Industry 
E709 Guide for Magnetic Particle Testing 
2.2 American Society of Mechanical Engineers: 
ASME Boiler and Pressure Vessel Code, Section IX 
2.3 Manufacturers Standardization Society of the Valve and 
Fittings Industry Standards: 
SP-55 Quality Standard for Steel Castings-Visual Method 
3. General Conditions for Delivery 
3.1 Except for investment castings, castings furnished to 
this specification shall conform to the requirements of Speci-
- fl.cation A703/A703M, including any supplementary require­
ments that are indicated in the purchase order. Failure to 
comply with the general requirements of Specification A 703/ 
A 703M constitutes nonconformance with this specification. In 
case of conflict between the requirements of this specification 
and Specification A703/A703M, this specification shall pre­
vail. 
828 
3.2 Investment castings furnished to this specification shall 
conform to the requirements of Specification A985/A985M, 
including any supplementary requirements that are indicated in 
the purchase order. Failure to comply with the general require­
ments of Specification A985/A985M constitutes nonconfor­
mance with this specification. In case of conflict between the 
requirements of this specification and Specification A985/ 
A985M, Specification A985/ A985M shall prevail. 
4. Ordering Information 
4.1 The inquiry and order should include or indicate the 
following:

=== Page 929 ===

ASME BPVC.II.A-2025 SA-487 /SA-487M 
4.1.1 A description of the casting by pattern number or 
drawing (dimensional tolerances shall be included on the 
casting drawing), 
4.1.2 ASTM designation and year of issue, 
4.1.3 Grade and class of steel, 
4.1.4 Options in the specification, and 
4.1.5 The supplementary requirements desired, including 
the standard of acceptance. 
5. Heat Treatment 
5.1 All castings shall receive a heat treatment indicated in 
Table 1. Preliminary heat treatment prior to final heat 
treatment, as well as multiple tempering, is permitted. 
5.2 Heat treatment shall be performed after the castings 
have been allowed to cool below the transformation range. 
5.3 The furnace temperature for heat treating shall be 
effectively controlled by use of recording-type pyrometers. 
6. Chemical Composition 
6.1 The steel shall confonn to the requirements as to 
chemical composition prescribed in Table 2. Except for invest­
ment castings, product analysis tolerance shall conform to the 
product analysis tolerance shown in Specification A 703/ 
A703M. For investment castings, the product analysis toler­
ance shall conform to the product analysis tolerance shown in 
Specification A985/ A985M. 
7. Tensile Requirements 
7 .1 Tensile properties of steel used for the castings shall 
conform to the requirements prescribed in Table 3. 
TABLE 1 Heat Treat Requirement 
Austenitizing Quenching Cool Tempering 
Grade Class Temperature, MediaA Temperature, 8 
min, °F [°C] Below °F [°C] OF [OC] 
A 1600 [870] A 450 [230] 1100 [595] 
B 1600 [870] L 500 [260] 1100 [595] 
C 1600 [870] A or L 500 [260] 1150 [620] 
2 A 1600 [870] A 450 [230] 1100 [595] 
2 B 1600 [870] L 500 [260] 1100 [595] 
2 C 1600 [870] A or L 500 [260] 1150 [620] 
4 A 1600 [870] Aor L 500 [260] 1100 [595] 
4 B 1600 [870] L 500 [260] 1100 [595] 
4 C 1600 [870] Aor L 500 [260] 1150 [620] 
4 D 1600 [870] L 500 [260] 1150 [620] 
4 E 1600 [870] L 500 [260] 1100 [595] 
6 A 1550 [845] A 500 [260] 1100 [595] 
6 B 1550 [845] L 500 [260] 1100 [595] 
7 A 1650 [900] L 600 [315] 1100 [595] 
8 A 1750 [955] A 500 [260] 1250 [675] 
8 B 1750 [955] L 500 [260] 1250 [675] 
8 C 1750 [955] L 500 [260] 1250 [675] 
9 A 1600 [870] A or L 500 [260] 1100 [595] 
9 B 1600 [870] L 500 [260] 1100 [595] 
9 C 1600 [870] A or L 500 [260] 1150 [620] 
9 D 1600 [870] L 500 [260] 1150 [620] 
9 E 1600 [870] L 500 [260] 1100 [595] 
10 A 1550 [845] A 500 [260] 1100 [595] 
10 B 1550 [845] L 500 [260] 1100 [595] 
11 A 1650 [900] A 600 [315] 1100 [595] 
11 B 1650 [900] L 600 [315] 1100 [595] 
12 A 1750 [955] A 600 [315] 1100 [595] 
12 B 1750 [955] L 400 [205] 1100 [595] 
13 A 1550 [845] A 500 [260] 1100 [595] 
13 B 1550 [845] L 500 [260] 1100 [595] 
14 A 1550 [845] L 500 [260] 1100 [595] 
16 A 1600 [870]c A 600 [315] 1100 [595] 
17 A 1590 [865]c L 500 [260] 1095 [590jF,G 
CA15 A 1750 [955] Aor L 400 [205] 900 [480] 
CA15 B 1750 [955] Aor L 400 [205] 1100 [595] 
CA15 C 1750 [955] A or L 400 [205] 1150 [620] 0 ·£ 
CA15 D 1750 [955] A or L 400 [205] 1150 [620] 0 ,£ 
CA15M A 1750 [955] Aor L 400 [205] 1100 [595] 
CA6NM A 1850 [1010] A or L 200 [95] 1050-1150 [565-620] 
CA6NM B 1850 [1010] Aor L 200 [95] 1225-1275 [665-690jE"•F 
1050-1150 [565-620]G 
A A= air, L = liquid. 
8 Minimum temperature unless a range is specified. 
c Double austenitize. 
0 Double temper with the final temper at a lower temperature than the intermediate temper. 
£ Air cool to below 200 °F [95 °C] after first temper. 
F Intermediate. 
a Final. 
829

=== Page 930 ===

TABLE 2 Chemical Composition RequirementsA,a 
~ 
Grade 
"" Class Element,% 00 ...... 
Type Carbon Manganese Phosphorus 
........ 
(UNS Number) Sulfur Silicon Nickel Chromium Molybdenum Copper Vanadium Boron Tungsten 
t 1 0.30 1.00 0.035 0.035 0.80 0.50D 0.35° c.o 0.50D 0.04-0.12 C,D 
00 
ABC ...... 
V :s: 
(J13002) 
2 0.30 1.00-1.40 0.035 0.035 0.80 0.50D 0.35D 0.10-0.30 0.50D 0.03D 0.10D 
ABC 
Mn-Mo 
(J13005) 
4 0.30 1.00 0.035 0.035 0.80 0.40-0.80 0.40-0.80 0.15-0.30 0.50" 0.03" 0.1QE 
ABCDE 
Ni-Cr-Mo 
(J13047) 
6 0.05-0.38 1.30-1.70 0.035 0.035 0.80 0.40-0.80 0.40-0.80 0.30-0.40 0.50" 0.03" 0.10" 
AB 
Mn-Ni-Cr-Mo 
(J13855) 
7 0.05-0.20 0.60-1.00 0.035 0.035 0.80 0.70-1.00 0.40-0.80 0.40-0.60 0.15-0.50 0.03--0.10 0.002-0.006 0.10 > Cl.I 
A :s: 
Ni-Cr-Mo-VF 
t,:I 
(J13084) = 
CX) ~ w 
0 8 0.05-0.20 0.50-0.90 0.035 0.035 0.80 2.00-2.75 0.90-1.10 0.50" 0.03" 0.10" C 
ABC ~ Cr-Mo N 
(J22091) Q 
N 
~ 
9 0.05-0.33 0.60-1.00 0.035 0.035 0.80 0.50D 0.75-1.10 0.15-0.30 0.50D 0.03D 0.10D 
ABCDE 
Cr-Mo 
(J13345) 
10 0.30 0.60-1.00 0.035 0.035 0.80 1.40-2.00 0.55-0.90 0.20-0.40 0.50" 0.03" 0.1QE 
AB 
Ni-Cr-Mo 
(J23015) 
11 0.05-0.20 0.50-0.80 0.035 0.035 0.60 0.70-1.10 0.50-0.80 0.45-0.65 0.50G 0.03G 0.10G 
AB 
Ni-Cr-Mo 
(J12082) 
12 0.05-0.20 0.40-0.70 0.035 0.035 0.60 0.60-1.00 0.50-0.90 0.90-1.20 0.50G 0.03G 0.1QG 
AB 
Ni-Cr-Mo 
(J22000) 
13 0.30 0.80-1.10 0.035 0.035 0.60 1.40-1.75 0.40H 0.20-0.30 0.50H 0.03H 0.1QH 
AB 
Ni-Mo 
(J13080) 
( )

=== Page 931 ===

(-
TABLE2 Continued 
Grade Element,% Class 
Type Carbon Manganese Phosphorus Sulfur Silicon Nickel Chromium Molybdenum Copper Vanadium Boron (UNS Number) 
14 0.55 0.80-1.10 0.035 0.035 0.60 1.40-1.75 0.40H 0.20-0.30 0.50H 0.03H 
A 
Ni-Mo 
(J15580) 
16 0.12 1 2.10 1 0.02 0.02 0.50 1.00-1.40 0.20G 0.10G 0.20G 0.02G 
A 
LowC-Mn-Ni 
(J31200) 
17 0.05-0.20 0.55-0.70 0.01 0.005 0.20-0.50 3.0-3.80 1.35-1.60 0.35-0.60 0.20 0.03 
A 
Ni-Cr-Mo 
CA15 0.15 1.00 0.035 0.035 1.50 1.00 11.5-14.0 0.50 0.50G 0.05G 
00 ABCD w 
1--" Martensitic Cr 
(J91150) 
CA15M 0.15 1.00 0.035 0.035 0.65 1.00 11.5-14.0 0.15-1.0 0.50G 0.05G 
A 
Martensitic Cr 
(J91151) 
CA6NM 0.06 1.00 0.035 0.03 1.00 3.5-4.5 11.5-14.0 0.4--1.0 0.50G 0.05G 
AB 
Martensitic Cr-Ni 
(J91540) 
A All values are maximums unless a range is provided. 
8 Where ellipses (_.) appear in this table, there is no requirement and the element need not be analyzed for or reported. 
c The Mo + W content shall not exceed 0.25 %. 
0 Specified Residual Elements--the total content of these elements is 1.00 % maximum. 
E Specified Residual Elements-the total content of these elements is 0.60 % maximum. 
F Proprietary steel composition. 
G Specified Residual Elements-the total content of these elements is 0.50 % maximum. 
H Specified Residual Elements-the total content of these elements is 0.75 % maximum. 
' For each reduction of 0.01 % below the specified maximum carbon content, an increase of 0.04 % manganese above the specified maximum will be permitted up to a maximum of 2.30 %. 
) 
Tungsten 
0.10R 
0.10G 
0.10G 
0.10G 
0.10G 
> 1:1) 
3: 
t!! 
= :g 
r, 
~ 
N 
Q 
N 
Ill 
~ 
....:i ........ 
~ 
"" 00 
....:i 
3:

=== Page 932 ===

SA-487 /SA·487M ASME BPVC.II.A-2025 
TABLE 3 Required Mechanical Properties 
Previous Tensile Strength,A Yield Strength/ Elongation,A Reduction Maximum Thickness, 
Designation Grade Class ksi [MPa] ksi [MPa], 2 in. [50 mm] of Area,A Hardness, in.[mm] at 0.2 % Offset or4d, % % HRC [HB] 
1N 1 A 85-110 [585-760] 55 [380] 22 40 
1Q 1 B 90-115 [620-795] 65 [450] 22 45 
1 C 90 [620] 65 [450] 22 45 22 [235] 
2N 2 A 85-110 [585-760] 53 [365] 22 35 
2Q 2 B 90-115 [620-795] 65 [450] 22 40 
2 C 90 [620] • 65 [450] 22 _40 22 [235] 
4N 4 A 90-115 [620-795] 60 [415] 18 40 
4Q 4 B 1 05-130 [725-895] 85 [585] 17 35 
4 C 90 [620] 60 [415] 18 35 22 [235] 
4 D 100 [690] 75 [515] 17 35 22 [235] 
4QA 4 E 115 [795] 95 [655] 15 35 
6N 6 A 115 [795] 80 [550] 18 30 
6Q 6 B 120 [825] 95 [655] 12 25 
7Q 7 A 115 [795] 100 [690] 15 30 2.5 [63.5] max 
SN 8 A 85-110 [585-760] 55 [380] 20 35 
8Q 8 B 105 [725] 85 [585] 17 30 
8 C 100 [690] 75 [515] 17 35 22 [235] 
9N 9 A 90 [620] 60 [415] 18 35 
9Q 9 B 105 [725] 85 [585] 16 35 
9 C 90 [620] 60 [415] 18 35 22 [235] 
9 D 100 [690] 75 [515] 17 35 22 [235] 
9 E 115 [795] 95 [655] 15 35 
10N 10 A 100 [690] 70 [485] 18 35 
10Q 10 B 125 [860] 100 [690] 15 35 
11N 11 A 70-95 [484-655] 40 [275] 20 35 
11Q 11 B 105-130 [725-895] 85 [585] 17 35 
12N 12 A 70-95 [485-655] 40 [275] 20 35 
12Q 12 B 105-130 [725-895] 85 [585] 17 35 
13N 13 A 90-115 [620-795] 60 [415] 18 35 
13Q 13 B 105-130 [725-895] 85 [585] 17 35 
14Q 14 A 120-145 [825-1000] 95 [655] 14 30 
16N 16 A 70-95 [485-655] 40 [275] 22 35 
17 A 113 [780] 97 [670] 15 30 up to 6.0 [150], 
incl. 
17 A 110 [760] 94 [650] 15 30 over 6.0 [150] to 
8.0 [200], incl. 
17 A 106 [730] 91 [625] 15 30 over 8.0 [200] to 
12.0 [300], incl. 
17 A 102 [705] 88 [605] 15 30 over 12.0 [300] to 
14.0 [360], incl. 
CA15A CA15 A 140-170 [965-1170] 110-130 [760-895] 10 25 
CA15 CA15 B 90-115 [620-795] 65 [450] 18 30 
CA15 C 90 [620] 60 [415] 18 35 22 [235] 
CA15 D 100 [690] 75 [515] 17 35 22 [235] 
CA15M CA15M A 90-115 [620-795] 65 [450] 18 30 
CA6NM CA6NM A 110-135 [760-930] 80 [550] 15 35 
CA6NM CA6NM B 100 [690] 75 [515] 17 35 23 [255] 8 
A Minimum value, unless a range is provided. 
8 Test Methods and Definitions A370, Table 2 does not apply to CA6NM. The conversion given is based on CA6NM test coupons. (For example, see ASTM STP 756.) 
8. Quality 
8.1 The surface of the casting shall be free of adhering sand, 
scale, cracks, and hot tears as determined by visual examina­
tion. Other surface discontinuities shall meet the visual accep­
tance standards specified in the order. Visual Method SP-55 or 
other visual standards may be used to define acceptable surface 
discontinuities and finish. Unacceptable visual surface discon­
tinuities shall be removed and their removal verified by visual 
examination of the resultant cavities. When methods involving 
high temperatures are used in the removal and repair of 
discontinuities, the casting shall be preheated to at least the 
minimum temperature in Table 4. 
8.2 The castings shall not be peened, plugged, or impreg­
nated to stop leaks. 
9. Repair By Welding 
9.1 For castings other than those intended for use under 
ASME Boiler and Pressure Vessel Code, repairs shall be made 
using procedures and welders qualified under Practice A488/ 
A488M. 
9.2 On castings intended for use under the ASME Boiler 
and Pressure Vessel Code, repairs shall be made by procedures 
and welders qualified under Section IX of that code. 
9.3 After repair welding, all castings shall be post-weld heat 
treated in accordance with Table 4 or reheat treated in 
accordance with Table 1. 
9.4 Weld repairs shall be inspected using the same quality 
standards as are used to inspect the castings. Re-examination of 
832 
-~.

=== Page 933 ===

Grade 
1 
2 
2 
4 
4 
6 
7 
8 
9 
9 
10 
11 
12 
13 
14 
16 
17 
CA15 
CA15 
CA15 
CA15M 
CA6NM 
CA6NM 
Class 
A, B 
C 
A, B 
C 
A, B, E 
C, D 
A, B 
A 
A, B, C 
A, B, E 
C,D 
A,B 
A, B 
A, B 
A, B 
A 
A 
A 
A 
B 
C,D 
A 
A 
B 
ASME BPVC.II.A-2025 SA-487 /SA-487M 
TABLE 4 Minimum Preheat and Post-Weld Heat Treat Requirements 
Minimum Preheat 
Temperature, 'F ['CJ 
200 [95] 
200 [95] 
200 [95] 
200 [95] 
200 [95] 
200 [95] 
300 [150] 
300 [150] 
300 [150] 
300 [150] 
300 [150] 
300 [150] 
300 [150] 
300 [150] 
400 [205] 
400 [205] 
50 [10] 
400 [205] 
400 [205] 
400 [205] 
400 [205] 
50 [10] 
50 [10] 
1100 [595]A minimum 
1150 [620jA minimum 
1100 [595jA minimum 
1150 [620]A minimum 
1100 [595jA minimum 
1150 [620jA minimum 
1100 [595jA minimum 
1100 [595jA minimum 
1250 [675]A minimum 
11 oo [595]A minimum 
1150 [620]A minimum 
1100 [595]A minimum 
1100 [595]A minimum 
1100 [595]A minimum 
1100 [595]A minimum 
1100 [595]A minimum 
1100 [595]A minimum 
No welding 
Post-Weld Heat Treat, 'F ['CJ 
1750 [955] air cool or liquid quench below 400 [205] temper at 900 [480] minimum 
1100 [595]A minimum 
1150 [620]A minimum 
1100 [595jA minimum 
Final temper between 1050 [565] and 1150 [620] 
Intermediate PWHT between 1225 [665] and 1275 [690] 
Final temper PWHT 1050 [565] and 1150 [620] 8 
A Post-weld heat treat temperature must be at or below the final tempering temperature. 
8 The intermediate and final PWHT temperatures shall be the same as the intermediate and final tempering temperatures, respectively, as the original heat treatment of 
the castings. Cool to below 200 'F [95 'C] between the intermediate and final PWHT. 
the weld repair by radiography when Supplementary Require­
ment S5 has been specified will not be necessary when an 
applicable surface inspection method was used to locate the 
discontinuity except for the following: 
9.4.1 Weld repairs on castings which have leaked on hydro­
static test. 
9.4.2 Weld repairs on castings in which the depth of any 
cavity prepared for repair welding is more than 20 % of the 
wall thickness or 1 in. [25 mm], whichever is smaller. 
9.4.3 Weld repairs on castings in which any cavity prepared 
for welding is greater than approximately 10 in.2 [65 cm 2 ]. 
10. Product Marking 
10 .1 Castings shall be marked for material identification 
with the grade and class symbols (1-A, 4-C, CA15-A). 
11. Keywords 
11.1 alloy steel; martensitic stainless steel; pressure­
containing parts; stainless steel; steel castings 
SUPPLEMENTARY REQUIREMENTS 
The following supplementary requirements shall not apply unless specified in the purchase order. A 
list of standardized supplementary requirements for use at the option of the purchaser is included in 
Specifications A 703/ A 703M and A985/ A985M. Those which are ordinarily considered suitable for 
use with this specification are given below. Others enumerated in Specifications A 703/ A 703M and 
A985/A985M may be used with this specification upon agreement between the manufacturer and 
purchaser. 
833

=== Page 934 ===

SA-487 /SA-487M ASME BPVC.II.A-2025 
S1. Unspecified Elements 
S4. Magnetic Particle Inspection 
S5. Radiographic Inspection 
S8. Charpy Impact Test 
S8.1 In addition to the requirements listed in S8 of Speci­
fications A703/A703M and A985/A985M, the following spe­
cific requirements apply to this specification: 
S8.1.1 When S8 is specified for Grades lB, 2B, 4B, 6B, 7 A, 
8B, 9B, or lOB, impact properties shall be determined by 
performing a Charpy V-notch impact test at -50 °F [-46 °C] 
with a specific minimum average value of 15 ft-lb [20 J] and a 
specified minimum single value of 10 ft-lb [14 J]. Other 
temperatures may be used upon agreement between the manu­
facturer and the purchaser, in which case S8.1.3 shall apply. 
Other higher specified minimum average and single values 
may be used upon agreement between the manufacturer and the 
purchaser. 
S8.1.2 Impact requirements for grades other than lB, 2B, 
4B, 6B, 7 A, 8B, 9B, and lOB shall be agreed upon between the 
manufacturer and the purchaser. 
S8.1.3 When an impact test temperature other than -50 °F 
[-46 °C] is used for those grades listed in S8.1.1, the lowest 
test . temperature at which the material meets the impact 
requrrements shall be stamped with low-stress stamps imme­
diately ahead of the material symbol on the raised pad (for 
example, 25 lOB for +25 °F [-4 °C] and 025 lOB for -25 °F 
[-32 °C]). 
S10. Examination of Weld Preparation 
S10.1 The method of performing the magnetic particle or 
liquid penetrant test shall be in accordance with Guide E709 or 
Practice E165/E165M. 
834 
S26. Alternate Tension Test Coupons and Specimen Loca­
tions for Castings 
S27. Hot Isostatic Pressing (HIPing)

=== Page 935 ===

ASME BPVC.ILA-2025 SA-508/SA-508M

SPECIFICATION FOR QUENCHED AND TEMPERED
VACUUM-TREATED CARBON AND ALLOY STEEL
FORGINGS FOR PRESSURE VESSELS

Os SA-508/SA-508M

<

(Identical with ASTM Specification AS08/A508M-18.)

835

=== Page 936 ===

SA-508/SA-S0BM ASME BPVC.II.A-2025 
Specification for 
Quenched and Tempered Vacuum-Treated Carbon and Alloy 
Steel Forgings for Pressure Vessels 
1. Scope 
1.1 This specification covers quenched and tempered 
vacuum-treated carbon and alloy steel forgings for pressure 
vessels such as those used in reactor systems. Specifically, it 
covers forgings for vessel closures, shells, flanges, tube sheets, 
rings, heads, and similar parts. 
1.2 All grades are considered weldable under proper condi­
tions. Welding technique is of fundamental importance, and it 
is presupposed that welding procedure and inspection will be in 
accordance with approved. methods for the grade of material 
used. 
1.3 The values stated in either SI units or inch-pound units 
are to be regarded separately as standard. The values stated in 
each system may not be exact equivalents; therefore, each 
system shall be used independently of the other. Combining 
values from the two systems may result in non-conformance 
with the standard. 
1.4 Unless the order specifies the applicable "M" specifica­
tion designation, the material shall be furnished to the inch­
pound units. 
Norn I-Grades 1 and lA are composed of different chemistries but 
have the same mechanical requirements. 
Nom 2-Designations have been changed as follows: 
Current 
Grade 1 
Grade 1A 
Grade 2 Class 1 
Grade 2 Class 2 
Grade 3 Class 1 
Grade 3 Class 2 
Grade 4N Class 1 
Grade 4N Class 2 
Formerly 
Class 1 
Class 1A 
Class 2 
Class 2A 
Class 3 
Class 3A 
Class 4 
Class 4A 
Grade 4N Class 3 
Grade 5 Class 1 
Grade 5 Class 2 
Grade 22 Class 3 
Grade 22 Classes 4, 5, 6, and 7 
Class 4B 
Class 5 
Class SA 
Class 22B 
Grade 3V Class 3V 
1.5 This standard does not purport to address all of the 
safety concerns, if any, associated with _its use. It is the 
responsibility of the user of this standard to establish appro­
priate safety, health, and environmental practices and deter­
mine the applicability of regulatory limitations prior to use. 
1.6 This international standard was developed in accor­
dance with internationally recognized principles on standard­
ization established in the Decision on Principles for the 
Development of International Standards, Guides and Recom­
mendations issued by the World Trade Organization Technical 
Barriers to Trade (TBT) Committee. 
836 
2. Referenced Documents 
2.1 ASTM Standards: 
A275/A275M Practice for Magnetic Particle Examination of 
Steel Forgings 
A370 Test Methods and Definitions for Mechanical Testing 
of Steel Products 
A388/A388M Practice for Ultrasonic Examination of Steel 
Forgings 
A788/A788M Specification for Steel Forgings, General Re­
quirements 
A966/ A966M Practice for Magnetic Particle Examination of 
Steel Forgings Using Alternating Current 
E208 Test Method for Conducting Drop-Weight Test to 
Determine Nil-Ductility Transition Temperature of Fer­
ritic Steels 
E428 Practice for Fabrication and Control of Metal, Other 
than Aluminum, Reference Blocks Used in Ultrasonic 
Testing

=== Page 937 ===

( 
\ 
"'---./ 
( 
~ 
ASME BPVC.II.A-2025 SA-508/SA-S0BM 
2.2 American Society of Mechanical Engineers Standard: 
Boiler and Pressure Vessel Code--Section ID, Articles 
NB 2300, NC 2300, ND 2300, NE 2300, NF 2300, NG 
2300 
3. Terminology 
3 .1 Definitions: 
3.1.1 controlling cross section thickness (Tc)-the diameter 
of the largest theoretical sphere which can be inscribed within 
the volume of the forging. 
4. Ordering Information 
4.1 Purchase Order-In addition to the ordering informa­
tion required by Specification A788/A788M, the purchaser 
shall include with the inquiry and order a detailed drawing that 
locates the areas of significant loading in the forging (when 
required), the method of selecting test locations (see 7.1.5 and 
7.1.6), and purchase options (see 5.2.2, 7.2, and 11.1) and any 
supplementary requirements desired. 
4.2 Forging Drawing-Bach forging shall be manufactured 
in accordance with a purchaser-approved drawing showing the 
prequenched dimensions, the finished dimensions, the surfaces 
that will be subjected to significant loading, and the locations 
of mechanical test specimens. 
4.3 Material supplied to this specification shall conform to 
the requirements of Specification A788/A788M, which out­
lines additional ordering information, manufacturing 
requirements, testing and retesting methods and procedures, 
marking, certification, product analysis variations, and addi­
tional supplementary requirements. 
4.3.1 When specified by the purchaser, it is permissible to 
perform Magnetic particle examination using the AC yoke in 
accordance with Practice A966/ A966M instead of using Prac­
tice A275/A275M (see 9.2.1). 
4.4 The optional minimum silicon content as expressed in 
Footnote B to Table 1, if required. 
4.5 If the requirements of this specification are in conflict 
with the requirements of Specification A788/A788M, the 
requirements of this specification shall prevail. 
S. Materials and Manufacture 
5.1 Melting Process: 
5.1.1 The steel shall be made by the basic electric-furnace 
process except when secondary ladle refining or the remelting 
process is employed, in which case the melting processes of 
Specification A788/A788M are permitted. 
5.1.2 The molten steel shall be vacuum treated in accor­
dance with the methods described in Specification A788/ 
A 788M, prior to or during the pouring of the ingot, in order to 
remove objectionable gases, particularly hydrogen. 
Grade 22 Classes 4, 5, 6, and 7 liquid steel shall be produced 
to a fine grain melting practice which has been shown to result 
in a prior austenitic grain size of five or finer. 
5.1.3 Discard-Sufficient discard shall be made from each 
ingot to secure freedom from piping and excessive segregation. 
5.2 Heat Treatment: 
5.2.1 Preliminary Heat Treatment-After forging and be­
fore reheating, the forgings shall be cooled to provide substan­
tially complete transformation of austenite. Preliminary heat 
treatment may be applied to improve machinability and to 
enhance subsequent heat treatments. 
5.2.2 Heat Treatment for Mechanical Properties-The forg­
ings shall be heated to a temperature which produces an 
austenitic structure and then quenched in a suitable liquid 
medium by spraying or immersion. For Grade 4N, Classes 1 
TABLE 1 Chemical Requirements 
Composition, % 
Grade 1 Grade 1A Grade 2 Grade 3 Grade 4N Grade 5 Grade 22A Grade 3V Grade 3VCb Grade 6 
Carbon 0.35 max 0.30 max 0.27 max 0.25 max 0.23 max 0.23 max 0.11-0.15 0.10-0.15 0.10-0.15 0.28-0.33 
Manganese 0.40--1.05 0.70-1.35 0.50-1.00 1.20--1.50 0.20-0.40 0.20-0.40 0.30-0.60 0.30-0.60 0.30-0.60 0.75-1.15 
Phosphorus 0.025 max 0.025 max 0.025 max 0.025 max 0.020 max 0.020 max 0.015 max 0.020 max 0.020 max 0.025 max 
Sulfur 0.025 max 0.025 max 0.025 max 0.025 max 0.020 max 0.020 max 0.015 max 0.020 max 0.010 max 0.025 max 
Silicon 8 0.40 max 0.40 max 0.40 max 0.40 max 0.40 max 0.30 max 0.35 max 0.10 max 0.10 max 0.35 max 
Nickel 0.40 max 0.40 max 0.50-1.00 0.40-1.00 2.8-3.9 2.8-3.9 0.25 max 0.25 max 0.75-0.95 
Chromium 0.25 max 0.25 max 0.25-0.45 0.25 max 1.50-2.00 1.50-2.00 2.00-2.50 2.8-3.3 2.7-3.3 0.70-1.00 
Molybdenum 0.10 max 0.10 max 0.55-0.70 0.45-0.60 0.40-0.60 0.40-0.60 0.90-1.10 max 0.90-1.10 0.90-1.10 0.30-0.45 
Vanadium 0.05 max 0.05 max 0.05 max 0.05 max 0.03 max 0.08 max 0.02 max 0.20-0.30 0.20-0.30 0.05 max 
Columbium 0 O.Q1 max 0.01 max 0.01 max O.Q1 max O.Q1 max 0.01 max O.Q1 max O.Q1 max 0.015-0.070 0.01 max 
Copper 0.20 max 0.20 max 0.20 max 0.20 max 0.25 max 0.25 max 0.25 max 0.25 max 0.25 max 0.25 max 
Calcium 0.015 max O.Q15 max O.Q15 max 0.015 max O.Q15 max 0.015 max O.Q15 max O.Q15 max 0.0005-0.0150 O.Q15 max 
Boron 0.003 max 0.003 max 0.003 max 0.003 max 0.003 max 0.003 max 0.003 max 0.001-0.003 0.003 max 0.003 max 
Titanium O.Q15 max O.Q15 max 0.015 max O.Q15 max 0.015 max 0.015 max O.Q15 max 0.015-0.035 0.015 max O.Q15 max 
Aluminum 0 0.030 max 0.030 max 0.030 max 0.030 max 0.025 max 0.025 max 0.025 max O.Q15 max O.Q15 max 0.025 max 
A For Grade 22 Classes 5, 6, and 7 with section thickness at heat treat of 8 in. or greater, the carbon and manganese shall be held to 0.13 to 0.15 and 0.50 to 0.60, 
respectively. 
8 When required by the purchaser a minimum silicon content of 0.15 % shall apply for Grades 1, 1 A, 2, 3, and 4N. 
° Columbium (Cb) and Niobium (Nb) are alternate names for Element 41 in the Periodic Table of the Elements. 
0 Alumirium content reported shall be the combined total soluble and insoluble aluminum. 
837

=== Page 938 ===

SA-508/SA-S0BM ASME BPVC.II.A-2025 
and 3, the austenitizing temperature shall be 1540 °F [840 °C] 
min to 1640 °F [895 °C] max. Quenching shall be followed by 
tempering at a subcritical temperature and holding at this 
temperature for a minimum time of one-half hour per inch of 
maximum section thickness. Except when Supplementary Re­
quirement S 13 is specified for Grades 2 and 3, the minimum 
tempering temperatures shall be as follows: 
Grades 1, 1A, 2 Class 2, and 3 Class 2 
Grades 2 Class 1 and 3 Class 1 
Grades 4N Classes 1 and 2, and 5 
Classes 1 and 2 
1150 °F [620 °C] 
1200 °F [650 °C] 
1100 'F [595 °C] 
Grade 4N Class 3 1125 °F [605 °C] 
Grades av and 3VCb 1250 °F [675 °C] 
Grade 22, Class 3 1200 °F [650 °C] 
Grade 22, Classes 4, 5, 6, and 7 1100 °F [593 °C] 
Specific cooling rates from the tempering temperature shall 
be applied if Supplementary Requirement S 14 is specified. 
5.3 For Grades 1, lA, 2, 2A, 3, or 3A, a multiple stage 
austenitizing procedure may be used whereby the forging is 
first fully austenitized and liquid quenched, followed by 
reheating within the intercritical temperature range to partially 
reaustenitize and again liquid quenched. On completion of the 
austenitizing/quenching cycles, the forgings shall be tempered 
at a subcritical temperature as described in 5.2.2. 
6. Chemical Composition 
6.1 Heat Analysis-The heat analysis obtained from sam­
pling in accordance with Specification A788/A788M shall 
comply with Table 1 except that the additional features of 
Supplementary Requirements S7, S8, S9, and SU shall also 
apply as individually specified in the ordering information. 
6.2 Product Analysis-The manufacturer shall use the prod­
uct analysis provision of Specification A788/A788M to obtain 
a product analysis from a forging representing each heat or 
multiple heat. The permissible variations provided in the table 
on Permissible Variations in Product Analysis for Killed Steel 
in Specification A788/A788M apply for manganese, nickel, 
chromium, molybdenum, and vanadium only. Boron is not 
subject to product analysis. The purchaser may also make this 
determination in accordance with Specification A788/A788M. 
7. Mechanical Properties 
7.1 Tension Test: 
7 .1.1 The steel shall conform to the requirements of Table 2. 
7 .1.2 The location and number of tension test specimens for 
each forging or multiple forging shall be as follows: 
7.1.2.1 Individual Forgings with Weights Not Exceeding 
1000 lb [455 kg] or Multiple Forgings Separated into Identical 
Individual Forgings with Weights not Exceeding 1000 lb [455 
kg] Prior to Quenching and Tempering Treatment-At least 
one individual forging from each heat and each heat-treating 
lot shall be tested using the test specimen locations of 7 .1.5 or 
7.1.6 as specified on the purchase orders, except that test 
specimens located at midlength may be closer to the ends of the 
production forging than the specified distance to the second 
surfaces. All forgings shall be quenched and tempered in the 
same furnace charge. All forgings from the multiple shall be 
Brinell hardness tested after heat treatment and forgings not 
tested for mechanical properties shall have a Brinell Hardness 
within 20 points of the Brinell Hardness of the forging that has 
been tested for mechanical properties. 
7.1.2.2 Forgings or Multiple Forgings (Note 3) with Weight 
at Time of Heat Treatment Not Exceeding 10 000 lb [4540 kg] 
and Having a Heat-Treated Length (Exclusive of Test Prolon­
gation) of 80 in. [2032 mm] or Less-A test prolongation (Note 
4) shall be located at one end. One tension test specimen shall 
be taken from the test prolongation. 
7.1.2.3 Forgings or Multiple Forgings with Weight at Time 
of Heat Treatment Not Exceeding 10 000 lb [4540 kg] and 
Having a Heat-Treated Length (Exclusive of Test Prolonga­
tions) Exceeding 80 in. [2032 mm]-A test prolongation shall 
be located at each end. One tension test specimen shall be 
taken from each test prolongation. An orientation of 180° shall 
be established between the two tension test specimens. 
7.1.2.4 Forgings or Multiple Forgings with Weight at Time 
of Heat Treatment Over 10 000 lb [4540 kg] and Having a 
Heat-Treated Length (Exclusive of Test Prolongation) of 80 in. 
[2032 mm] or Less-A test prolongation shall be located atone 
end. Two tension test specimens shall be taken from the test 
prolongation and shall be oriented 180° apart. 
7.1.2.5 Forgings or Multiple Forgings with Weight at Time 
of Heat Treatment Over 10 000 lb [4540 kg] and Having a 
Heat-Treated Length (Exclusive of Test Prolongations) Exceed­
ing 80 in. [2032 mm]-A test prolongation shall be located at 
each end. The tension test specimens oriented 180° apart from 
each other shall be taken from each test prolongation. The two 
tension specimens located in one test prolongation shall be 
oriented 90° in relation to the two tension specimens located in 
the other test prolongation. 
NoTE 3-Multiple forgings in 7.1.2.2 through 7.1.2.5 are those which 
will be separated after the quench and temper treatment. 
NOTE 4--A test prolongation is defined as that integral test metal 
located at an end of the forging or forging multiples. 
838 
7 .1.3 Samples for mechanical test specimen shall be re­
moved from forgings after the quenching and tempering heat 
treatment. The sample material shall be subjected to a simu­
lated post weld heat treatment if Supplementary Requirement 
S 1 is specified. 
7 .1.4 For upset disk forgings, the longitudinal axis of the 
test specimens shall be in the tangential direction. For all other 
parts, the longitudinal axis of the specimens shall be parallel to 
the direction of major working of the forging. 
7.1.5 Each forging shall be manufactured in accordance 
with a purchaser-approved drawing, showing the prequenched 
dimensions, the finished dimensions, the surfaces that will be 
subjected to critical stresses, and the location of mechanical 
test specimens. 
7.1.6 The tension test specimens shall be positioned so that 
the longitudinal axis and mid-length is in accordance with one 
of the following methods: 
7.1.6.1 Method 1-t by 2t, where tis the distance from the 
area of significant loading (see 4.1) to the nearest quenched 
surface. Specimens shall be removed at least 2t from the 
nearest second surface. However, they shall not be nearer to 
one quenched surface than ¾ in. [20 mm] and to the second 
quenched surface than 1 ½ in. [40 mm].

=== Page 939 ===

( ( 
TABLE 2 Tensile Requirements 
Grades Grades 
Grades 2 Grades 2 4N 4N 
Class 1 Class 2 Class 1 Class 2 Grades 3V 
Grades 1 and and and and Grade 4N Grade 22 and Grade 6 Grade 6 Grade 6 Grade 6 Grade 22 Grade 22 
and 1a 3 Class 1 3 Class 2 5 Class 1 5 Class 2 Class 3 Class 3 3VCb Class 1 Class 2 Class 3 Class 4 Class 4 Class 5 
co Tensile strength, 70--95 80-105 90-115 105-130 115-140 90-115 85-110 85-110 85-110 95-120 100-125 105-130 85-110 95-120 w ksi [MPa] [485-655] [550-725] [620-795] [725-895] [795-965] [620-795] [585-760] [585-760] [585-760] [655-825] [690-860] [725-895] [585-760] [655-825] 
'° Yield strength, min 36 [250] 50 [345] 65 [450] 85 [585] 100 [690] 70 [485] 55 [380] 60 [415] 60 [415] 75 [515] 80 [550] 85 [585] 60 [415] 75 [515] 
[0.2 % offset], 
ksi [MPa] 
Elongation in 2 in. 20 18 16 18 16 20 18 18 20 18 18 18 20 18 
or 50 mm, min, % 
Reduction of area, 38 38 35 45 45 48 45 45 35 35 35 35 35 35 
min,% 
Grade 22 
Class 6 
100-125 
[690-860] 
80 [550] 
18 
35 
Grade 22 
Class 7 
105-130 
[725-895] 
85 [585] 
18 
35 
) 
> ti> 
::: 
!Tl 
t:ll 
"tl 
< C 
~ 
N 
0 
N 
t/1 
~ cit 
0 
C0 
---~ 
t/1 
0 
C0 
:::

=== Page 940 ===

SA-508/SA-508M ASME BPVC.II.A-2025 
7.1.6.2 Method 2-¼ Tc by Tc. Specimens shall be re­
moved ¼ Tc from the nearest quenched surface and at least Tc 
from all other surfaces exclusive of the Tc dimension surfaces. 
Where this method of testing is employed, the following 
limitations for Tc shall generally apply: 
Grades 1 and 1 a 
Grades 2 Class 2 and 3 Class 2 
Grades 2 Class 1 and 3 Class 1 
Grade 4N Class 2 and 5 Class 2 
Grade 4N Class 1 and 5 Class 1 
Grade 4N Class 3 
Grades 3V and 3VCb 
Grade 22 Class 3 
Grade 22 Classes 4, 5, 6, and 7 
3 in. [75 mm], max 
6 in. [150 mm], max 
8 in. [205 mm], max 
16 in. [405 mm], max 
30 in. [760 mm], max 
40 in. [1015 mm], max 
20 in. [510 mm], max 
20 in. [510 mm], max 
12 in. [305 mm], max 
7.1.6.3 Method 3-Test specimens shall be taken from a 
representative separate test forging made from the same heat of 
steel and shall receive substantially the same reduction and 
type of hot working as the production forgings that it represents 
and shall have the same Tc as the as-quenched production 
forgings. The separate test forging shall be heat treated in the 
same furnace charge and under the same conditions as the 
production forgings. Test specimens shall be removed from the 
region midway between the mid-thickness and the surface, and 
not closer than Tc to a second heat treated surface with the 
same limitation on forging thickness as in 7.1.6.2. 
Alternatively, an extra production forging of the same configu­
ration (right and left handed configurations being considered 
equivalent) as that ordered, may be tested as described in 
Method 2. 
7.1.6.4 Method 4-A thermal buffer ring, at least Tc by Tc 
in cross section, or segments of such a ring at least 3 Tc in 
length, shall be welded to the test"end of a forging prior to heat 
treatment for mechanical properties. The buffer material may 
be any weldable carbon or low-alloy steel and shall be joined 
to the forging with a partial-penetration type weld which 
completely seals the buffered surface. The test coupons shall be 
removed from the forging in the region buffered by the ring or 
ring segments. If ring segments are used, the test coupons shall 
be removed from the forging in the area under the buffer ring 
segment at a minimum distance of Tc from each end of that 
segment. In either case, the test specimens shall be located at 
a minimum distance of V2 in. [13 mm] from the buffered 
surface of the forging, and at least V4 Tc from a quenched 
surface of the forging. Where this method of testing is 
employed, the limitations for Tc given in 7.1.6.2 shall gener­
ally apply. 
NoTE 5-For forgings with a maximum Tc of 2 in. [50 mm], the 
specimens shall be taken at midthickness and at least 2 in. from a second 
surface. This provision is applicable to all four methods in 7 .1.6. 
7.1.7 Tension specimens shall be the standard 0.5 in. 
[12.5 mm] round by 2 in. [50 mm] gauge length, as shown in 
Test Methods and Definitions A370. 
7.2 Impact Test-The steel shall conform to the require­
ments of Table 3, or Supplementary Requirement SlO may be 
specified instead of these requirements. 
7.2.1 Number, Location, and Orientation of Specimens: 
7.2.1.1 One set of three Charpy V-notch specimens shall be 
taken from each tensile specimen location required in 7 .1.2. 
Orientation shall be the same as in 7 .1.4. When S 10 is 
specified, the required number of tests shall be governed by 
NB, NC, ND, NE, NF, or NG 2300, as applicable. 
7 .2.1.2 The requirements of 7 .1.3 also apply to impact 
specimens. 
7.2.1.3 The longitudinal axis and mid-length of the impact 
specimen shall be located similarly to the longitudinal axis of 
the tension test specimens as defined in 7.1.6. The axis of the 
notch shall be normal to the nearest heat-treated surface of the 
forging. When Supplementary Requirement S 10 is specified 
the orientation shall be governed by NB, NC, ND, NE, NF, or 
NG 2300. 
7.2.2 Impact specimens shall be Charpy V-notch as shown 
in Test Methods and Definitions A370. 
8. Workmanship and Quality Level Requirements 
8.1 See requirements in 9.1, 9.2.2, 9.3.1.1, and 9.3.2.2. 
9. Nondestructive Inspection Requirements 
9.1 General Requirements-Dimensional and visual 
inspections, and magnetic particle and ultrasonic inspection 
shall be conducted by the manufacturer. Forgings shall be free 
of cracks, thermal ruptures, or other injurious indications. 
9.2 Magnetic Particle Inspection: 
9.2.1 Following final machining by the manufacturer all 
accessible surfaces of each forging shall be examined by the 
continuous current magnetic particle method. This examination
