Repository: Demigodofa/ASMEPurchaseOrderHelper

# ASMEPurchaseOrderHelper

PC UI tool to help purchasing agents generate correct ASME purchase orders. The active desktop flow reads normalized ASME JSONL data, applies policy rules, and generates copy-ready/exportable PO content.

## Source of truth (for agents/bots)
This README is the source of truth for rules, orientation, and guidance. The owner may use loose or exact language; if there is any ambiguity, confirm intent. Example: if they say "ordering requirements," confirm they mean "Ordering Information" (the official section name used in the PDFs).

File: sectionII_partA_data_digitized/spec_corpus/SA-563/spec.txt (part 1 of 5)
=== Page 1053 ===

ASME BPVC.ILA-2025 SA-563

SPECIFICATION FOR CARBON AND ALLOY STEEL NUTS

Cx SA-563

63-07a(2014) except for deletion of the term “private label distributor” in para,

(Identical with ASTM Specification AS
14.7 and 14.9 and editorially correct title.)

=== Page 1054 ===

SA-563 ASME BPVC.II.A-2025 
SPECIFICATION FOR CARBON AND ALLOY 
STEEL NUTS 
SA-563 
[Identical with ASTM Specification A 563-07a(2014) except for deletion of the term "private label distributor" in para. 14.7 and 14.9 and 
editorially correct title.] 
1. Scope 
1.1 This specification covers chemical and mechanical 
requirements for eight grades of carbon and alloy steel 
nuts for general structural and mechanical uses on bolts, 
studs, and other externally threaded parts. 
NOTE 1 - See Appendix Xl for guidance on suitable application of 
nut grades. 
1.2 The requirements for any grade of nut may, at the 
supplier's option, and with notice to the purchaser, be 
fulfilled by furnishing nuts of one of the stronger grades 
specified herein unless such substitution is barred in the 
inquiry and purchase order. 
1.3 Grades C3 and DH3 nuts have atmospheric corro­
sion resistance and weathering characteristics comparable 
to that of the steels covered in Specifications 
A 242/ A 242M, A 588/ A 588M, and A 709 / A 709M. The 
atmospheric corrosion resistance of these steels is substan­
tially better than that of carbon steel with or without copper 
addition (see 5.2). When properly exposed to the atmo­
sphere, these steels can be used bare (uncoated) for many 
applications. 
NOTE 2 - A complete metric compan.ion to Specification A 563 has 
_ -bet\n. dev€\lo13ed-A 563M; therefore, no metric equIValenfs are presentea 
in this specification. 
1.4 Terms used in this specification are defined in Ter­
minology F 1789 unless otherwise defined herein. 
2. Referenced Documents 
2.1 ASTM Standards: 
A 194/ A 194M Specification for Carbon and Alloy Steel 
Nuts for Bolts for High Pressure or High Temperature 
Service, or Both 
A 242/ A 242M Specification for High-Strength Low­
Alloy Structural Steel 
A 307 Specification for Carbon Steel Bolts and Studs, 
60 000 psi Tensile Strength 
A 325 Specification for Structural Bolts, Steel, Heat 
Treated, 120/105 ksi Minimum Tensile Strength 
A 354 Specification for Quenched and Tempered Alloy 
Steel Bolts, Studs, and Other Externally Threaded Fas­
teners 
A 394 Specification for Steel Transmission Tower Bolts, 
Zinc-Coated and Bare 
A 449 Specification for Hex Cap Screws, Bolts and Studs, 
Steel, Heat Treated, 120/105/90 ksi Minimum Tensile 
Strength, General Use 
A 490 Specification for Structural Bolts, Alloy Steel, Heat 
Treated, 150 ksi Minimum Tensile Strength 
A 588/ A 588M Specification for High-Strength Low­
Alloy Structural Steel, up to 50 ksi [345 MPa] Minimum 
Yield Point, with Atmospheric Corrosion Resistance 
A 687 Specification for High-Strength Nonheaded Steel 
Bolts and Studs 
A 709 / A 709M Specification for Structural Steel for 
Bridges 
A 751 Test Methods, Practices, and Terminology for 
954 
Chemical Analysis of Steel Products 
B 695 Specifi~atjon~ fQf i=@tingr:;_oi Zinc MechanicaUy -
- Deposited on Iron and Steel 
D 3951 Practice for Commercial Packaging 
F 606 Test Methods for Determining the Mechanical Prop­
erties of Externally and Internally Threaded Fasteners, 
Washers, Direct Tension Indicators, and Rivets 
F 812/F 812M Specification for Surface Discontinuities of 
Nuts, Inch and Metric Series 
F 1789 Terminology for Fl 6 Mechanical Fasteners 
F 2329 Specification for Zinc Coating, Hot-Dip, Require­
ments for Application to Carbon and Alloy Steel Bolts, 
Screws, Washers, Nuts, and Special Threaded Fasteners 
G 101 Guide for Estimating the Atmospheric Corrosion 
Resistance of Low-Alloy Steels

=== Page 1055 ===

ASME BPVC.II.A-2025 SA-563 
2.2 ANSI Standards: 
ANSI B 1.1 Unified Screw Threads 
ANSI Bl8.2.2 Square and Hex Nuts 
3. Ordering Information 
3.1 Orders for nuts under this specification shall include 
the following: 
3.1.1 Quantity (number of nuts), 
3.1.2 Nominal size and thread series of nuts, 
3.1.3 Style of nut (for example, heavy hex), 
3.1.4 Grade of nut, 
3.1.5 Zinc Coating - Specify the zinc-coating pro­
cess required, for example, hot-dip, mechanically depos­
ited, or no preference (see 4.7), 
3.1.6 Other Finishes - Specify other protective fin­
ish if required, 
3.1.7 ASTM designation and year of issue, and 
3.1.8 Supplementary or special requirements. 
NOTE 3 - An example of an ordering description follows: 1000 1/g-9 
heavy hex nuts, Grade DH, hot-dip zinc-coated, and lubricated, ASTM 
A 563-XX. 
4. Materials and Manufacture 
4.1 Steel for nuts shall be made by the open-hearth, 
basic-oxygen, or electric-furnace process except that steel 
for Grades 0, A, and B nuts may be made by the acid­
bessemer process. 
4.2 Nuts may be made cold or hot by forrning, pressing, 
or punching or may be machined from bar stock. 
4.3 Grades DH and DH3 nuts shall be heat treated by 
quenching in a liquid medium from a temperature above 
llie trarisfonnationtemperaturtTillld--tempering-at a-tempera~ 
ture of at least 800°F. 
4.4 Grades C and D nuts made of steel having carbon 
content not exceeding 0.20%, phosphorus not exceeding 
0.04%, and sulfur not exceeding 0.05% by heat analysis 
may be heat treated by quenching in a liquid medium from 
a temperature above the transformation temperature and 
need not be tempered. When this heat treatment is used, 
there shall be particular attention to the requirements in 
6.1.1. 
4.5 Grades C, C3, and D nuts made of any steel permit­
ted for these grades may be heat treated by quenching in 
a liquid medium from a temperature above the transforma­
tion temperature and tempering at a temperature of at least 
800°F. 
4.6 Threads shall be formed by tapping or machining. 
4.7 Zinc Coatings, Hot-Dip and Mechanically 
Deposited: 
4.7.1 When zinc-coated fasteners are required, the 
purchaser shall specify the zinc coating process, for exam­
ple, hot-dip, mechanically deposited, or no preference. 
4.7.2 When hot-dip is specified, the fasteners shall 
be zinc-coated by the hot-dip process in accordance with 
the requirements of Specification F 2329. 
4.7.3 When mechanically deposited is specified, the 
fasteners shall be zinc coated by the mechanical deposition 
process in accordance with the requirements of Class 55 
of Specification B 695. 
4.7.4 When no preference is specified, the supplier 
may furnish either a hot-dip zinc coating in accordance 
with Specification F 2329, or a mechanically deposited zinc 
coating in accordance with Specification B 695, Class 55. 
Threaded components (bolts and nuts) shall be coated by 
the same zinc-coating process and the supplier's option is 
limited to one process per item with no mixed processes 
in a lot. 
4.7.5 Hot-dip zinc-coated nuts shall be tapped after 
zinc coating. 
4.7.6 Mechanically deposited zinc-coated nuts for 
assembly with mechanically deposited zinc-coated bolts 
shall be tapped oversize prior to zinc coating and need not 
be retapped afterwards. 
4.8 Lubricant: 
4.8.1 Hot-dip and mechanically deposited zinc­
coated Grade DH nuts shall be provided with an additional 
lubricant which shall be clean and dry to the touch (see 
Supplementary Requirement S 1 to specify lubrication 
requirements for plain finish nuts). 
4.8.2 See Supplementary Requirement S2 for option 
to specify a dye in the lubricant. 
5. Chemical Composition 
5.1 Grades 0, A, B, C, D, and DH shall conform to 
the chemical composition specified in Table 1. 
955 
5.2 Grades C3 and DH3 shall conform to the chemical 
composition specified in Table 2. See Guide G 101 for 
methods of estimating the atmospheric corrosion resistance 
of low alloy steels. 
5.3 Resulfurized or rephosphorized steel, or both, are 
not subject to rejection based on product analysis for sulfur 
or phosphorus. 
5.4 Application of heats of steel to which bismuth, 
selenium, tellurium, or lead has been intentionally added 
shall not be permitted for Grades D, DH, and DH3.

=== Page 1056 ===

SA-563 ASME BPVC.II.A-2025 
5.5 Chemical analyses shall be performed in accor­
dance with Test Methods, Practices, and Terminology 
A 751. 
6. Mechanical Properties 
6.1 Hardness: 
6.1.1 The hardness of nuts of each grade shall not 
exceed the maximum hardness specified for the grade in 
Table 3. 
6.1.2 Jam nuts, slotted nuts, nuts smaller in width 
across flats or thickness than standard hex nuts (7.1), and 
nuts that would require a proof load in excess of 160 000 lbf 
may be furnished on the basis of minimum hardness 
requirements specified for the grade in Table 3, unless proof 
load testing is specified in the inquiry and purchase order. 
6.2 Proof Load: 
6.2.1 Nuts of each grade, except those listed in 6.1.2, 
shall withstand the proof load stress specified for the grade, 
size, style, thread series, and surface finish of the nut in 
Table 3 and Table 4. 
6.2.2 Nuts hot dip or mechanically zinc coated in 
accordance with 4.7.2 or 4.7.3 shall be proof load tested 
after zinc coating and overtapping. 
7. Dimensions 
7.1 Unless otherwise specified, nuts shall be plain 
(uncoated) and shall conform to the dimensions prescribed 
in ANSI B18.2.2. 
7.2 Hex and hex-slotted nuts over 1½ to 2 in. inclusive 
shall have dimensions conforming to ANSI Bl8.2.2 calcu­
lated using the formulas for the 1 ¼ through 1 ½ in. size 
range in Appendix III (Formulas for Nut Dimensions) of 
ANSI Bl8.2.2. 
7.3 Threads: Plain (Uncoated) Nuts 
7.3.1 Unless otherwise specified, the threads shall 
conform to the dimensions for coarse threads with Class 2B 
tolerances prescribed in ANSI B 1.1. 
7.4 Threads: Nuts Hot Dip Zinc Coated Specification 
F 2329 (4.7.2) 
7.4.1 Nuts to be used on bolts with Class 2A threads 
before hot-dip zinc coating, and then hot-dip zinc coated 
in accordance with Specification F 2329, shall be tapped 
oversize after coating, to the minimum and maximum 
thread dimensions in Table 5. The major and minor diame­
ters shall also be increased by the allowance to provide the 
corresponding minimum and maximum major and minor 
diameters. 
1.5 Threads: Nuts With Other Coatings 
7.5.1 Nuts to be used on bolts mechanically zinc 
coated or on bolts hot-dip zinc-coated to a specification 
other than Specification F 2329, or otherwise hot-dip 
coated, shall be tapped oversize by a diametral amount 
sufficient to permit assembly on the coated bolt thread, 
unless other requirements are specified in the inquiry or 
purchase order. 
7.5.2 When specifically permitted by the purchaser, 
nuts for bolts with electrodeposited coating, such as cad­
mium, zinc, and so forth, or with chemically applied coat­
ing may be tapped oversize by a diametral amount sufficient 
to permit assembly on the coated bolt thread. 
956 
7 .5.3 The allowable oversize tapping shall not 
exceed that specified in Table 5. 
8. Workmanship 
8.1 Surface discontinuity limits shall be in accordance 
with Specification F 812/F 812M. 
9. Number of Tests 
9.1 The requirements of this specification shall be met 
in continuous mass production for stock, and the manufac­
turer shall make sample inspections to ensure that the prod­
uct conforms to the specified requirements. Additional tests 
of individual shipments of material are not ordinarily con­
templated. Individual heats of steel are not identified in 
the finished product. 
9.2 When additional tests are specified in the inquiry 
and purchase order, a lot, for purposes of selecting test 
samples, shall consist of all material offered for inspection 
at one time that has the following common characteristics: 
9.2.1 Grade, 
9.2.2 Nominal size, 
9.2.3 Style of nut, 
9.2.4 Thread series and class, and 
9.2.5 Surface finish. 
9.3 Unless otherwise specified in the inquiry and pur­
chase order, the number of tests for each lot of required 
property shall be as follows: 
Number of Nuts in Lot 
800 and under 
801 to 8 000 
8 001 to 22 000 
Over 22 000 
Number of Specimens 
2 
3 
5 
9.4 If any test specimen shows flaws, it may be dis­
carded and another specimen substituted.

=== Page 1057 ===

ASME BPVC.II.A-2025 SA-563 
9.5 Should any specimen fail to meet the requirements 
of any specified test, double the number of specimens from 
the same lot shall be tested for this property, in which case 
all of the additional specimens shall meet the specifications. 
10. Test Methods 
10.1 Tests shall be conducted in accordance with Test 
Methods F 606. 
11. Report 
11.1 When specified in the order, the manufacturer 
shall furnish a test report ce1tified to be the last completed 
set of mechanical tests for each stock size in each shipment. 
12. Inspection 
12.1 If the inspection described in 12.2 is required by 
the purchaser, it shall be specified in the inquiry and con­
tract or order. 
12.2 The inspector representing the purchaser shall 
have free entry to all parts of the manufacturer's works 
that concern the manufacture of the material ordered. The 
manufacturer shall afford the inspector all reasonable facili­
ties to satisfy him that the material is being furnished in 
accordance with this specification. All tests and inspections 
required by the specification that are requested by the pur­
chaser's representative shall be made before shipment, and 
shall be conducted as not to interfere unnecessarily with 
the operation of the works. 
13. Rejection and Rehearing 
13.1 Material that fails to conform to the requirements 
of this specification may be rejected. Rejection should be 
reported to the producer or supplier promptly and in writ­
ing. In case of dissatisfaction with the results of the test, 
- - - - - - - - - the.producer.or_ sJJp_plier_m_ay_ ll!_al<:e _Ehl_i1!1 f?r_ a _Ee_liearing. 
14. Product Marking 
14.1 Nuts made to the requirements of Grades 0, A, 
and B are not required to be marked unless individual 
marking is specified in the inquiry and order. When individ­
ual marking is required, the mark shall be the grade letter 
symbol on one face of the nut. 
14.2 Heavy hex nuts made to the requirements of 
Grade C (Note 4) shall be marked on one face with three 
circumferential marks 120° apart. 
14.3 Heavy hex nuts made to the requirements of 
Grade C3 shall be marked on one face with three circumfer­
ential marks 120° apart and the numeral 3. In addition, the 
manufacturer may add other distinguishing marks indicat­
ing that the nut is atmospheric corrosion resistant and of 
a weathering type. 
14.4 Nuts made to the requirements of Grade D shall 
be marked with the grade symbol, D (Note 4) on one face. 
14.5 Nuts made to the requirements of Grade DH shall 
be marked with the grade symbol, DH (Note 4) on one face. 
14.6 Heavy hex nuts made to the requirements of 
Grade DH3 shall be marked with the grade symbol DH3 
on one face. Hex nuts made to the requirements of DH3 
shall be marked with the symbol HX3 on one face. In 
addition, the manufacturer may add other distinguishing 
marks indicating that the nut is atmospheric corrosion resis­
tant and of a weathering type. 
14.7 In addition, nuts of Grades C, C3, D, DH, and 
DH3 and hex nuts made to the requirements of DH3, shall 
be marked with a symbol to identify the manufacturer. 
14.8 Marks may be raised or depressed at the option 
of the manufacturer. However, if markings are located on 
the bearing surface, they shall be depressed. 
14.9 Grade and manufacturer's identification shall be 
separate and distinct. The two identifications shall prefera­
bly be in different locations and, when on the same level, 
shall be separated by at least two spaces. 
NOTE 4- See Table 3 for marking of equivalent nuts made in accordance 
with requirements of Specification A 194/ A 194M. 
15. Packaging and Package Marking 
15.1 Packaging: 
15.1.1 Unless otherwise specified, packaging shall 
be in accordance with Practice D 3951. 
15.1.2 When special packaging requirements are 
required, they shall be defined at the time of the inquiry 
and order. 
15.2 Package Marking: 
15.2.1 Each shipping unit shall include or be plainly 
957 
marked with the following information: 
1.5.2.f:l- ASTM clesignation---an-d -grade; - - - - - - - - -
15.2.1.2 Size, 
15.2.1.3 Name and brand or trademark of the man-
ufacturer, 
15.2.1.4 Number of pieces, 
15.2.1.5 Purchase order number, and 
15.2.1.6 Country of origin. 
16. Responsibility 
16.1 The party responsible for the fastener shall be the 
organization that supplies the fastener to the purchaser. 
17. Keywords 
17.1 alloy steel; carbon steel; nuts; steel; weathering 
steel

=== Page 1058 ===

SA-563 ASME BPVC.II.A-2025 
TABLE 1 
CHEMICAL REQUIREMENTS FOR GRADES 0, A, B, C, 
D, AND DH NUTS 
Composition, % 
Grade of Manganese, Phosphorus, Sulfur, 
Nut Analysis Carbon min max max 
0, A, B, C heat 0.55 max 0.12 0.15(A) 
product 0.58 max 0.13 (B) 
D (Cl heat 0.55 max 0.30 0.04 0.05 
product 0.58 max 0.27 0.048 0.058 
heat 0.20-0.55 0.60 0.04 0.05 
DH (Cl product 0.18-0.58 0.57 0.048 0.058 
NOTES: 
(Al For Grades 0, A, and Ba sulfur content of 0.23% max is acceptable 
with the purchasers approval. 
CB) Acid bessemer steel only. 
(Cl For Grades D and DH a sulfur content of 0.05-0.15% is acceptable 
provided the manganese is 1.35% min. 
958

=== Page 1059 ===

ASME BPVC.ll.A-2025 SA-563 
--- TABLE 2 
CHEMICAL REQUIREMENTS FOR GRADES C3 AND DH3 NUTS 
Composition, % 
Classes for Grade C3 Nuts (A) Grade DH3 
Element N A B C D E F Nuts 
Carbon: 
Heat analysis 0.33-0.40 0.38-0.48 0.15-0.25 0.15-0.25 0.20-0.25 0.20-0.25 0.20-0.53 
Product analysis 0.31-0.42 0.36-0.50 0.14-0.26 0.14-0.26 0.18-0.27 0.19-0.26 0.19-0.55 
Manganese: 
Heat analysis 0.90-1.20 0.70-0.90 0.80-1.35 0.40-1.20 0.60-1.00 0.90-1.20 0.40 min 
Product analysis 0.86-1.24 0.67-0.93 0.76-1.39 0.36-1.24 0.56-1.04 0.86-1.24 0.37 min 
Phosphorus: 
Heat analysis 0.07-0.15 0.040 max 0.06-0.12 0.035 max 0.040 max 0.040 max 0.040 max 0.046 max 
Product analysis 0.07-0.155 0.045 max 0.06-0.125 0.040 max 0.045 max 0.045 max 0.045 max 0.052 max 
Sulfur: 
Heat analysis 0.050 max 0.050 max 0.050 max 0.040 max 0.050 max 0.040 max 0.040 max 0.050 max 
Product analysis 0.055 max 0.055 max 0.055 max 0.045 max 0.055 max 0.045 max 0.045 max 0.055 max 
Silicon: 
Heat analysis 0.20-0.90 0.15-0.35 0.30-0.50 0.15-0.35 0.25-0.50 0.15-0.35 0.15-0.35 
Product analysis 0.15-0.95 0.13-0.37 0.25-0.55 0.13-0.37 0.20-0.55 0.13-0.37 0.13-0.37 
Copper: 
Heat analysis 0.25-0.55 0.25-0.45 0.20-0.40 0.20-0.50 0.30-0.50 0.30-0.60 0.20-0.40 0.20 min 
Product analysis 0.22-0.58 0.22-0.48 0.17-0.43 0.17-0.53 0.27-0.53 0.27-0.63 0.17-0.43 0.17 min 
Nickel: 
Heat analysis 1.00 max 0.25-0.45 0.50-0.80 0.25-0.50 0.50-0.80 0.30-0.60 0.20-0.40 0.20 min (BJ 
Product analysis 1.03 max 0.22-0.48 0.47-0.83 0.22-0.53 0.47-0.83 0.27-0.63 0.17-0.43 0.17 min 
Chromium: 
Heat analysis 0.30-1.25 0.45-0.65 0.50-0.75 0.30-0.50 0.50-1.00 0.60-0.90 0.45-0.65 0.45 min 
Product analysis 0.25-1.30 0.42-0.68 0.47-0.83 0.27-0.53 0.45-1.05 0.55-0.95 0.42-0.68 0.42 min 
Vanadium: 
Heat analysis 0.020 min 
Product analysis 0.010 min 
Molybdenum: 
Heat analysis 0.06 max 0.10 max 0.15 min <Bl 
Product analysis 0.07 max 0.11 max 0.14 min 
Titanium: 
Heat analysis 0.05 max 
Product analysis 
NOTES: 
(Al C3 nuts may be made of any of the above listed material classes. Selection of the class shall be at the option of the manufacturer. 
_(B)_Nicke_l_Qrmolybdenum may b€_ll_sed._ 
- -
959

=== Page 1060 ===

SA-563 ASME BPVC.II.A-2025 
,,,--~ 
TABLE 3 
MECHANICAL REQUIREMENTS 
Nuts With UNC, 8 UN, 6 UN and Coarser Pitch Threads 
Proof Load Stress, ksi (Al Hardness 
Nominal Nut Style of Non-Zinc-Coated Zinc-Coated Brinell Rockwell 
Grade of Nut Size, in. Nut Nuts (B) Nuts (Bl min max min max 
0 ¼ to 1½ square 69 52 103 302 855 C32 
A ¼ to 1½ square 90 68 116 302 868 C32 
0 ¼ to 1½ hex 69 52 103 302 855 C32 
A ¼ to 1½ hex 90 68 116 302 868 C32 
8 ¼ to 1 hex 120 90 121 302 869 C32 
8 ' 11/s to 1½ hex 105 79 121 302 869 C32 
D (Cl ¼ to 1½ hex 135 135 159 352 884 C38 
DH (D) ¼ to 1½ hex 150 150 248 352 C24 C38 
DH3 ½ to 1 hex 150 150 248 352 C24 C38 
A ¼ to 4 heavy hex 100 75 116 302 868 C32 
8 ¼ to 1 heavy hex 133 100 121 302 869 C32 
8 11/s to 1½ heavy hex 116 87 121 302 869 C32 
C (Cl ¼ to 4 heavy hex 144 144 143 352 878 C38 
C3 ¼ to 4 heavy hex 144 144 143 352 878 C38 
D (Cl ¼ to 4 heavy hex 150 150 159 352 884 C38 
DH (D) ¼ to 4 heavy hex 175 150 248 352 C24 C38 
DH3 ¼ to 4 heavy hex 175 150 248 352 C24 C38 
A ¼ to 1½ hex thick 100 75 116 302 868 C32 
8 l ¼ to l hex thick 133 100 121 302 869 C32 
8 11/s to 1½ hex thick 116 87 121 302 869 C32 
D (Cl ¼ to 1½ hex thick 150 150 159 352 884 C38 
DH (D) ¼ to 1½ hex thick 175 175 248 352 C24 C38 
Nuts with UN F, 12 UN, and Finer Pitch Threads 
0 ¼ to 1½ hex 65 49 103 302 855 C32 
A ¼ to 1½ hex 80 60 116 302 868 C32 
8 ¼ to 1 hex 109 82 121 302 869 C32 
8 11/s to 1½ hex 94 70 121 302 869 C32 
D (Cl ¼ to 1½ hex 135 135 159 352 884 C38 
DH (D) ¼ to 1½ hex 150 150 248 352 C24 C38 
A ¼ to 4 heavy hex 90 68 116 302 868 C32 
8 ¼ to 1 heavy hex 120 90 121 302 869 C32 
8 11/s to 1½ heavy hex 105 79 121 302 869 C32 
D (Cl ¼ to 4 heavy hex 150 150 159 352 884 C38 
DH (D) Xi to 4 heavy hex 175 150 248 352 C24 C38 
A ¼ to 1½ hex thick 90 68 116 302 868 C32 
8 ¼ to 1 hex thick 120 90 121 302 869 C32 
8 11/s to 1½ hex thick 105 79 121 302 869 C32 
D (Cl ¼ to 1½ hex thick 150 150 159 352 884 C38 
DH (D) ¼ to 1½ hex thick 175 175 248 352 C24 C38 
NOTES: 
(Al To determine nut proof load in pounds, multiply the appropriate nut proof load stress by the tensile stress area of the thread. Stress areas 
for U NC, UN F, and 8 UN thread series are given in Table 4. 
(8) Non-zinc-coated nuts are nuts intended for use with externally threaded fasteners which have a plain (nonplated or noncoatedl finish or have 
a plating or coating of insufficient thickness to necessitate overtapping the nut thread to provide assemblability. Zinc-coated nuts are nuts 
intended for use with externally threaded fasteners which are hot-dip zinc-coated, mechanically zinc-coated, or have a plating or coating of 
sufficient thickness to necessitate overtapping the nut thread to provide assemblability. 
(Cl Nuts made in accordance to the requirements of Specification A 194/A 194M, Grade 2 or Grade 2H, and marked with their grade symbol 
are acceptable equivalents for Grades C and D nuts. When A 194 zinc-coated inch series nuts are supplied, the zinc coating, overtapping, 
lubrication and rotational capacity testing shall be in accordance with Specification A 563. 
(D) Nuts made in accordance with the requirements of Specification A 194/A 194M, Grade 2H, and marked with its grade symbol are an acceptable 
equivalent for Grade DH nuts. When A 194 zinc-coated inch series nuts are supplied, the zinc coating, overtapping, lubrication and rotational 
capacity testing shall be in accordance with Specification A 563. '~ 
960

=== Page 1061 ===

ASME BPVC.II.A-2025 SA-563 
-~-. TABLE 4 TABLE 5 
TENSILE STRESS AREAS THREAD DIMENSIONS AND OVERTAPPING 
Nominal Nominal Nominal ALLOWANCES FOR NUTS HOT DIP ZINC COATED PER 
Size- UNC Size- UNF Size- 8 UN SPECIFICATION F 2329 
Threads Tensile Stress Threads Tensile Stress Threads Tensile Stress 
per Inch Area, A, in. 2 per Inch Area A, in. 2 per Inch Area, A, in. 2 Nominal Nut Diametral Pitch Diameter, in. Size, in. and Allowance, 
1/4-20 0.0318 ¾-28 0.0364 Pitch in. (Al min max 
½6-18 0.0524 5/ir24 0.0580 
¾-16 0.0775 ¾-24 0.0878 0.250-20 0.016 0.2335 0.2384 
1/irl4 0.1063 ½6-20 0.1187 0.312-18 0.017 0.2934 0.2987 
½-13 0.1419 ½-20 0.1599 0.375-16 0.017 0.3514 0.3571 
½6-12 0.182 ½6-18 0.203 0.437-14 0.018 0.4091 0.4152 
¾-11 0.226 o/s-18 0.256 0.500-13 0.018 0.4680 0.4745 
¾-10 0.334 ¾-16 0.373 0.562-12 0.020 0.5284 0.5352 
7/s-9 0.462 7/s-14 0.509 0.625-11 0.020 0.5860 0.5932 
_ .. ..-----, 1-8 0.606 1-12 0.663 1-8 0.606 0.750-10 0.020 0.7050 0.7127 
1 1/s-7 0.763 1¾-12 0.856 1¾-8 0.790 0.875-9 0.022 0.8248 0.8330 
1¾-7 0.969 1¼-12 1.073 1¾-8 1.000 1.000-8 0.024 0.9428 0.9516 
1¾-6 1.155 1¾-12 1.315 1¾-8 1.233 1.125-8 0.024 1.0678 1.0768 
1½-6 1.405 1½-12 1.581 1½-8 1.492 1.125-7 0.024 1.0562 1.0656 
1¾-5 1.90 13/,.-8 2.08 1.250-8 0.024 1.1928 1.2020 
2-43/2 2.50 2-8 2.77 1.250-7 0.024 1.1812 1.1908 
2¾-4½ 3.25 2¼-8 3.56 1.375-8 0.027 1.3208 1.3301 
2½-4 4.00 2½-8 4.44 1.375-6 0.027 1.2937 1.3041 
2¾-4 4.93 2¾-8 5.43 1.500-8 0.027 1.4458 1.4553 
3-4 5.97 3-8 6.51 1.500-6 0.027 1.4187 1.4292 
3¾-4 7.10 3¼-8 7.69 1.750-5 0.050 1.6701 1.6817 
3½-4 8.33 3½-8 8.96 2.000-4.5 0.050 1.9057 1.9181 
3¾-4 9.66 3¾-8 10.34 2.250-4.5 0.050 2.1557 2.1683 
4-4 11.08 4-8 11.81 2.500-4 0.050 2.3876 2.4011 
2.750-4 0.050 2.6376 2.6513 
GENERAL NOTE: A, The stress area is calculated as follows: 3.000-4 0.050 2.8876 2.9015 
3.250-4 0.050 3.1376 3.1517 
3.500-4 0.050 3.3876 3.4019 
As= 0.7854 [o- 0 •9 : 43 r 
3.750-4 0.050 3.6376 3.6521 
3.750-4 0.050 3.6376 3.6521 
4.000-4 0.050 3.8876 3.9023 
where: NOTE: 
As = stress area, in. 2 , (A) These allowances also apply to the minimum and maximum major 
D = nominal size, in., and and minor diameters. 
n = threads per inch. 
961

=== Page 1062 ===

SA-563 ASME BPVC.II.A-2025 
SUPPLEMENTARY REQUIREMENTS 
The following supplementary requirement shall be applied only when specified by the 
purchaser on the contract or order. Details of these supplementary requirements shall 
be agreed upon in writing between the manufacturer and purchaser. This supplementary 
requirement shall in no way negate any requirement of the specification itself. 
S1. Supplementary Lubricant Requirements for 
Nuts 
S1.1 Nuts, regardless of specified finish, shall be pro­
vided with an additional lubricant that shall be clean and 
dry to the touch. 
S2. Lubricant Dye 
S2.1 In addition to the requirements of Supplementary 
Requirement S 1, the lubricant shall have a contrasting color 
so that it's presence is visually obvious. 
962 
S3. Lubricant Placement 
The lubricant shall be applied to specified surfaces on 
the nuts, such as (I) principally only those portions which 
are threaded, or (2) on threaded portions and either only 
one bearing face or both bearing faces, as required, or (3) 
such other specific lubricant placement criteria as are 
agreed to between the purchaser and the user.

=== Page 1063 ===

ASME BPVC.ILA-2025

APPENDIX

(Nonmandatory Information)

X1. INTENDED APPLICATION
X11 Table X1.1 gives additional information for the
intended application of nuts.

963

SA-563

=== Page 1064 ===

SA-563 
Grade of Bolt Surface Finish 
(D) (E) 
A 307 non-zinc-
coated and 
Grade A zinc-coated 
A 307 non-zinc-coated 
and zinc-
Grade B coated 
A 325 non-zinc-coated 
Type l zinc-coated 
A 325 Type 3 non-zinc-coated 
A 354 non-zinc-coated 
Grade BC zinc-coated 
A 354 non-zinc-coated Grade BD 
A 394 zinc-coated Type 0 
A 394 zinc-coated Types 1 and 2 
A 394 non-zinc-coated Type 3 
A 449 non-zinc-coated 
Types l and 2 zinc-coated 
A 490 non-zinc-coated Types l and 2 
A 490 Type 3 non-zinc-coated 
A 687 non-zinc-coated 
zinc-coated 
NOTES: 
ASME BPVC.II.A-2025 
TABLE Xl.l 
NUT AND BOLT SUITABILITY GUIDE 
A563 Grade and ANSI Nut Style (A) 
Nominal Recommended (B) 
Size in. Hex Heavy Hex 
¼ to 1½ A 
>l½ to 2 A 
>2 to 4 A 
¼ to 1½ A 
>l½ to 2 A 
>2 to 4 A 
½ to 1½ C 
½ to 1½ DH 
½ to 1½ C3 
¼ to 1½ C 
>l ½ to 4 C 
¼ to 1½ DH 
>1 1/2t04 DH 
¼ to 1½ DH 
>l½ to 4 DH 
½ to 1 A 
½ to 1 DH 
½ to l DH3 
¼ to 1½ B 
>l % to 3 A 
¼ to 1½ DH 
>l½ to 3 DH 
½ to 1½ DH 
½ to 1½ DH3 
1¼ to 3 D 
1¼ to 3 DH 
Square 
A 
A 
Hex 
B,D,DH 
A(F) 
B,D,DH 
A (Fl 
D,DH 
DH 
B,D 
D 
D,DH 
D,DH 
Suitable (C) 
Heavy Hex 
A,B,C,D,DH,DH3 
C,D,DH,DH3 
C,D,DH,DH3 
B,C,D,DH,DH3 
C,D,DH,DH3 
C,D,DH,DH3 
C3,D,DH,DH3 
DH3 
C3,D,DH,DH3 
C3,D,DH,DH3 
D,DH,DH3 
DH3 
C3 
B,C,C3,D,DH,DH3 
C,C3,D,DH,DH3 
D 
D 
DH3 
DH,DH3 
Hex Thick 
A,B,D,DH 
A,B,D,DH 
D,DH 
DH 
D,DH 
B,D,DH 
D,DH 
(Al The availability of DH nuts in nominal sizes¾ in. and larger is very limited and generally available only on special orders for 50 000 pieces 
or more. For smaller quantities A 194 Gr. 2H nuts should be considered. 
(BJ "Recommended" denotes a commercially available nut having the most suitable mechanical properties and dimensional configuration (style) 
that will make it possible to torque the bolt to the required load when used in combination with the nut. 
(Cl "Suitable" denotes nuts having mechanical properties that will make it possible to torque the bolt to the required load when used in combination 
with the nut; but, which require consideration of dimensional configuration (style) suitability and availability. Others are not suitable. 
(DJ The term "bolt" includes all externally threaded types of fasteners. 
(El Non-zinc-coated nuts are nuts intended for use with externally threaded fasteners which have a plain (nonplated or noncoated) finish or have 
a plating or coating of insufficient thickness to necessitate overlapping the nut thread to provide assemblability. Zinc-coated nuts are nuts 
intended for use with externally threaded fasteners which are hot-dip zinc-coated, mechanically zinc-coated, or have a plating or coating of 
sufficient thickness to necessitate overlapping the nut thread to provide assemblability. 
(Fl Hex nuts in nominal sizes over 1 1/2 to 2 in. inclusive are not covered in the tables of tabulated sizes in ANSI BlB.2.2 but are commercially 
available. Such nuts are suitable. See 7.2 for dimensions. 
964

=== Page 1065 ===

ASME BPVC.ILA-2025 SA-564/SA-564M
SPECIFICATION FOR HOT-ROLLED AND
COLD-FINISHED AGE-HARDENING STAINLESS STEEL |
BARS AND SHAPES
CxS SA-564./SA-564M ily
os ® Standards Worldwide :
(Identical with ASTM Specification A564/A564M-04(2009).) :
965

=== Page 1066 ===

SA-564/SA-564M ASME BPVC.II.A-2025 
SPECIFICATION FOR HOT-ROLLED 
AND COLD-FINISHED AGE-HARDENING 
STAINLESS STEEL BARS AND SHAPES 
SA-564/SA-564M cO 
INTSRNATIONAL 
Standards Worldwide 
[Identical with AS1M Specification A 564/A 564M-04(2009).] 
1. Scope 
1.1 This specification covers bars and shapes of age­
hardening stainless steels. Hot-finished or cold-finished 
rounds, squares, hexagons, bar shapes, angles, tees, and 
channels are included; these shapes may be produced by 
hot rolling, extruding, or forging. Billets or bars for reforg­
ing may be purchased to this specification. 
1.2 These steels are generally used for parts requiring 
corrosion resistance and high strength at room temperature, 
or at temperatures up to 600°F [315°C]; 700°F (370°C] 
for Type 632; 840°F [450°C] for Type UNS S46910. They 
are suitable for machining in the solution-annealed condi­
tion after which they may be age-hardened to the mechani­
cal properties specified in Section 7 without danger of 
cracking or distortion. Type XM-25 is machinable in the 
as-received fully heat treated condition. Type UNS S46910 
is suitable for machining in the solution-annealed, cold­
worked, and aged-hardened condition. 
2. Referenced Documents 
2.1 ASTM Standards: 
A 314 Specification for Stainless Steel Billets and Bars for 
Forging 
A 370 Test Methods and Definitions for Mechanical Test­
ing of Steel Products 
A 484/ A 484M Specification for General Requirements for 
Stainless Steel Bars, Billets, and Forgings 
A 705/ A 705M Specification for Age-Hardening, Stainless 
Steel Forgings 
A 751 Test Methods, Practices, and Terminology for 
Chemical Analysis of Steel Products 
E 527 Practice for Numbering Metals and Alloys (UNS) 
2.2 Other Documents: 
SAE J1086 Recommended Practice for Numbering Metals 
and Alloys (UNS) 
1.3 Types 631 and 632 contain a large amount of ferrite 3. Ordering Information 
in the microstructure and can have low ductility in forgings 3.1 It is the responsibility of the purchaser to specify 
and larger diameter bars. Applications should be limited all requirements that are necessary for material ordered 
____ _.t~o__.,s'!!m""all'!!_'di,.,,,'cf!.am~e~te~r_.,b,..ar_,__.. ______________ _l,duLlln""de..,,r~t,.._h,.,_,js"---"':specification.~~-Such~.equireme11ts-m~)LinC-ludG-------------+--
l.4 The values stated in either inch-pound units or SI but are not limited to the following: 
(metric) units are to be regarded separately as standards; 3.1.1 Quantity (weight or number of pieces), 
within the text and tables, the SI units are shown in [brack- 3.1.2 Type or UNS designation (Table 1), 
ets]. The values stated in each system are not exact equiva-
lents; therefore, each system must be used independent of 3 •1 •3 Specific melt type when required, 
the other. Combining values from the two systems may 3.1.4 Heat treated condition (5.1), 
result in nonconformance with the specification. 3.1.5 Transverse properties when required (7.6), 
1.5 Unless the order specifies an "M" designation, the 3.1.6 Finish (Specification A 484/ A 484M), 
material shall be furnished to inch-pound units. 317 S rf ti' f h p (5 2 1) . . u aceprepara ono s a es .. , 
NOTE 1 - For forgings, see Specification A 705/ A 705M. 3.1.8 Size, or applicable dimension including diame-
NOTE 2 - For billets and bars for forging see Specification A 314. ter, thickness, width, length, etc., 
966

=== Page 1067 ===

ASME BPVC.11.A-Z0ZS SA-564/SA-564M 
3.1.9 Preparation for delivery (Specification 
A 484/ A 484M), 
3.1.10 Special requirements (refer to 7.4 and 8.3), 
3.1.11 Marking requirements (Specification 
A 484/ A 484M), and 
3.1.12 ASTM designation and date of issue if other 
than that currently published. 
3.2 If possible, the intended use of the item should be 
given on the purchase order especially when the item is 
ordered for a specific end use or uses. 
NOTE 3 -A typical ordering description is as follows: 5000 lb [2270 kg] 
Type 630, Solution-Annealed Cold Finished Centerless Ground, l½ in. 
[38.0 mm] round bar, 10 to 12 ft [3.0 to 3.6 m] in length, ASTM A 564 
dated ___ . End use: valve shafts. 
4. General Requirements 
4.1 In addition to the requirements of this specification, 
all requirements of the current edition of Specifications 
A 484/ A 484M shall apply. Failure to comply with the 
general requirements of Specification A 484/ A 484M con­
stitutes nonconformance with this specification. 
5. Materials and Manufacture 
5.1 Heat Treatment and Condition: 
5.1.1 Material of types other than XM-16, XM-25, 
and Type 630 shall be furnished in the solution-annealed 
condition, or in the equalized and oven-tempered condition, 
as noted in Table 2, unless otherwise specified by the 
purchaser. 
5.1.1.1 Types 630, XM-16, and XM-25 may be 
furnished in the solution-annealed or age-hardened con­
dition. 
5.1.2 Type UNS S46910 shall be funished in solu­
tton-annealed-contlitiorr per-Tab-le--2-,or-solutcion-anne--aleEl­
and cold-worked condition per Table 3, or aged-hardened 
condition per Table 4. 
5.1.3 Reforging stock shall be supplied in a condition 
of heat treatment to be selected by the forging manufac­
turer. 
5.2 Shapes may be subjected to either Class A or 
Class C preparation as specified on the purchase order. 
5.2.1 Class A consists of preparation by grinding for 
the removal of imperfections of a hazardous nature such 
as fins, tears, and jagged edges provided the underweight 
tolerance is not exceeded and the maximum depth of grind­
ing at any one point does not exceed 10% of the thickness 
of the section. 
5.2.2 Class C consists of preparation by grinding for 
the removal of all visible surface imperfections provided 
the underweight tolerance is not exceeded and the maxi­
mum depth of grinding at any one point does not exceed 
10% of the thickness of the section. 
6. Chemical Composition 
6.1 Each alloy covered by this specification shall con­
form to the chemical requirements specified in Table 1. 
6.2 Methods and practices relating to chemical analysis 
required by this specification shall be in accordance with 
Test Methods, Practices, and Terminology A 751. 
7. Mechanical Properties Requirements 
7 .1 The material, as represented by mechanical test 
specimens, shall conform to the mechanical property 
requirements specified in Table 2 or Table 3 and shall be 
capable of developing the properties in Table 4 when heat 
treated as specified in 5 .1. 
7.2 Samples cut from bars for forging stock shall con­
form to the mechanical properties of Table 2 and Table 4 
when heat treated as specified in Table 2 and Table 4. 
7.3 The yield strength shall be determined by the offset 
method as described in the current edition of Test Methods 
and Definitions A 370. The limiting permanent offset shall 
be 0.2% of the gage length of the specimen. 
7.4 The impact requirement shall apply only when 
specified in the purchase order. When specified, the mate­
rial, as represented by impact test specimens, shall be capa­
ble of developing the impact property requirements 
specified in Table 4 when heat treated in accordance 
with 5.1. 
7.5 Longitudinal impact requirements are not applica­
ble to bars less than¾ in. (16.9 mm) diameter or size or 
_Jlat~les~than ¾ in. (16.9 mm) thick. 
967 
7.6 Tensile and impact requirements in the transverse 
(through thickness) direction are not applicable to bars less 
than 3 in. [7 5 mm] diameter in size or flats less than 3 in. 
[75 mm] thick. 
7.7 Material tensile tested and, when specified, impact 
tested in the transverse (through thickness) direction and 
meeting the requirements shown in Table 4 need not be 
tested in the longitudinal direction. 
8. Number of Tests 
8.1 At least one room temperature tension test and one 
or more hardness tests shall be made on each lot. 
8.2 One or more hardness tests and at least one tension 
test shall be made from each lot on test samples heat

=== Page 1068 ===

SA-564/SA-564M ASME BPVC.II.A-2025 
treated as required in 5 .1. Unless otherwise specified in 
the purchase order, the condition of hardening heat treat­
ment shall be at the option of the producer. The tests shall 
meet the requirements of Table 4. 
8.3 When specified in the purchase order, the impact 
test shall consist of testing three Charpy V-notch Type A 
specimens in accordance with Methods and Definitions 
A 370. The specimens shall be heat treated in accordance 
with 5.1. Unless otherwise specified in the purchase order, 
the condition of hardening heat treatment shall be at the 
968 
option of the producer and testing shall be done at 70 to 
80°F [20 to 25°C]. The tests shall meet the requirements 
of Table 4. When tested at temperatures other than 70 to 
80°F, [20 to 25°C] the impact test requirements will be as 
agreed upon by purchaser and producer. 
9. Keywords 
9.1 age-hardening stainless steel; precipitation harden­
ing stainless steel; stainless steel bars; stainless steel shapes

=== Page 1069 ===

'° er, 
'° 
(--
UNS 
TABLE 1 
CHEMICAL REQUIREMENTSA 
Composition, % Composition, % 
Designation 8 Type Carbon Manganese Pnosphorus Sulfur Silicon Chromium Nickel 
S17400 630 0.07 1.00 0.040 0.030 1.00 15.00-17.50 3.00-5.00 
S17700 631 0.09 1.00 0.040 0.030 1.00 16.00-18.00 6.50-7.75 
S15700 632 0.09 1.00 0.040 0.030 1.00 14.00-16.00 6.50-7.75 
S35500 634 0.10-0.15 0.50-1.25 0.040 0.030 0.50 15.00-16.00 4.00-5.00 
S17600 635 0.08 1.00 0.040 0.030 1.00 16.00-17.50 6.00-7.50 
S15500 XM-12 0.07 1.00 0.040 0.030 1.00 14.00-15.50 3.50-5.50 
S13800 XM-13 0.05 0.20 0.010 0.008 0.10 12.25-13.25 7.50-8.50 
S45500 XM-16 0.03 0.50 0.015 0.015 0.50 11.00-12.50 7.50-9.50 -
S45503 . . . 0.010 0.50 0.010 0.010 0.20 11.00-12.50 7.50-9.50 
S45000 XM-25 0.05 1.00 0.030 0.030 1.00 14.00-16.00 5.00-7.00 
10.75-
S46500 . . . 0.02 0.25 0.015 0.010 0.25 11.00-12.50 11.25 
S46910 . . . 0.030 1.00 0.030 0.015 0.70 11.0-13.0 8.0-10.0 
A Limits are in percent maximum unless shown as a rar ge or stated otherwise. 
8 New designation established in accordance with Prac1 ice E 527 and SAE Jl086. 
c Columbium plus tantalum 0.15-0.45. 
0 Nitrogen 0.07-0.13. 
£ Nitrogen 0.01. 
F Columbium plus tantalum 0.10-0.50. 
G Columbium 8 times carbon minimum. 
---- ~----- ··-·--- -··----- ·-- ------ -·---··. ,-1-
'
