Repository: Demigodofa/ASMEPurchaseOrderHelper

# ASMEPurchaseOrderHelper

PC UI tool to help purchasing agents generate correct ASME purchase orders. The active desktop flow reads normalized ASME JSONL data, applies policy rules, and generates copy-ready/exportable PO content.

## Source of truth (for agents/bots)
This README is the source of truth for rules, orientation, and guidance. The owner may use loose or exact language; if there is any ambiguity, confirm intent. Example: if they say "ordering requirements," confirm they mean "Ordering Information" (the official section name used in the PDFs).

File: sectionII_partA_data_digitized/spec_corpus/SA-574/spec.txt (part 1 of 3)
=== Page 1108 ===

SA-574 ASME BPVC.II.A-2025 
SPECIFICATION FOR ALLOY STEEL 
SOCKET-HEAD CAP SCREWS 
SA-574 
(Identical with ASTM Specification A 574-04e 1 except that Table 1 on chemical requirements has been deleted and Supplementary Requirement Sl 
is now mandatory. Paragraphs 6.1 and 6.2 have been revised to refer to Table S 1. 1 and para. 6.3 has been deleted.) 
1. Scope 
1.1 This specification covers the requirements for 
quenched and tempered alloy steel hexagon socket-head 
cap screws, 0.060 through 4 in. in diameter where high 
strength is required. 
NOTE 1 - A complete metric companion to Specification A 574 has 
been developed-A 574M; therefore no metric equivalents are presented 
in this specification. 
1.2 The following hazard caveat pertains only to the 
test method portion, Section 12, of this specification. This 
standard does not purport to address all of the safety 
concerns, if any, associated with its use. It is the responsi­
bility of the user of this standard to establish appropriate 
safety and health practices and determine the applicability 
of regulatory limitations prior to use. 
2. Referenced Documents 
2.1 ASTM Standards: 
A 751 Test Methods, Practices, and Terminology for 
Chemical Analysis of Steel Products 
D 3951 Practice for Commercial Packaging 
E 3 Guide for Preparation of Metallographic Specimens 
E 112 Test Methods for Determining Average Grain Size 
E 384 Test Method for Microindentation Hardness of 
Materials 
F 606 Test Methods for Determining the Mechanical Prop­
erties of Externally and Internally Threaded Fasteners, 
Washers, Direct Tension Indicators, and Rivets 
F 788 /F 788M Specification for Surface Discontinuities of 
Bolts, Screws, and Studs, Inch and Metric Series 
2.2 ASME Standards: 
B 1.1 Unified Screw Threads 
B18.3 Socket Cap, Shoulder, and Set Screws 
B18.24 Paii Identifying Number (PIN) Code System Stan­
dard for B 18 Fastener Products 
2.3 Federal Standard: 
H-28 Handbook of Thread Dimensions 
3. Terminology 
3.1 Definitions: 
3.1.1 Definitions of discontinuities covered by 10.2 
follow: 
3.1.2 crack- clean crystalline break passing through 
the grain or grain boundary without inclusion of foreign 
elements. 
3.1.3 inclusions - particles of nonmetallic impuri­
ties, usually oxides, sulfides, silicates, and such, which are 
mechanically held in the steel during solidification. 
3.1.4 nicks or pits - depressions or indentations in 
the surface of the metal. 
3.1.5 seam or lap - noncrystalline break through the 
metal which is inherently in the raw material. 
4. Ordering Information 
4.1 Orders for socket head cap screws under this speci-
fication shall include the following: 
4.1.1 ASTM designation and year of issue. 
4.1.2 Quantities (number of pieces by size). 
4.1.3 Size and length. 
4.2 Orders for socket head cap screws may include the 
following optional requirements: 
4.2.1 Inspection at point of manufacture. 
4.2.2 Coating, if a protective finish other than black 
oxide (thermal or chemical) is required, it must be spec­
ified. 
4.2.3 Certified test reports (see 11.2). 
4.2.4 Additional testing (see 11.3). 
4.2.5 Special packaging (see 16.1.2). 
4.2.6 Supplementary requirements (see Sl). 
4.2.7 Special requirements. 
1014

=== Page 1109 ===

ASME BPVC.II.A-2025 SA-574 
4.2.8 For establishment of a part identifying system, 
see ASME B 18.24 
5. Materials and Manufacture 
5.1 The screws shall be fabricated from a steel which 
has been made by the open-hearth, basic-oxygen, or elec­
tric-furnace process. 
5.2 The screws shall be fabricated from alloy steel 
made to a fine grain practice. In the event of controversy 
over grain size, referee tests on finished screws conducted 
in accordance with Test Methods E 112 shall prevail. 
5.3 Unless otherwise specified, the heads of screws 
through 1.500 in. diameter shall be fabricated by hot or 
cold forging. Over 1.500 in. diameter, the heads may be 
fabricated by hot or cold forging or by machining. Sockets 
may be forged or machined. 
5.4 Unless otherwise specified, threads of screws shall 
be rolled for diameters through 0.625 in. and for screw 
lengths through 4 in. For diameters and lengths other than 
this, threads may be rolled, cut, or ground. 
5.5 The screws shall be heat treated by oil quenching 
from above the transformation temperature and then tem­
pering at a temperature not lower than 650°F. 
5.6 Standard Finishes - Unless otherwise specified, 
the screws shall be furnished with one of the following 
"standard surfaces as manufactured" at the option of the 
manufacturer: ( 1) bright uncoated, (2) thermal black oxide, 
or (3) chemical black oxide. Hydrogen embrittlement tests 
shall not be required for screws furnished in these condi­
tions. 
5.1 Protective Coatings: 
5. 7 .1 When a protective finish other than as specified 
in 5.6 is required, it shall be specified on the purchase 
order with the applicable finish specification. 
5.7.2 When protective or decorative coatings are 
applied to the screws, precautions specified by the coating 
requirements to minimize embrittlement shall be exercised. 
6. Chemical Composition 
6.1 The analysis of the screw material shall conform 
to the chemical composition specified in Table S 1.1. 
6.2 Product analyses may be made by the purchaser 
from finished material representing each lot. The chemical 
composition, thus determined, shall conform to the require­
ments prescribed for product analysis in Table S 1.1. 
6.3 DELETED 
6.4 Application of heats of steel to which bismuth, 
selenium, tellurium, or lead has been intentionally added 
shall not be permitted. 
6.5 Chemical analyses shall be performed in accor­
dance with Test Methods, Practices, and Terminology 
A 751. 
7. Mechanical Properties 
7.1 The hardness of finished screws shall be 39 to 
45 HRC for 0.500 in. and smaller and 37 to 45 HRC for 
0.625 in. and larger. This shall be only the mechanical 
requirements for screws that are shorter than three times 
the diameter or that have insufficient threads for tension 
testing. 
7.2 Screws, other than those exempted in 7.1 and 7.3, 
shall meet the proof load and tensile requirements in Table 
2 and Table 3. The screws shall be tension tested with a 
wedge of the angle specified in Table 4 under the head. 
To meet the requirements of the wedge test, there must be 
a tensile failure in the body or thread section. For the. 
purpose of this test, failure means separation into two 
pieces. Screws threaded to the head shall pass the require­
ments for this test if the fracture that caused failure origi­
nated in the thread area, even though it may have 
propagated into the fillet area or the head before separation. 
7 .3 Screws having a diameter larger than 1.500 in. 
shall be preferably tested in full size and shall meet the 
requirements of Table 2 and Table 3. When equipment of 
sufficient capacity is not readily available, screws shall 
meet 170 ksi, min, tensile strength, 153 ksi, min, yield 
strength at 0.2% offset, and 10% elongation on specimens 
machined in accordance with Test Methods F 606. 
8. Metallurgical Requirement 
8.1 Carburization or Decarburization: 
8.1.1 There shall be no evidence of carburization or 
total decarburization on the surfaces of the heat-treated 
screws when measured in accordance with 12.3. 
8.1.2 The depth of partial decarburization shall be 
limited to the values in Table 5 when measured as shown 
in Fig. 1 and in accordance with 12.3. 
9. Dimensions 
9.1 Unless otherwise specified, the product shall con­
form to the requirements of Bl8.3. 
9.2 Unless otherwise specified, threads shall be Unified 
standard: Class 3A, UNRC and UNRF series for screw 
sizes 0.060 through 1 in. inclusive; Class 2A, UNRC and 
UNRF series for sizes over 1 in. to 1.500 in. inclusive; 
and Class 2A UNRC series for sizes larger than 1.500 in. 
in accordance with B 1. 1. 
1015

=== Page 1110 ===

SA-574 ASME BPVC.11.A-2025 
10. Workmanship, Finish, and Appearance 
10.1 Discontinuities - The surface discontinuities for 
these products shall conform to Specification 
F 788/F 788M and the additional limitations specified 
herein. 
10.2 Socket Discontinuities: 
10.2.1 Depth of discontinuities in the socket area 
will be permissible within the limits of Condition 1 pro­
vided they do not affect the usability and performance of 
the screw. Discontinuities exceeding these limits are not 
acceptable. 
10.2.2 Longitudinal discontinuities must not exceed 
0.25T in length. Permissible and nonpermissible disconti­
nuities are shown in Fig. 2. 
NOTE 2 - T = actual key engagement. 
10.3 Permissible Head and Body Discontinuities- Dis­
continuities as defined above are permitted in the locations 
illustrated in Fig. 3 to the depths shown in 10.4. These 
discontinuities are permitted, provided they do not affect 
the usability and performance of the screw. All discontinu­
ities are to be measured perpendicular to indicated surfaces. 
10.4 Conditions for Permissible Discontinuity Depths: 
10.4.1 Condition 1 - For bearing area, fillet, and 
other surfaces, max depth = 0.03D or 0.005 in. (whichever 
is greater). 
NOTE 3 - D = nominal diameter of screw. 
10.4.2 Condition 2 - For peripheral discontinuities, 
max depth = 0.06D, but not to exceed 0.064. 
10.5 Thread Discontinuities - Threads shall have no 
laps at the root or on the flanks located below the pitch 
line. Laps are permissible at the thread crest to a depth of 
25% of the basic thread height and on the thread flanks 
beyond the pitch diameter. Longitudinal seams in the 
threads are acceptable within the limits of Condition 1 
(10.4.1). 
11. Number of Tests and Retests 
11.1 The requirements of this specification shall be met 
in continuous mass production for stock, and the manufac­
turer shall make sample inspections to ensure that the prod­
uct conforms to the specified requirements. Additional tests 
of individual shipments of material are not ordinalily con­
templated. A record of individual heats of steel in each 
test lot shall be maintained. The container shall be coded 
to permit identification of the lot. 
11.2 When specified in the order, the manufacturer 
shall furnish a test report certified to be the last complete 
set of mechanical tests for each stock size in each shipment. 
11.3 When additional tests are specified on the purchase 
order, a lot, for purposes of selecting test samples, shall 
consist of all screws offered for inspection at one time of 
one diameter and length. From each lot, the number of 
samples for each requirement shall be as follows: 
Number of Pieces in Lot 
800 and less 
Over 800 to 8 000, incl. 
Over 8 000 to 22 000, incl. 
Over 22 000 
Number of Samples 
1 
2 
3 
5 
11.4 Should any sample fail to meet the requirements 
of a specified test, double the number of samples from the 
same lot shall be retested for the requirement(s) in which 
it failed. All of the additional samples shall conform to 
the specification or the lot shall be rejected. 
12. Test Methods 
12.1 Test the finished screws and specimens, as applica­
ble, for mechanical properties and hardness requirements 
of Section 7. Testing shall be in accordance with Test 
Methods F 606 at room temperature. The minimum 
required length for tension testing shall be 3D. The angle 
used in wedge tests shall be as specified in Table 4. 
12.2 The speed of testing, as determined with a free 
running crosshead, shall be a maximum of 1 in./min for 
the tension tests of screws. 
12.3 Decarburization and carburization tests shall be 
conducted as follows: 
12.3.1 Section the thread area of the bolt longitudi­
nally through the axis, mount, and polish it in accordance 
with Practice E 3. Take measurements (1) at the minor 
diameter in the center of the thread ridge, and (2) 0.75h 
toward the thread crest on the perpendicular bisector of 
the thread ridge. Take a measurement ( 3) on the thread 
flank approximately at the pitch line at a depth of 0.003 in. 
Use one of the two methods for carburization/decarburiza­
tion evaluation either optical or microhardness measure­
ments. The microhardness measurement shall constitute a 
referee method in case of dispute. 
12.3.2 For optical measurement, etch the section in 
2 to 4% nital. Examine the surface of the etched samples 
under a microscope at IO0x using a measuring eyepiece 
graduated in 0.001-in. increments. The width of any light 
etching band normally defines the decarburization depth. A 
dark etching band indicates the possibility of carburization. 
12.3.3 Measure microhardness in accordance with 
Test Method E 384 on unetched specimens using a DPH 
136° indenter or a Knoop indenter using the following load 
application: 
1016

=== Page 1111 ===

ASME BPVC.Il.A-2025 SA-574 
Number of 
Threads per Inch 
Less than 40 
40, 44, and 48 
Over 48 
Load 
500 gf 
200 gf 
Use optical evaluation in 12.3.2 
12.3.3.1 Take measurements at minor diameter 
(Reading No. 1) on the thread crest bisector to determine 
base metal hardness. Take measurements (Reading No. 2) 
on the bisector 0.75h from the minor measurement toward 
the thread crest. Also take measurements (Reading No. 3) 
on the thread flank at the pitch line at a depth within 0.003 
from the surface. Reading No. 3 may be taken on the same 
or an adjacent thread. 
12.3.4 Interpret microhardness readings as follows: 
12.3.4.1 A decrease of more than 30 hardness 
points from Reading No. 1 to Reading No. 2 shall be 
regarded as decarburization and indicates the screw does 
not conform to specification requirements. 
12.3.4.2 An increase of more than 30 hardness 
points from Reading No. 1 to Reading No. 3 shall be 
regarded as carburization and indicates that the screw does 
not conform to specification requirements. 
13. Inspection 
13.l If the additional tests described in 11.3 are required 
by the purchaser it shall be specified in the inquiry, order, 
or contract. 
13.2 The inspector representing the purchaser shall 
have free entry to all parts of the manufacturer's works 
that concern the manufacture of the material ordered. The 
manufacturer shall afford the inspector all reasonable facili­
ties to satisfy him that the material is being furnished in 
accordance with this specification. All tests and inspections 
required by the specification that are requested by the pur­
chaser's representative shall be made before shipment, and 
shall be conducted as not to interfere unnecessarily with 
the operation of the works. 
14. Responsibility 
14.1 The party responsible for the fastener shall be the 
organization that supplies the fastener to the purchaser. 
15. Rejection and Rehearing 
15.1 Rejections based on requirements herein shall be 
reported to the manufacturer within 30 days after receipt 
of material by the purchaser. 
16. Packaging and Package Marking 
16.1 Packaging: 
16.1.1 Unless otherwise specified, packaging shall 
be in accordance with Practice D 3951. 
16.1.2 When special packaging requirements are 
required, they shall be defined at the time of the inquiry 
and order. 
16.2 Package Marking: 
16.2.1 Each shipping unit shall include or be plainly 
marked with the following information: 
16.2.1.1 ASTM designation, 
16.2.1.2 Size, 
16.2.1.3 Name and brand or trademark of the man-
ufacturer, 
16.2.1.4 Number of pieces, 
16.2.1.5 Purchase order number, and 
16.2.1.6 Country of origin. 
17. Keywords 
17.1 alloy steel; cap screws; socket head 
FIG. 1 DEFINITION OF PARTIAL DECARBURIZATION LIMITS 
Decarburization 
r 
0.1 h 5 
1017

=== Page 1112 ===

SA-574 ASME BPVC.II.A-2025 
FIG. 2 SOCl<ET DISCONTINUITY LOCATION AND LIMITS 
Permissible if not in excess 
of 0.25 Tin length and not 
within 0.10Tfrom bottom 
of socket. 
Permissible - not in area of 
key engagement. 
(bottom of socket). 
0.107- No cracks 
permitted in this area. 
Not permissible - bottom of 
socket or within 0.10Tof 
bottom of socket. 
FIG. 3 HEAD AND BODY DISCONTINUITY LOCATION AND LIMITS 
Permissible 
(condition 2) 
Permissible (condition 1) 
Not permissible - potential 
intersecting discontinuities. 
Permissible - does not extend more than 
half the distance between the periphery 
of the head and the socket. 
Not permissible -
connects socket 
and edge of head. 
Permissible 
(condition 2 
max. depth) 7 r Permissible (condition 1 max. depth) 
L_ bearing area, body, and threads, 
:!===::i::=:,-:;m (longitudinal direction only). 
1018

=== Page 1113 ===

ASME BPVC.II.A-2025 SA-574 
TABLE 1 DELETED 
TABLE 2 
TENSILE REQUIREMENTS 
FOR COARSE THREAD SCREWS TABLE 3 
Proof Load TENSILE REQUIREMENTS 
(Length FOR FINE THREAD SCREWS 
Screw Tensile Measurement Proof Load 
Dia Threads/ Load, Stress Method), (Length 
(0), in. in. Min., lbfA Area, in. 28 Min., lbfc Screw Tensile Measurement 
Dia Threads/ Load, min, Stress Method), 
0.073 64 473 0.00263 368 (D), in. in. Min., lbfA Area, in. 28 Min., lbfc 
,✓---._ 
0.086 56 666 0.00370 518 
0.099 48 877 0.00487 682 0.060 80 324 0.00180 252 
0.112 40 1,090 0.00604 846 0.073 72 500 0.00278 389 
0.125 40 1,430 0.00796 1,110 0.086 64 709 0.00394 552 
0.138 32 1,640 0.00909 1,270 0.099 56 941 0.00523 732 
0.164 32 2,520 0.0140 1,960 0.112 48 1,190 0.00661 925 
0.190 24 3,150 0.0175 2,450 0.125 44 1,490 0.00830 1,160 
0.250 20 5,730 0.0318 4,450 0.138 40 1,830 0.01015 1,420 
0.3125 18 9,440 0.0524 7,340 0.164 36 2,650 0.01474 2,060 
0.375 16 13,900 0.0775 10,800 0.190 32 3,600 0.0200 2,800 
0.4375 14 19,100 0.1063 14,900 0.250 28 6,500 0.0364 5,100 
0.500 13 25,500 0.1419 19,900 0.3125 24 10,400 0.0580 8,120 
0.375 24 15,800 0.0878 12,300 0.625 11 38,400 0.226 30,500 0.4375 20 21,400 0.1187 16,600 0.750 10 56,800 0.334 45,100 0.500 20 28,800 0.1599 22,400 
0.875 9 78,500 0.462 62,400 0.625 18 43,500 0.256 34,600 
1.000 8 103,000 0.606 81,800 0.750 16 63,400 0.373 50,400 
1.125 7 129,000 0.763 103,000 0.875 14 86,500 0.509 68,700 
1.250 7 165,000 0.969 131,000 1.000 12 113,000 0.663 89,500 
1.375 6 196,000 1.155 156,000 1.125 12 146,000 0.856 116,000 
1.500 6 239,000 1.405 190,000 1.250 12 182,000 1.073 145,000 
1.750 5 323,000 1.90 256,000 1.375 12 224,000 1.315 178,000 
2.000 4 1 /2 425,000 2.50 338,000 1.500 12 269,000 1.581 213,000 
2.250 4 1 /2 552,000 3.25 439,000 
2.500 4 680,000 4.00 540,000 NOTES: 
2.750 4 838,000 4.93 666,000 A Values based on 180 ksi for 0.500 and smaller and 170 ksi for sizes 
3.000 4 1,010,000 5.97 806,000 larger than 0.500 in. and stress area in accordance with Footnote 8. 
3.250 4 1,210,000 7.10 958,000 8 Stress areas based on H-28 as follows: 
3.500 4 1,420,000 8.33 1,120,000 
3.750 4 1,640,000 9.66 1,300,000 
As = 0.7854 [D - (0.9743/n)J 2 
4.000 4 1,880,000 11.08 1,500,000 
NOTES: where: 
A Values based on 180 ksi for 0.500 and smaller and 170 ksi for As = stress area, 
sizes larger than 0.500 in. and stress area in accordance with Foot- D = nominal screw size, and 
note 8. n = threads/in. 
8 Stress areas based on Handbook H-28 (U.S. Department of Com- c Values based on 140 ksi for 0.500 and smaller and 135 ksi for sizes 
mercel as follows: larger than 0.500 in. and stress area in accordance with Footnote 8. 
As= 0.7854 [D - (0.9743/n)J 2 
where: 
As = stress area, 
D = nominal screw size, and 
n = threads/in. 
c Values based on 140 ksi for 0.500 and smaller and 135 ksi for sizes 
larger than 0.500 in. and stress area in accordance with Footnote 8. 
~ 
1019

=== Page 1114 ===

SA-574 ASME BPVC.II.A-2025 
TABLE 4 
WEDGE TEST ANGLES 
Wedge Angle, Deg 
Body Lengths 
2D or Less or Body Lengths 
Screw Size, Threaded to Greater Than 
D, in. the Head 2D 
0.112 to 0.500, incl. 6 10 
0.625 to 0. 750, incl. 6 8 
0.875 to 1.500, incl. 4 6 
TABLE 5 
DECARBURIZATION LIMITS 
0.75 h 5 from 0.1 h 5 at 
Thread Root to Root, 
Threads/in. Height, hs Crest, Min. Max. 
48 0.013 0.010 0.001 
44 0.014 0.011 0.001 
40 0.015 0.011 0.002 
36 0.017 0.013 0.002 
32 0.019 0.014 0.002 
28 0.022 0.017 0.002 
24 0.026 0.020 0.003 
20 0.031 0.023 0.003 
18 0.034 0.026 0.003 
16 0.038 0.029 0.004 
14 0.044 0.033 0.004 
13 0.047 0.035 0.005 
12 0.051 0.038 0.005 
11 0.056 0.042 0.006 
10 0.061 0.046 0.006 
9 0.068 0.051 0.007 
8 0.077 0.058 0.008 
7 0.088 0.066 0.009 
6 0.102 0.077 0.010 
5 0.123 0.092 0.012 
4.5 0.136 0.102 0.014 
4 0.153 0.115 0.015 
1020 
---"

=== Page 1115 ===

( 
ASME BPVC.II.A-2025 
SUPPLEMENTARY REQUIREMENTS 
The following Supplementary Requirement shall apply only when specified by the purchaser 
in the contract or purchase order .. Supplementary requirements shall in no way negate any 
requirement of the specification itself. 
SA-574 
Sl. Specific Grade Chemical Compositions 
Sl.1 When Supplementary Requirement S 1 is specified 
on the order, the chemical composition shall conform to 
one of the compositions in Table S 1.1 at the option of the 
supplier, unless a specific composition (Grade) has been 
specified on the purchase order. 
Grade Designation 4037 4042 4137 
UNS Number G40370 G40420 G41370 
Carbon: 
Heat analysis 0.35-0.40 0.40-0.45 0.35-0.40 
Product analysis 0.33-0.42 0.38-0.47 0.33-0.42 
Manganese: 
Heat analysis 0.70-0.90 0.70-0.90 0.70-0.90 
Product analysis 0.67-0.93 0.67-0.93 0.67-0.93 
Phosphorus, max.: 
Heat analysis 0.035 0.035 0.035 
Product analysis 0.040 0.040 0.040 
Sulfur, max.: 
Heat analysis 0.040 0.040 0.040 
Product analysis 0.045 0.045 0.045 
Silicon: 
Heat analysis 0.15-0.35 0.15-0.35 0.15-0.35 
Product analysis 0.13-0.37 0.13-0.37 0.13-0.37 
Nickel: 
Heat analysis A A A 
Product analysis . . . . . . ... 
Chromium: 
Heat analysis A A 0.80-1.10 
Product analysis ... . .. 0.75-1.15 
Molybdenum: 
Heat analysis 0.20-0.30 0.20-0.30 0.15-0.25 
Product analysis 0.18-0.32 0.18-0.32 0.13-0.27 
Boron: 
Heat analysis A A A 
Product analysis . . . . . . . . . 
NOTES: 
TABLE S1.1 
CHEMICAL COMPOSITION 
4140 4142 4145 
G41400 G41420 G41450 
0.38-0.43 0.40-0.45 0.43-0.48 
0.36-0.45 0.38-0.47 0.41-0.50 
0.75-1.00 0.75-1.00 0.75-1.00 
0.71-1.04 0.71-1.04 0.71-1.04 
0.035 0.035 0.035 
0.040 0.040 0.040 
0.040 0.040 0.040 
0.045 0.045 0.045 
0.15-0.35 0.15-0.35 0.15-0.35 
0.13-0.37 0.13-0.37 0.13-0.37 
A A A 
. . . . . . . . . 
0.80-1.10 0.80-1.10 0.80-1.10 
0.75-1.15 0.75-1.15 0.75-1.15 
0.15-0.25 0.15-0.25 0.15-0.25 
0.13-0.27 0.13-0.27 0.13-0.27 
A A A 
. . . . . . . .. 
A Elements shown with an "A" are not applicable to that grade designation. 
8 Boron is not subject to product analysis. 
1021 
4340 8740 5137M 51B37M 
G43400 G87400 .. . ... 
0.38-0.43 0.38-0.43 0.35-0.40 0.33-0.40 
0.36-0.45 0.36-0.45 0.33-0.42 0.31-0.42 
0.60-0.80 0.75-1.00 0.30-0.50 0.30-0.50 
0.57-0.83 0.71-1.04 0.27-0.53 0.27-0.53 
0.035 0.035 0.035 0.035 
0.040 0.040 0.040 0.040 
0.040 0.040 0.040 0.040 
0.045 0.045 0.045 0.045 
0.15-0.35 0.15-0.35 0.15-0.35 0.15-0.35 
0.13-0.37 0.13-0.37 0.13-0.37 0.13-0.37 
1.65-2.00 0.40-0.70 A A 
1.60-2.05 0.37-0.73 . . . . .. 
0.70-0.90 0.40-0.60 0.90-1.20 0.95-1.25 
0.67-0.93 0.37-0.63 0.85-1.25 0.90-1.30 
0.20-0.30 0.20-0.30 A A 
0.18-0.32 0.18-0.32 . . . ... 
A A A 0.0005-0.003 
B . . . . . . ...

=== Page 1117 ===

| SPECIFICATION FOR ELECTRIC-RESISTANCE-WELDED
LOW-CARBON STEEL PIPE FOR THE CHEMICAL |

INDUSTRY |

CxS SA-587 7

(Identical with ASTM Specification A587-96(2005) except for the deletion of 1.5.)

1023

=== Page 1118 ===

SA-587 ASME BPVC.II.A-2025 
Standard Specification for 
Electric-Resistance-Welded Low-Carbon Steel Pipe for the 
Chemical Industry 
1. Scope 
1.1 This specification covers electric-resistance-welded 
low-carbon steel pipe intended for use as process lines. 
1.2 Pipe ordered under this specification shall be suitable for 
severe forming operations involving flanging in all sizes and 
bending to close radii up to and including NPS 4. 
1.3 This specification covers NPS ½ through 10, plus 
additional sizes. The corresponding outside diameters and wall 
thicknesses for NPS ½ through 10 are listed in Table 1, as are 
the dimensions for the additional sizes. 
Norn 1-The dimensionless designator NPS (nominal pipe size) has 
been substituted in this standard for such traditional terms as "nominal 
diameter," "size," and "nominal size." 
1.4 The values stated in inch-pound units are to be regarded 
as standard. The values given in parentheses are mathematical 
conversions to SI units that are provided for information only 
and are not considered standard. 
1.5 DELETED 
2. Referenced Documents 
2.1 ASTM Standards: 
A53/A53M Specification for Pipe, Steel, Black and Hot­
Dipped, Zinc-Coated, Welded and Seamless 
A370 Test Methods and Definitions for Mechanical Testing 
of Steel Products 
A530/A530M Specification for General Requirements for 
Specialized Carbon and Alloy Steel Pipe 
A751 Test Methods, Practices, and Terminology for Chemi­
cal Analysis of Steel Products 
E213 Practice for Ultrasonic Testing of Metal Pipe and 
Tubing 
E273 Practice for Ultrasonic Testing of the Weld Zone of 
Welded Pipe and Tubing 
E309 Practice for Eddy-Current Examination of Steel Tubu­
lar Products Using Magnetic Saturation 
E570 Practice for Flux Leakage Examination of Ferromag­
netic Steel Tubular Products 
3. Ordering Information 
3.1 Orders for material under this specification should 
include the following as required to describe the desired 
material adequately: 
3.1.1 Quantity (feet or number of pieces), 
3.1.2 Name of material (electric-resistance-welded steel 
pipe), 
3.1.3 Size (NPS or outside diameter and wall thickness), 
3.1.4 Length (definite cut length or random), 
3.1.5 Test report required (see 14.2), 
3.1.6 Specification number, and 
3.1.7 Special requirements. 
4. Materials and Manufacture 
4.1 Process-The steel shall be aluminum killed steel made 
by one or more of the following processes: open-hearth, 
basic-oxygen, or electric-furnace. 
4.2 Steel may be cast in ingots or may be strand cast. When 
steels of different grades are sequentially strand cast, identifi­
cation of the resultant transition material is required. The 
producer shall remove the transition material by any estab­
lished procedure that positively separates the grades. 
4.3 Manufacture-The pipe shall be made by electric resis­
tance welding. 
4.4 Heat Treatment-Pipe furnished in the as-welded con­
dition shall be normalized at a temperature above the upper 
1024 
, ~ ,

=== Page 1119 ===

,,,--, 
,,..-- .... _ 
ASME BPVC.II.A-2025 SA-587 
TABLE 1 Tolerance for Outside Diameter and Wall Thickness 
NPS Outside Diameter 
Designator Min 
0.8125 :!: 0.004 0.095 
½ 0.840 :1: 0.006 0.095 
% 1.050 :!:0.006 0.099 
1.0625 :1: 0.006 0.099 
1.3125 :!: 0.006 0.116 
1.315 :1: 0.006 0.116 
1¼ 1.660 ± 0.007 0.121 
1.875 ± 0.008 0.127 
1½ 1.900 ± 0.008 0.127 
2 2.375 ± 0.010 0.135 
3 3.500±0.015 0.189 
4 4.500 ± 0.017 0.207 
6 6.625 ± .030 0.245 
8 8.625 :1: .040 0.282 
10 10.750 ± .050 0.319 
20.64:1: 0.10 2.41 
½ 21.30 ± 0.15 2.41 
% 26.70 :1: 0.15 2.51 
26.99 :1: 0.15 2.51 
33.34 ± 0.15 2.95 
33.40 :1: 0.15 2.95 
1¼ 42.16 :1: 0.18 3.07 
47.63 ± 0.20 3.22 
1½ 48.30 ± 0.020 3.22 
2 60.33 ± 0.25 3.43 
3 88.90 ± 0.38 4.80 
4 114.30 ± 0.43 5.26 
6 168.28 :1: 0.76 6.22 
8 219.08 ± 1.02 7.16 
10 273.05 :1: 1.27 8.10 
critical temperature. Cold-drawn pipe shall be normalized after 
the final cold-draw pass. 
5. Chemical Composition 
5.1 Heat Analysis-An analysis of each heat of steel shall be 
made to determine the percentages of the elements specified. 
The chemical composition thus determined shall conform to 
the requirements specified in Table 2 and the chemical analysis 
shall be in accordance with Test Methods, Practices, and 
Terminology A751. 
5.2 Product Analysis-When requested on the purchase 
order, a product analysis shall be made by the supplier from 
one pipe or coil of steel per heat. The chemical composition 
thus determined shall be reported to the purchaser or the 
purchaser's representative and shall conform to the require­
ments specified in Table 2. 
5.3 Retests-If the original test for product analysis fails, 
retests of two additional lengths of flat-rolled stock or pipe 
shall be made. Both retests for the elements in question shall 
meet the requirements of the specification; otherwise, all 
remaining material in the heat shall be rejected or, at the option 
TABLE 2 Chemical Composition Requirements 
Element 
Carbon, max 
Manganese 
Phosphorus, max 
Sulfur, max 
Aluminum 
Composition, % 
0.15 
0.27-0.63 
0.035 
0.035 
0.02-0.100 
Wall Thickness 
Norn Max Min Norn Max 
Inches 
0.103 0.111 0.129 0.140 0.151 
0.103 0.111 0.125 0.140 0.151 
0.108 0.117 0.135 0.147 0.159 
0.108 0.117 0.135 0.147 0.159 
0.126 0.136 0.157 0.171 0.185 
0.126 0.136 0.157 0.171 0.185 
0.132 0.143 0.167 0.182 0.197 
0.138 0.149 0.175 0.190 0.205 
0.158 0.149 0.175 0.190 0.205 
0.147 0.159 0.191 0.208 0.225 
0.206 0.223 0.262 0.286 0.310 
0.226 0.245 0.295 0.322 0.349 
0.267 0.289 0.378 0.412 0.446 
0.308 0.334 0.438 0.478 0.518 
0.348 0.377 0.520 0.567 0.614 
Millimetres 
2.62 2.82 3.28 3.56 3.84 
2.62 2.82 3.28 3.56 3.84 
2.74 2.97 3.43 3.73 4.04 
2.74 2.97 3.43 3.73 4.04 
3.20 3.45 3.99 4.34 4.10 
3.20 3.45 3.99 4.34 4.70 
3.35 3.63 4.24 4.62 5.00 
3.51 3.78 4.45 4.83 5.21 
3.51 3.78 4.45 4.83 5.21 
3.73 4.04 4.85 5.28 5.72 
5.23 5.66 6.66 7.26 7.87 
5.74 6.22 7.49 8.18 8.87 
9.32 7.34 9.60 10.47 11.33 
7.82 8.48 11.13 12.14 13.16 
8.84 9.58 13.21 14.40 15.60 
of the producer, each length of flat-rolled stock or pipe may be 
individually tested for acceptance. Lengths of flat-rolled stock 
or pipe which do not meet the requirements of the specification 
shall be rejected. 
5.4 Supplying an alloy grade of steel that specifically 
requires the addition of any element other than those listed in 
Table 2 is not permitted. 
6. Mechanical Requirements 
6.1 Tensile Properties: 
6.1.1 The material shall conform to the requirements as to 
tensile properties prescribed in Table 3. 
6.1.2 The yield strength shall be determined by the drop of 
the beam, by the halt in the gauge of the testing machine, by the 
use of dividers, or by other approved methods. When a definite 
yield point is not exhibited, the yield strength corresponding to 
a permanent offset of 0.2 % of the gauge length of the 
specimen, or to a total extension of 0.5 % of the gauge length 
under load, shall be determined. 
6.1.3 If the percentage of elongation of any test specimen is 
less than that specified and any part of the fracture is more than 
¾ in. ( 19 mm) from the center of the gauge length, as indicated 
by scribe marks on the specimen before testing, a retest shall be 
allowed. 
1025 
TABLE 3 Tensile Requirements 
Tensile strength, min, psi (MPa) 
Yield strength, min, psi (MPa) 
Elongation in 2 in. or 50 mm, min, % 
48 000 (331) 
30 000 (207) 
40

=== Page 1120 ===

SA-587 ASME BPVC.II.A-2025 
6.2 Flattening Test: 
6.2.1 A section of pipe not less than 4 in. (102 mm) in length 
shall be flattened cold between parallel plates in two steps. The 
weld shall be placed 90° from the direction of the applied 
force. During the first step, which is a test for ductility, no 
cracks or breaks, except as provided for in 6.2.5, shall occur on 
the inside or outside surfaces until the distance between the 
plates is less than the value of H, calculated by the following 
equation: 
H = [(1 +e)t]l[e+t!D] (1) 
where: 
H = distance between flattening plates, in., 
t = specified wall thickness of the pipe, in., 
D = specified outside diameter of the pipe, in., and 
e = deformation per unit length (0.09 for low-carbon steel). 
6.2.2 During the second step, which is a test for soundness, 
the flattening shall be continued until the specimen breaks or 
the opposite walls of the pipe meet. Evidence of laminated or 
unsound material, or of incomplete weld that is revealed during 
the entire flattening test shall be cause for rejection. 
6.2.3 Surface imperfections in the test specimens before 
flattening, but revealed during the first step of the flattening 
test, shall be judged in accordance with the finish requirements. 
6.2.4 Superficial ruptures resulting from surface imperfec­
tions shall not be cause for rejection. 
6.2.5 When low D-to- t ratio tubulars are tested, because the 
strain imposed due to geometry is unreasonably high on the 
inside surface at the 6 and 12 o'clock locations, cracks at these 
locations shall not be cause for rejection if the D-to-t ratio is 
less than 10. 
6.3 Reverse Flattening Test-A section 4 in. ( 102 mm) in 
length of pipe in sizes down to and including 13 /16 in. (20.6 mm) 
in outside diameter shall be split longitudinally 90° on each 
side of the weld and the sample opened and flattened with the 
weld at the point of maximum bend. There shall be no evidence 
of cracks or lack of penetration or overlaps resulting from flash 
removal in the weld. 
6.4 Flange Test-A section of pipe not less than 4 in. (102 
mm) in length shall be capable of having a flange turned over 
at a right angle to the body of the pipe without cracking or 
showing flaws. This flange, as measured from the outside of the 
pipe, shall be not less than Vs in. (3.2 mm) nor more than½ in. 
(12.7 mm). Within these limits, the width of the flange shall be 
not less than the percentages specified in Table 4. 
7. Dimensions and Permissible Variations 
7.1 Permissible Variations in Outside Diameter and Wall 
Thickness-The outside diameter and wall thickness variations 
shall not exceed the limits prescribed in Table 1. 
TABLE 4 Flange Requirements 
Outside Diameter of Pipe, in. 
Over ¾ to 2½, Incl 
Over 2½ to 3¾, incl 
Over 3¾ to 4½, incl 
Over 4½ to 6%, incl 
over6% 
Width of Flange, % of OD 
15 
12½ 
10 
7½ 
5 
7 .2 Permissible Variations in Straightness-Bach pipe shall 
be straight within 0.030 in. (0.76 mm) maximum deflection in 
any 3 ft (0.91 m) length to 8 NPS. For 8 NPS and above, pipe 
shall be straight within 0.060 in. (1.52 mm) maximum deflec­
tion in any 3 ft (0.91 m) length. Galvanized pipe shall be 
reasonably straight. 
7.3 Lengths: 
7.3.1 Pipe may be ordered in definite cut lengths or in 
random lengths as provided herein. 
7.3.2 When ordered in definite cut lengths, the variation in 
length shall not exceed the amounts prescribed in Table 5. 
7.3.3 If definite lengths are not required, pipe may be 
ordered in single random lengths of 16 to 22 ft (4.9 to 6.7 m) 
with 5 % 12 to 16 ft (3.7 to 4.9 m), or in double random lengths 
with a minimum average of 35 ft (10.7 m) and a minimum 
length of 22 ft (6.7 m) with 5 % 16 to 22 ft (4.9 to 6.7 m). 
8. Workmanship, Finish, and Appearance 
8.1 The finished pipe shall be free of injurious defects and 
shall have a workman-like finish. Minor defects may be 
removed by grinding, provided the wall thickness is not 
reduced to less than the minimum thickness permitted for the 
ordered nominal wall thickness. 
8.2 The pipe shall have smooth ends free of burrs and free 
of scale except that the pipe may have a superficial "blue" 
oxide film on the surfaces. 
8.3 For NPS ½ to 1 ½ inclusive, the inside diameter welding 
flash shall be removed so that the remaining flash does not 
exceed 0.006 in. (0.15 mm). For NPS over 1 ½, the remaining 
inside diameter welding flash shall not exceed 0.010 in. (0.25 
mm). 
8.4 For all nominal sizes, the outside diameter welding flash 
shall be removed flush with the outside diameter contour. 
8.5 Undercut flash must be smoothly blended into the pipe 
wall. 
8.6 The intent of the flash conditions as prescribed in 8.3, 
8.4, and 8.5 is to obtain a surface contour suitable for flanging. 
9. Number of Tests 
9.1 Two tensile tests as specified in 6.1 shall be made from 
each heat. 
9 .2 The flattening test as specified in 6.2 shall be made on 
two lengths of pipe from each lot of 250 lengths or fraction 
thereof. 
TABLE 5 Permissible Variations in LengthA 
Outside Diameter, in. 
Under2 
2 and over 
Cut Length, in. (mm) 
Over 
1/e (3.2) 
o/10 (4.8) 
Under 
0 
0 
A These permissible variations In length apply to pipe before bending. They 
apply to cut lengths up to and including 24 ft (7.3 m). For lengths over 24 ft, an 
additional over-tolerance of 1/a in. for each 1 O ft (3.0 m) or fraction thereof shall be 
permissible, up to a maximum of½ in. (12.7 mm). 
1026

=== Page 1121 ===

ASME BPVC.II.A-2025 SA-587 
9.3 The reverse flattening test specified in 6.3 shall be made 
on 1 length of pipe from each lot of 250 lengths or fraction 
thereof. 
9.4 The flange test as specified in 6.4 shall be made on 
specimens from 2 lengths of pipe from each lot of 250 lengths 
or fraction thereof. 
10. Retests 
10.1 If the results of the mechanical tests of any heat or lot 
do not conform to the requirements specified, retests may be 
made on additional pipe of double the original number from the 
same heat or lot, each of which shall conform to the require­
ments specified. 
11. Retreatment 
11.1 If a heat or lot fails to conform to the test requirements, 
that heat or lot may be reheat treated and resubmitted for tests. 
Not more than one reheat treatment shall be permitted. 
12. Test Specimens and Methods of Testing 
12.1 The test specimens and the tests required by this 
specification shall conform to those described in Test Methods 
and Definitions A370. 
12.2 Test specimens shall be taken from the ends of finished 
pipe prior to upsetting, swaging, expanding, or other forming 
operations, or being cut to length. They shall be smooth on the 
ends and free from burrs and flaws. 
12.3 If any test specimen shows flaws or defective machin­
ing, it may be discarded and another specimen substituted. 
13. Nondestructive Test 
13.1 The nondestructive test shall be made instead of the 
hydrostatic test. 
13.1.1 The test shall provide a 360° inspection for sizes up 
to and including 3½ in. (88.9 mm) outside diameter. 
13.1.2 For pipe larger than 3½ in. (88.9 mm) outside 
diameter, nondestructive inspection of the weld and heat 
affected zone is required. 
13.2 Each pipe shall be tested with a nondestructive test in 
accordance with Practices E213, E273, E309, or E570. Except 
as provided in 13.6.2, it is the intent of this test to reject pipe 
with imperfections that produce test signals equal to or greater 
than that of the calibration standard. In order to accommodate 
the various types of nondestructive testing equipment and 
techniques in use, and manufacturing practices employed, any 
one of the following calibration standards may be used, at the 
option of the producer, to establish a minimum sensitivity level 
for rejection: 
13.3 For eddy-current testing, the calibration pipe shall 
contain, at the option of the producer, any one of the following 
discontinuities to establish a minimum sensitivity level for 
rejection. For welded pipe, they shall be placed in the weld if 
visible. 
13.3.1 Drilled Hole-A hole not larger than 0.031 in. (0.79 
mm) in diameter shall be drilled radially and completely 
through the pipe wall, taking care to avoid distortion of the 
pipe while drilling. 
13.3.2 Transverse Tangential Notch-Using a round tool or 
file with a ¼-in. 6.4 mm diameter, a notch shall be filed or 
milled tangential to the surface and transverse to the longitu­
dinal axis of the pipe, preferably in the weld area. Said notch 
shall have a depth not exceeding 12½ % of the specified wall 
thickness of the pipe or 0.004 in. (0.10 mm), whichever is 
greater. 
13.3.3 Longitudinal Notch-A notch 0.031 in. (0.79 mm) or 
less in width shall be machined in a radial plane parallel to the 
pipe axis on the outside surface of the pipe, to a depth not 
exceeding 121/2 % of the specified wall thickness of the pipe or 
0.004 in. (0.102 mm), whichever is greater. The length of the 
notch shall be compatible with the testing method. 
13.4 For ultrasonic testing, the longitudinal calibration ref­
erence notches shall be at the option of the producer, any one 
of the three common notch shapes shown in Practices E213 or 
E273. The depth of the notch shall not exceed 12½ % of the 
specified wall thickness of the pipe or 0.004 in. (0.102 mm), 
whichever is greater. For welded pipe, the notch shall be placed
