Repository: Demigodofa/ASMEPurchaseOrderHelper

# ASMEPurchaseOrderHelper

PC UI tool to help purchasing agents generate correct ASME purchase orders. The active desktop flow reads normalized ASME JSONL data, applies policy rules, and generates copy-ready/exportable PO content.

## Source of truth (for agents/bots)
This README is the source of truth for rules, orientation, and guidance. The owner may use loose or exact language; if there is any ambiguity, confirm intent. Example: if they say "ordering requirements," confirm they mean "Ordering Information" (the official section name used in the PDFs).

File: sectionII_partA_data_digitized/spec_corpus/SA-649/spec.txt (part 1 of 7)
=== Page 1156 ===

SA-649/SA-649M (ASTM A649/A649M) ASME BPVC.II.A-2025 
c6 Designation: A649/A649M-10 (Reapproved 2020) 
~u 11 7 
INTERNATIONAL 
Standard Specification for 
Forged Steel Rolls Used for Corrugating Paper Machinery 1 
This standard is issued under the fixed designation A649/ A649M; the number immediately following the designation indicates the year 
of original adoption or, in the case of revision, the year of last revision. A number in parentheses indicates the year of last reapproval. 
A superscript epsilon (e) indicates an editorial change since the last revision or reapproval. 
1. Scope 
1.1 This specification 2 covers two kinds of rolls used in 
machinery for producing corrugated paperboard. Rolls are 
fabricated of forged bodies and trunnions. The trunnions may 
be bolted or shrink assembled on one or both ends of the body. 
A seal weld may be made at the body/trunnion interface. Roll 
shells are made of carbon/manganese, or low alloy steel as 
hereinafter described, and are heat treated prior to assembly. 
Pressure rolls may be ordered surface hardened as Condition 
H, or without surface hardening as Condition S. Provision is 
made in Supplementary Requirements S 1 and S3 for the 
optional surface hardening of corrugating rolls. 
1.2 Corrugating and pressure rolls made to this specification 
shall not exceed 30 in. [760 mm] in inside diameter. The wall 
thickness of the roll body shall not be less than 1/12 of the inside 
diameter or 1 in. [25 mm], whichever is greater, but shall not 
exceed 4 in. [100 mm]. The wall thickness of the corrugating 
roll is measured at the bottom of the corrugations in the 
location of the trunnion fit. The maximum design temperature 
(MDT) of the roll is 600 °F [315 °C] and the maximum 
allowable working pressure (MAWP) is 250 psi [1.7 MPa]. The 
minimum design temperature shall be 40 °F [4 °C] for roll wall 
thicknesses up to 3 in. [75 mm]. For roll wall thicknesses over 
3 in. [75 mm] to 4 in. [100 mm], the minimum design 
temperature shall be 120 °F [50 °C]. The maximum stresses on 
the roll bodies from the combined internal and external loading 
are limited to 18 750 psi [129 MPa] for the Class 2 pressure 
roll bodies, and 20 000 psi [138 MPa] for Class lA, lB, or 5 
pressure or corrugating roll bodies in Grades 1 or 2. For the 
trunnions, the maximum stresses from the combined internal 
and external loading are limited to 15 000 psi [103.4 MPa] for 
Classes 3 or 4, or 20 000 psi [138 MPa] for Classes IA, lB, or 
5 in Grade 2 only. The Grade 1 strength level is not pennissible 
for trunnions. 
1.3 Referring to Table 1, material to Classes lA, lB, or 5 
shall be used for the manufacture of corrugating or pressure 
1 This specification is under the jurisdiction of ASTM Committee A0l on Steel, 
Stainless Steel and Related Alloys and is the direct responsibility of Subcommittee 
A0!.06 on Steel Forgings and Billets. 
Current edition approved March I, 2020. Published March 2020. Originally 
approved in 1971. Last previous edition approved in 2015 as A649/A649M- 10 
(2015). DOI: 10.1520/A0649_A0649M-I0R20. 
2 For ASME Boiler and Pressure Vessel Code applications, see related Specifi­
cation SA-649/SA-649M in Section II of that Code. 
roll shells, and Class 2 shall be used only for pressure roll 
shells. Trunnions shall be made from forgings in Classes lA, 
lB, or 5 in Grade 2 strength level as restricted by Footnote B 
in Table 2 or in forgings in either Class 3 or 4. 
1.4 The values stated in either SI units or inch-pound units 
are to be regarded separately as standard. The values stated in 
each system are not necessarily exact equivalents; therefore, to 
ensure conformance with the standard, each system shall be 
used independently of the other, and values from the two 
systems shall not be combined. 
1.5 Unless the order specifies the applicable "M" specifica­
tion designation, the material shall be furnished to the inch­
pound units. 
1.6 Except as specifically required in this standard, all of the 
provisions of Specification A788/A788M apply. 
1.7 This international standard was developed in accor­
dance with internationally recognized principles on standard­
ization established in the Decision on Principles for the 
Development of International Standards, Guides and Recom­
mendations issued by the World Trade Organization Technical 
Barriers to Trade (TBT) Committee. 
2. Referenced Documents 
2.1 ASTM Standards:3 
A275/A275M Practice for Magnetic Particle Examination of 
Steel Forgings 
A370 Test Methods and Definitions for Mechanical Testing 
of Steel Products 
A788/A788M Specification for Steel Forgings, General Re­
quirements 
E165/El65M Practice for Liquid Penetrant Testing for Gen­
eral Industry 
2.2 ASME Code: 4 
ASME Boiler and Pressure Vessel Code 
3 For referenced ASTM standards, visit the ASTM website, www.astm.org, or 
contact ASTM Customer Service at service@astm.org. For Annual Book of ASTM 
Standards volume information, refer to the standard's Document Summary page on 
the ASTM website. 
4 Available from American Society of Mechanical Engineers (ASME), ASME 
International Headquarters, Two Park Ave., New York, NY 10016-5990, http:// 
www.asme.org. 
1062

=== Page 1157 ===

~-/ 
ASME BPVC.II.A-2025 SA-649/SA-649M (ASTM A649/A649M) 
TABLE 1 Chemical Requirements 
Composition, % 
Class 1A Class 1B Class 2 Class 3 Class 4 Class 5 
Carbon 
Manganese 
Phosphorus 
Sulfur 
SiliconA 
Nickel 
Chromium 
Molybdenum 
0.45-0.60 
0.55-1.05 
0.025 max 
0.025 max 
0.15-0.35 
0.40-0.60 
0.60-0.95 
0.025 max 
0.025 max 
0.15-0.35 
1.55-2.00 
0.65-0.95 
0.20-0.45 
0.55 max 
0.50-0.90 
0.025 max 
0.025 max 
0.15-0.35 max 
0.35 max 
0.40-0.70 
0.025 max 
0.025 max 
0.15-0.35 
0.35 max 
0.60-1.05 
0.025 max 
0.025 max 
0.15-0.35 max 
0.50-0.60 
0.90-1.50 
0.025 max 
0.025 max 
0.15-0.35 
0.60 max 
0.30 max 
0.15 max 
0.80-1.15 
0.15-0.50 
0.80-1.15 
0.15-0.25 
A When vacuum carbon deoxidation (VCD) is used the silicon content shall be 0.10 % maximum. 
TABLE 2 Tensile Requirements 
Yield Strength, minA Tensile Strength, min Elongation in 2 in. Reduction of 
Class Grade or 50 mm, %, min Area,%, min 
ksi [MPa] ksi [MPa] 
1A,1Bor5 1 130 [890] 150 [1030] 12.0 30 
1A, 1Bor5 2B 65 [450] 100 [690] 14.0 30 
2 37.5 [260] 75 [515] 20.0 50.0 
3 or4 30 [205] 60 [415] 22.0 55 
A0.2% offset. 
8 For trunnion application, a maximum tensile strength of 125 ksi[860 MPa] applies for Grade 2 of Classes 1A, 1B, or 5. 
3. Ordering Information 
3.1 Material supplied to this specification shall conform to 
the requirements of Specification A788/A788M, which out­
lines additional ordering information, manufacturing 
requirements, testing and retesting methods and procedures, 
marking, certification, product analysis variations, and addi­
tional supplementary requirements. 
3.2 In addition to the ordering requirementsof Specification 
A788/A788M, the purchaser shall include the maximum de­
sign temperature (MDT), if lower than 600 °F [315 °C], and 
the maximum allowable working pressure (MAWP), if lower 
than 250 psi [1.7 MPa] as allowed in 1.2 of the Scope. 
3 .3 When ordering pressure rolls the purchaser shall stipu­
late the required condition, either surface hardened (Condition 
H) or as heat treated (Condition S). In the event that the 
condition is not specified the default condition is H. 
3.4 If a corrugating roll is required to be surface hardened 
by the forging supplier, prior to forming the flutes by the 
purchaser, the requirements of Supplementary Requirement S 1 
shall apply. 
3.5 If the requirements of this specification are in conflict 
with the requirements of Specification A788/A788M, then the 
requirements of this specification shall prevail. 
4. Materials and Manufacture 
4.1 Forging Process: 
4.1.1 Roll body forgings may be made as solid forgings and 
subsequently bored. 
4.1.2 Trunnions or gudgeons which are to be subsequently 
assembled to form the roll shall be made as a solid forging or 
where practical upset from segments cut from billets or bars. 
4.2 Heat Treatment: 
4.2.1 Heat Treatment for Mechanical Properties (Require­
ments do not apply to surface treatment): 
4.2.1.1 Machining-The forged roll body shall have all 
surfaces rough machined, including boring, prior to heat 
treatment for mechanical properties and be tested in accor­
dance with 6.1.2.1. The manufacturer may opt to bore after 
heat treatment for mechanical properties instead provided the 
forging is tested in accordance with 6.1.2.2. 
4.2.1.2 Roll bodies shall be normalized, liquid quenched, 
and tempered to produce the required mechanical properties, 
except that for Class 2 forgings, and when Grade 2 strength 
requirements are specified, a normalize and temper heat 
treatment may be applied. 
4.2.1.3 The trunnions shall be normalized and tempered or 
annealed to produce the required mechanical properties. 
4.2.2 Su,face Hardening of Pressure Roll Forgings-For 
Condition H the working face of pressure rolls shall be surface 
hardened either before or after fitting the trunnions, at the 
manufacturer's option. Surface hardening by weld overlays is 
not permitted for Condition H or (subsequently) for Condition 
s. 
4.3 Assembly and Weld-Except for integrally forged or 
bolted-on trunnions, the assembly shall be made by shrink 
fitting trunnions into the prepared body ends. If used, welding 
of the trunnion to the roll body is restricted to a 3/s in. [9.5 mm] 
max. seal weld, made with low hydrogen materials. A mini­
mum preheat of 400 °F [205 °C] and a minimum post weld 
heat treatment of 850 °F [455 °C] for 8 h shall be used. The 
maximum post weld heat treatment shall be not higher than t -
50 °F [t - 28 °C] where tis the final tempering temperature. All 
welds shall be machined or ground for the final magnetic 
particle or liquid penetrant examination. 
1063

=== Page 1159 ===

ASME BPVC.ILA-2025 SA-656/SA-656M

SPECIFICATION FOR HOT-ROLLED STRUCTURAL
STEEL, HIGH-STRENGTH LOW-ALLOY PLATE WITH
IMPROVED FORMABILITY

CxS SA-656/SA-656M Ally

® Standore Worewise

(Identical with ASTM Specification A656/A656M-18,)

1067

=== Page 1160 ===

SA-656 /SA-656M ASME BPVC.II.A-2025 
Specification for 
Hot-Rolled Structural Steel, High-Strength Low-Alloy Plate 
with Improved Formability 
1. Scope 
1.1 This specification covers three types and five strength 
grades of high-strength low-alloy, hot-rolled structural steel 
plate for use in truck frames, brackets, crane booms, rail cars, 
and similar applications. Steels that conform to this specifica­
tion offer improved formability. These steels are normally 
furnished in the as-rolled condition. The type and strength 
grade furnished is as agreed upon between the manufacturer 
and the purchaser. The types and strength grades are shown in 
the tables. 
1.2 The maximum thickness of plates shall be as follows: 
Grade Plate Thickness, max, 
in.[mm] 
50 2 [50] 
60 1½ [40] 
70 1 [25] 
00 1• 
100 ½~~ 
1.3 The values stated in either inch-pound units or SI units 
are to be regarded as standard. Within the text, the SI units are 
shown in brackets. The values stated in each system are not 
exact equivalents; therefore, each system must be used inde­
pendently of the other. Combining values from the two systems 
may result in nonconformance with this specification. 
1.4 For plates produced from coil and furnished without 
heat treatment or with stress relieving only, the additional 
requirements, including additional testing requirements and the 
reporting of additional test results, of Specification A6/ A6M 
apply. 
1.5 This international standard was developed in accor­
dance with internationally recognized principles on standard­
ization established in the Decision on Principles for the 
Development of International Standards, Guides and Recom­
mendations issued by the World Trade Organization Technical 
Barriers to Trade (TBT) Committee. 
2. Referenced Documents 
2.1 ASTM Standards: 
A6/ A6M Specification for General Requirements for Rolled 
Structural Steel Bars, Plates, Shapes, and Sheet Piling 
3. General Requirements for Delivery 
3 .1 Plates furnished under this specification shall conform 
to the requirements of the current edition of Specification 
A6/ A6M, for the specific plate ordered, unless a conflict exists, 
in which case this specification shall prevail. 
3.2 Coils are excluded from qualification to this specifica­
tion until. they are processed into finished plates. Plates 
produced from coil means plates that have been cut to 
individual lengths from a coil. The processor directly controls, 
or is responsible for, the operations involved in the processing 
of a coil into finished plates. Such operations include decoiling, 
leveling, cutting to length, testing, inspection, conditioning, 
heat treatment (if applicable), packaging, marking, loading for 
shipment, and certification. 
ND'I'E 1-For plates produced from coil and furnished without heat 
treatment or with stress relieving only, two test results are to be reported 
for each qualifying coil. Additional requirements regarding plate produced 
from coil are described in Specification A6/A6M. 
4. Materials and Manufacture 
4.1 The steel shall be made to fine grain practice. 
5. Chemical Composition 
5.1 Heat analyses shall conform to the chemical require­
ments given in Table 1. Dependent upon thickness, grade, and 
intended application, variations in the chemical composition 
are permitted within the limits given in Table 1 for the 
applicable type. Where it is of particular importance, the 
manufacturer should be consulted for specific chemical com­
position. 
5.2 Product Analysis-If a product analysis is made, it shall 
conform to the requirements given in Table 1, subject to the 
product analysis tolerances of Specification A6/A6M. 
1068

=== Page 1161 ===

ASME BPVC.II.A-2025 SA-656/SA-656M 
TABLE 1 Chemical Requirements 
NO'l'E 1-An ellipsis ( ... ) indicates that element is not defined for that Type. 
Elements Composition, % 
Type 3 Type 7 Type 8 
Carbon, maxA 0.18 0.18 0.18 
Manganese, maxA 1.65 1.65 1.65 
Phosphorus, max 0.025 0.025 0.025 
Sulfur, max 0.030 0.030 0.030 
Silicon, max 0.60 0.60 0.60 
Vanadium, max 0.08 0.15 8 0.15° 
Nitrogen, max 0.030 0.030 0.030 
Columbium (niobium} 0 0.008-0.10 0.10 max 8 0.10 max 0 
Titanium, max 0.15° 
A For each reduction of 0.01 percentage point below the specified maximum for carbon, an increase of 0.06 percentage points above the specified maximum for 
manganese is permitted, up to a maximum of 1.75 % for Grades 50, 60, and 70 [345,415, and 485 MPa]; up to a maximum of 1.90 % for Grade 80 [550]; and up to a 
maximum of 2.10 % for Grade 100 [690]. 
8 The contents of columbium (niobium} and vanadium shall additionally be in accordance with one of the following: 
Columbium (niobium} 0.008-0.10 % with vanadium <0.008 %; 
Columbium (niobium} <0.008 % with vanadium 0.008-0.15 %; or 
Columbium (niobium} 0.008-0.10 % with vanadium 0.008-0.15 % and columbium (niobium} plus vanadium not in excess of 0.20 %. 
0 The sum of columbium (niobium), vanadium, and titanium shall be between 0.008 and 0.20 %. 
° Columbium and niobium are interchangeable names for the same element. 
TABLE 2 Tensile RequirementsA 
Grade 50 
[345] 
Grade 60 
[415] 
Yield point, min, ksl [MPa] 50 [345] 60 [415] 
Tensile strength, min, ksi [MPa] 60 [415] 70 [485] 
Elongation in 8 in. [200 mm], min,% 20 8 17 8 
Elongation in 2 in. [50 mm], min, % 23 8 20 8 
A See Specimen Orientation under the Tension Tests section of Specification A6/A6M. 
Grade 70 
[485] 
70 [485] 
80 [550] 
14 8 
17B 
Grade 80 
[550] 
80 [550] 
90 [620] 
12 8 
15 8 
Grade 100 
[690] 
100 [690] 
110 [760] 
12 8 
15 8 
8 For plates wider than 24 in. [600 mm], the elongation requirement is reduced two percentage points for Grade 50 [345] and three percentage points for Grades 60, 70, 
80, and 100 [415, 485, 550, and 690]. See Elongation Requirement Adjustments in the Tension Tests section of Specification A6/A6M. 
5.3 Where steel is to be welded, it is presupposed that a 
welding procedure suitable for the grade of steel and intended 
use or service will be utilized. See Appendix X3 of Specifica­
tion A6/ A6M for information on weldability. 
5.4 Unless specifically ordered, the type is at the discretion 
of the producer. 
6. Mechanical Properties 
6.1 Tensile Properties: 
6.1.1 The plates as represented by the test specimens shall 
conform to the requirements given in Table 2. 
7. Keywords 
7.1 high-strength low-alloy steel; steel plates; structural 
applications 
1069

=== Page 1163 ===

ASME BPVCILA-2025 SA-660

SPECIFICATION FOR CENTRIFUGALLY CAST CARBON
STEEL PIPE FOR HIGH-TEMPERATURE SERVICE

CxS SA-660 fly

(Identical with ASTM Specification A660-96(2010).)

1071

=== Page 1164 ===

SA-660 ASME BPVC.ILA-2025
awa * ea,
Standard Specification for | |
_ Centrifugally Cast Carbon Steel Pipe for High-Temperature , |
Service
1. Scope TABLE 1 Chemical Requirements
1.1 This specification covers carbon steel pipe made by the Composition, max,%
centrifugal casting process intended for use in high- Grade WCA Grade WCB Grade WCC ,
temperature, high-pressure service. Pipe ordered under this Carbon 0.254 0.30 0.258
specification shall be suitable for fusion welding, bending, and Manganese 070" Apes eo ,
other forming operations. Sulfur 0.035 0.035 0.035 a
1.2 Several grades of carbon steels are covered. Their Silicon 0.60 0.60 0.60 ;
compositions are given in Table 1. 4 For each reduction of 0.01 % below the specified maximum carbon content, an |
1.3 Supplementary requirements (S1 to S9) of an optional __ increase of 0.04 % manganese above the specified maximum will be permitted up .
nature sa nenvided The e . ary ' nal] - to a maximum of 1.10 %. .
nahure are provided. The supplementary requirements call for ® For each reduction of 0.01 % below the specified maximum carbon content, an |
additional tests to be made, and when desired shall be so stated increase of 0.04 % manganese above the specified maximum will be permitted to |
in the order, together with the number of such tests required. a maximum of 1.40 %.
1.4 The values stated in inch-pound units are to be regarded
as the standard. ,
| 2.2 ANSI Standards: ,
2. Referenced Documents B36.10 American Standard for Welded and Seamless |
2.1 ASTM Standards: Wrought Steel Pipe | :
A530/A530M Specification for General Requirements for B46.1 Surface Texture
Specialized Carbon and Alloy Steel Pipe 2.3 MSS Standards: ,
E94 Guide for Radiographic Examination SP-54 Quality Standard for Steel Castings—Radiographic |
E114 Practice for Ultrasonic Pulse-Echo Straight-Beam Inspection Method ,
Contact Testing . . | ;
E125 Reference Photographs for Magnetic Particle Indica- 3. Ordering Information
tions on Ferrous Castings 3.1 Orders for material under this specification should ,
E142 Method for Controlling Quality of Radiographic Test- | include the following, as required, to describe the desired :
ing material adequately: ,
E186 Reference Radiographs for Heavy-Walled (2 to 412- 3.1.1 Quantity (feet, metres, or number of lengths),
in. (50.8 to 114-mm)) Steel Castings 3.1.2 Name of material (centrifugally cast pipe),
E381 Method of Macroetch Testing Steel Bars, Billets, 3.1.3 Grade (Table 1), ;
Blooms, and Forgings 3.1.4 Size (outside or inside diameter and minimum wall
E446 Reference Radiographs for Steel Castings Up to2 in. thickness),
(50.8 mm) in Thickness 3.1.5 Length (specific or random), (Permissible Variations
in Length Section of Specification A530/A530M), |
3.1.6 End finish (Ends Section of Specification A530/ ,
A530M), ,
3.1.7 Optional Requirements (Sections 7.2, 8.2, 8.3, 11.1, |
Section 12 and S1 to S9 (Supplementary Requirements), !
| 1072 |

=== Page 1165 ===

ASME BPVC.ILA-2025 SA-660
“ 3.1.8 Test report required (Certification Section of Specifi- 8.1.2 Transverse or Longitudinal Tension Test—One test
: cation A530/A530M), shall be made on a specimen from one end of one length of :
3.1.9 Specification designation, and pipe representing each heat in each heat-treatment lot.
3.1.10 Special requirements. 8.2 Flattening Test:
8.2.1 A flattening test shall be performed when requested by
4. General Requirements the purchaser or when stated by the purchaser on the order that
4.1 Material furnished under this specification shall con- ‘he pipe is to be upset, swaged, expanded, bent, or formed by
form to the applicable requirements of the current edition of | SOMme other operation.
Specification A530/A530M unless otherwise provided herein. 8.2.2 A flattening test need not be performed on heavy wall
pipe which is not to be upset, swaged, expanded, bent, or
5 Materials and Manufacture formed in some other manner. ,
5.1 Machining: 8.2.3 When required by 8.2, a test shall be made on .
5.1.1 All centrifugally cast pipe shall have both the inner oA cut from one end of each Tength of pipe. — ; :
| and outer surfaces machined. 8.2.4 A flattening test when required shall be performed in
a 5.1.2 After heat treatment, the pipe shall be machined to a accordance with the requirements for seamless and centritu-
‘ finish with a roughness value no greater than 250 pin. (6.35 gally cast pipe in the Flattening Test Requirements Section of
. um) arithmetical average deviation (AA), terms as defined in Specification AS30/A530M.
ANSI B46.1 unless otherwise specified. Nore 1—In heavy-walled small-diameter tubing the flattening test
5.2 Heat Treatment: specimen may be bored out so that the OD/t ratio will be greater than 11.0.
5.2.1 All pipe shall receive a heat treatment proper for its 8.3 Hydrostatic Test:
design and chemical composition. 8.3.1 Each length of pipe shall be hydrostatically tested in
5.2.2 Castings shall be heat treated after they have been accordance with the Hydrostatic Test Requirements Section of |
allowed to cool below the transformation range. Specification A530/A530M when requested by the purchaser
and stated on the order. If performance of the hydrostatic test
6. Temperature Control is not required by the purchaser, the manufacturer shall .
6.1 Furnace temperatures for heat treating shall be effec- | guarantee pipe to pass the test and mark each length of pipe
tively controlled by pyrometers. with the letters “NH” immediately following the specification :
a number, indicating that the pipe has not been hydrostatically
7. Chemical Requirements tested, |
: 7.1 The steel shall conform to the requirements as to 8. 3.2 When required by 8.3, each length of pipe shall be
chemical composition prescribed in Table 1. subjected to the hydrostatic test. The test pressure shall be
79 Product Ana lysis: ~ maintained for not less than 5 min.
7.2.1 At the request of the purchaser, a product analysis 9. Permissible Variation in Wall Thickness
shall be made by the manufacturer on every heat. e a } /
7.2.2 The results of these analyses shall be reported to the 9.1 The wall thickness shall not vary over the specified
purchaser or his representative, and shall conform to the = mum wall thickness by more than 10 %. There shall be no
requirements specified in Table 1. variation under the specified minimum wall thickness.
7.2.3 If the analysis of one of the tests specified in 7.2.1 Footnote 2—A system of standard pipe sizes has been approved by the :
does not conform to the requirements specified, an analysis of | American National Standards Institute, as ANSI B36.10. This system may :
each pipe from the same heat may be made, and all pipes _be used for obtaining pipe under this specification.
. conforming to the requirements shall be accepted. 10. Workmanship and Finish :
\ 8. Mechanical Requirements 10.1 The pipe shall have a finish as provided in 5.2 and it
. 8.1 Tensile Properties: shall be reasonably straight and free from injurious defects.
8.1.1 The material shall conform os the requirements as to —s-_44__ «Rework and Retreatment .
tensile properties prescribed in Table 2. 11.1 Imperfections—The surface of the casting shall be ,
inspected visually for cracks and hot tears. These imperfections |
TABLE 2 Tensile Requirements shall be removed, and their removal verified by visual inspec- :
a ntantnnneenncennennnenneninenaenenneennenenrnnenecemenne tion of the resultant cavities. Imperfections located by inspect- |
. WCA WCB wcc , | | |
ee  ~—s ing: with Supplementary Requirements $7, $8, or S9 shall be |
aS MPa ks MPa ksi MPa removed or reduced to an acceptable size. ;
veal etn engi, min 50 Bo ° aa ih ove 11.2 Blending—If removal of the imperfection does not
a infringe upon the minimum wall thickness, the depression may .
Elongation nem oF 80 a 22 22 be blended uniformly into the surrounding surface. |
oon 11.3 Repair by Welding—Impertections that infringe upon ;
i % oo the minimum wall thickness may be repaired by welding :
\ subject to approval by the purchaser. Only qualified operators :
1073

=== Page 1166 ===

SA-660 ASME BPVC.II.A-2025 
and procedures in accordance with ASME Boiler and Pressure 
Vessel Code, Section IX, shall be used. All weld repairs shall 
be inspected to the same quality standards used to inspect the 
pipe. 
11.4 Reheat Treatment-Local or full heat treatment in 
accordance with 5.2 shall follow welding. Local grinding 
following welding and retreating shall be considered as meet­
ing the requirements of 5 .1. 
12. Product Marking 
12.1 In addition to the marking prescribed in Specification 
A530/A530M, the marking shall include the wall thickness, 
piece mark, length and additional symbol "S" if the pipe 
conforms to one or more of the supplementary requirements 
specified in Sl to S9, and the heat number or manufacturer's 
number by which the heat can be identified. Identification 
stamping instead of stenciling will be permitted only with the 
written approval of the purchaser. 
12.2 Bar Coding-In addition to the requirements in 12.1, 
bar coding is acceptable as a supplemental identification 
method. The purchaser may specifiy in the order a specific bar 
coding system to be used. 
SUPPLEMENTARY REQUIREMENTS 
One or more of the following supplementary requirements shall apply only when specified in the 
purchase order. The purchaser may specify a different frequency of test or analysis than is provided 
in the supplementary requirement. Subject to agreement between the purchaser and manufacturer, 
retest and retreatment provisions of these supplementary requirements may also be modified. 
Sl. Product Analysis 
S 1. l Product analysis shall be made on each length of pipe. 
Individual lengths failing to conform to the chemical compo­
sition requirements shall be rejected. 
S2. Additional Tension Tests 
S2. l An additional tension test shall be made on a specimen 
from one or each end of each pipe. If this supplementary 
requirement is specified, the number of tests per pipe required 
shall be specified. If a specimen from any length fails to meet 
the required tensile properties (tensile, yield, and elongation), 
that length shall be rejected subject to retreatment in accor­
dance with Specification A530/A530M and satisfactory retest. 
S3. Additional Flattening Tests 
S3.1 The flattening test of Specification A530/A530M shall 
be made on a specimen from one end or both ends of each pipe. 
Crop ends may be used. If this supplementary requirement is 
specified, the number of tests per pipe shall also be specified. 
If a specimen from any length fails because of lack of ductility 
prior to satisfactory completion of the first step of the flattening 
test requirement that pipe shall be rejected subject to retreat­
ment in accordance with Specification A530/A530M and 
satisfactory retest. If a specimen from any length. of pipe fails 
because of a lack of soundness that length shall be rejected, 
unless subsequent retesting indicates that the remaining length 
is sound. 
S4. Metal Structure and Etching Tests 
S4.1 The steel shall be homogeneous as shown by etching 
tests conducted in accordance with the appropriate portions of 
Method E381. Etching tests shall be made on a cross section 
from one end or both ends of each pipe and shall show sound 
and reasonably uniform material free from injurious lamina­
tions, cracks, and similar objectionable defects. If this supple­
mentary requirement is specified, the number of tests per pipe 
required shall also be specified. If a specimen from any length 
shows objectionable defects, the length shall be rejected, 
subject to removal of the defective end and subsequent retests 
indicating the remainder of the length to be sound and 
reasonably uniform material. 
SS. Photomicrographs 
S5.1 The manufacturer shall furnish one photomicrograph 
at 100 diam.eters from a specimen of pipe in the as-finished 
condition representing each heat in each heat-treatment lot. 
Such photomicrographs shall be suitably identified as to pipe 
size, wall thickness, and heat. No photomicrographs for the 
individual pieces purchased shall be required except as speci­
fied in Supplementary Requirement S6. Such photomicro­
graphs are for information only, to show the actual metal 
structure of the pipe as furnished. 
S6. Photographs for Individual Pieces 
S6.1 In addition to the photomicrographs required in accor­
dance with Supplementary Requirement S5, the purchaser may 
specify that photomicrographs shall be furnished from one or 
both ends of each pipe. All photomicrographs required shall be 
properly identified as to heat number, size, and wall thickness 
of pipe from which the section was taken. Photomicrographs 
shall be further identified to permit association of each photo­
micrograph with the individual length of pipe it represents. 
S7. Radiographic Inspection 
S7 .1 The pipe shall be examined for internal defects by 
means of X rays or gamma rays. The inspection procedure shall 
be in accordance with Practice E94 or Method E142 and the 
types and severity levels of discontinuities considered shall be 
judged by Reference Radiographs E446, or Reference Radio­
graphs E186. The extent of examination and the basis for 
acceptance shall be subject to agreement between the manu­
facturer and the purchaser. A specification which may be used 
as a basis for such agreement is "Quality Standard for Steel 
Castings for Valves, Flanges and Fittings and Other Piping 
1074

=== Page 1167 ===

ASME BPVC.II.A-2025 SA-660 
Components (Radiographic Inspection Method SP-54)" of the 
Manufacturer's Standardization Society of the Valve and Fit­
tings Industry. 
S8. Ultrasonic Tests 
S8.1 Each pipe shall be ultrasonically tested to determine its 
soundness throughout the entire length of the pipe. Evidence of 
the existence of defects in excess of 5 % of the wall thickness 
shall be cause for rejection or repair. 
S8.2 The ultrasonic test shall be made in accordance with 
Practice El14, or by any other established method mutually 
agreed upon between the manufacturer and the purchaser. 
S9. Magnetic Particle or Fluid Penetrant Examination 
S9.1 Each pipe along outside and inside surfaces shall be 
subjected, after machining, to examination by a magnetic 
particle method or a penetrant fluid and powder method. 
S9.2 The extent of examination and the basis for acceptance 
shall be subject to agreement between the manufacturer and the 
purchaser. Reference Photographs E125 may be used to define 
acceptance criteria. 
1075

=== Page 1169 ===

ASME BPVC.ILA-2025 SA-662/SA-662M

SPECIFICATION FOR PRESSURE VESSEL PLATES,
CARBON-MANGANESE-SILICON STEEL, FOR
MODERATE AND LOWER TEMPERATURE SERVICE

xs SA-662/SA-662M Ally

INTERNATIONAL
'®

(Identical with ASTM Specification A662/A662M-17.)

1077

=== Page 1170 ===

SA-662/SA-662M ASME BPVC.II.A-2025 
Standard Specification for 
Pressure Vessel Plates, Carbon-Manganese-Silicon Steel, 
for Moderate and Lower Temperature Service 
1. Scope 
1.1 This specification covers three grades of carbon­
manganese-silicon steel plates intended pdmarily for service in 
welded pressure vessels where improved low temperature 
notch toughness is important. 
1.2 The maximum thickness of plates is limited only by the 
capacity of the composition to meet the specified mechanical 
property requirements. 
1.3 For plates produced from coil and furnished without 
heat treatment or with stress relieving only, the additional 
requirements, including additional testing requirements and the 
reporting of additional test results, of Specification A20/ A20M 
apply. 
1.4 The values stated in either inch-pound units or SI units 
are to be regarded separately as standard. Within the text, the 
SI units are shown in brackets. The values stated in each 
system are not exact equivalents; therefore, each system must 
be used independently of the other. Combining values from the 
two systems may result in nonconformance with the specifi­
cation. 
1.5 This international standard was developed in accor­
dance with internationally recognized principles on standard­
ization established in the Decision on Principles for the 
Development of International Standards, Guides and Recom­
mendations issued by the World Trade Organization Technical 
Barriers to Trade (TBT) Committee. 
2. Referenced Documents 
2.1 ASTM Standards: 
A20/A20M Specification for General Requirements for Steel 
Plates for Pressure Vessels 
A435/A435M Specification for Straight-Beam Ultrasonic 
Examination of Steel Plates 
A577/A577M Specification for Ultrasonic Angle-Beam Ex­
amination of Steel Plates 
A578/A578M Specification for Straight-Beam Ultrasonic 
Examination of Rolled Steel Plates for Special Applica­
tions 
3. General Requirements and Ordering Information 
3.1 Material supplied to this matedal specification shall 
conform to Specification A20/A20M. These requirements out­
line the testing and retesting methods and procedures, permit­
ted vadations in dimensions, and mass, quality and repair of 
defects, marking, loading, and ordedng information. 
3.2 In addition to the basic requirements of this 
specification, certain supplementary requirements are available 
when additional control, testing, or examination is required to 
meet end use requirements. The purchaser is referred to the 
listed supplementary requirements in this specification and to 
the detailed requirements in Specification A20/ A20M. 
3.3 Coils are excluded from qualification to this specifica­
tion until they are processed into finished plates. Plates 
produced from coil means plates tl1at have been cut to 
individual lengths from coil. The processor directly controls, or 
is responsible for, the operations involved in the processing of 
coils into finished plates. Such operations include decoiling, 
leveling, cutting to length, testing, inspection, conditioning, 
heat treatment (if applicable), packaging, marking, loading for 
shipment, and certification. 
Norn 1-For plates produced from coil and furnished without heat 
treatment or with stress relieving only, three test results are reported for 
each qualifying coil. Additional requirements regarding plates from coil 
are described in Specification A20/A20M. 
3.4 If the requirements of this specification are in conflict 
with the requirements of Specification A20/A20M, the require­
ments of this specification shall prevail. 
4. Manufacture 
4.1 Steelmaking Practice-The steel shall be killed and 
shall conform to the fine austenitic grain size requirement of 
Specification A20/ A20M. 
1078

=== Page 1171 ===

ASME BPVC.II.A-2025 SA-662/SA-662M 
TABLE 1 Chemical Requirements 
Composition, % 
Element Grade A Grade B Grade C 
Heat Analysis Product Analysis Heat Analysis Product Analysis Heat Analysis Product Analysis 
Carbon, max 
Manganese 
Phosphorus, max 
Sulfur, max 
Silicon 
0.14 
0.90-1.35 
0.025 
0.025 
0.15-0.40 
0.17 0.19 
0.84-1.46 0.85-1.50 
0.025 0.025 
0.025 0.025 
0.13-0.45 0.15-0.40 
0.22 0.20 0.24 
0.79-1.62 1.00-1.60 0.92-1.72 
0.025 0.025 0.025 
0.025 0.025 0.025 
0.13-0.45 0.15-0.50 0.13-0.55 
TABLE 2 Tensile Properties 
Tensile strength, ksi [MPa] 
Yield strength,A min, ksi [MPa] 
Elongation in 8 in. [200 mm], min, % 8 
Elongation in 2 in. (50 mm], min, % 8 
Grade A 
58-78 (400-540] 
40 (275] 
20 
23 
Grade B 
65-85 [ 450-585] 
40 [275] 
20 
23 
Grade C 
70-90 (485-620] 
43 [295] 
18 
22 
A Determined by either the 0.2 % offset method or the 0.5 % extension-under-load method. 
8 See Specification A20/A20M for elongation adjustments. 
5. Heat Treatment 
5 .1 All plates of Grade A and plates of Grades B and C over 
1 ½ in. [40 mm] in thickness shall be nonnalized. 
5-2 Plates of Grades Band C, 1 V2 in. [40 mm] and under in 
thickness, are normally supplied in the as-rolled condition. The 
plates may be ordered normalized or stress relieved, or both. 
6. Chemical Requirements 
6.1 The steel shall confonn to the requirements as to 
chemical composition given in Table 1 unless otherwise 
modified in accordance with Supplementary Requirement S17, 
Vacuum Carbon-Deoxidized Steel, in Specification A20/ 
A20M. 
7. Mechanical Requirements 
7 .1 Tension Test Requirements-The plates, as represented 
by the tension test specimens, shall conform to the require­
ments given in Table 2. 
8. Keywords 
8.1 carbon steel; carbon steel plate; pressure contammg 
parts; pressure vessel steels; steel plates for pressure vessels 
SUPPLEMENTARY REQUIREMENTS 
Supplementary requirements shall not apply unless specified in the purchase order. A list of 
standardized supplementary requirements for use at the option of the purchaser is included in 
Specification A20/ A20M. Those that are considered suitable for use with this specification are listed 
below by title. 
S 1. Vacuum Treatment, 
S2. Product Analysis, 
S3. Simulated Post-Weld Heat Treatment of Mechanical 
Test Coupons, 
S4. l Additional Tension Test, 
S5. Charpy V-Notch Impact Test (see Appendix Xl), 
S6. Drop Weight Test (for Material 0.625 in. [16 mm] and 
over in Thickness), 
SS. Ultrasonic Examination in accordance with Specifica­
tion A435/A435M, 
S9. Magnetic Particle Examination, 
Sll. Ultrasonic Examination in accordance with Specifica­
tion A577/A577M, 
Sl2. Ultrasonic Examination in accordance with Specifica­
tion A578/ A578M, and 
S17. Vacuum Carbon-Deoxidized Steel. 
1079

=== Page 1172 ===

SA-662/SA-662M ASME BPVC.II.A-2025 
APPENDIX 
(Nonmandatory Information) 
Xl. NOTCH TOUGHNESS 
Xl.1 When Charpy V-notch testing is required, the mini- TABLE X1.1 Charpy V-Notch RequirementsA 
mum values listed in Table XU will be guaranteed on Testing Grade A Grades B and C 
normalized material for the temperature specified by the 
Temperature, Longitudinal Transverse Longitudinal Transverse 
purchaser. 
°F [°C] Specimens, Specimens, Specimens, Specimens, 
ft-lb/ [J] ft,lbf [J] ft•lbf [J] ft-lbf [J] 
-75 [-60] 20 [27] 15 [20] 15 [20] 
-60 [-50] 30 [41] 18 [24] 20 [27] 
-50 [-45] 35 [47] 19 [26] 22 [30] 15 [20] 
-40 [-40] 40 [54] 20 [27] 25 [34] 20 [27] 
-25 [-32] 45 [61] 25 [34] 30 [41] 20 [27] 
0 [18] 55 [75] 30 [41] 35 [47] 25 [34] 
32 [OJ 70 [95] 35 [47] 40 [54] 25 [34] 
75 [25] 75 [102] 40 [54] 50 [68] 30 [41] 
A The above values apply to the average of three full size specimens. Values for 
subsize specimens are denoted as listed in Specification A20/A20M. 
1080

=== Page 1173 ===

SPECIFICATION FOR ANNEALED OR COLD-WORKED
AUSTENITIC STAINLESS STEEL SHEET, STRIP, PLATE,

AND FLAT BAR

CxS SA-666 ily

(Identical with ASTM Specification A666-03.)

1081 |

=== Page 1174 ===

SA-666 ASME BPVC.II.A-2025 
SPECIFICATION FOR ANNEALED OR COLD-WORKED 
AUSTENITIC STAINLESS STEEL SHEET, STRIP, PLATE, 
AND FLAT BAR 
SA-666 
<O 
INT&RNATIONAL 
Standards Worldwide 
(Identical with ASTM Specification A 666-03) 
1. Scope 
1.1 This specification covers austenitic stainless steels 
in the annealed and normally required cold-worked condi­
tions for various structural, architectural, pressure vessel, 
magnetic, cryogenic, and heat-resisting applications. (This 
revision of Specification A 666 replaces prior Specifica­
tions A 412 and A 177.)
