Repository: Demigodofa/ASMEPurchaseOrderHelper

# ASMEPurchaseOrderHelper

PC UI tool to help purchasing agents generate correct ASME purchase orders. The active desktop flow reads normalized ASME JSONL data, applies policy rules, and generates copy-ready/exportable PO content.

## Source of truth (for agents/bots)
This README is the source of truth for rules, orientation, and guidance. The owner may use loose or exact language; if there is any ambiguity, confirm intent. Example: if they say "ordering requirements," confirm they mean "Ordering Information" (the official section name used in the PDFs).

File: sectionII_partA_data_digitized/spec_corpus/SA-751/spec.txt (part 1 of 2)
=== Page 1304 ===

SA-751 ASME BPVC.II.A-2025 
Test Methods and Practices for 
Chemical Analysis of Steel Products 
INTRODUCTION 
These test methods and practices were prepared to answer the need for a single document that would 
include all aspects of obtaining and reporting the chemical analysis of steel, stainless steel, and related 
alloys. Such subjects as definitions of terms and product (check) analysis variations (tolerances) 
required clarification. Requirements for sampling, meeting specified limits, and treatment of data 
usually were not clearly established in product specifications. 
It is intended that these test methods and. practices will contain all requirements for the 
determination of chemical composition of steel, stainless steel, or related alloys so that product 
specifications will need contain only special modifications and exceptions. 
1. Scope 
1.1 These test methods and practices cover definitions, 
reference methods, practices, and guides relating to the chemi­
cal analysis of steel, stainless steel, and related alloys. They 
include both wet chemical and instrumental techniques. 
1.2 Directions are provided for handling chemical 
requirements, product analyses, residual elements, and refer­
ence standards, and for the treatment and reporting of chemical 
analysis data. 
1.3 These test methods and practices apply only to those 
product standards which include these test methods and 
practices, or parts thereof, as a requirement. 
1.4 In cases of conflict, the product specification require­
ments shall take precedence over the requirements of these test 
methods and practices. 
1.5 Attention is directed to ISO/IEC 17025 when there may 
be a need for information on criteria for evaluation of testing 
laboratories. 
1.6 This standard does not purport to address all of the 
safety concerns, if any, associated with its use. It is the 
responsibility of the user of this standard to establish appro­
priate safety, health, and environmental practices and deter­
mine the applicability of regulatory limitations prior to use. 
1.7 This international standard was developed in accor­
dance with internationally recognized principles on standard­
ization established in the Decision on Principles for the 
Development of International Standards, Guides and Recom­
mendations issued by the World Trade Organization Technical 
Barriers to Trade (TBT) Committee. 
2. Referenced Documents 
2.1 ASTM Standards: 
A941 Terminology Relating to Steel, Stainless Steel, Related 
Alloys, and Ferroalloys 
E29 Practice for Using Significant Digits in Test Data to 
Determine Conformance with Specifications 
E50 Practices for Apparatus, Reagents, and Safety Consid­
erations for Chemical Analysis of Metals, Ores, and 
Related Materials 
E60 Practice for Analysis of Metals, Ores, and Related 
Materials by Spectrophotometry 
E322 Test Method for Analysis of Low-Alloy Steels and 
Cast Irons by Wavelength Dispersive X-Ray Fluorescence 
Spectrometry (Withdrawn 2021) 
E350 Test Methods for Chemical Analysis of Carbon Steel, 
Low-Alloy Steel, Silicon Electrical Steel, Ingot Iron, and 
Wrought Iron 
E352 Test Methods for Chemical Analysis of Tool Steels and 
1234

=== Page 1305 ===

ASME BPVC.II.A-2025 SA-751 
Other Similar Medium- and High-Alloy Steels 
E353 Test Methods for Chemical Analysis of Stainless, 
Heat-Resisting, Maraging, and Other Similar Chromium­
Nickel-Iron Alloys 
E354 Test Methods for Chemical Analysis of High­
Temperature, Electrical, Magnetic, and Other Similar Iron, 
Nickel, and Cobalt Alloys 
E415 Test Method for Analysis of Carbon and Low-Alloy 
Steel by Spark Atomic Emission Spectrometry 
E548 Guide for General Criteria Used for Evaluating Labo­
ratory Competence (Withdrawn 2002) 
E572 Test Method for Analysis of Stainless and Alloy Steels 
by Wavelength Dispersive X-Ray Fluorescence Spectrom­
etry 
E743 Guide for Spectrochemical Laboratory Quality Assur­
ance (Withdrawn 1998) 
E851 Practice for Evaluation of Spectrochemical Laborato­
ries (Withdrawn 1998) 
E882 Guide for Accountability and Quality Control in the 
Chemical Analysis Laboratory 
E1019 Test Methods for Determination of Carbon, Sulfur, 
Nitrogen, and Oxygen in Steel, Iron, Nickel, and Cobalt 
Alloys by Various Combustion and Inert Gas Fusion 
Techniques 
E1085 Test Method for Analysis of Low-Alloy Steels by 
Wavelength Dispersive X-Ray Fluorescence Spectrometry 
El086 Test Method for Analysis of Austenitic Stainless Steel 
by Spark Atomic Emission Spectrometry 
E1097 Guide for Determination of Various Elements by 
Direct Current Plasma Atomic Emission Spectrometry 
E1184 Practice for Determination of Elements by Graphite 
Furnace Atomic Absorption Spectrometry 
E1282 Guide for Specifying the Chemical Compositions and 
Selecting Sampling Practices and Quantitative Analysis 
Methods for Metals, Ores, and Related Materials 
E1329 Practice for Verification and Use of Control Charts in 
Spectrochemical Analysis (Withdrawn 2019) 
E1476 Guide for Metals Identification, Grade Verification, 
and Sorting 
El806 Practice for Sampling Steel and Iron for Determina­
tion of Chemical Composition 
2.2 ISO Standards: 
ISO/IEC 17025 General Requirements for the Competence 
of Testing and Calibration Laboratories 
3. Terminology 
3.l Definitions: 
3 .1.1 For definitions of terms used in these test methods and 
practices, see Terminology A941. 
3.2 Definitions of Terms Specific to This Standard: 
3.2.1 product, check, or verification analysis, n-a chemical 
analysis of the semifinished or finished product, usually for the 
purpose of determining conformance to the specification re­
quirements. 
3.2.1.1 Discussion-The range of the specified composition 
applicable to product analysis is normally greater than that 
applicable to heat analysis in order to take into account 
deviations associated with analytical reproducibility (Note 1) 
and the heterogeneity of the steel. 
NoTE 1-All of the chemical analysis procedures referenced in these 
test methods include precision statements with reproducibility data, with 
the exception of Test Methods E50. 
3.2.2 product analysis tolerances, n-a permissible varia­
tion over the maximum limit or under the minimum limit of a 
specified element and applicable only to product analyses, not 
cast or heat analyses (Note 2). 
NoTE 2-The term "analysis tolerance" is often misunderstood. It does 
not apply to cast or heat analyses determined to show conformance to 
specified chemical limits. It applies only to product analysis and becomes 
meaningful only when the heat analysis of an element falls close to one of 
the specified limits. For example, stainless steel UNS 30400 limits for 
chromium are 18.00 to 20.00 %. A heat that the producer reported as 
18.01 % chromium may be found to show 17.80 % chromium by a user 
performing a product analysis. If the product analysis tolerance for such a 
chromium level is 0.20 %, the product analysis of 17.80 % chromium 
would be acceptable. A product analysis of 17.79 % would not be 
acceptable. 
3.2.3 proprietary analytical method, n-a non-standard ana­
lytical method, not published by ASTM, utilizing reference 
standards traceable to the National Institute of Standards and 
Technology (NIST), when available, or other sources refer­
enced in Section 10. 
3.2.4 referee analysis, n-performed using ASTM test 
methods listed in 9.1.1, NIST reference standards or methods, 
and reference standards agreed upon between parties. 
3.2.4.1 Discussion-The selection of a laboratory to per­
form the referee analysis shall be a matter of agreement 
between the supplier and the purchaser. 
3.2.5 certified reference material, n-a specimen of material 
specially prepared, analyzed, and certified for chemical content 
under the jurisdiction of a recognized standardizing agency or 
group, such as the NIST, for use by analytical laboratories as an 
accurate basis for comparison. 
3.2.5.1 Discussion-Reference samples should bear suffi­
cient resemblance to the material to be analyzed so that no 
significant differences are required in procedures or corrections 
(for example, for interferences or inter-element effects). 
3.2.6 working reference materials, n-reference materials 
used for routine analytical control and traceable to NIST 
standards and other recognized standards when appropriate 
standards are available. 
1235

=== Page 1306 ===

SA-751 ASME BPVC.II.A-2025 
4. Concerning Specification of Chemical Composition 
Req1drements 
4.1 It is recommended that Guide B1282 be consulted as a 
guide for specifying the chemical compositions for steels. 
4.2 The recommended practice for specifying chemical 
composition limits is to limit the number of significant figures 
for each element so that the number of figures to the right of the 
decimal point conforms to the following: 
Chemical Concentration 
Maximum Number of 
Figures to Right of Decimal Point 
Up to 0.010 %, incl. 0.XXXX or may be expressed as ppm 
Over 0.010 % to 0.10 %, incl 0.XXX 
Over 0.1 O % to 3.0 %, incl 0.XX 
Over 3.0 % O.X 
4.3 For those cases in which the composition range spans 
either 0.10 or 3.0 %, the number of figures to the right of the 
decimal is to be determined by that indicated by the upper 
limit. 
4.4 Technical considerations may dictate the employment of 
less than the number of figures to the right of the decimal as 
previously recommended. 
NoTE 3-The recommendations should be employed to reduce the 
number of significant figures, such as from 18.00 to 18.0 %, but a 
significant figure should never be added unless there is a technical reason 
for so doing. 
5. Cast or Heat Analysis 
5.1 The producer shall perform analyses for those elements 
specified in the material specification. The results of such 
analyses shall conform to the requirements specified in the 
material specification. 
5.1.1 For multiple heats, either individual heat or cast 
analysis, or an average heat or cast analysis, shall be reported. 
If significant variations in heat or cast size are involved, a 
weighted average heat or cast analysis, based on the relative 
quantity of metal in each heat or cast, shall be reported. 
5.1.2 For consumable electrode remelted material, a heat is 
defined as all the ingots remelted by the same process from a 
primary heat. The heat analysis shall be obtained from one 
remelted ingot, or the product of one remelted ingot, from each 
primary melt. If this heat analysis does not meet the heat 
analysis requirements of the specification, one sample from the 
product of each remelted ingot shall be analyzed, and the 
analyses shall meet the heat analysis requirements. 
5.2 If the test samples taken for the heat analysis are lost, 
inadequate, or not representative of the heat, a product analysis 
of the semifinished or finished product may be used to establish 
the heat analysis. 
5.2.1 If a product analysis is made to establish the heat 
analysis, the product analysis shall meet the specified limits for 
heat analysis and the product analysis tolerances described in 
Section 6 do not apply. 
5.3 Unless otherwise specified, compositions shall be 
reported in mass fraction percent (wt%). 
6. Product Analysis Requirements 
6.1 For product analysis, the range of the specified chemical 
composition is normally greater ( designated product analysis 
tolerances) than that applicable to heat analyses to take into 
account deviations associated with analytical reproducibility 
and the heterogeneity of the steel. If several determinations of 
any element in the heat are made, they may not vary both 
above and below the specified range. 
6.2 Product analysis tolerances may not be used to deter­
mine conformance to the specified heat or cast analysis unless 
permitted by the individual material specification. 
6.3 Product analysis tolerances, where available, are given 
in the individual material specifications or in the general 
requirement specifications. 
7. Unspecified Elements (Note 4) 
7 .1 Reporting analyses of unspecified elements is permitted. 
NoTE 4--All commercial metals contain small amounts of various 
elements in addition to those which are specified. It is neither practical nor 
necessary to specify limits for every unspecified element that might be 
present, despite the fact that the presence of many of these elements is 
often routinely determined by the producer. 
7.2 Analysis limits shall be established for specific elements 
rather than groups of elements such as "all others," "rare 
earths," and "balance." 
8. Sampling 
8.1 Cast or Heat Analyses: 
8.1.1 Samples shall be taken, insofar as possible, during the 
casting of a heat, at a time which, in the producer's judgment, 
best represents the composition of the cast. 
8.1.2 In case the heat analysis samples or analyses are lost 
or inadequate, or when it is evident that the sample does not 
truly represent the heat, representative samples may be taken 
from the semifinished or finished product, in which case such 
samples may be analyzed to satisfy the specified requirements. 
The analysis shall meet the specified limits for heat analysis. 
8.2 Check, Product, or Verification Analyses-Unless other­
wise specified, the latest revision of Practice B1806 shall be 
used as a guide for sampling. 
9. Test Methods 
9.1 This section lists some test methods that have been 
found acceptable for chemical analysis of steels. 
9 .1.1 The following ASTM wet chemical test methods have 
been found acceptable as referee test methods and as a base for 
standardizing instrumental analysis techniques. 
Test Methods 
E350 
E352 
E353 
E354 
E1019 
General Description 
Basic wet chemical procedure for steels. 
Wet chemical procedure for tool steels. 
Wet chemical procedure for stainless steels. 
Wet chemical procedure for high nickel steels. 
Determination of carbon, sulfur, nitrogen, oxygen, and 
hydrogen, in steel and in iron, nickel, and cobalt alloys. 
9 .1.2 The following ASTM instrumental test methods, 
practices, and guides may be employed for chemical analysis 
of steels or may be useful as a guide in the calibration and 
standardization of instrumental equipment for routine sampling 
and analysis of steels. 
1236

=== Page 1307 ===

ASME BPVC.II.A-2025 SA-751 
Test Methods, 
Practices, Guides General Description 
E50 Apparatus, reagents, and safety. 
EBO Photometric and spectrophotometric work. 
Spectrographic analysis of steels (rod-to-rod technique). 
Spectrographic analysis of acid-soluble aluminum. 
E322 X-ray fluorescence for steels 
Spectrometric analysis of stainless steels 
E415 Vacuum spectrometric analysis of steels 
Spectrographic determination of silicon and aluminum in high­
purity iron. 
E572 X-ray emission spectrometric analysis of stainless steels. 
Flame atomic absorption. 
E882 Accountability and quality control. 
E1019 Determination of carbon, sulfur, nitrogen, oxygen, and hydro­
gen in steel and in iron, nickel, and cobalt alloys. 
E1085 X-ray emission spectrometric analysis of low alloy steels. 
E1086 Optical emission vacuum spectrometric analysis of stainless 
steel. 
By the point-to plane excitation technique. 
E1097 Direct current plasma spectroscopy. 
E1184 Graphite furnace atomic absorption. 
E1282 Selecting sampling practices and analysis methods. 
E1329 Verification and use of control charts. 
E1806 Sampling. 
9.2 The following are some of the commonly accepted 
techniques employed for routine chemical analysis of steels. 
These routine analyses are the basis for the producers' quality 
control/assurance programs. Proprietary methods are permis­
sible provided the results are equivalent to those obtained from 
standard methods when applicable. 
9.2.1 Analysis of stainless steels using x-ray fluorescence 
spectroscopy (XRF). See Table 1 for normal elements and 
ranges for stainless steels. 
9.2.2 Analysis of stainless steels using spark emission 
spectroscopy (OBS). See Table 2 for normal elements and 
ranges for stainless steels. 
9.2.3 Analysis of solutions using an atomic absorption 
spectrophotometer. 
9.2.4 Analysis of solutions using an inductively coupled 
plasma emission spectrometer. 
9.2.5 Determination of carbon or sulfur, or both, by com­
bustion (in oxygen) and measurement of CO 2 or S0 2 , or both, 
by thermal conductivity or infrared detectors. 
Element Ranges % 
C 0.002--5.0 
S 0.0005--0.1 
9.2.6 Determination of nitrogen and oxygen by fusion (in a 
helium atmosphere) and measurement of N 2 by thermal con­
ductivity and oxygen by measurement of CO by infrared or 
thermal conductivity detectors. 
Element Ranges % 
0.0005-0.3 
0.0008-0.02 
TABLE 1 Normal Elements and Ranges for Stainless Steels 
Using X-Ray Fluorescence Spectroscopy 
Element Ranges % Element Ranges % 
Mn 0.005--15.0 Cu 0.005--4.0 
p 0.00Hl.15 Cb 0.005-3.0 
Si 0.005-5.0 V 0.005--2.0 
Cr 0.01-26.0 TI 0.005--2.5 
Ni 0.01-36.0 Co 0.005-4.0 
Al 0.002-5.5 Sn 0.002-0.20 
Mo 0.005--8.0 w 0.005-3.0 
TABLE 2 Normal Elements and Ranges for Stainless Steels 
Using Spark Emission Spectroscopy 
C 0.004--5.0 V 0.005--2.0 
S 0.0005--0.1 Ti 0.005--2.5 
N 2 0.0020-0.3 Co 0.005-4.0 
Mn 0.005--15.0 Sn 0.001-0.20 
P 0.001-1.5 W 0.005-3.0 
Si 0.005--5.0 Pb 0.002-0.05 
Cr 0.01-26.0 B 0.0005-0.05 
Ni 0.01-36.0 Ca 0.0002-0.01 
Al 0.001-5.5 Mg 0.001-0.01 
Mo 0.005--8.0 Ce 0.001-0.2 
Cu 0.005--4.0 Zr 0.001-0.1 
Cb 0.005-3.0 Ta 0.005-0.5 
9.2.7 Analysis of solutions using inductively coupled 
plasma emission spectroscopy (ICP) or direct plasma emission 
spectroscopy (DCP). Normal elements and ranges for stainless 
steels are as follows: 
Element Ranges % 
B 0.0002-0.01 
Ca 0.0002-0.01 
Mg 0.0002-0.01 
Ce 0.001-0.2 
Zr 0.001-0.1 
Ta 0.005-0.5 
La 0.001-0.01 
9.3 There are additional common techniques often used for 
chemical analysis of standards for instrument analysis such as: 
polarographic analysis, ion exchange separations, 
radioactivation, and mass spectrometry. 
10. Reference Materials 
10.1 For referee analyses, reference standards of a recog­
nized standardizing agency shall be employed with preference 
given to NIST standard reference materials when applicable. 
(NIST does not produce reference standards suitable for all 
elements or all alloys.) 
10.1.1 When standard reference materials for certain alloys 
are not available from NIST, reference materials may be 
produced by employing ASTM standard procedures and NIST 
standard reference materials to the extent that such procedures 
and reference standards are available. Several independent 
laboratories should be used for certification of these standards 
and their results statistically reviewed and merged. 
10.1.2 Test methods not published by ASTM, such as a 
definitive analytical method, may be used when the method is 
validated by analyzing certified reference materials along with 
the candidate reference material. Examples of definitive ana­
lytical methods include gravimetric, coulometry, titrimetric 
based on normality, and mass spectrometry. 
10.2 Working reference materials may be used for routine 
analytical control. 
11. Significant Numbers 
11.1 Laboratories shall report each element to the same 
number of significant numbers as used in the pertinent material 
specifications. 
1237

=== Page 1308 ===

SA-765/SA-765M ASME BPVC.II.A-2025 
Standard Specification for 
Carbon Steel and Low-Alloy Steel Pressure-Vessel­
Component Forgings with Mandatory Toughness 
Requirements 
1. Scope 
1. 1 This specification covers heat-treated carbon steel and 
alloy steel forgings with mandatory toughness requirements. 
These forgings are intended for pressure vessels, feedwater 
heaters, and similar uses. 
1.2 These forgings include tube sheets, covers, channel 
barrels, integral forged channels, rings, nozzles, flanges, and 
similar parts. 
1.3 All grades are considered weldable under proper condi­
tions. 
1.4 The maximum thickness of forgings produced to this 
specification is limited only by the capacity of the selected 
grade to respond to any heat treatment specified and to meet the 
specified mechanical tests, including impact tests at the speci­
fied temperature. 
1.5 Material supplied to this specification shall conform to 
the requirements of Specification A788/A788M, which out­
lines additional ordering information, manufacturing 
requirements, testing and retesting methods and procedures, 
marking, certification, product analysis variations, and addi­
tional supplementary requirements. 
1.6 If the requirements of this specification are in conflict 
with the requirements of Specification A788/A788M, the 
requirements of this specification shall prevail. 
1. 7 The values stated in either inch-pound units or SI 
[metric] units are to be regarded separately as the standard; 
within the text and tables, the SI units are shown in brackets. 
The values stated in each system are not exact equivalents; 
therefore, each system must be used independently of the other. 
Combining values from the two systems may result in noncon­
formance with the specification. 
1.8 Unless the order specifies the applicable "M" specifica­
tion designation, the material shall be furnished to the inch­
pound units. 
2. Referenced Documents 
2.1 ASTM Standards: 
A275/A275M Practice for Magnetic Particle Examination of 
Steel Forgings 
A370 Test Methods and Definitions for Mechanical Testing 
of Steel Products 
A388/A388M Practice for Ultrasonic Examination of Steel 
Forgings 
A788/A788M Specification for Steel Forgings, General Re­
quirements 
E112 Test Methods for Determining Average Grain Size 
E165 Practice for Liquid Penetrant Examination for General 
Industry 
2.2 ASME Standards: 
ASME Boiler and Pressure Vessel Code 
3. Ordering Information 
3.1 In addition to the ordering information requirements of 
Specification A788/A788M, a detailed sketch or written de­
scription of the forging and the method of selecting the test 
location (see 6.2) should be supplied to the producer, when 
appropriate areas of significant in-service loading of the 
forging need to be designated. 
3.2 The required impact test temperature should be supplied 
if different than the temperature listed in Table 3, otherwise the 
impact test shall be conducted at the temperature listed in Table 
3 for the chosen Grade. 
3.3 If a hubbed tube sheet is to be supplied for ASME Boiler 
and Pressure Code Application Supplementary Requirement 
S12 of Specification A788/A788M shall be specified. 
1240

=== Page 1309 ===

~ 
~. 
ASME BPVC.II.A-2025 SA-765/SA-765M 
TABLE 1 Chemical Requirements 
Composition, % 
Grade I Grade II Grade Ill Grade IV Grade V 
Carbon, max 0.30 0.30 0.20 0.20 0.30 
Manganese 0.60to 0.60 to 0.90 max 1.00-1.60 0.60-1.35 
1.35 1.35 
Phosphorus, 0.020 0.020 0.020 0.020 0.020 
max 
Sulfur, max 0.020 0.020 0.020 0.020 0.020 
Silicon 0.15 to 0.15 to 0.15 to 0.15--0.50 0.15--0.35 
0.35 0.35 0.35 
Nickel, maxA 0.50 0.50 3.3 to 3.8 0.50 max 1.0-2.0 
Vanadium, max 0.05 0.05 0.05 0.06 0.03 
Aluminum, max 0.05 0.05 0.05 0.05 0.05 
Chromium,A 0.40 0.40 0.20 0.40 0.30 
max 
Molybdenum/ 0.10 0.10 0.06 0.10 0.12 
max 
Copper, max 0.35 0.35 0.35 0.35 0.35 
A Intentional additions of Cr, Mo, and Ni up to the specified maximum are permitted 
to be made to Grades I, 11, and IV by the manufacturer. 
3.4 If steel is required to be vacuum degassed, Supplemen­
tary Requirement S8 of Specification A788/A788M should be 
specified. 
4. Heat Treatment for Mechanical Properties 
4.1 Heat treatment shall consist of one of the following heat 
treatment options of the manufacturer's choice. 
4.1.1 Normalize and temper. 
4.1.2 Double normalize, wherein the second austenitizing 
temperature is at the same or lower temperature than the first, 
followed by tempering. 
4.1.3 Quench and temper, with the option of adding a 
preliminary normalize before austenitizing for quenching in a 
suitable liquid medium. The type of cooling medium used shall 
be reported. 
4.1.4 Use of an intercritical heat treatment cycle in accor­
dance with Specification A788/A788M in which cooling from 
the full and partial austenitization stages may be done by liquid 
quenching or air cooling. The method of cooling and type of 
quench medium, if used, shall be reported. 
4.1.5 The minimum tempering temperature shall be 1100°F 
[590°C]. 
5. Chemical Requirements 
5.1 Heat Analysis-The heat analysis obtained from sam­
pling in accordance with Specification A788/A788M shall 
comply with Table 1. 
5.2 Product Analysis-The purchaser may use the product 
analysis provision of Specification A788/A788M to obtain a 
product analysis from a forging representing each heat or 
multiple heat. 
6. Mechanical Requirements 
6.1 General Requirements-The forgings shall conform to 
the tension test requirements of Table 2. The forgings shall also 
conform to the impact test requirements of Table 3. The largest 
obtainable round tension test specimen as specified in Test 
Methods and Definitions A370 shall be used. Impact speci­
mens shall be Charpy V-notch, Type A, as in Test Methods and 
Definitions A370. The usage of subsize impact specimens must 
have prior purchaser approval. 
6.1.1 When agreed upon between the purchaser and the 
producer and specified on the order, impact tests may be made 
at temperatures different from those shown in Table 3 provided 
the test temperature is at least as low as the intended service 
temperatures and the provided impact energy requirements of 
Table 3 are met. Such forgings shall be suitably marked in 
accordance with 9.1 to identify the test temperature. 
6.2 Test Location-Test coupons shall be taken so that the 
longitudinal axis and mid-length of tension and impact test 
specimens shall be positioned in accordance with one of the 
following methods: 
6.2.1 Method I-Forgings with 2 in. [50 mm] maximum 
thickness. The specimens shall have their longitudinal axis at 
the midthickness or the center of the cross section and with the 
midlength of the specimen at least 2 in. [50 mm] from any 
second surface. 
6.2.2 Method 2-Grade I and Grade II forgings with thick­
nesses greater than 2 in. up to 4 in. [50 to 100 mm] inclusive, 
or Grade III and IV forgings with thicknesses greater than 2 in. 
up to 6 in. [50 to 150 mm] inclusive. The specimens shall have 
their longitudinal axis at least ¼ T of maximum heat-treated 
thickness from any surface and with the midlength of the 
specimen at least one T from any second surface. This is 
normally referred to as ¼ T by T when T is the maximum 
heat-treated thickness. A thermal buffer may be used to adhere 
to the condition in 6.3. Unless otherwise agreed upon, the 
following limitation for heat-treated thickness shall apply: 
Grade 
I 
II 
Ill 
IV 
V 
(Classes 1 and 2) 
in. [mm], min 
2 [50] 
2 [50] 
2 [50] 
2 [50] 
2 [50] 
in. [mm], max 
4 [100] 
4 [100] 
6 [150] 
6 [150] 
6 [150] 
6.2.3 Method 3-For forgings thicker than described in 
Method 2 (6.2.2): 
6.2.3.1 Prior to heat treatment the forging shall be machined 
to a purchaser supplied or approved drawing that indicates the 
locations of significant in-service loading in the finished part. 
The mechanical test specimens shall be located as an integral 
part of the forging such that the mid-point of the gauge length 
of the tension test specimen and the area under the notch of the 
impact specimens are located no closer than the dimension t 
from one heat treated surface and 2t from any other heat treated 
surface where t is the dimension from the area of significant 
loading to the heat treated surface, or¾ in. [20 mm] whichever 
is the greater. 
6.2.4 Method 4-This method shall be limited to forgings 
with a rough machined weight of not more than 1000 lb [455 
kg]. Separate test forging when agreed upon between the 
purchaser and the supplier. Test coupons representing forgings 
from one heat and one heat treatment lot may be taken from a 
separately forged piece under the following conditions: 
6.2.4.1 The separate test forging shall be of the same heat of 
material and shall be subjected to substantially the same 
reduction and working as the production forging it represents. 
1241

=== Page 1311 ===

ASME BPVCILA-2025 SA-770/SA-770M

SPECIFICATION FOR THROUGH-THICKNESS TENSION
TESTING OF STEEL PLATES FOR SPECIAL
APPLICATIONS

Ox SA-770/SA-770M

(Identical with ASTM Specification A770/A770M-03(2018) except for editorial correction to Table 2.)

1245

=== Page 1312 ===

SA-770/SA-770M ASME BPVC.II.A-2025 
Standard Specification for 
Through-Thickness Tension Testing of Steel Plates for 
Special Applications 
1. Scope 
1.1 This specification covers the procedures and accep­
tance standards for the determination of reduction of area using 
a tension test specimen whose axis is perpendicular to the 
rolled surfaces of steel plates 1 in. [25 mm] and greater in 
thickness. The principal purpose of the testing is to provide a 
measure of the resistance of a steel plate to lamellar tearing. 
(See Appendix XL) 
1.2 The values stated in either inch-pound units or SI units 
are to be regarded as standard. Within the text, the SI units are 
shown in brackets. The values stated in each system are not 
exact equivalents; therefore, each system must be used inde­
pendently of the other. Combining values from the two systems 
may result in nonconformance with the specification. 
1.3 This specification is expressed in both inch-pound and 
SI unit~. However, unless the order specifies the applicable 
"M" specification designation (SI units), the material shall be 
furnished to inch-pound units. 
2. Referenced Documents 
2.l ASTM Standards: 
A370 Test Methods and Definitions for Mechanical Testing 
of Steel Products 
3. Ordering Information 
3.1 The inquiry and order shall include the following, if 
required: 
3.1.1 Supplementary requirements that are available to meet 
end use requirements (see SI through S5). 
3.1.2 Special requirements agreed upon between the manu­
facturer and the purchaser. 
4. Tension Tests 
4.1 Number of Tests: 
4.1.l Two tests shall be required from each plate-as-rolled, 
except for plates subjected to heat treatment by quenching and 
tempering. 1\vo tests shall be required from each quenched­
and-tempered plate. The tests shall be representative of the 
plate in its final condition. 
4.1.2 When plates are furnished by the manufacturer in an 
unheat-treated condition and qualified by heat-treated speci­
mens (including normalized, normalized and tempered, and 
quenched and tempered), two tests shall be required from each 
plate-as-rolled. 
NoTE 1-The term "plate-as-rolled" refers to the unit plate rolled from 
a slab or directly from an ingot. It does not refer to the condition of the 
plate. 
4.2 Location of Test Coupons-Take one test coupon at each 
end of each plate as defined in 4.1. Take the test coupons from 
the center of the plate width. 
4.3 Orientation of Test Specimens-The longitudinal axis of 
the reduced section of the test specimens shall be perpendicular 
to the rolled surface of the plate. 
4.4 Preparation of Test Specimens: 
4.4.1 Welded Prolongations-When required, join welded 
prolongations to the surface(s) of the plate being tested. The 
joining method used shall be one which results in a minimal 
heat-affected zone in the portion of the plate to be tested. 
Shielded metal arc, friction, stud, or electron-beam welding 
methods have proven to be suitable. 
4.4.2 Standard Test Specimens: 
4.4.2.1 Three types of standard round tension test specimens 
are shown in Fig. 1 and Table 1. For Types 1 and 2 specimens, 
locate the center of the length of the reduced section at the 
approximate mid-point of the plate thickness. For Type 3 
specimens, locate the weld fusion line of one plate surface 
within ¼ in. [6 mm] of one end of the reduced section. 
4.4.2.2 For plates from 1 in. [25 mm] to 1 ¼ in. [32 mm] 
inclusive in thickness, use either the 0.350-in. [8.75-mm] Type 
1 specimen or the 0.500-in. [12.5-mm] Type 2 specimen. 
1246

=== Page 1313 ===

ASME BPVC.II.A-2025 SA-770/SA-770M 
0 to Yiin. 
(0 to ""'"'1 
D 
---A----....t 
TYPE 
1 
TYPE 
3 
NoTE 1-For Type 3 only one welded prolongation may be needed, 
depending upon plate thickness. 
FIG. 1 Standard Round Tension Test Specimens 
TABLE 1 Schedule of Standard Test Specimens, Inches 
[MillimetresJA 
Plate thickness (~ 
Diameter (D) 
Radius, minimum (R) 
Length of reduced section (A) 
1 ,st ,s 1¼ 
0.350 [8.75] 
¼[6] 
1¾[45] 
Specimen Type 
2 
1 < t::S 2 
0.500 [12.5] 
%[10] 
2¼[60] 
3 
2<t 
Q.500 [12.5] 
% [10] 
2¼ [60] 
A See Test Methods and Definitions A370 (Fig. 5 for further details and Fig. 6 for 
various types of ends). 
4.4.2.3 For plates over 1 ¼ in. to 2 in. [50 mm] inclusive in 
thickness, use the 0.500-in. [12.5-mm] Type 2 specimen. 
4.4.2.4 For plates greater than 2 in. [50 nun] in thickness, 
use the Type 3 specimen. 
4.4.3 Alternative Test Specimens-The alternative test 
specimens in Fig. 2 and Table 2 may be used in place of the 
standard specimens in Fig. 1 and Table 1. 
4.4.3.1 For plates over 2 in. [50 mm] in thickness, Type A or 
Type B specimens may be used. The Type A specimen provides 
a reduced section length greater than the plate thickness. The 
Type B specimen provides a reduced section length of 2¼ in. 
[57 mm] with its center at the mid-thickness of the plate. Over 
a minimum plate thickness determined by the specimen end 
configuration, no welded prolongations may be needed for the 
Type B specimen. For plates over 4¼ in. [108 mm] in 
thickness, the Type C specimen may be used. For plates over 6 
in. [150 mm] in thickness, a series of two or more Type A or 
Type C specimens with reduced sections of 4 in. [100 mm] or 
less may be used to cover the full thickness of the plate. The 
number of tests required will depend upon the thickness of the 
plate being tested and the reduced section length selected. 
TYPES 
D. E. & F 
FIG. 2 Alternative Tension Test Specimens 
TYPE. 
A 
4.4.3.2 For plates over 1 in. [25 mm] in thickness, a series 
of button-head specimens shown in Fig. 2 and Table 2 may be 
used. The test specimen type to be used, Type D, Type E, or 
Type F, is determined by the nominal plate thickness as 
described in Table 2. A series of two or more Type F specimens 
may be used to cover the full thickness of the plate. The length 
of the reduced section (A), as shown in Fig. 2 and specified in 
Table 2, is the length of the reduced section excluding the 
machined radius (R). Within the plate thickness dimension 
specified for each test specimen type, either the button-head 
thickness, the reduced section length, or the machined radius 
may be varied. In all cases, the minimum length of the reduced 
section must be as specified in Table 2 to maintain a minimum 
length to diameter ratio (see Appendix X2.2). 
5. Acceptance Standards 
5.1 Each tension test shall have a minimum reduction of 
area no less than 20 %. If the reduction of area of both tests is 
less than 20 %, no retest shall be permitted. If the reduction of 
area of one of the two tests from a plate is less than 20 %, one 
retest of two additional specimens taken from a location 
adjacent to the specimen that failed may be made, and both of 
these additional specimens shall have a reduction of area of 
20 % or more. 
1247

=== Page 1314 ===

SA-770/SA-770M ASME BPVC.II.A-2025 
TABLE 2 Schedule of Alternative Test Specimens, Inches [Millimetres] 
Specimen Type 
AA BA cs D E F 
Plate thickness (0 2<1[50<ij 2 <1[50 < ij 4¼ < 1[108 < t] 1sts1¾[25st 1¾ <ts 2½ [45 s t 2½</[64<ij 
s 45] s 64] 
Diameter (0) 0.500 [12.5] 0.500 [12.5] 0.500 [12.5] 0.250 (6.25]c ± 0.005 0.350 [8.75f ± 0.007 0.500 [12.5f ± 10.010 
(0.10] [0.18] [0.25] 
Radius, min (R) %[10] % [10] v,. [2] optional optional optional 
Length of reduced t+ ¼min(/+ 6] 2¼ [60] 1-1½ [t- 38] 0.625 [16] 0.875 [22] 1.250 [32] 
section, min(A) 
A See Test Methods and Definitions A370 (Fig. 5 for further details and Fig. 6 for various types of ends). 
8 See Test Methods and Definitions A370 (Fig. 6, specimen 3 for further details). 
c The reduced section may have a gradual taper from the ends toward the center, with the ends not more than 1 % larger In diameter than the center (controlling 
dimension). 
5.2. Failures occurring in the prolongations, the weld, or in 
the fusion line shall be considered as a "no-test," and an 
additional specimen shall be tested. 
6. Marking 
6.1 Plates accepted in accordance with this specification 
shall be identified by stamping or stenciling ZT adjacent to the 
marking required by the applicable product specification. 
7. Keywords 
7.1 lamellar tearing; special steel-making processes; steel 
plate; through-thickness tension testing 
SUPPLEMENTARY REQUIREMENTS 
These requirements apply only when specified by the purchaser. 
Sl. Tensile Strength Requirements 
S 1. 1 Tensile strength shall conform to a minimum value 
which is subject to agreement between the manufacturer and 
purchaser. 
S2. Yield Strength Requirements 
S2.1 Yield strength, for plates 2 in. [50 mm] and over in 
thickness, shall conform to a minimum value which is subject 
to agreement between the manufacturer ru:ld purchaser. 
S3. Reduction of Area Requirements 
S3.1 A minimum reduction of area limit higher than that in 
5.1 may be specified subject to agreement between the manu­
facturer and purchaser. 
S4. Number of Tests 
S4.1 A greater number of tests than indicated in 4.1 may be 
specified subject to agreement between the manufacturer and 
purchaser. 
SS. Location of Test Coupons 
S5.1 Test coupons from locations in addition to those 
specified in 4.2 may be specified subject to agreement between 
the manufacturer and purchaser. 
APPENDIXES 
(Nonmandatory Information) 
Xl. LAMELLAR TEARING ADJACENT TO WELDS 
XU Introduction 
Xl.1.1 Lamellar tearing is a particular type of cracking that 
occurs under the weld of a steel plate weldment. It is generally 
caused by strain induced in the thickness direction resulting 
from shrinkage of the weld deposit and by the restraint 
imposed by the components that comprise the weldment. High 
restraint increases the possibility of lamellar tearing. However, 
lamellar tearing is not solely confined to highly restrained 
weldments. Lamellar tearing may also result from loads on the 
plate surface. 
Xl.2 Characteristics of Lamellar Tearing 
Xl.2.1 Lamellar tearing normally occurs in susceptible 
material underneath the weld, in a direction generally parallel 
1248

=== Page 1315 ===

ASME BPVC.II.A-2025 SA-770/SA-770M 
to the plate surface and often slightly outside the heat-affected 
zone. Lamellar tearing generally has a step-like appearance 
consisting of "terraces" (cracks running parallel to the plate 
surface) and "walls" (cracks which connect the individual 
terraces). The tearing may remain completely subsurface or 
appear at plate edges or at weld toes. 
Xl.3 Inclusions 
Xl.3.1 The step-like cracking characteristic of lamellar 
tearing is usually considered to result from small elongated 
nonmetallic inclusions that are normally present in the steel. 
Strains in the through-thickness direction can cause individual 
inclusions to fractures or decohere from the surrounding steel 
matrix, thus initiating a void. Further strain can cause the 
remaining metallic ligaments to shear or rupture, resulting in 
the step-like fracture appearance. 
Xl.3.2 A high or concentrated inclusion content in the steel 
produces planar regions of poor ductility parallel to the steel 
surface. On the other hand, a reduction in the magnitude and 
concentration of these inclusions to a low level tends to 
preclude any easy fracture path along the low ductility inclu­
sions and the steel exhibits improved ductility in a through­
thickness direction. 
Xl.3.3 The extent of nonmetallic inclusions depends on the 
type of steel. In silicon semikilled or fully killed steels, these 
inclusions are primatily oxides (present as silicates) and 
sulfides (present as manganese sulfides). For aluminum-silicon
