Repository: Demigodofa/ASMEPurchaseOrderHelper

# ASMEPurchaseOrderHelper

PC UI tool to help purchasing agents generate correct ASME purchase orders. The active desktop flow reads normalized ASME JSONL data, applies policy rules, and generates copy-ready/exportable PO content.

## Source of truth (for agents/bots)
This README is the source of truth for rules, orientation, and guidance. The owner may use loose or exact language; if there is any ambiguity, confirm intent. Example: if they say "ordering requirements," confirm they mean "Ordering Information" (the official section name used in the PDFs).

File: sectionII_partA_data_digitized/spec_corpus/SA-788/spec.txt (part 1 of 4)
=== Page 1333 ===

ASME BPVCILA-2025 SA-788 /SA-788M |
SPECIFICATION FOR STEEL FORGINGS, GENERAL
REQUIREMENTS
SA-788/SA-788M ily Th 3
/®) Standards Worldwide
, (Identical with ASTM Specification A788/A788M-15.) |
1271

=== Page 1334 ===

SA-788/SA-788M ASME BPVC.II.A-2025 
Standard Specification for 
Steel Forgings, General Requirements 
1. Scope 
1.1 This specification covers a group of common require­
ments that, unless otherwise specified in the individual product 
specification, shall apply to steel forgings under any of the 
following specifications issued by ASTM: 
ASTM 
Designation 
A266/A266M 
A288 
A289/A289M 
A290/A290M 
A291/A291M 
A336/A336M 
A372/A372M 
A427/A427M 
A469/A469M 
A470/A470M 
A471/A471M 
A504/A504M 
A508/A508M 
A521/A521M 
A541/A541M 
A579/A579M 
Title 
Carbon Steel Forgings for Pressure Vessel 
Components 
Carbon and Alloy Steel Forgings for Magnetic 
Retaining Rings for Turbine Generators 
Alloy Steel Forgings for Nonmagnetic Retain­
ing Rings for Generators 
Carbon and Alloy Steel Forgings for Rings for 
Reduction Gears 
Steel Forgings, Carbon and Alloy, for Pinions, 
Gears, and Shafts for Reduction Gears 
Alloy Steel Forgings for Pressure and High­
Temperature Parts 
Carbon and Alloy Steel Forgings for Thin­
Walled Pressure Vessels 
Wrought Alloy Steel Rolls for Cold and Hot 
Reduction • 
Vacuum-Treated Steel Forgings for Generator 
Rotors 
Vacuum-Treated Carbon and Alloy Steel 
Forgings for Turbine Rotors and Shafts 
Vacuum-Treated Alloy Steel Forgings for Tur­
bine Rotor Disks and Wheels 
Wrought Carbon Steel Wheels 
Quenched and Tempered Vacuum-Treated 
Carbon and Alloy Steel Forgings for Pres­
sure Vessels 
Steel, Closed-Impression Die Forgings for 
General Industrial Use 
Quenched and Tempered Carbon and Alloy 
Steel Forgings for Pressure Vessel Compo­
nents 
Superstrength Alloy Steel Forgings 
A592/A592M 
A646/A646M 
A649/A649M 
A668/A668M 
A711/A711M 
A723/A723M 
A729/A729M 
A765/A765M 
A768/A768M 
A837/A837M 
A859/A859M 
A891/A891M 
A909/A909M 
A940/A940M 
A965/A965M 
A982/A982M 
A983/A983M 
A986/A986M 
A1021/A1021M 
A1048/A1048M 
A1049/A1049M 
High-Strength Quenched and Tempered Low­
Alloy Steel Forged Fittings and Parts for 
Pressure Vessels 
Premium Quality Alloy Steel Blooms and Bil­
lets for Aircraft and Aerospace Forgings 
Forged Steel Rolls Used for Corrugating Pa­
per Machinery 
Steel Forgings, Carbon and Alloy, for General 
Industrial Use 
Steel Forging Stock 
Alloy Steel Forgings for High-Strength Pres­
sure Component Application 
Alloy Steel Axles, Heat Treated, for Mass 
Transit and Electric Railway Service 
Carbon Steel and Low-Alloy Steel Pressure­
Vessel-Component Forgings with Manda­
tory Toughness Requirements 
Vacuum-Treated 12 % Chromium Alloy Steel 
Forgings for Turbine Rotors and Shafts 
Steel Forgings, Alloy, for Carburizing Applica­
tions 
Age-Hardening Alloy Steel Forgings for Pres­
sure Vessel Components 
Precipitation Hardening Iron Base Superalloy 
Forgings for Turbine Rotor Disks and 
Wheels 
Steel Forgings, Microalloy, for General Indus­
trial Use 
Vacuum Treated Steel Forgings, Alloy, Differ­
entially Heat Treated, for Turbine Rotors 
Steel Forgings, Austenitic, for Pressure and 
High Temperature Parts 
Steel Forgings, Stainless, for Compressor 
and Turbine Airfoils 
Specification for Continous Grain Flow 
Forged Carbon and Alloy Steel Crankshafts 
for Medium Speed Diesel Engines 
Magnetic Particle Examination of Continuous 
Grain Flow Crankshaft Forgings 
Martensitic Stainless Steel Forgings and 
Forging Stock for High-Temperature Ser­
vice 
Pressure Vessel Forgings, Alloy Steel, Higher 
Strength Chromium-Molybdenum-Tungsten 
for Elevated Temperature Service 
Stainless Steel Forgings, Ferritic/Austenitic 
(Duplex), for Pressure Vessels and Related 
Components 
1.2 In case of conflict in requirements, the requirements of 
the individual product specifications shall prevail over those of 
this specification. 
1272

=== Page 1335 ===

ASME BPVC.II.A-2025 SA-788/SA-788M 
1.3 The purchaser may specify additional requirements (see 
4.2.3) that do not negate any of the provisions of either this 
specification or of the individual product specifications. The 
acceptance of any such additional requirements shall be 
dependent on negotiations with the supplier and must be 
included in the order. 
1.4 If, by agreement, forgings are to be supplied in a 
partially completed condition, that is, all of the provisions of 
the product specification have not been filled, then the material 
marking (see Section 17) and certification (see Section 16) 
shall reflect the extent to which the product specification 
requirements have been met. 
1.5 As noted in the Certification Section (16), the number 
and year date of this specification, as well as that of the product 
specification, are required to be included in the product 
certification. 
1.6 When the SI version of a product specification is 
required by the purchase order, Specification A788/A788M 
shall be used in conjunction with Test Methods A1058 instead 
of Test Methods and Definitions A370. 
1. 7 The values stated in either SI units or inch-pound units 
are to be regarded separately as standard. The values stated in 
each system may not be exact equivalents; therefore, each 
system shall be used independently of the other. Combining 
values from the two systems may result in non-conformance 
with the standard. 
1.8 This standard does not purport to address all of the 
safety concerns, if any, associated with its use. It is the 
responsibility of the user of this standard to establish appro­
priate safety and health practices and determine the applica­
bility of regulatory limitations prior to use. 
2. Referenced Documents 
2.1 ASTM Standards: 
A266/A266M Specification for Carbon Steel Forgings for 
Pressure Vessel Components 
A275/A275M Practice for Magnetic Particle Examination of 
Steel Forgings 
A288 Specification for Carbon and Alloy Steel Forgings for 
Magnetic Retaining Rings for Turbine Generators 
A289/A289M Specification for Alloy Steel Forgings for 
Nonmagnetic Retaining Rings for Generators 
A290/ A290M Specification for Carbon and Alloy Steel 
Forgings for Rings for Reduction Gears 
A291/A291M Specification for Steel Forgings, Carbon and 
Alloy, for Pinions, Gears and Shafts for Reduction Gears 
A336/ A336M Specification for Alloy Steel Forgings for 
Pressure and High- Temperature Parts 
A370 Test Methods and Definitions for Mechanical Testing 
of Steel Products 
A372/A372M Specification for Carbon and Alloy Steel 
Forgings for Thin-Walled Pressure Vessels 
1273 
A388/A388M Practice for Ultrasonic Examination of Steel 
Forgings 
A427/A427M Specification for Wrought Alloy Steel Rolls 
for Cold and Hot Reduction 
A469/A469M Specification for Vacuum-Treated Steel Forg­
ings for Generator Rotors 
A4 70/ A4 70M Specification for Vacuum-Treated Carbon and 
Alloy Steel Forgings for Turbine Rotors and Shafts 
A471/A471M Specification for Vacuum-Treated Alloy Steel 
Forgings for Turbine Rotor Disks and Wheels 
A504/A504M Specification for Wrought Carbon Steel 
Wheels 
A508/ A508M Specification for Quenched and Tempered 
Vacuum-Treated Carbon and Alloy Steel Forgings for 
Pressure Vessels 
A521/A521M Specification for Steel, Closed-Impression 
Die Forgings for General Industrial Use 
A541/A541M Specification for Quenched and Tempered 
Carbon and Alloy Steel Forgings for Pressure Vessel 
Components 
A551/A551M Specification for Carbon Steel Tires for Rail­
way and Rapid Transit Applications 
A579/ A579M Specification for Superstrength Alloy Steel 
Forgings 
A592/A592M Specification for High-Strength Quenched 
and Tempered Low-Alloy Steel Forged Parts for Pressure 
Vessels 
A646/ A646M Specification for Premium Quality Alloy Steel 
Blooms and Billets for Aircraft and Aerospace Forgings 
A649/A649M Specification for Forged Steel Rolls Used for 
Corrugating Paper Machinery 
A668/ A668M Specification for Steel Forgings, Carbon and 
Alloy, for General Industrial Use 
A711/A711M Specification for Steel Forging Stock 
A 723/ A 723M Specification for Alloy Steel Forgings for 
High-Strength Pressure Component Application 
A 729/ A 729M Specification for Alloy Steel Axles, Heat­
Treated, for Mass Transit and Electric Railway Service 
A751 Test Methods, Practices, and Terminology for Chemi­
cal Analysis of Steel Products 
A765/A765M Specification for Carbon Steel and Low-Alloy 
Steel Pressure-Vessel-Component Forgings with Manda­
tory Toughness Requirements 
A768/A768M Specification for Vacuum-Treated 12 % Chro­
mium Alloy Steel Forgings for Turbine Rotors and Shafts 
A833 Practice for Indentation Hardness of Metallic Materi­
als by Comparison Hardness Testers 
A837/A837M Specification for Steel Forgings, Alloy, for 
Carburizing Applications 
A859/A859M Specification for Age-Hardening Alloy Steel 
Forgings for Pressure Vessel Components 
A891/A891M Specification for Precipitation Hardening Iron 
Base Superalloy Forgings for Turbine Rotor Disks and 
Wheels 
A909/ A909M Specification for Steel Forgings, Microalloy, 
for General Industrial Use 
A939/A939M Practice for Ultrasonic Examination from 
Bored Surfaces of Cylindrical Forgings

=== Page 1336 ===

SA-788/SA-788M ASME BPVC.II.A-2025 
A940/ A940M Specification for Vacuum Treated Steel 
Forgings, Alloy, Differentially Heat Treated, for Turbine 
Rotors 
A941 Terminology Relating to Steel, Stainless Steel, Related 
Alloys, and Ferroalloys 
A965/ A965M Specification for Steel Forgings, Austenitic, 
for Pressure and High Temperature Parts 
A966/ A966M Practice for Magnetic Particle Examination of 
Steel Forgings Using Alternating Current 
A982/A982M Specification for Steel Forgings, Stainless, for 
Compressor and Turbine Airfoils 
A983/A983M Specification for Continuous Grain Flow 
Forged Carbon and Alloy Steel Crankshafts for Medium 
Speed Diesel Engines 
A986/A986M Specification for Magnetic Particle Examina­
tion of Continuous Grain Flow Crankshaft Forgings 
A991/A991M Test Method for Conducting Temperature 
Uniformity Surveys of Furnaces Used to Heat Treat Steel 
Products 
A1021/A1021M Specification for Martensitic Stainless Steel 
Forgings and Forging Stock for High-Temperature Service 
A1048/A1048M Specification for Pressure Vessel Forgings, 
Alloy Steel, Higher Strength Chromium-Molybdenum­
Tungsten for Elevated Temperature Service 
A1049/A1049M Specification for Stainless Steel Forgings, 
Ferritic/Austenitic (Duplex), for Pressure Vessels and 
Related Components 
A1058 Test Methods for Mechanical Testing of Steel 
Products-Metric 
E23 Test Methods for Notched Bar Impact Testing of Me­
tallic Materials 
Ell2 Test Methods for Determining Average Grain Size 
E165/E165M Practice for Liquid Penetrant Examination for 
General Industry 
E380 Practice for Use of the International System of Units 
(SI) (the Modernized Metric System) (Withdrawn 1997) 
E399 Test Method for Linear-Elastic Plane-Strain Fracture 
Toughness Kic of Metallic Materials 
E428 Practice for Fabrication and Control of Metal, Other 
than Aluminum, Reference Blocks Used in Ultrasonic 
Testing 
B1290 Test Method for Crack-Tip Opening Displacement 
(CTOD) Fracture Toughness Measurement (Withdrawn 
2013) 
B1820 Test Method for Measurement of Fracture Toughness 
B1916 Guide for Identification of Mixed Lots of Metals 
2.2 Other Standards: 
ANSI/ASME B46.1 Surface Texture (Surface Roughness, 
Waviness and Lay) 
ASME Boiler and Pressure Vessel Code 
3. Terminology 
3.1 Terminology A941 is applicable to this specification. 
Additional terms and wording more applicable to forgings are 
as noted in this section. 
3.2 Forging Definitions: 
3.2.1 steel forging, n-the product of a substantially com­
pressive plastic working operation that consolidates the mate­
rial and produces the desired shape. The plastic working may 
be performed by a hammer, press, forging machine, or ring 
rolling machine, and must deform the material to produce an 
essentially wrought structure. 
3.2.1.1 Discussion-Hot rolling operations may be used to 
produce blooms or billets for reforging. 
3.3 Forging Geometries: 
3.3.1 bar forging, n-forging that has no bore and having an 
axial length greater than its maximum cross sectional dimen­
sion. 
3.3.1.1 Discussion-More than one cross sectional shape or 
size may be included. Sometimes referred to as a solid forging. 
3.3.2 disk forging, n-forging, sometimes referred to as a 
pancake forging, that has (a) an axial length appreciably less 
than its diameter, (b) may be dished on one or both faces, and 
( c) final forging includes upsetting operations to reduce the 
height of the stock and increase its diameter. 
3.3.2.1 Discussion-Since much of the hot working is done 
in axially compressing the stock, the central area may not 
receive sufficient consolidation. To counter this effect, consid­
eration is usually given to the initial saddening (see 3.3.6) of 
the ingot or billet. 
3.3.3 hollow forging, n-forging (also known as a shell 
forging or a mandrel forging) in which (a) the axial length is 
equal to or greater than the diameter, and (b) the forging length 
and wall thickness are produced by hot working over a mandrel 
(usually water cooled) such that the bore diameter remains 
essentially the same as that of the mandrel. 
3.3.3.1 Discussion-Unless a hollow ingot has been used, 
the starting slug is hot trepanned or punched after upsetting and 
the bore diameter adjusted to suit the forging mandrel. The 
outside diameter may be contoured if required. The workpiece 
is forged between the upper die and lower dies while the 
mandrel is supported by cranes or manipulators to facilitate 
rotation. 
3.3.4 ring forging, n-type of hollow forging in which (a) 
the axial length is less than the diameter, (b) the wall thickness 
is reduced, and ( c) the outside diameter is increased by hot 
working between the top die and a mandrel supported on 
temporary saddles. 
3.3.4.1 Discussion-Forging between the top die and the 
mandrel enables the ring diameter to be increased while 
reducing the wall thickness, without increasing the axial 
length. 
3.3.5 ring rolling, n-involves the use of specialized equip­
ment whereby a hot punched, trepanned, or bored disk is ( a) 
hot worked between a powered outer roller and an idling inner 
roller, such that the wall thickness is reduced and the outside 
diameter is increased, and (b) the axial length of the ring is not 
1274

=== Page 1337 ===

ASME BPVC.II.A-2025 SA-788/SA-788M 
intended to increase and may be contained by a radially 
oriented tapered roller. 
3.3.6 saddening, n-term used in the open die forging 
industry to describe the initial hot working of an ingot for 
surface compaction and flute working surface prior to full 
working of the ingot cross section. 
3.3.6.1 Discussion-The term is also extended to initial hot 
working intended to give consolidation of ingot central areas 
prior to upsetting when making products such as turbine and 
generator rotors and tube sheets. 
3.3.7 slab forging, n-forging, sometimes referred to as a 
forged plate, that is usually square or rectangular in shape, with 
a thickness appreciably smaller than the other dimension. The 
hot working may include upsetting. 
3.4 billets and blooms, n-interchangeable terms represent­
ing hot-worked semi-finished product intended as a starting 
stock for making forgings. 
3.4.1 Discussion-No size limitations are assumed for ei­
ther term. Cast shapes produced by a continuous casting 
process, without subsequent work, are considered to be ingots 
for the purposes of this specification, and if supplied as billets 
or blooms must carry the descriptor Cast Billet or Cast Bloom. 
3.5 Definitions of Terms Specific to This Standard: 
3.5.1 bottom pouring, n-steel from a single heat, or from a 
multiple heat tapped into a common ladle (see 8.1.1 and 8.1.2), 
introduced into ingot mold(s) such that they are filled from the 
bottom up. One or more molds can be set up on an individual 
plate, and more than one plate may be poured in sequence from 
a heat. 
3.5.2 ingot, n-the product obtained when molten steel, 
upon being cast into a mold, is subsequently capable of being 
wrought in conformance with 3.1. Open-ended molds, which 
are usually cooled and used, for example, in the continuous 
casting of steel, are considered to be included in this definition. 
3.5.3 intercritical heat treatment, n-use of a multi-stage 
heat treatment procedure in which the material is first austen­
itized at a temperature above the upper critical temperature 
(Ac3) followed by cooling below the lower critical temperature 
(Acl). The material is then reheated to a temperature in the 
intercritical range between the Acl and the Ac3 and again 
cooled below the Ac 1, followed by subcritical tempering in the 
range specified in the material specification. 
3.5.3.1 Discussion-This procedure is generally applicable 
to low hardenability carbon and low alloy steels that would 
usually have a microstructure of ferrite and pearlite in the heat 
treated section size of the component being heat treated. 
3.5.4 precipitation deoxidation, n-steelmaking process in 
which primary deoxidation is achieved by the addition of 
strong deoxidizing agents, such as aluminum, early in the 
process, and holding the steel in the molten state for sufficient 
time for the products of deoxidation to separate from the melt 
to the slag. 
3.5.5 sequential or continuous strand casting, n-steel from 
several heats poured consecutively into a cooled open-ended 
mold to form a continuous cast product with a change from 
heat to heat along its length (see 8.1.5). 
3.5.6 strand casting, n-steel from one heat poured into a 
cooled open-ended mold to form a continuous strand or 
strands. 
3.5.7 vacuum carbon deoxidation (VCD), n-steelmaking 
process in which primary deoxidation occurs during vacuum 
treatment as a result of the carbon-oxygen reaction. In order for 
primary deoxidation to occur during vacuum treatment, deoxi­
dizing agents such as aluminum or silicon are not to be added 
to the melt in any significant amount prior to the vacuum 
treatment operation. 
4. Ordering Information 
4.1 It shall be the responsibility of the purchaser to specify 
all requirements that are necessary for forgings under the 
applicable product specification. Such requirements to be 
considered include, but are not restricted to, the following: 
4.1.1 Quantity, 
4.1.2 Dimensions, including tolerances and surface finishes. 
4.1.3 Specification number with type, class, and grade as 
applicable (including year date), and should include: 
4.1.4 Number of copies of the material test report. 
4.1.5 Choice of testing track from the options listed in Test 
Methods A1058 when forgings are ordered to a suffix M 
product standard. If the choice of test track is not made in the 
ordering information then the default ASTM track shall be used 
as noted in Test Methods A1058. 
4.2 Additional information including the following may be 
added by agreement with the supplier: 
4.2.1 Type of heat treatment when alternative methods are 
allowed by the product specification, 
4.2.2 Supplementary requirements, if any, and 
4.2.3 Additional requirements (see 1.4, 16.1.5, and 16.1.6). 
4.2.4 Repair welding NOT permitted. 
4.3 For dual format specifications, unless otherwise 
specified, the inch-pound units shall be used. 
5. Melting Process 
5.1 Unless otherwise specified in the product specification, 
the steel shall be produced by any of the following primary 
processes: electric-furnace, basic oxygen, vacuum-induction 
(VIM), or open-hearth. The primary melting may incorporate 
separate degassing or refining and may be followed by second­
ary melting, using electro slag remelting (ESR) or vacuum arc 
remelting (VAR). 
5.1.1 The steel shall be fully killed. 
5.2 The molten steel may be vacuum-treated prior to or 
during pouring of the ingot. 
5.2.1 When vacuum treatment of the molten steel is re­
quired by the product specification the following conditions 
shall apply: 
5.2.1.1 When the vacuum stream degassing process is used, 
the vacuum system must be of sufficient capacity to effect a 
blank-off pressure low enough (usually less than 1000 µm) to 
break up the normal tight, rope-like stream of molten metal 
into a wide-angled conical stream of relatively small droplets. 
1275

=== Page 1338 ===

SA-788/SA-788M ASME BPVC.II.A-2025 
The capacity of the system must also be sufficiently high to 
reduce the initial surge pressure at the start of the pour to a low 
level within 2 min. 
5.2.1.2 When the vacuum-lift process is utilized, the molten 
metal shall be repeatedly drawn into the evacuated vessel to 
give a recirculation factor (see Annex Al) of at least 2.5 to 
ensure thorough degassing and mixing of the entire heat. The 
evacuation system shall be capable of reducing the pressure 
surges, which occur each time a new portion of steel is 
admitted to the vessel to increasingly lower levels, until a 
blank-off pressure (usually less than 1000 µm) is achieved 
signifying the end of the degassing treatment. 
5.2.1.3 When the ladle degassing process is used, the 
evacuation system shall be capable of reducing the system 
vacuum pressure to a low level (usually less than 1000 µm). 
The molten metal shall be adequately stirred for a sufficient 
length of time to maximize exposure to the evacuated atmo­
sphere. 
5.2.1.4 Other methods of vacuum treatment may be used if 
the supplier can demonstrate adequate degassing and accept­
able properties in the finished forging to the satisfaction of the 
purchaser. 
6. Forging 
6.1 Forgings shall be made in accordance with 3.2.1. 
6.2 Because of differences in manufacture, hot-rolled, or 
hot-rolled and cold-finished bars (semi-finished or finished), 
billets, or blooms are not considered to be forgings. 
6.3 Cold worked forgings shall be made from material 
previously hot worked by forging or rolling; however, a 
hot-cold worked forging may be produced in one continuous 
operation wherein the material is first hot worked and then cold 
worked by control of the finishing temperature. 
7. Cooling Prior to Heat Treatment 
7.1 After forging and before reheating for heat treatment, 
the forgings shall be allowed to cool in such a manner as to 
prevent injury and, in the case of ferritic forgings, to permit 
substantially complete transformation of austenite. 
8. Chemical Composition 
8.1 Heat Analysis: 
8.1.1 An analysis of each heat of steel shall be made by the 
steel producer to determine the percentages of those elements 
specified in the product specification. This analysis shall be 
made from a test sample preferably taken during the pouring of 
the heat and shall conform to the requirements of the product 
specification. 
8.1.2 When multiple heats are tapped into a common ladle, 
the ladle chemistry shall apply. The chemical composition thus 
determined shall conform to the requirements of the product 
specification. 
8.1.3 For multiple-heat ingots, either individual heat analy­
ses or a weighted average (see Annex A2) may be taken. The 
results of the method used shall conform to the requirements of 
the product specification. 
8.1.4 With the exception of the product from multiple heats 
sequentially cast in strand casting machines (see 8.1.5), if the 
test sample taken for a heat analysis is lost or declared 
inadequate for chemical determinations, the steel producer may 
take alternative samples from appropriate locations near the 
surface of the ingot or forging as necessary to establish the 
analysis of the heat in question. 
8.1.5 For multiple heats sequentially cast in strand casting 
machines, the heat analysis shall be determined for each 
individual heat in accordance with 8.1.1 or 8.1.2 if applicable. 
8.1.5.1 If, for multiple heats sequentially strand cast, the test 
sample is lost or declared inadequate for chemical analysis 
determination, alternative samples, remote from the transition 
zones, may be taken by the steel producer from the cast 
material or product of that heat, as defined in 8.2 or 8.3 as 
appropriate. 
8.1.6 Heat Analysis for Remelted Ingots: 
8.1.6.1 When consumable remelting processes are used, a 
chemical analysis shall be taken from a remelted ingot ( or the 
product of a remelted ingot) for the remelt heat analysis. 
8.1.6.2 When more than one electrode is prepared from a 
master or parent heat for remelting in the same facility by the 
same process, then the heat analysis obtained from one 
remelted ingot, or the product from that ingot, shall be taken as 
the heat analysis for all of the remelted ingots from that master 
heat. For analysis from each remelted ingot, see S27. 
8.1.6.3 When electrodes from different master heats are 
remelted sequentially, an analysis shall be made in each zone 
of the remelted ingot corresponding to at least one electrode 
from each master heat. The resultant chemical analysis of each 
zone shall conform to the requirements of the product specifi­
cation. The heat analysis of the remelted ingot shall be 
represented by a weighted average (see Annex A2) of the 
individual chemical analyses for each zone. 
8.1.6.4 Limits on aluminum content in remelt ingots shall be 
set as required in the product specification. 
8.2 Heat Number Assignment for Sequentially Strand Cast 
Material-When heats of the same chemical composition are 
sequentially strand cast, the heat number assigned to the cast 
product may remain unchanged until all of the steel in the 
product is from the following heat, except when Supplemen­
tary Requirement S3 is invoked. 
8.3 Identification of Material of Different Chemical Compo­
sition Ranges, Sequentially Strand Cast-Because of intermix­
ing in the tun dish, separation and identification of the resultant 
transition material is required when steels of different chemical 
composition ranges are sequentially strand cast. The steel 
producer shall remove the transition material by any estab­
lished procedure that positively separates the grades. 
8.4 Product Analysis: 
8.4.1 An analysis may be made by the purchaser from a 
forging representing each heat or multiple heat (see 8.1). 
Samples for analysis may be taken from the forging or from a 
full-size prolongation. The sampling location shall be at any 
point from the midradius to the outer surface of disk or other 
solid forgings or midway between the inner and outer surfaces 
of hollow or bored forgings. The analysis may also be taken 
from a mechanical test specimen or the mechanical test 
location as defined in the product specification. 
1276

=== Page 1339 ===

,.,----._ 
I 
\ 
~ 
ASME BPVC.II.A-2025 SA-788/SA-788M 
8.4.2 The chemical composition thus detennined shall con­
form to the heat analysis requirements of the forging specifi­
cation subject to the pennissible variations specified in Table 1, 
for those elements listed in the product specification. Limita­
tions on the application of the allowances in Table 1 may be 
made in the product specification for specified elements. • 
TABLE 1 Permissible Variations in Product Analysis for Killed Steel 
NOTE 1-This table covers permissible variations in product analysis for most of the elements commonly found in killed steels under the jurisdiction 
of A0l.06. This table is applicable only for those elements for which product analysis variations are permitted by the material specification. The listed 
variation value is subtracted from the minimum specified limit, or added to the maximum specified limit for the heat analysis in the product specification. 
Norn 2- Product cross-sectional area (taken at right angles to the axis of the original ingot or billet) is defined as either: (J) maximum cross-sectional 
area of rough machined forging (excluding boring), (2) maximum cross-sectional area of the unmachined forging, or (3) maximum cross-sectional area 
of the billet bloom or slab. 
Permissible Variation Over the Specified Maximum Limit or Under the Specified Minimum Limit 
Element Maximum or Up to and Over 100A to Over 200 in. 2 Over 400 in. 2 Over 800 in. 2 Over 1600 in. 2 
Specified Range-I incl 100 in.2 200 in.2 to 400 in.2 to 800 in.2 to 1600 in.2 [over 10300 
[650 cm 2 ]A incl [650 incl [1300 to incl [260010 incl [5200 to cm"] to 1300 cm 2 ] 
2600 cm 2 ] 5200 cm 2 ] 10300 cm 2 ] 
Carbon Up to and incl 0.05 0.005 0.005 0.005 0.01 0.01 0.01 
0.06 to 0.10, incl 0.01 0.D1 0.01 0.D1 0.01 0.01 
0.11 to 0.25, incl 0.02 0.03 0.03 0.04 0.05 0.05 
0.26 to 0.55, incl 0.03 0.04 0.04 0.05 0.06 0.06 
0.56 and over 0.04 0.05 0.05 0.06 0.07 0.07 
Manganese Up to and incl 0.90 0.03 0.04 0.05 0.06 0.07 0.08 
0.91 and over 0.06 0.06 0.07 0.08 0.08 0.09 
Phosphorus Up to and incl 0.05 0.008 0.008 0.010 0.010 0.D15 0.015 
Sulfur Up to and incl 0.030 0.005 0.005 0.005 0.005 0.006 0.006 
0.031 to 0.060 incl 0.008 0.010 0.010 0.010 0.D15 0,015 
Silicon Up to and incl 0.35 0.02 0.03 0.04 0:04 0.05 0.06 
0.36 and over 0.05 0.06 0.06 0.07 0.07 0.08 
Nickel Up to and incl 1.00 0.03 0.03 0.03 0.03 0.03 0.03 
1.01 to 2.00, incl 0.05 0.05 0.05 0.05 0.05 0.05 
2.01 to 5.30, incl 0.07 0.07 0.07 0.07 0.07 0.07 
5.31 to 10.00, incl 0.10 0.10 0.10 0.10 0.10 0.10 
10.01 and over 0.15 0.15 0.15 0.15 0.15 0.15 
Chromium Up to and incl 0.90 0.03 0.04 0.04 0.05 0.05 0.06 
0.91 to 2.10, incl 0.05 0.06 0.06 0.07 0.07 0.08 
2.11 to 10.00, incl 0.10 0.10 0.12 0.14 0.15 0.16 
10.01 to 15.00, incl 0.15 0.15 0.15 0.17 0.17 0.19 
15.01 to 20.00, incl 0.20 0.20 0.20 0.22 0.24 0.24 
20.01 and over 0.25 0.25 0.25 0.27 0.27 0.29 
Molybdenum Up to and incl 0.20 0.01 0.02 0.02 0.02 0.03 0.03 
0.21 to 0.40, incl 0.02 0.03 0.03 0.03 0.04 0.04 
0.41 to 1.15, incl 0.03 0.04 0.05 0.06 0.07 0.08 
1.16 to 5.50, incl 0.05 0.06 0.08 0.10 0.12 0.12 
Vanadium Up to and incl 0.1 0 0.01 0.01 0.01 0.01 0.D1 0.01 
0.11 to 0.25, incl 0.02 0.02 0.02 0.02 0.02 0.02 
0.26 to 0.50, incl 0.03 0.03 0.03 0.03 0.03 0.03 
0.51 to 1.25, incl 0.04 0.04 0.04 0.04 0.04 0.04 
Columbium (Niobium) Up to and incl 0.14 0.02 0.02 0.02 0.02 0.03 0.03 
0.15 to 0.50, incl 0.06 0.06 0.06 0.06 0.07 0.08 
Titanium Up to and incl 0.85 0.05 0.05 0.05 0.05 0.05 0.05 
Cobalt Up to and incl 0.25 0.D1 0.D1 0.D1 0.01 0.01 0.01 
0.25 to 5.00, incl 0.07 0.07 0.07 0.08 0.08 0.09 
5.01 to 10.00, incl 0.14 0.14 0.14 0.16 0.16 0.18 
Tungsten Up to and incl 1.00 0.05 0.05 0.05 0.06 0.06 0.07 
1.01 to 4.00, incl 0.09 0.09 0.10 0.12 0.12 0.14 
Copper Up to and incl 1.0 0.03 0.03 0.03 0.03 0.03 0.03 
1.01 to 2.00, incl 0.05 0.05 0.05 0.05 0.05 0.05 
2.01 to 5.00, incl 0.07 0.07 0.07 0.07 0.07 0.07 
Aluminum Up to and incl 0.03 0.01 0.01 0.01 0.D1 0.01 0.01 
Over 0.03 to 0.05, incl 0.01 0.01 0.02 0.02 0.03 0.03 
0.06 to 0.15, incl 0.02 0.02 0.02 0.03 0.03 0.03 
0.16 to 0.50, incl 0.05 0.05 0.06 0.07 0.07 0.08 
0.50 to 2.00, incl 0.10 0.10 0.10 0.12 0.12 0.14 
Zirconium Up to and incl 0.15 0.Q1 0.01 0.D1 0.01 0.01 0.01 
Nitrogen Up to 0.02 incl 0.005 0.005 0.005 0.005 0.005 0.005 
over 0.02 to 0.19, incl 0.01 0.01 0.01 0.D1 0.Q1 0.01 
Over 0.19 to 0.25, incl 0.02 0.02 0.02 0.02 0.02 0.02 
Over 0.25 to 0.35, incl 0.03 0.03 0.03 0.03 0.03 0.03 
Over 0.35 to 0.45, incl 0.04 0.04 0.04 0.04 0.04 0.04 
A When the product size range up to 100 in.2 [650 cm 2 ] is deleted, then the 100 to 200-in.2 [650 to 1300 cm 2 ] column shall be changed to read up to and including 
200 in.2 [1300 cm 2 ]. 
1277

=== Page 1340 ===

SA-788/SA-788M ASME BPVC.II.A-2025 
8.5 Residual and Unspecified Elements-Provisions for the 
limitation of certain residual and unspecified elements have 
been made in Supplementary Requirements Sl and S2, respec­
tively. 
8.6 Grade substitution is not permitted. 
8.7 Method of Analysis-Methods included in Test 
Methods, Practices, and Terminology A751 shall be used for 
referee purposes. 
9. Heat Treatment 
9.1 Heat treatment shall be performed as specified in the 
product specification. Supplementary Requirement S4 con­
cerns a specialized heat treat process (see 3.5.3) whose 
application will be controlled in the product specification. 
Unless otherwise specified during a heat treating hold cycle, 
the recorded furnace temperature shall be within ±25°F 
[± 15°C) of the controlling set point temperature. Material 
shall be heat treated in the working zone of a furnace that has 
been surveyed in accordance with Test Method A991/A991M 
provided that the working zone was established using a 
variation of ±25°F [± 15°C] or less from the furnace set point. 
10. Mechanical Testing 
10.1 Test Methods-Except as specified in 4.1.5 or 10.2.1 
and 10.2.2, all tests shall be conducted in accordance with Test 
Methods and Definitions A37O. When forgings are ordered to 
SI requirements (M suffix standard) Test Methods A1058 shall 
be used (see 4.1.5). 
10.1.1 In addition to the hardness testing provisions of Test 
Methods and Definitions A37O or, when required, Test Meth­
ods Al058, comparison hardness testing in accordance with 
Practice A833 may be used in determining the hardness of 
forgings. 
10.2 Fracture Appearance Transition Temperature 
( FAIT ,J-For a product specification (including M suffix SI 
specifications) that requires the determination of the fracture 
appearance transition temperature (FATT 0 ) where n is the 
required minimum percentage of shear fracture as measured on 
the fracture surface of a Charpy V-notch sample by one of the 
methods described in Test Methods and Definitions A37O, the 
Charpy test specimen location and orientation shall be as 
specified in the product standard. 
10.2.1 When the actual fracture appearance transition tem­
perature is required, break at least four specimens that have 
been taken from a comparable location. Test each specimen at 
a different temperature such that the percentage of shear 
fracture will be both above and below the value of n, but within 
a range of ±0.60 times that of the specified value of n. It is 
desirable that two of the specimens will have values of 
cleavage fracture above the value of n, and two will have 
values below this level. Plot the percentage shear fracture 
against test temperature and determine the transition tempera­
ture by interpolation (extrapolation is not permitted). 
10.2.2 When rather than calling for an actual FATTn as 
described in 10.2.1, the product specification requires a mini­
mum PATT n at a given temperature then, unless otherwise 
specified, a single test run at the required temperature satisfies 
the requirement provided that the fracture appearance value is 
at least n. For example, a single test run at 10O°F [38°C] with 
a fracture appearance of 55 % shear fracture satisfies a require­
ment of FATT 50 at 10O°F [38°C]. 
10.3 Retests-If the results of the tests do not conform to the 
requirements specified, retests are permitted as outlined in Test 
Methods and Definitions A37O or as follows: 
10.3.1 If the percentage of elongation or reduction of area of 
any tension test specimen is less than specified because a flaw 
becomes evident in the test specimen during testing, a retest 
shall be allowed provided that the defect was not attributable to 
ruptures, cracks, or flakes in the steel. 
10.3.2 If the average impact energy value meets the speci­
fication requirements, but the energy value for one specimen is 
below the specified minimum value for individual specimens 
prescribed in the material specification, a retest is permitted. 
This shall consist of two impact specimens from a location 
adjacent to and on either side of the specimen that failed. Each 
of the retested specimens must exhibit an energy value equal to 
or greater than the minimum average value required by the 
product specification. 
11. Reheat Treatment 
11.1 If the results of the initial mechanical tests do not 
conform to the specified requirements, the forgings may be 
heat treated (if initially tested in the as-forged condition) or 
reheat treated (if heat treated prior to initial testing). 
12. Repair Welding 
12.1 Repair welding of forgings is not permitted unless 
specifically allowed by the product specification (see also 
4.2.4). 
13. Dimensions and Finish 
13.1 The forgings shall conform to the dimensions, 
tolerances, and finishes required by the ordering information 
(4.1.2). Supplementary Requirements S5 or S6, concerning 
straightening of forgings, may be used. 
13.2 When surface finish, roughness, or texture is specified 
in a steel forging product standard, unless otherwise required 
by the purchaser, the roughness average (Ra), as defined in 
ANSI/ASME B46.1, shall be used (see 4.1.2). 
14. Inspection 
14.1 The manufacturer is responsible for the performance of 
all inspection and test requirements specified. The absence of 
any inspection requirements in the specification shall not 
relieve the contractor of the responsibility for ensuring that all 
products comply with all requirements of the contract. The 
manufacturer may use his own or any other suitable facilities 
for the performance of the inspection and test requirements 
unless disapproved by the purchaser at the time the order is 
placed. 
14.2 The manufacturer shall afford the purchaser's inspector 
all reasonable facilities necessary to satisfy him that the 
material is being produced and furnished in accordance with 
the material specification. 
1278

=== Page 1341 ===

ASME BPVC.II.A-2025 SA-788/SA-788M 
14.3 Mill inspection by the purchaser shall not interfere 
unnecessarily with the manufacturer's operations. 
15. Rejection 
15.1 Any rejection based on the presence of an injurious 
defect found subsequent to acceptance at the manufacturer's 
works or based on the results of a product analysis made in 
accordance with 8.4 shall be reported to the manufacturer. 
15 .2 Disposition of forgings rejected by the purchaser under 
15.1 shall be as agreed upon between manufacturer and the 
purchaser. 
16. Certification 
16.1 The manufacturer shall furnish to the purchaser the 
number of copies of the material test report specified in the 
ordering information (4.1.4). The following items shall be 
reported: 
16.1.1 Purchase order number, 
16.1.2 Forging identification number, 
16.1.3 The product specification number, including the year 
date and revision letter if any, as well as the appropriate class, 
type, and grade, 
16.1.3.1 Reference to Specification A788/A788M including 
the year date together with the applicable revision letter, if any, 
of the revision used shall be a part of the certification. 
16.1.4 Heat number and analysis, 
16.1.5 Results of the required acceptance tests for mechani­
cal properties, 
16.1.6 Results of any required nondestructive examinations, 
16.1.7 Final heat treatment cycle including austenitizing 
and tempering temperatures and holding times and cooling 
methods if required by the product specification or 4.2.3, 
16.1.8 Extent to which the forging is incomplete with 
respect to the product specification (see 1.4 and 16.1.7), and 
16.1.9 Results of any supplementary and additional test 
requirements that were specified. 
16.1.10 The material test report may be sent to the purchaser 
in electronic form from an electronic data interchange (EDI) 
transmission, and this shall be regarded as having the same 
validity as a counterpart printed in the certifier's facility. The 
content of the EDI transmitted document shall meet the 
requirements of the invokedASTM standard(s) and conform to 
any existing EDI agreement between the purchaser and the 
supplier. Notwithstanding the absence of a signature, the 
organization submitting the EDI transmission is responsible for 
the content of the report. 
17. Packaging and Package Marking 
17 .1 Each forging shall be legibly identified as required by 
the product specification and instructions from the purchaser. 
When not otherwise defined, each forging shall be identified by 
the manufacturer as follows: 
17 .1.1 Manufacturer's name or symbol.
