Repository: Demigodofa/ASMEPurchaseOrderHelper

# ASMEPurchaseOrderHelper

PC UI tool to help purchasing agents generate correct ASME purchase orders. The active desktop flow reads normalized ASME JSONL data, applies policy rules, and generates copy-ready/exportable PO content.

## Source of truth (for agents/bots)
This README is the source of truth for rules, orientation, and guidance. The owner may use loose or exact language; if there is any ambiguity, confirm intent. Example: if they say "ordering requirements," confirm they mean "Ordering Information" (the official section name used in the PDFs).

File: sectionII_partA_data_digitized/spec_corpus/SA-814/spec.txt (part 1 of 4)
=== Page 1385 ===

ASME BPVC.ILA-2025 SA-814/SA-814M

SPECIFICATION FOR COLD-WORKED WELDED
AUSTENITIC STAINLESS STEEL PIPE

CxS SA-814/SA-814M fly

(Identical with ASTM Specification A814/A814M-15(2019).)

1323

=== Page 1386 ===

SA·814/SA-814M ASME BPVC.II.A-2025 
Specification for 
Cold-Worked Welded Austenitic Stainless Steel Pipe 
1. Scope 
1.1 This specification covers two classes of flanged and 
cold-bending quality cold-worked straight-seam single or 
double welded austenitic steel pipe intended for high­
temperature and general corrosive services. 
NoTE 1-When the impact test criterion for a low-temperature service 
would be 15 ft,lbf [20 J] energy absorption or 15 mils [0.38 mm] lateral 
expansion, some of the austenitic stainless steel grades covered by this 
specification are accepted by certain pressure vessel or piping codes 
without the necessity of making the actual test. For example, Grades 304, 
304L, and 347 are accepted by the ASME Pressure Vessel Code, Section 
VIII Division 1, and by the Chemical Plant and Refinery Piping Code, 
ANSI 831.3 for service at temperatures as low as -425 °F [-250 °C] 
without qualification by impact tests. Other AISI stainless steel grades are 
usually accepted for service temperatures as low as -325 °F [-200 °C] 
without impact testing. Impact testing may, under certain circumstances, 
be required. For example, materials with chromium or nickel content 
outside the AISI ranges, and for material with carbon content exceeding 
0.10 %, are required to be impact tested under the rules of ASME Section 
VIII Division 1 when service temperatures are lower than -50 °F [-45 
oq, 
1.2 Grades TP304H, TP304N, TP316H, TP316N, TP321H, 
TP347H, and TP348H are modifications of Grades TP304, 
TP316, TP321, TP347, and TP348, and are intended for 
high-temperature service. 
1.3 Two classes of pipe are covered as follows: 
1.3.1 Class SW-Pipe, single-welded with no addition of 
filler metal and 
1.3.2 Class DW-Pipe, double-welded with no addition of 
filler metal. 
1.4 Optional supplementary requirements are provided for 
pipe where a greater degree of testing is desired. These 
supplementary requirements call for additional tests to be made 
and, when desired, one or more of these may be specified in the 
order. 
1.5 Table 1 lists the dimensions of cold-worked single- or 
double-welded stainless steel pipe. Pipe having other dimen-
sions may be furnished provided such pipe complies with all 
other requirements of this specification. 
1.6 The values stated in either inch-pound units or SI units 
are to be regarded separately as standard. Within the text, the 
SI units are shown in brackets. The values stated in each 
system are not exact equivalents; therefore, each system must 
be used independently of the other. Combining values from the 
two systems may result in nonconformance with the specifi­
cation. The inch-pound units shall apply unless the "M" 
designation of this specification is specified in the order. 
1.7 This international standard was developed in accor­
dance with internationally recognized principles on standard­
ization established in the Decision on Principles for the 
Development of International Standards, Guides and Recom­
mendations issued by the World Trade Organization Technical 
Barriers to Trade (TBT) Committee. 
2. Referenced Documents 
2.1 ASTM Standards: 
A262 Practices for Detecting Susceptibility to Intergranular 
Attack in Austenitic Stainless Steels 
A370 Test Methods and Definitions for Mechanical Testing 
of Steel Products 
A480/ A480M Specification for General Requirements for 
Flat-Rolled Stainless and Heat-Resisting Steel Plate, 
Sheet, and Strip 
A999/ A999M Specification for General Requirements for 
Alloy and Stainless Steel Pipe 
E112 Test Methods for Determining Average Grain Size 
E381 Method of Macroetch Testing Steel Bars, Billets, 
Blooms, and Forgings 
E527 Practice for Numbering Metals and Alloys in the 
Unified Numbering System (UNS) 
2.2 ANSI Standards: 
B31.3 Process Piping 
1324

=== Page 1387 ===

_,...~, 
~-----
ASME BPVC.II.A-2025 SA-814/SA-814M 
TABLE 1 Pipe DimenslonsA 
NPS No. Outside Diameter Outside Diameter 
Tolerance 
ln.[mm] in. [mm] 
e 1/s 0.405 [10.29] +0.004 [0.1 OJ 
-0.002 [0.05] 
¼ 0.540 [13.72] +0.005 (0.12] 
-0.003 (0.08] 
o/s 0.675 [17.15] +0.006 (0.15] 
-0.004 [0.1 OJ 
½ o.840 I 21.34] +0,007 [0.18] 
-0.005 [0.12] 
¾ 1.050 [26.67] +0.010 [0.25] 
-0.007 [0.18] 
1.315 [33.40] +0.010 [0.25] 
-0.007 [0.18] 
1¼ 1.660 [42.16] +0.012 [0.30] 
-0.008 (0.20] 
1½ 1.900 [48.26] +0.015 [0.38] 
-0.008 [0.20] 
2 2.375 [60.33] +0.018 [0.46] 
-0.008 [0.20] 
2½ 2.875 (73.03] +0.020 [0.51] 
-0.009 [0.23] 
3 3.500 (88.90] +0.025 [0.63] 
-0.010 [0.25] 
3½ 4.000 (101.6] +0.025 [0.63] 
-0.010 (0.25] 
4 4.500 [114.3] +0.025 [0.63] 
-0.010 [0.25] 
A All dimensions in inches. 
2.3 ASME Boiler and Pressure Vessel Code: 
Section VIII Division 1, Pressure Vessels 
2.4 SAE Standard: 
SAE J 1086 Practice for Numbering Metals and Alloys 
(UNS) 
3. Ordering Information 
3.1 Orders for material under this specification should 
include the following as required, to describe the desired 
material adequately: 
Schedule Wall 
10 
40 
80 
10 
40 
80 
10 
40 
80 
5 
10 
40 
80 
5 
10 
40 
80 
5 
10 
40 
80 
5 
10 
40 
80 
5 
10 
40 
80 
5 
10 
40 
80 
5 
10 
40 
80 
5 
10 
40 
80 
5 
10 
40 
80 
5 
10 
40 
80 
Thickness 
in.[mm] 
0.049 (1.24] 
0.068 (1.72] 
0.095 (2.41] 
0.065 [1.65] 
0.088 [2.24] 
0.119 [3.02] 
0.065 [1.65] 
0.091 [2.31] 
0.126 [3.20] 
0.065 [1.65] 
0.083 [2.11] 
0.109 [2.77] 
0.147 [3.73] 
0.065 [1.65] 
0.083 (2.11] 
0.113 (2.87] 
0.154 [3.91] 
0.065 (1.65] 
0.109 (2.77] 
0.133 [3.38] 
0.179 [4.55] 
0.065 [1.65] 
0.109 (2.77] 
0.140 [3.56] 
0.191 (4.85] 
0.065 [1.65] 
0.109 [2.77] 
0.145 (3.68] 
0.200 (5.08] 
0.065 (1.65] 
0.109 (2.77] 
0.154 {3.91] 
0.218 [5.54] 
0.065 (1.65] 
0.120 (3.05] 
0.203 [5.16] 
0.276 (7.01] 
0.083 [2.11] 
0.120 (3.05] 
0.216 (5.49] 
0.300 [7.62] 
0.083 [2.11] 
0.120 [3.05] 
0.226 [5.74] 
0.318 [8.08] 
0.083 [2.11] 
0.120 [3.05] 
0.237 (6.02] 
0.337 [8.56] 
Tolerance 
in.[mm] 
:1:0.004 [0.10] 
:1:0.005 [0.12] 
±0.006 (0.15] 
±0.005 [0.12] 
±0.006 (0.15] 
±0.009 (0.23] 
±0.005 (0.12] 
±0.006 [0.15] 
±0.010 [0.25] 
±0.005 [0.12] 
±0.006 [0.15] 
±0.009 [0.23] 
:1:0.011 [0.28] 
±0.005 [0.12] 
±0.006 [0.15] 
:1:0.009 [0.23] 
:1:0.011 [0.28] 
:1:0.005 [0.12] 
:1:0.009 [0.28] 
:1:0.011 [0.28] 
±0.014 [0.36] 
:1:0.005 [0.12] 
:1:0.00!i [0.23] 
:1:0.011 [0.28] 
:1:0.014 [0.36] 
:1:0.005 [0.12] 
:1:0.009 (0.23] 
:1:0.011 [0.28] 
:1:0.015 (0.38] 
:1:0.005 (0.12] 
:1:0.009 [0.23] 
:1:0.011 [0.28] 
:1:0.015 [0.38] 
:1:0.005 [0.12] 
±0.010 [0.25] 
:1:0.015 (0.38] 
±0.020 [0.51] 
:1:0.006 [0.15] 
±0.010 [0.25] 
±0.015 [0.38] 
:1:0.020 [0.51] 
:1:0.006 [0.15] 
±0.010 [0.25] 
:1:0.018 [0.46] 
±0.020 [0.51] 
±0.006 [0.15] 
:1:0.010 [0.25] 
:1:0.019 [0.48] 
±0.020 [0.51] 
3.1.1 Quantity (feet, centimetres, or number of lengths), 
3.1.2 Name of material (austenitic steel pipe), 
3.1.3 Class (1.3). If not specified by the purchaser, the 
producer shall have the option to furnish either single-welded 
(SW) or double-welded (DW) pipe, 
3.1.4 Grade (Table 2), 
3.1.5 Size (NPS or outside diameter and schedule number or 
average wall thickness), 
3.1.6 Length (specific or random) (Section 10), 
3.1.7 End finish (Section on Ends of Specification A999/ 
A999M), 
3.1.8 Optional requirements (Section 9), (Supplementary 
Requirements Sl to S8), 
3.1.9 Test report required (Section on Certification of Speci­
fication A999/ A999M), 
1325

=== Page 1388 ===

SA-814/SA-814M ASME BPVC.II.A-2025
TABLE 2 Chemical Requirements :
Composition,.%
. Colum-
‘| UNS Phos- | .
Grade *| Desig- | Carbon,} M@"9 | pho. Sur Sil | vicvet IChromium| Molyb- | Tita- pum | Taner Nitro- | Vana- | Cop- |.
nation’ | max? nese, rus, ut con Icke romans denum | nium plus um, gen° | dium per Cerium
max max Tanta- max .
max . lum :
TP 201 $20100} 0.15 5.5- 0.060 | 0.030 1.00 3.5— 16.0- Lae wae tae vine 0.25 wae tae we
7.5 5.5 18.0
TP 201LN {S20153] 0.03 6.4— 0.045 | 0.015 0.75 4.0-5.0 | 16.0-17.5 Lae ae wae wae 0.10- tae 1.00 wae
7.5 0.25 | ,
TP 304 $30400] 0.08 2.00 0.045 | 0.030 }1.00 max| 8.0— 18.0— wae wae wae Lae wae we wae wa |
| 11.0 20.0 .
TP 304H {S30409 {| 0.04- 2.00 0.045 | 0.030 {1.00 max] 8.0— 18.0—- tae Lae tae ne wae wae Lae Lae .
0.10 11.0 | 20.0 —
TP 304L |S30403] 0.030? 2.00 0.045 | 0.030 |1.00 max} 8.0— 18.0— wae wae wae wae Lae wae Lae ene |
13.0 20.0 | 7 :
TP 304N |S30451} 0.08 2.00 0.045 }| 0.030 {1.00 max} 8.0— 18.0— Lae wae wae tae 0.10- |... ae wae :
| 11.0 20.0 0.16 | oe
TP 304LN |S30453] 0.030 2.00 0.045 | 0.030 11.00 max} 8.0— 18.0— wae Lae wae wae 0.10— wee wae eas . :
| 11.0 20.0 0.16 |
TP 309Cb | S30940] 0.08 2.00 0.045 | 0.030 11.00 max] 12.0— 22.0—- wae Lae 10x C wae we wae wae Lae
16.0 24.0 min, |
| | 1.10 max ,
TP309S $30908] 0.08 2.00 0.045: } 0.030 |1.00 max] 12.0- 22.0— ae Lae Lae cas ae tae tae wae
| 15.0 | 24.0 |
TP 310Cb }S31040] 0.08 | 2.00 0.045 | 0.030 |1.00 max} 19.0— 24,0— tae Lae 10xC ae ae ae re rn
: 22.0 26.0 min, .
1.10 max | . |
TP 310S 331008] 0.08 2.00 0.045 | 0.0380 |1.00 max] 19.0— 24.0— 0.75 max}... wae tae Lae ae Lae tae. .
| | | 22.0 26.0
TP 316 $31600} 0.08 2.00 0.045 | 0.030 11.00 max} 10.0—- | 16.0— 2.00— ae wae fo... Lae a ae wae |
14.0 | 18.0 3.00 :
TP 316H |S31609] 0.04—- | 2.00 0.045 | 0.030 {1.00 max} 10.0— 16.0— 2.00-— tee wae wae wae wae wae ces :
0.10 14.0 18.0 3.00 ,
TP 316L $31603 | 0.030? 2.00 0.045 | 0.030 [1.00 max] 10.0-~ | 16.0— 2.00—~ tae Lae Po... wae we wae an
- | 14.0 18.0 3.00
TP 316N |S31651] 0.08 2.00 | 0.045 | 0.030 11.00 max] 10.0— 16.0— 2.00—- | 0.10- Lae Lae ba |
| 14.0 18.0 3.00 ! 0.16 |
TP 316LN |S31653] 0.080 | 2.00 | 0.045 | 0.030 |1.00 max] 10.0- | 16.0- 2.00— bas ae we. | 0.10- Lae ee re ;
| 14.0 18.0 3.00 0.16 | 7
TP 317 $31700} 0.08 2.00 0.045 | 0.030 11.00 max} 11.0- 18.0—- 3.0— Lae Lae Las Lae Lae Lan a |
14.0 | 20.0 4.0
TP 3717L $31703] 0.030 2.00 0.045 | 0.030 |1.00 max} 11.0- }| 18.0—- 3.0- ae wae wae wae ae wae ben :
| | | 15.0 20.0 4.0 ,
wae $31727 | 0.030 1.00 | 0.030 | 0.030 | 1.00 14.5— 17.5—- 3.8— ae Lae fo... 0.15— wae 2.8—- wae :
. 16.5 19.0 4.5 | 0.21 | 4.0
tae $32053 | 0.030 1.00 | 0.030 | 0.010 1.00 24.0— | 22.0- 5.0- |... wae Lae 0.17— ns wae wae :
26.0 24.0 6.0 0.22 '
TP 321  {|{S32100] 0.08 2.00 0.045 } 0.030 |1.00 max] 9.00— 17.0— ae E wae wae wae La wae a f
| 13.0 19.0 . :
TP 321H {|S32109] 0.04— | 2.00 0.045 | 0.030 |1.00 max} 9.00— 17.0— wae F Lae wae tae Lae wee tee
, 0.10 | 13.0 19.0 |
TP 347 $34700] 0.08 2.00 | 0.045 | 0.0380 |1.00 max} 9.00- 17.0— wae tae G wae wae ae ae wae
13.0 19.0 3
TP347H $34709 | 0.04— 2.00 0.045 | 0.030 |1.00 max] 9.00—- 17.0— hae Lae H wae wae wae ae ane
0.10 7 13.0 | 19.0 ,
TP 348 $34800| 0.08 2.00 0.045 | 0.030 |1.00 max} 9.00— 17.0- ae wae G 0.10 ae ee rr |
13.0 19.0 |
TP 348H 1{S34809 | 0.04— 2.00 0.045 | 0.030 11.00 max} 9.00— [| 17.0— wae wae a 0.10 tae wae a re ~~ |
0.10 | 13.0 19.0 !
TP XM-10 |S21900] 0.08 8.0- 0.045 | 0.080 |1.00 max} 5.5- | 19.0- a a Lae ... | 0.15- a Lae _ .
10.0 7.5 21.5 0.40 |
TP XM-11 [S21903] 0.04 8.0— 0.045 } 0.030 |1.00 max} 5.5— 19.0— Las Lae ae 2.) | 0.15- ee _—
1 10.0 7.5 21.5 — 0.40 ;
TP XM-15 1S38100]} 0.08 2.00 0.030 | 0.030 | 1.50— 17.5-— | 17.0- Lae a wae tae wae wae ae an .
| 2.50 18.5 | 19.0 , |
TP XM-19 |S20910] 0.06 | 4.0— | 0.045 | 0.030 |1.00 max] 11.5- 20.5—- 1.50- wae 0.10— tas 0.20— {0.10- cae ae
6.0 . 13.5 | 23.5 3.00 0.30 0.40 0.30 :
TP XM-29 1524000] 0.08 11.5— 0.060 {| 0.030 |1.00 max} 2.3- 17.0- Lae wae wae tee 0.20— wae ae ban -
14.5 3.7 19.0 0.40
tae $31254] 0.020 1.00 0.0380 | 0.010 {0.80 max] 17.5- 19.5— 6.0— wae wae ae 0.18- +. | 0.50- Lae |
18.5 20.5 6.5 0.22 1.00 |
wae $30815 }| 0.05- 0.80 0.040 | 0.0380 | 1.40— 10.0— 20.0— tae ane wae wae 0O.14- |]... ... $0.03- :
0.10 2.00 12.0 22.0 0.20 0.08
N08367]} 0.030 2.00 0.040 | 0.030 1.00 23.5- 20.0- 6.0- wae wae was 0.18- wae 0.75 wae 7
| max 25.5 22.0 7.0 0.25 max : :
1326 |

=== Page 1389 ===

ASME BPVC.II.A-2025 SA-814/SA-814M 
ANew designation established in accordance with Practice E527 and SAE J 1086. 
8 Maximum, unless otherwise indicated. 
°!"he method of analysis for nitrogen shall be a matter of agreement between the purchaser and manufacturer. 
"For small diameter or thin walls or both, where many drawing passes are required, a carbon maximum of 0.040 % is necessary in grades TP304L and TP316L. Small 
outside diameter tubes are defined as those less than 0.500 in. (12.7 mm] in outside diameter and light wall tubes as those less than 0.049 In. (1.2 mm] in average wall 
thickness (0.044 in. (1 mm] in minimum wall thickness). 
"The titanium content shall be not less than five times the carbon content and not more than 0.70 %. 
F-fhe titanium content shall be not less than four times the carbon content and not more than 0.70 %. 
"'The columbium plus tantalum content shall be not less than ten times the carbon content and not more than 1.1 0 %. 
1-tfhe columblum plus tantalum content shall be not less than eight times the carbon content and not more than 1.1 0 %. 
3.1.10 Specification designation, and 
3 .1.11 Special requirements or exceptions to the specifica­
tion. 
4. Materials and Manufacture 
4.1 Manufacture: 
4.1.1 The pipe shall be made by a machine-welding or an 
automatic-welding process, welding from one or both sides and 
producing full penetration welds with no addition of filler 
metal in the welding operation. 
4.1.2 Weld repairs, with the addition of compatible filler 
metal, may be made to the weld joint in accordance with the 
requirements of the section on Repair by Welding of Specifi­
cation A999/A999M. 
4.1.3 Prior to final heat treatment of the pipe, the weld bead 
must be cold-worked by methods such as forging, planishing, 
drawing, swaging or bead rolling so as to obtain a flush 
condition on the inside and outside of the pipe. Undercuts shall 
be limited to shallow rounded depressions ofless than 0.005 in. 
[0.127 mm] deep on either the inside or outside surface of the 
pipe with no encroachment of the minimum permitted wall 
thickness. 
4.1.4 The pipe shall be pickled free of scale. When bright 
annealing is used, pickling is not necessary. 
4.2 Heat Treatment: 
4.2.1 All pipe shall be furnished in the heat-treated condi­
tion. The heat-treatment procedure, except for H grades, 
S30815, N08367 and S31254, shall consist of heating the pipe 
to a minimum temperature of 1900 °F [1040 °C] and quench­
ing in water or rapidly cooling by other means. 
4.2.2 All H grades and S30815 shall be furnished in the 
solution-treated condition. The minimum solution treating 
temperature for Grades TP321H, TP347H, and TP348H shall 
be 2000 °F [1100 °C] and for Grades TP304H and TP316H, 
1900 °F [1040 °C]. The minimum temperature for S30815 
shall be 1920 °F [1050 °C]. 
4.2.3 The heat-treatment procedure for S31254 shall consist 
of heating the pipe to a minimum temperature of 2100 °F [1150 
0 C] and quenching in water or rapidly cooling by other means. 
4.2.4 The heat-treatment procedure for S31727 and S32053 
shall consist of heating the pipe to a minimum temperature of 
1975 to 2155 °F [1080 to 1180 °C] and quenching in water or 
rapidly cooling by other means. 
4.2.5 UNS N08367 shall be solution annealed from 2025 °F 
[1110 °C] minimum followed by rapid quenching. 
4.3 H grades and S30815 shall have a minimum grain size 
of 7 or coarser when measured in accordance with Test 
Methods El12. 
5. Chemical Composition 
5.1 The steel shall conform to the chemical composition 
prescribed in Table 2. 
5.2 When specified on the purchase order, a product analy­
sis shall be supplied from one tube or coil of steel per heat. The 
product analysis tolerance of Specification A480/A480M shall 
apply. 
6. Tensile Requirements 
6.1 The tensile properties of the material shall conform to 
the requirements prescribed in Table 3. 
7. Permissible Variations in Dimensions 
7 .1 Specified Diameter-The diameter at any point in each 
length of pipe shall be within the tolerance specified in Table 1. 
TABLE 3 Tensile Requirements 
Grade UNS Tensile Yield 
Designation Strength, Strength, 
min min 
ksi [MPa] ksi [MPa] 
TP201 S20100 75 [515] 38 [260] 
TP201LN S20153 95 [665] 45 [310] 
TP304L S30403 70 (485] 25 (170] 
TP316L S31603 70 [485] 25 [170] 
TP304 S30400 75 (515] 30 [205] 
TP304H S30409 75 [515] 30 (205] 
TP309CB S30940 75 [515] 30 (205] 
TP309S S30908 75 [515] 30 [205] 
TP310Cb S31040 75 [515] 30 [205] 
TP310S S31008 75 [515] 30 [205] 
TP316 S31600 75 [515] 30 [205] 
TP316H S31609 75 [515] 30 [205] 
TP317 S31700 75 [515] 30 [205] 
TP317L S31703 75 [515] 30 [205] 
TP321 S32100 75 [515] 30 (205] 
TP321H S32109 75 [515] 30 (205] 
TP347 S34700 75 [515] 30 [205] 
TP347H S34709 75 [515] 30 [205] 
TP348 S34800 75 [515] 30 [205] 
TP348H S34809 75 [515] 30 [205] 
TPXM-10 S21900 90 [620] 50 [345] 
TPXM-11 S21903 90 [620] 50 [345] 
TPXM-15 S38100 75 [515] 30 [205] 
TPXM-29 S24000 100 (690] 55 [380] 
TPXM-19 S20910 100 (690] 55 [380] 
TP304N S30451 80 (550] 35 [240] 
TP316N S31651 80 [550] 35 [240] 
TP304LN S30453 75 [515] 30 [205] 
TP316LN S31653 75 [515] 30 [205] 
S31254 94 [650] 44 [300] 
S31727 80 [550] 36 [245] 
S32053 93 [640] 43 [295] 
S30815 87 [600] 45 [310] 
N08367 
ts0.187 100 [690] 45 [310] 
1>0.187 95 [655] 45 [310] 
1327

=== Page 1390 ===

SA-814/SA-814M ASME BPVC.II.A-2025 
7.2 Alignment (Camber)-Using a 3-ft [1.0-m] straightedge 
placed so that both ends are in contact with the pipe, the 
camber shall not be more than 0.030-in. [0.8-mm]. 
7.3 Thickness-The wall thickness at any point in the pipe 
shall be within the thickness tolerance specified in Table 1, 
except that for pipe in which the wall thickness exceeds 
0.188-in. [4.8-mm] a weld reinforcement of up to 0.015-in. 
[0.38-mm] is permitted on the inside of the pipe. 
8. Lengths 
8.1 Pipe lengths shall be in accordance with the following 
regular practice. 
8.1.1 Unless otherwise agreed upon, all sizes up to and 
including NPS 4 are available in a length up to 24 ft (Note 2) 
with the permissible range of 15 to 24 ft (Note 2). 
Norn 2-The value(s) applies when the inch-pound designation of this 
specification is the basis of purchase. When the "M" designation of this 
specification is the basis of purchase, the corresponding metric value(s) 
shall be agreed upon between the manufacturer and purchaser. 
8.1.2 If definite cut lengths are desired, the lengths required 
shall be specified in the order. No pipe shall be under the 
specified length and not more than ¼ in. [6 mm] over that 
specified. 
8.1.3 No jointers are permitted unless otherwise specified. 
9. Workmanship, Finish, and Appearance 
9.1 The finished pipes shall be free of injurious imperfec­
tions and shall have a workmanlike finish. Minor imperfections 
may be removed by grinding, provided the wall thicknesses are 
not decreased to less than that permitted in Section 7. 
10. General Requirements 
10.1 Material furnished under this specification shall con­
form to the applicable requirements of the current edition of 
Specification A999/ A999M unless otherwise provided herein. 
11. Examination of Double-Welded Pipe 
11.1 Both ends of each double-welded (Class DW) pipe 
shall be visually examined to determine that complete fusion 
was attained between the two welds. In lieu of examining the 
ends of the pipe, this examination may be performed on 
cropped ends removed from both ends of each double welded 
pipe. 
12. Mechanical Tests Required 
12.1 Transverse or Longitudinal Tension Test-One tension 
test shall be made on a specimen for lots of not more than 100 
pipes. Tension tests shall be made on specimens from two tubes 
for lots of more than 100 pipes. 
NOTE 3-The term "lot," for mechanical tests, applies to all pipe of the 
same nominal size and wall thickness (or schedule) which is produced 
from the same heat of steel and subjected to the same finishing treatment 
(J) in a continuous heat-treatment furnace, or (2) in a batch-type 
heat-treatment furnace, equipped with recording pyrometers and automati­
cally controlled within a 50 °F [30 °C] range, the larger of (a) Each 200 
ft [60 m] or fraction thereof or, (b) That pipe heat treated in the same batch 
furnace charge. 
12.2 Flattening Test-For material heat treated in a batch­
type furnace, flattening tests shall be made of 5 % of the pipe 
from each heat-treated lot. For material heat treated by the 
continuous process, this test shall be made on a sufficient 
number of pipe to constitute 5 % of the lot, but in no case less 
than two lengths of pipe. 
12.2.1 For pipe where the diameter equals or exceeds NPS 
10, a transverse-guided face bend test of the weld may be 
conducted instead of a flattening test in accordance with the 
method outlined in the steel tubular product supplement of Test 
Methods and Definitions A370. The ductility of the weld shall 
be considered acceptable when there is no evidence of cracks 
in the weld or between the weld and the base metal after 
bending. Test specimens from 5 % of the lot shall be taken 
from the pipe or test plates of the same material as the pipe, the 
test plates being attached to the end of the cylinder and welded 
as a prolongation of the pipe longitudinal seam. 
12.3 Hydrostatic Test-Each length of pipe shall be sub­
jected to the hydrostatic test in accordance with Specification 
A999/ A999M. 
13. Product Marking 
13.1 In addition to the marking specified in Specification 
A999/ A999M, the marking shall include the manufacturer's 
identifying mark and double-welded pipe shall be identified 
with the mark (DW). For Grades TP304H, TP316H, TP321H, 
TP347H, TP348H, and S30815, the marking shall also include 
the heat number and heat-treatment lot identification. If speci­
fied in the purchase order, the marking for pipe larger than NPS 
4 shall include the weight. 
14. Keywords 
14.1 austenitic stainless steel pipe; cold-worked pipe 
1328 
. ~

=== Page 1391 ===

ASME BPVC.II.A-2025 SA-814/SA-814M 
SUPPLEMENTARY REQUIREMENTS 
One or more of the following supplementary requirements shall apply only when specified in the 
purchase order. The purchaser may specify a different frequency of test or analysis than is provided 
in the supplementary requirement. Subject to agreement between the purchaser and manufacturer, 
retest and retreatment provisions of these supplementary requirements may also be modified. 
Sl. Product Analysis 
S 1.1 For all pipe NPS 5 and larger in nominal size, there 
shall be one product analysis made of a representative sample 
from one piece for each ten lengths or fraction thereof from 
each heat of steel. 
Sl.2 For pipe smaller than NPS 5 in nominal size there shall 
be one product analysis made from ten lengths per heat of steel 
or from 10 % of the number of lengths per heat of steel, 
whichever number is smaller. 
S 1.3 Individual lengths failing to conform to the chemical 
requirements specified in Section 6 shall be rejected. 
S2. Transverse Tension Tests 
S2.1 There shall be one transverse tension test made from 
one end of 10 % of the lengths furnished per heat of steel. This 
applies only to pipe NPS 8 and larger in nominal size. 
S2.2 If a specimen from any length fails to conform to the 
tensile properties specified, that length shall be rejected. 
S3. Flattening Test 
S3.1 The flattening test of Specification A999/A999M shall 
be made on a specimen from one or both ends of each pipe. 
Crop ends may be used. If this supplementary requirement is 
specified, the number of tests per pipe shall also be specified. 
If a specimen from any length fails because of ductility prior to 
satisfactory completion of the first step of the flattening test 
requirement, that pipe shall be rejected subject to retreatment 
in accordance with Specification A999/ A999M and satisfac­
tory retest. If a specimen from any length of pipe fails because 
of a lack of soundness, that length shall be rejected, unless 
subsequent retesting indicates that the remaining length is 
sound. 
S4. Etching Tests 
S4.1 The steel shall be homogeneous as shown by etching 
tests conducted in accordance with the appropriate portions of 
Method E381. Etching tests shall be made on a cross section 
from one end or both ends of each pipe and shall show sound 
welds and reasonably uniform material free of injurious 
laminations, cracks, and similar objectionable imperfections. If 
this supplementary requirement is specified, the number of 
tests per pipe required shall also be specified. If a specimen 
from any length shows objectionable imperfections, the length 
shall be rejected subject to the removal of the defective end and 
subsequent retests indicating the remainder of the length to be 
sound and reasonably uniform material. 
S5. Eddy Current Examination 
S5.1 Pipe soundness shall be determined through eddy­
current examination made in accordance with requirements as 
agreed upon between the pipe manufacturer and purchaser. 
S6. Ultrasonic Examination 
S6.1 Pipe soundness shall be determined through ultrasonic 
examination made in accordance with requirements as agreed 
upon between the pipe manufacturer and purchaser. 
S7. Corrosion Requirements 
S7.1 Boiling Nitric Acid Test-Except for Grade TP 321, 
coupons representing finished pipe made of nonmolybdenum­
bearing material (0.50 % and less molybdenum) shall meet the 
requirements Practice C of Practices A262. The condition of 
the test specimens and the corrosion rates are as follows: Types 
304L, 304LN, 347, and Type 348 shall be tested in the 
sensitized condition (heated for 1 hat 1240 °F [670 °C]) and 
the rate of penetration shall not exceed 0.0020 in. 
[0.05 mm]/2nonth. All other nonmolybdenum-bearing types, 
except for Grade TP 321, shown in Table 2 shall be tested in the 
annealed and unsensitized condition and the rate of penetration 
when solution tested in accordance with Practice C shall not 
exceed 0.0015 in./month [0.038 mm/month]. 
S7.2 Acidified Copper Sulfate Test-Coupons representing 
finished pipe made of molybdenum-bearing material (over 
0.50 % molybdenum) and Type 321 shall meet the require­
ments of Practice E of Practices A262. The condition of the test 
specimen is as follows: Types 316L, 316LN, 317L and 321 
shall be tested in the sensitized condition (heated for 1 h at 
1240 °F [670 °C]). All molybdenum-bearing types shown in 
Table 2 shall be tested in the annealed and unsensitized 
condition. All specimens shall meet the requirements of the 
prescribed bend tests. 
S8. Flange Test 
S8. l A section of pipe shall be capable of having a flange 
turned over at a right angle to the body of the pipe without 
cracking. The width of the flange shall be not less than 15 % of 
the oustide diameter of the pipe. 
1329

=== Page 1393 ===

ASME BPVC.ILA-2025 SA-815/SA-815M

SPECIFICATION FOR WROUGHT FERRITIC, FERRITIC/
AUSTENITIC, AND MARTENSITIC STAINLESS STEEL
PIPING FITTINGS

Oe SA-815/SA-815M

®

(Identical with ASTM Specification A815/A815M-10a except for the deletion of 5.9, 5.14 (Class CR Fittings) and 5.15.4.)

1331

=== Page 1394 ===

SA-815/SA-81SM ASME BPVC.11.A•2025 
Standard Specification for 
Wrought Ferritic, Ferritic/Austenitic, and Martensitic 
Stainless Steel Piping Fittings 
1. Scope 
1.1 This specification covers two general classes, WP and 
CR, of wrought ferritic, ferritic/austenitic, and martensitic 
stainless steel fittings of seamless and welded construction 
covered by the latest revision of Specification A960/ A960M. 
Fittings differing from these standards may be furnished in 
accordance with Supplementary Requirement S58 of Specifi-
cation A960/ A960M. • 
1.1.1 Class WP fittings are subdivided into four subclasses: 
Classes WP-S, WP-W, WP-WX, and WP-WU. They are 
manufactured to the requirements of Specification A960/ 
A960M, and they shall have pressure ratings compatible with 
12.2. Class WP-S fittings are those manufactured from seam­
less product by a seamless method of manufacture (marked 
with class symbol WP-S); Class WP-W fittings are those which 
contain welds where the fitting fabrication or construction 
welds have been radiographed (marked with class symbol 
WP-W); and Class WP-WX fittings are those which contain 
welds where all welds have been radiographed (marked with 
class symbol WP-WX); and Class WP-WU fittings are those 
which contain welds where all welds have been ultrasonically 
tested (marked with class symbol WP-WU). 
1.1.2 Class CR fittings are those manufactured to the 
requirements of MSS SP-43, and they shall have pressure 
ratings compatible with 12.3. 
1.2 This specification does not apply to cast fittings. 
1.3 Optional supplementary requirements are provided. 
When desired, one or more of these may be specified in the 
order. 
1.4 This specification is expressed in both inch-pound units 
and in SI units. However, unless the order specifies the 
applicable "M" specification designation [SI units], the mate­
rial shall be furnished to inch-pound .units. 
1.5 The values stated in either SI units or inch-pound units 
are to be regarded separately as standard. Within the text, the 
SI units are shown in brackets. The values stated in each 
system may not be exact equivalents; therefore, each system 
shall be used independently of the other. Combining values 
from the two systems may result in non-conformance with the 
standard. 
2. Referenced Documents 
2.1 ASTM Standards: 
A262 Practices for Detecting Susceptibility to Intergranular 
Attack in Austenitic Stainless Steels 
A388/A388M Practice for Ultrasonic Examination of Steel 
Forgings 
A751 Test Methods, Practices, and Terminology for Chemi­
cal Analysis of Steel Products 
A763 Practices for Detecting Susceptibility to Intergranular 
Attack in Ferritic Stainless Steels 
A923 Test Methods for Detecting Detrimental Intermetallic 
Phase in Duplex Austenitic/Ferritic Stainless Steels 
A960/ A960M Specification for Common Requirements for 
Wrought Steel Piping Fittings 
E165 Practice for Liquid Penetrant Examination for General 
Industry 
2.2 ASME Standards: 
B16.9 Factory-Made Wrought Butt-Welding Fittings 
B16.11 Forged Fittings, Socket-Welding and Threaded 
2.3 MSS Standards: 
MSS SP-43 Standard Practice for Light Weight Stainless 
Steel Butt-Welding Fittings 
MSS SP- 79 Socket-Welding Reducer Inserts 
MSS SP-83 Steel Pipe Unions, Socket-Welding and 
Threaded 
1332

=== Page 1395 ===

ASME BPVC.11.A·2025 SA·815/SA·815M 
MSS SP-95 Swage(d) Nipples and Bull Plugs 
MSS SP-97 Integrally Reinforced Forged Branch Outlet 
Fittings-Socket Welding, Threaded and Buttwelding 
Ends 
2.4 ASME Boiler and Pressure Vessel Codes: 
Section VIII Division I, Pressure Vessels 
Section IX, Welding and Brazing Qualifications 
2.5 ASNT Standard: 
SNT-TC-lA Recommended Practice for Nondestructive 
Testing Personnel Qualification and Certification 
3. Common Requirements and Ordering Information 
3.1 Material furnished to this specification shall conform to 
the requirements of Specification A960/A960M including any 
supplementary requirements that are indicated in the purchase 
order. Failure to comply with the common requirements of 
Specification A960/A960M constitutes nonconformance with 
this specification. In case of conflict between this specification 
and Specification A960/ A960M, this specification shall pre­
vail. 
3.2 Specification A960/A960M identifies the ordering infor­
mation that should be complied with when purchasing material 
to this specification. 
4. Materials 
4.1 The material for fittings shall consist of forgings, bars, 
plates, or seamless or welded tubular products that conform to 
the chemical requirements in Table 1. 
4.2 The steel shall be melted by one of the following 
processes: 
4.2.1 Electric furnace (with separate degassing and refining 
optional), 
4.2.2 Vacuum furnace, or 
4.2.3 Electric furnace followed by vacuum or electroslag­
consumable remelting. 
4.3 If secondary melting is employed, the heat shall be 
defined as all ingots remelted from a primary heat. 
5. Manufacture 
5.1 Forming-Forging or shaping operations may be per­
formed by hammering, pressing, piercing, extruding, upsetting, 
rolling, bending, fusion welding, machining or by combination 
of two or more of these operations. The forming procedure 
shall be so applied that it will not produce surface discontinui­
ties deeper than 5 % of the specified nominal thickness of the 
fitting. 
5.2 All classes of fittings shall be heat treated in accordance 
with Section 6. 
5.3 Fittings ordered as Class WP-S shall be of seamless 
construction and shall meet all requirements of Specification 
A960/ A960M. 
5.4 Fittings ordered as Class WP-W shall meet the require­
ments of Specification A960/ A960M and (J) shall have all 
welds made by. the fitting manufacturer and all pipe welds 
made with the addition of filler metal radiographically exam­
ined throughout the entire length in accordance with Paragraph 
UW-51 of Section VIII, Division 1, of the ASME Boiler and 
Pressure Vessel Code; and (2) shall not require radiography of 
the starting pipe weld if the pipe was welded without the 
addition of filler metal. In place of radiographic examination, 
welds made by the fitting manufacturer may be ultrasonically 
examined in accordance with the code requirements stated in 
5.6. 
5.5 Fittings ordered as Class WP-WX shall meet the re­
quirements of Specification A960/A960M and shall have all 
welds, whether made by the fitting manufacturer or the starting 
material manufacturer, radiographically examined throughout 
their entire length in accordance with Paragraph UW-51 of 
Section VIII, Division I of the ASME Boiler and Pressure 
Vessel Code. The radiography of welds for this class of fittings 
can be done either prior to or after forming at the option of the 
manufacturer. 
5.6 Fittings ordered as Class WP-WU shall meet the re­
quirements of Specification A960/ A960M and shall have all 
welds, whether made by the fitting manufacturer or the starting 
material manufacturer, ultrasonically examined throughout 
their entire length in accordance with Appendix 12 of Section 
VIII, Division 1 of ASME Boiler and Pressure Vessel Code. 
5.7 The radiography or ultrasonic examination for this class 
of fittings may be done at the option of the manufacturer, either 
prior to or after forming. 
5.8 Personnel performing NDE examinations shall be quali­
fied in accordance with SNT-TC- lA. 
5.9 Deleted 
5.10 All classes of fittings shall have the welders, welding 
operators, and welding procedures qualified under the provi­
sions of Section IX of the ASME Boiler and Pressure Vessel 
Code except that starting pipe welds made without the addition 
of filler metal do not require such qualification. 
5.11 All joints welded with filler metal shall be finished in 
accordance with the requirements of Paragraph UW-35 (a) of 
Section VIII, Division 1, of the ASME Boiler and Pressure 
Vessel Code. 
5.12 Fittings machined from bar shall be restricted to NPS 4 
or smaller. 
5.12.1 All caps machined from bar shall be examined by 
liquid penetrant in accordance with Practice E165. 
5.13 Weld buildup is permitted to dimensionally correct 
unfilled areas produced during cold forming of stub ends. 
Radiographic examination of the weld buildup shall not be 
required provided that all of the following steps are adhered to: 
5.13.l The weld procedure and welders or welding opera­
tors meet the requirements of 5.10, 
5.13.2 Heat-treatment is performed after welding and prior 
to machining, 
1333

=== Page 1396 ===

SA-815/SA-815M ASME BPVC.II.A-2025 
TABLE i Chemical Requirements 
Norn 1-Where an ellipsis ( ... ) appears in this table, there is no requirement. 
Composition, % 
GradeA 
Grade Grade UNS C, Mn 8 P, S, Si, Ni 8 Cr Mo Cu 8 NB li Other WP CR max max max max 
Ferritic Steels 
WP27 CR27 S44627 0.010 0.75 0.020 0.020 0.40 0.50 25.0- 0.75- 0.20 O.D15 Cb 
27.5 1.50 0.05-0.20 
WP33 CR33 S44626 0.06 0.75 0.040 0.020 0.75 0.50 25.0- 0.75- 0.20 0.040 0.20-1.00 
27.0 1.50 (7x(C+N)) min 
WP429 CR429 S42900 0.12 1.0 0.040 0.030 0.75 0.50 14.0-
16.0 
WP430 CR430 S43000 0.12 1.00 0.040 0.030 1.00 0.50 16.0-
18.0 
WP430TI CR430Ti S43036 0.10 1.00 0.040 0.030 1.00 0.75 16.0- (5xC) min 0.75 
19.5 max 
WP446 CR446 S44600 0.20 1.50 0.040 0.030 0.75 0.50 23.0- 0.25 
27.0 
Ferritic/ Austenitic Steels 
WPS31803 CRS31803 S3'1803 0.030 2.00 0.030 0.020 1.0 4.5- 21.0- 2.5- 0.08-
6.5 23.0 3.5 0.20 
WPS32101 CR832101 S32101 0.040 4.0- 0.040 0.030 1.00 1.35- 21.0- 0.10- 0.10- 0.20-
6.0 1.70 22.0 0.80 0.80 0.25 
WPS32202 CRS32202 832202 0.030 2.00 0.040 0.010 1.00 1.00- 21.5- 0.45 0.18-
2.80 24.0 0.26 
WPS32750 CRS32750 S32750 0.030 1.20 0.035 0.020 0.8 6.0- 24.0- 3.0- 0.5 0.24-
8.0 26.0 5.0 0.32 
WPS32950 CR832950 832950 0.030 2.00 0.035 0.010 0.60 3.5- 26.0- 1.00- 0.15-
5.2 29.0 2.50 0.35 
WPS32760 CR832760 S32760 0.030 1.00 0.030 0.010 1.00 6.0- 24.0- 3.0·- 0.50- 0.20- w 
8.0 26.0° 4.0° 1.00 o.so 0 0.50-1.00 
WPS39274 CRS39724 832974 0.030 1.00 0.030 0.020 0.80 6.0- 24.0- 2.50- 0.20- 0.24- w 
8.0 26.0 3.50° 0.80 0.32 1.50-2.50 
WP832550 CR832550 S32550 0.04 1.50 0.040 0.030 1.00 4.5- 24.0-- 2.9- 1.50- 0.10-
6.5 27.0 3.9 2.50 0.25 
WPS32205 CRS32205 S32205 0.030 2.00 0.030 0.020 1.00 4.5- 22.0- 3.0- 0.14·-
6.5 23.0 3.5 0.20 
Martensitic Steels 
WP410 CR410 841000 0.15 1.00 0.040 0.030 
WPS41008 CR841008 S41008 0.08 1.00 0.040 0.030 
WPS41500 CRS41500 S41500 0.05 0.50- 0.030 0.030 
1.00 
A Naming system developed and applied by ASTM International. 
8 Maximum unless otherwise indicated. 
0 % Cr+ 3.3 x % Mo+ 16 x % N = 40 min. 
5.13.3 All weld surfaces are liquid penetrant examined in 
accordance with Appendix 8 of Section VIII, Division l of the 
ASME Boiler and Pressure Vessel Code, and 
5.13.4 Repair of areas in the weld is permitted, but 5.13.1, 
5.13.2, and 5.13.3 must be repeated. 
5.14 Deleted 
1.00 0.50 11.5-
max 13.5 
1.00 0.60 11.5-
13.5 
0.60 3.5- 11.5- 0.50- w 
5.5 14.0 1.00 0.50-1.00 
5.15 Stub ends may be produced with the entire lap added 
by tl1e welding of a ring, made from plate or bar of the same 
alloy grade and composition, to the outside of a strnight section 
of pipe, provided the weld is double welded, is a full • 
penetration joint, satisfies the requirements of 5.10 for quali­
fications and Section 6 for post weld heat treatment. 
5.15.1 Class WP-W-Radiographic inspection of all welds, 
made with the addition of filler metal is required (see 5.4). 
1334 
-~

=== Page 1397 ===

ASME BPVC.II.A-2025 SA-815/SA·815M 
5.15.2 Class WP-WX-Radiographic inspection of all 
welds, made with or without the addition of filler metal, is 
required (see 5.5). 
5.15.3 Class WP-WU-IBtrasonic inspection of all welds, 
made with or without the addition of filler metal, is required 
(see 5.6). 
5.15.4 Deleted 
6. Heat Treatment 
6.1 Unless otherwise stated herein, heat treatment shall be 
performed after welding and in accordance with the require­
ments of Table 2. 
6.1.1 No final heat treatment of welded fittings (HT-O) 
fabricated from ferritic/austenitic plate that has been heat 
treated as required by Table 2 for the particular grade, is 
required, provided material representative of the fittings, in­
cluding base metal, weld metal, and heat affected zone, passes 
a Test Methods A923 Method B or C (See Note 1) corrosion 
evaluation per heat. Each fitting supplied under this require­
ment shall be stenciled with the suffix HT-O. 
6.1.2 For materials not listed in Table 3 of Test Methods 
A923, the HT-O provision does not apply. 
NoTE 1-The Test Methods A923 test method (B or C) is at the 
manufacturer's option, unless otherwise specified by the purchaser. 
6.2 All fittings machined directly from forgings or bars (see 
5.12), previously heat treated in accordance with the require­
ments specified in Table 2, need not be reheat treated. 
7. Chemical Composition 
7 .1 The chemical composition of each cast or heat shall be
