Repository: Demigodofa/ASMEPurchaseOrderHelper

# ASMEPurchaseOrderHelper

PC UI tool to help purchasing agents generate correct ASME purchase orders. The active desktop flow reads normalized ASME JSONL data, applies policy rules, and generates copy-ready/exportable PO content.

## Source of truth (for agents/bots)
This README is the source of truth for rules, orientation, and guidance. The owner may use loose or exact language; if there is any ambiguity, confirm intent. Example: if they say "ordering requirements," confirm they mean "Ordering Information" (the official section name used in the PDFs).

File: sectionII_partA_data_digitized/spec_corpus/SA-960/spec.txt (part 1 of 7)
=== Page 1451 ===

ASME BPVC.ILA-2025 SA-960/SA-960M

SPECIFICATION FOR COMMON REQUIREMENTS FOR
WROUGHT STEEL PIPING FITTINGS

xs SA-960/SA-960M

(Identical with ASTM Specification A960/A960M-20.)

1389

=== Page 1452 ===

SA·960/SA·960M ASME BPVC.II.A-2025 
to the axial length of the fitting. Elbows, return bends, tees and 
header tees shall not be machined directly from bar stock. 
6.3 Fittings, after forming at an elevated temperature, shall 
be cooled to a temperature below the critical range under 
suitable conditions to prevent injury by cooling too rapidly. 
6.4 All classes of fittings shall have the welders, welding 
operators, and welding procedures qualified under the provi­
sion of Section IX of the ASME Boiler and Pressure Vessel 
Code except that welds from the original pipe manufacturer 
made without the addition of filler metal do not require such 
qualification. 
7. Heat Treatment 
7 .1 Fittings requiring heat treatment shall be treated as 
specified in the individual product specification using the 
following procedures: 
7 .1.1 Annealing-Fittings shall be uniformly reheated to a 
temperature above the transformation range and, after holding 
for a sufficient time at this temperature, cooled slowly to a 
temperature below the transformation range. 
7.1.2 Solution Annealing (or Solution Treat or Treatment)­
Fittings shall be heated to a temperature that causes the 
carbides to go into solution and then quenched in water or 
rapidly cooled by other means to prevent reprecipitation. 
7.1.3 Isothermal Annealing-Isothermal annealing shall 
consist of austenitizing a ferrous alloy and then cooling to and 
holding within the range of temperature at which the austenite 
transforms to a relatively soft ferrite-carbide aggregate. 
7 .1.4 Normalizing-Fittings shall be uniformly reheated to a 
temperature above the transformation range and subsequently 
cooled in air at room temperature. 
7.1.5 Tempering and Post-Weld Heat Treatment-Fittings 
shall be reheated to the prescribed temperature below the 
transformation range, held at temperature for the greater of ½ 
h or 1 h/in. [25.4 mm] of thickness at the thickest section and 
cooled in still air. 
7.1.6 Stress Relieving-Fittings shall be uniformly heated to 
the selected stress relieving temperature, held long enough to 
reduce stresses and then cooled at a rate that will result in the 
properties required for the material grade and minimize the 
development of new residual stresses. The temperature shall 
not vary from the selected temperature by more than ± 25 °F 
[± 14 °C]. 
7.1.7 Quench and Temper-Fittings shall be fully austen­
itized and immediately quenched in a suitable liquid medium. 
The quenched fittings shall be reheated to a minimum tempera­
ture of 1100 °F [590 °C] and cooled in still air. 
8. Chemical Requirements 
8.1 Chemical Analysis-Samples for chemical analysis and 
methods of analysis shall be in accordance with Test Methods, 
Practices and Terminology A751 for Chemical Analysis of 
Steel Products. 
8.2 Heat Analysis-An analysis of each heat of steel shall be 
made by the manufacturer to determine the percentages of 
those elements specified in the individual product specification. 
If secondary melting processes are employed, the heat analysis 
shall be obtained from one remelted ingot of each primary 
melt. The chemical analysis thus determined shall conform to 
the requirements of the individual product specification. Note 
that the product analysis (check analysis) tolerances are not to 
be applied to the heat analysis requirements. 
8.2.1 For steels ordered under product specifications refer­
encing this specification of general requirements, the steel shall 
not contain an unspecified element, other than nitrogen for 
stainless steels, for the ordered grade to the extent that the steel 
conforms to the requirements of another grade for which that 
element is a specified element having a required minimum 
content. For this requirement, a grade is defined as an alloy 
described individually and identified by its own UNS or grade 
designation in a table of chemical requirements within any 
specification listed within the scope as being covered by this 
specification. 
8.3 Product Analysis-If a product analysis is performed it 
shall be in accordance with Test Methods, Practices, and 
Terminology A751. The chemical composition thus determined 
shall conform to limits of the product specification, within the 
permissible variations of Table 1 of this specification. 
8.3.1 Limits on formula calculations involving elemental 
contents shall apply only to the heat analysis, unless agreed 
upon between supplier and purchaser. Where limits on formula 
calculations involving elemental contents apply to product 
analysis by such agreement, permissible variations in the 
formula calculation results beyond the limits for the heat 
analysis shall also be agreed upon between supplier and 
purchaser. Examples of such formula calculations include, but 
are not limited to, the following: carbon equivalent CE = C + 
Mn/6 + (Cr + Mo + V) / 5 + (Ni + Cu) / 15; J factor= (Mn + 
Si) x (P + Sn) x 104; or requirements for specific elemental 
balance or sufficiency, typically related to Ti, Nb, or Al and 
interstitials C and N, such as Nb = 5 x C minimum. 
9. Mechanical Requirements 
9.I Method of Mechanical Test-All tests shall be con­
ducted in accordance with Test Methods and Definitions A370 
if the inch-pound units are specified or Test Methods A1058 if 
the M suffix (SI Units) standard is specified. 
9.2 The test specimen shall represent all material from the 
same heat and heat treatment load whose maximum thick­
nesses do not exceed the thickness of the test specimen or 
blank by more than ¼ in. [6 mm]. 
9.3 One tension test at room temperature shall be made in 
accordance with 9.2 from each heat in each heat treatment load. 
9.3.1 If heat treatment is performed in either a continuous or 
batch type furnace controlled within ± 25 °F [ ± 14 °C] of the 
required heat treatment temperature and equipped with record­
ing pyrometers so that complete records of heat treatment are 
available, and if the same heat treating cycles are used on the 
material represented by the tension test, then one tension test 
from each heat shall be required, instead of one tension test 
from each heat in each heat treatment load in accordance with 
9.2. 
9.4 Retest-When a retest is permitted by the product 
specification, it shall be performed on twice the number of 
representative specimens that were originally nonconforming. 
1392 
-~

=== Page 1453 ===

,----_ 
' -~ 
ASME BPVC.II.A-2025 SA-960 /SA-960M 
TABLE 1 Product Analysis TolerancesA When any retest specimen does not conform to the product 
specification requirements for the characteristic in question, the 
lot represented by that specimen shall be rejected or reworked 
in accordance with Section 14. 
Element Limit or Maximum of 
Specified Range, Wt % 
Carbon to 0.010, incl 
over 0.01 O to 0.030, incl 
over 0.030 to 0.20, icl 
over 0.20 to 0.80, incl 
Manganese to 1.00, incl 
over 1.00 to 3.00, incl 
over 3.00 to 6.00, incl 
over 6.00 to 10.00, incl 
Phosphorous to 0.040, incl 
over 0.040 to 0.20, incl 
Sulfur to 0.040, incl 
over 0.040 to 0.20, incl 
over 0.20 to 0.50, incl 
Silicon to 1.00, incl 
over 1.00 to 3.00, incl 
over 3.00 to 7.00, incl 
Chromium 0.90 and under 
over 0.90 to 2.10, incl 
over 2.1 o to 4.00, incl 
over 4.00 to 10.00, incl 
over 10.00 to 15.00, incl 
over 15.00 to 20.00, incl 
over 20.00 to 30.00, incl 
Nickel to 1.00, incl 
over 1.00 to 5.00, incl 
over 5.00 to 10.00, incl 
over 10.00 to 20.00, incl 
over 20.00 to 30.00, incl 
over 30.00 to 40.00, incl 
Molybdenum to 0.20, incl 
over 0.20 to 0.60, incl 
over 0.60 to 2.00, incl 
over 2.00 to 7.00, incl 
Titanium to 1 .15, incl 
Niobium (Columbium) to 0.14, incl 
over 0.14 to 5.50 
Tantalum to 0.10 incl 
Copper to 0.50, incl 
over 0.50 to 1.00, incl 
over 1.00 to 5.00, incl 
Cobalt 0.05 to 0.25, incl 
0.25 to 5.00, incl 
Nitrogen to 0.02, incl 
over 0.02 to 0.19, incl 
over 0.19 to 0.25 
over 0.25 to 0.35 
over 0.35 to 0.45 
over 0.45 
Aluminum to 0.15, incl 
over 0.15 to 0.50, incl 
over 0.50 to 0.80, incl 
Vanadium to 0.10 incl 
over 0.1 o to 0.25, incl 
over 0.25 to 0.50, incl 
minimum value specified, 
under minimum limit only 
Cerium to 0.20, incl 
Selenium to 0.35, incl 
Tungsten to 0.50, incl 
over 0.50 to 1.00, incl 
over 1.00 to 2.00, incl 
over 2.00 to 4.00, incl 
Lead to 0.35, incl 
Zirconium to 0.01, incl 
Boron to 0.015 incl 
Tin to 0.01 o, incl 
Arsenic to 0.01 o, incl 
Antimony to 0.003, incl 
AThis table does not apply to heat analysis. 
Tolerance Over the 
Maximum Limit or 
Under the Minimum Limit 
0.002 
0.005 
0.01 
0.02 
0.03 
O.Q4 
0.05 
0.06 
0.005 
0.010 
0.005 
0.010 
0.020 
0.05 
0.10 
0.15 
0.03 
0.05 
0.07 
0.10 
0.15 
0.20 
0.25 
0.03 
0.07 
0.10 
0.15 
0.20 
0.25 
0.01 
0.03 
0.05 
0.10 
0.05 
0.02 
0.05 
0.02 
0.03 
0.05 
0.10 
0.01 8 
0.07 
0.005 
0.01 
0.02 
0.03 
0.04 
0.05 
-0.005 
+0.01 
0.05 
0.07 
0.01 
0.02 
0.03 
0.01 
0.01 
0.001 
0.02 
0.03 
0.05 
0.06 
0.03 
0.005 
0.0005 
C 
C 
C 
9.4.1 If the results of the tension test do not conform to the 
requirements specified in the product specification, retests are 
permitted as outlined in the test methods specified herein. If the 
results of any tension test specimen are less than specified 
because a flaw becomes evident in the test specimen dming 
testing, a retest shall be allowed provided that the defect is not 
attributable to ruptures, cracks, or flakes in the steel. 
9.4.2 If the average impact energy value meets the product 
specification requirements, but one energy value is below the 
specified minimum value for individual specimens, a retest is 
permitted. The retest shall be conducted in accordance with the 
test methods specified herein. 
9.5 For the purpose of determining conformance to the 
product specification requirements, specimens shall be ob­
tained from a finished product, or from production material that 
is in the same condition of working and heat treatment as the 
production material. 
10. Hardness Requirements 
10.1 The part shall conform to the hardness requirements 
prescribed in the product specification. 
10.2 Sampling for hardness testing shall conform to the 
product specification. 
11. Tensile Requirements 
11.1 The part shall conform to the tensile property require­
ments prescribed in the product specification. 
11.2 Sampling for tensile testing shall conform to the 
product specification. 
11.3 When the dimensions of the material to be tested will 
permit, the tension test specimens shall be machined to the 
form and dimensions of the standard 2-in. gauge length tension 
test specimens described in Test Methods and Definitions A370 
if inch-pound units are specified or the standard 62.5 mm 
gauge length tension test specimens described in the applicable 
track of Test Methods Al058 if SI units are specified. 
11.3 .1 In the case of small sections, which will not permit 
taking the standard test specimen described in 11.3, the subsize 
round or strip specimen shall be machined as described in the 
test methods being used. The tension test specimen shall be as 
large as feasible. 
12. Impact Requirements 
12.1 The part shall conform to the impact requirements 
prescribed in the product specification. 
12.2 Sampling for impact testing shall conform to the 
product specification. 
8 Product analysis limits for cobalt under 0.05 % have not been established and the 
12.3 Notched-bar impact specimens shall be simple-beam, 
Charpy-type A with a V-notch in accordance with Test Methods 
and Definitions A370 if the inch-pound units are specified or 
Test Methods A1058 if the M suffix (SI Units) standard is 
specified. Standard specimens 10 by 10 mm in cross section 
producer should be consulted for those limits. 
cNo over tolerance allowed. 
1393

=== Page 1454 ===

SA-960/SA-960M ASME BPVC.II.A-2025 
shall be used unless the material to be tested is of insufficient 
thickness, in which case the largest obtainable standard subsize 
impact specimens shall be used. When the size or shape of the 
finished fittings is insufficient to permit obtaining the smallest 
standard subsize impact specimens, an impact test by the fitting 
manufacturer will not be required. 
13. Hydrostatic Test Requirements 
13 .1 Parts manufactured under this specification shall be 
capable of passing a hydrostatic test compatible with the rating 
of the specified matching pipe of equivalent material. Such a 
test shall be conducted only when specified in the purchase 
order or when the hydrostatic test Supplementary Requirement 
is invoked by the purchaser. 
14. Rework 
14.1 When one or more representative test specimens or 
retest specimens do not conform to the requirements specified 
in the product specification for the tested characteristic, the lot 
of material represented by the test specimen may be reworked 
according to the following requirements. 
14.1.1 If previously tested in the untreated condition, the 
product may be reworked by heat treatment, and subsequently 
retested, in accordance with the product specification. 
14.1.2 If previously tested in the heat treated condition, the 
product may be reworked by reheat treatment, and subse­
quently retested, in accordance with the product specification. 
15. Surface Finish, Appearance, and Corrosion 
Protection 
15.1 The parts shall conform to the dimensions, tolerances 
and finish as specified in the purchaser's order and to the 
individual ASTM product specification. 
15.2 The finished parts shall be cleaned to remove all scale 
and processing compounds prior to the final surface examina­
tion. The cleaning process shall not injure the surface finish, 
material properties, or the metallurgical structure. 
15.2.1 The surface finish shall allow the detection of imper­
fections that can be disclosed by visual inspection. 
15.2.2 The cleaned parts shall be protected to prevent 
recontamination. 
15.2.2.1 Exterior and interior surfaces of carbon, low, and 
intermediate alloy steel fittings shall have a corrosion protec­
tive coating. Unless otherwise specified by the purchaser, the 
type of surface protection shall be at the option of the 
manufacturer. 
15.2.2.2 Stainless steel and nickel alloy fittings need not be 
coated. Unmachined surfaces of stainless steel fittings shall be 
passivated by exposure to an acid bath, or electropolished. 
15.2.3 Protective coatings on parts subsequently subjected 
to socket welds or butt welds shall be suitable for welding 
without removal of the coating. Threaded fittings shall be 
capable of installation without the removal of the coating. 
15.2.4 When specified in the purchase order, parts may be 
furnished in the as-formed condition. 
15.3 Fittings supplied under this specification shall be 
examined visually. Selected typical surface discontinuities 
shall be explored for depth. Unless otherwise specified in the 
purchase order, the following shall apply. 
15.3.1 Fittings conforming to ASME B16.9, MSS-SP-43, 
and MSS-SP-95 shall be free of surface discontinuities that 
penetrate more than 5 % of the specified nominal wall 
thickness, except as defined in 15.3.3 and 15.3.4. Fittings 
conforming to ASME B16.11, MSS-SP-79, MSS-SP-83, and 
MSS-SP-97 shall be free of surface discontinuities that pen­
etrate more than 5 % of the actual wall thickness at the point of 
interest, or 1/16 in. [1.6 mm], whichever is less, except as 
defined in 15.3.4. Fittings conforming to MSS-SP-75 shall be 
free of surface discontinuities that penetrate more than 6½ % 
of the specified nominal wall thickness. 
15.3.2 Surface discontinuities deeper than 5 % of the speci­
fied nominal or actual wall thickness as applicable, except as 
defined in 15.3.3 and 15.3.4, shall be removed by the manu­
facturer by machining or grinding to sound metal, and the 
repaired areas shall blend smoothly into the contour of the 
finished fitting. Surface discontinuities on fittings conforming 
to MSS-SP- 75 shall be removed or repaired in accordance with 
the requirements of that standard. Except for fittings conform­
ing to MSS-SP-75, the wall thickness at all points shall be at 
least the specified minimum wall thickness, or 87½ % of the 
specified nominal wall thickness and the diameters shall be 
within the limits specified in the applicable dimensional 
standards. 
15.3.3 Surface checks (fish scale) deeper than 1/64 in. [0.4 
mm] shall be removed. 
15.3.4 Mechanical marks deeper than 1/16 in. [1.6 mm] shall 
be removed. 
15.3.5 When the removal of a surface discontinuity reduces 
the wall thickness below the specified minimum wall thickness 
at any point, the fitting shall be subject to rejection or to repair 
as provided in Section 16, or in accordance with MSS-SP- 75 
for fittings conforming to that standard. 
16. Repair by Welding 
16.1 The purchaser may require the supplier to submit 
proposed weld repairs for approval by invoking the appropriate 
Supplementary Requirement in the purchase order. 
16.2 If the purchaser does not require prior approval of the 
proposed weld repairs, these repairs shall be permitted at the 
discretion of the supplier. All weld repairs shall be performed 
in accordance with the following limitations and requirements. 
16.2.1 The welding procedure, welders and operators shall 
be qualified in accordance with Section IX of the ASME Boiler 
and Pressure Vessel Code. The composition of the weld deposit 
shall be compatible with the composition of the material being 
welded. 
16.2.2 Defects shall be completely removed prior to weld­
ing by machining, chipping or grinding to sound metal. 
Removal of these defects shall be verified by magnetic particle 
examination in accordance with Guide E709 or liquid penetrant 
inspection in accordance with Test Method E165/E165M, as 
applicable. 
16.2.3 After repair welding, the welded area shall be ma­
chined or ground smooth to the original contour and shall be 
completely free of defects as verified by magnetic particle 
1394

=== Page 1455 ===

ASME BPVC.II.A-2025 SA-960 /SA-960M 
examination in accordance with Guide E709 or liquid penetrant 
inspection in accordance with Test Method E165/El65M, as 
applicable. 
16.2.4 Repair welding shall not exceed 10 % of the external 
surface area of the part, or 33 1/3 % of the wall thickness of the 
finished product, or 3/s in. [10 mm] deep maximum at the 
location of the repair, without prior approval of the purchaser. 
16.2.5 Weld repaired material or parts, or both, shall be 
marked "RW" when required by the product specification. 
16.3 The weld repair shall conform to the additional 
requirements, if any, invoked in the product specification. 
17. Inspection 
17 .1 The supplier shall provide the purchaser's inspector 
with all reasonable facilities necessary to satisfy him that the 
material is being produced and furnished in accordance with 
this specification and the applicable product specification. Site 
inspection by the purchaser shall not interfere unnecessarily 
with the supplier's operations. 
18. Rejection and Rehearing 
18.1 Samples representing material rejected by the pur­
chaser shall be preserved until disposition of the claim has been 
agreed to between the supplier and the purchaser. 
19. Marking 
19.l Each piece shall be legibly marked in a position as not 
to injure the usefulness of the fitting with the product specifi­
cation number, grade or marking symbol, class, certifying 
organization's name or symbol, the heat number or heat 
identification, size, and schedule number or wall thickness, if 
applicable. Dual or multiple marking with the product speci­
fication number, grade or marking symbol, and class is 
acceptable provided the material meets all the requirements 
with which it is marked. It is not required to mark the product 
with the specification year and date of issue. When size or 
shape does not permit the inclusion of all the required marking 
as described, see 19.2. Manufacturer can also choose the use of 
tags, box labels, etc. for identification when per piece marking 
is not practical due to size or shape. 
19.2 The Standard Marking System of Valves, Fittings, 
Flanges and Unions MSS-SP-25 shall be followed except the 
word "steel" shall not be substituted for the specification grade. 
19.3 Product marking shall conform to the additional 
requirements, if any, invoked in the product specification or 
purchase order. 
20. Certification 
20.1 A test report and certificate of compliance are required. 
20.2 Test reports shall include the product specification 
number and year/date of issue, the results of all tests required 
by this specification, and the purchaser order, and shall be 
traceable to the part represented. 
20.3 A single document containing the test report informa­
tion and certificate of compliance information may be used. 
20.4 A certificate printed from or used in electronic data 
interchange (EDI) transmission shall be regarded as having the 
same validity as a counterpart printed in the certifier's facility. 
The content of the EDI transmitted document shall conform to 
any existing EDI agreement between the purchaser and the 
supplier. 
20.5 Not withstanding the absence of a signature, the 
organization submitting either a printed certificate or an EDI 
transmitted certificate is responsible for the content of the 
report. 
21. Packaging, Marking and Loading for Shipment 
21.1 Packaging, marking, and loading for shipment shall be 
in accordance with Practices A 700. 
22. Keywords 
22.1 austenitic stainless steel; corrosive service applica­
tions; ferritic/austenitic stainless steel; ferritic stainless steel; 
high strength low alloy steel; martensitic stainless steel; piping 
applications; pressure containing parts; pressure vessel service; 
stainless steel fittings; temperature service applications­
elevated; temperature service applications-low; temperature 
service applications-moderate 
SUPPLEMENTARY REQUIREMENTS 
These requirements shall not be considered unless specified in the order, in which event, the 
supplementary requirements specified shall be made at the place of manufacture, unless otherwise 
agreed upon, at the purchaser's expense. The test specified shall be witnessed by the purchaser's 
inspector before shipment of material, if so specified in the order. The rationale for beginning the 
section numbering with SS0 is to eliminate the possibility of confusion with supplementary 
requirements existing in individual product specifications. 
SSO. Product Analysis (See Note SSO.l) 
SS0.1 A product analysis shall be made from each heat of 
base metal and, if of welded construction, from each lot 
number of welding material of the fittings offered for delivery. 
The analysis shall conform to the requirements specified in 
Section 8. 
S51. Tension Test (See Note SS0.1) 
SS 1.1 One tension test shall be made on one fitting or 
representative test piece (See Note SS0.2) per lot (See Note 
SS0.3) of fittings. If the fittings are of welded construction, the 
tension specimen shall include the weld and shall be prepared 
so that the weld is at the midlength location of the specimen. 
1395

=== Page 1456 ===

SA-960 /SA-960M ASME BPVC.II.A-2025 
S78. Requirements for Carbon Steel Products for Concen­
trated Hydrofluoric Acid Service 
S78.l The maximum carbon equivalent based on heat 
analysis shall be as follows: 
Maximum section thickness less than or equal 
to 1 in. 
Maximum section thickness greater than 1 in. 
CE maximum = 0.43 
CE maximum = 0.45 
S78.2 Determine the carbon equivalent (CE) as follows: 
CE = C + Mn/6 + (Cr + Mo + V)/5 + (Ni + Cu)/15 
S78.3 Vanadium and Niobium maximum content based on 
heat analysis shall be: 
Maximum Vanadium = 0.02 wt % 
Maximum Niobium = 0.02 wt % 
Maximum Vanadium plus Niobium = 0.03 wt % 
(Note Niobium = Columbium) 
S78.4 The maximum composition based on heat analysis of 
Ni+ Cu shall be 0.15 wt%. 
S78.5 The minimum C content based on heat analysis shall 
be 0.18 wt%. The maximum C content shall be as specified in 
the appropriate material specification. 
S78.6 Repair welds shall not be made with E60XX elec­
trodes. Use of E70XX electrodes is recommended and the 
resulting weld chemistry should meet the same chemistry 
criteria as the base metal as listed above. 
S78. 7 In addition to the requirements of product marking of 
the specification, an "HF" stamp or marking shall be provided 
on each component to identify that component complies with 
this supplementary requirement. 
S79 Pressure Equipment Directive-Mechanical Testing 
S79.1 Charpy impact testing shall be done at the lowest 
scheduled operating temperature, but not higher than 68 °F [20 
oc]. 
S79.2 The frequency of impact testing shall be the same as 
that specified in the product specification for the tension test, 
with three individual Charpy test specimens for each required 
tension test. 
S79.3 The minimum impact absorption energy for the 
Charpy test specimen shall be at least 20 ft-lb [27 J]. 
S79.4 The minimum elongation in the tension test shall be 
measured on a gauge length of five times the diameter of the 
test specimen, and shall not be less than 14 %. 
S79.5 Impact and tension test results shall be included in the 
product certification. 
ANNEXES 
(Mandatory Information) 
Al. REQUIREMENTS FOR THE INTRODUCTION OF NEW MATERIALS 
Al.I New materials may be proposed for inclusion in 
specifications referencing this specification of general require­
ments subject to the following conditions: 
Al.LI Application for the addition of a new grade to a 
specification shall be made to the chair of the subcommittee 
that has jurisdiction over that specification. 
Al.1.2 The application shall be accompanied by a statement 
from at least one user indicating that there is a need for the new 
grade to be included in the applicable specification. 
Al.1.3 The application shall be accompanied by test data as 
required by the applicable specification. Test data from a 
minimum of three test lots, as defined by the specification, each 
from a different heat, shall be furnished. 
Al.1.4 The application shall provide recommendations for 
all requirements appearing in the applicable specification. 
Al.1.5 The application shall state whether the new grade is 
covered by patent. 
1398

=== Page 1457 ===

~ 
ASME BPVC.ll.A-2025 SA-960 /SA-960M 
A2. REQUIREMENTS FOR THE INTRODUCTION OF MATERIALS FROM OTHER A0l OR B02.07 SPECIFICATIONS 
A2. l Wrought materials that are already covered by another 
AOl or B02.07 specification may be proposed for inclusion in 
specifications referencing this specification of general require­
ments subject to the following conditions: 
A2. l. l Application for the addition of a grade that is already 
covered in another AOl or B02.07 specification shall be made 
to the chair of the subcommittee that has jurisdiction over that 
specification. 
A2. l .2 The chemical requirements, the specified mechani­
cal properties, and the heat treatment requirements of the grade 
being added shall be the same as those for the grade in the AOl 
or AOl specification in which the grade is presently covered. 
A2. l .3 The application shall provide recommendations for 
all requirements appearing in the applicable specification. 
A2. l.4 The application shall state whether or not the grade 
is covered by patent. 
1399

=== Page 1459 ===

ASME BPVGII.A-2025 SA-961/SA-961M

SPECIFICATION FOR COMMON REQUIREMENTS FOR
STEEL FLANGES, FORGED FITTINGS, VALVES, AND
PARTS FOR PIPING APPLICATIONS

CxS SA-961/SA-961M Ay

(TIONAL
'® ‘landed Wordwige

(Identical with ASTM Specification A961/A961M-21.)

1401

=== Page 1460 ===

SA-961/SA-961M ASME BPVC.II.A-2025 
Specification for 
Common Requirements for Steel Flanges, Forged Fittings, 
Valves, and Parts for Piping Applications 
1. Scope 
1.1 This specification covers a group of common require­
ments that shall apply to steel flanges, forged fittings, valves, 
and parts for piping applications under any of the following 
individual product specifications: 
Title of Specification 
Forgings, Carbon Steel, for Piping Components 
Forgings, Carbon Steel, for General-Purpose Piping 
Forged or Rolled Alloy-Steel Pipe Flanges, Forged 
Fittings, and Valves and Parts for High Temperature 
Service 
Forgings, Carbon and Low Alloy Steel, Requiring Notch 
Toughness Testing for Piping Components 
Forged or Rolled 8 and 9 % Nickel Alloy 
Steel Flanges, Fittings, Valves, and Parts 
for Low-Temperature Service 
Forgings, Carbon and Alloy Steel, for Pipe Flanges, 
Fittings, Valves, and Parts for High-Pressure 
Transmission Service 
Flanges, Forged, Carbon and Alloy Steel for Low 
Temperature Service 
Forgings, Carbon Steel, for Piping Components with 
Inherent Notch Toughness 
Forgings, Titanium-Stabilized Carbon Steel, for 
Glass-Lined Piping and Pressure Vessel Service 
ASTM Designation 
A105/A105M 
A181/A181M 
A182/A182M 
A350/A350M 
A522/A522M 
A694/A694M 
A707/A707M 
A727/A727M 
A836/A836M 
1.2 In case of conflict between a requirement of the indi­
vidual product specification and a requirement of this general 
requirement specification, the requirements of the individual 
product specification shall prevail over those of this specifica­
tion. 
1.3 By mutual agreement between the purchaser and the 
supplier, additional requirements may be specified (see Section 
4.1.2). The acceptance of any such additional requirements 
shall be dependent on negotiations with the supplier and must 
be included in the order as agreed upon between the purchaser 
and supplier. 
1.4 The values stated in either SI units or inch-pound units 
are to be regarded separately as standard. Within the text and 
the tables, the SI units are shown in brackets. The values stated 
in each system may not be exact equivalents; therefore, each 
system shall be used independently of the other. Combining 
values from the two systems may result in non-conformance 
with the standard. The inch-pound units shall apply, unless the 
"M" designation (SI) of the product specification is specified in 
the order. 
1.5 This international standard was developed in accor­
dance with internationally recognized principles on standard­
ization established in the Decision on Principles for the 
Development of International Standards, Guides and Recom­
mendations issued by the World Trade Organization Technical 
Barriers to Trade (TBT) Committee. 
2. Referenced Documents 
2.1 ASTM Standards: 
1402 
A105/A105M Specification for Carbon Steel Forgings for 
Piping Applications 
A181/A181M Specification for Carbon Steel Forgings, for 
General-Purpose Piping 
A182/A182M Specification for Forged or Rolled Alloy and 
Stainless Steel Pipe Flanges, Forged Fittings, and Valves 
and Parts for High-Temperature Service 
A275/A275M Practice for Magnetic Particle Examination of 
Steel Forgings 
A350/A350M Specification for Carbon and Low-Alloy Steel 
Forgings, Requiring Notch Toughness Testing for Piping 
Components 
A370 Test Methods and Definitions for Mechanical Testing 
of Steel Products 
A522/ A522M Specification for Forged or Rolled 8 and 9% 
Nickel Alloy Steel Flanges, Fittings, Valves, and Parts for 
Low-Temperature Service 
A694/A694M Specification for Carbon and Alloy Steel 
Forgings for Pipe Flanges, Fittings, Valves, and Parts for 
High-Pressure Transmission Service 
A 700 Guide for Packaging, Marking, and Loading Methods

=== Page 1461 ===

ASME BPVC.II.A-2025 SA-961/SA-961M 
for Steel Products for Shipment 
A707/A707M Specification for Forged Carbon and Alloy 
Steel Flanges for Low-Temperature Service 
A 727 / A 727M Specification for Carbon Steel Forgings for 
Piping Components with Inherent Notch Toughness 
A751 Test Methods and Practices for Chemical Analysis of 
Steel Products 
A836/ A836M Specification for Titanium-Stabilized Carbon 
Steel Forgings for Glass-Lined Piping and Pressure Vessel 
Service 
A941 Terminology Relating to Steel, Stainless Steel, Related 
Alloys, and Ferroalloys 
A967/A967M Specification for Chemical Passivation Treat­
ments for Stainless Steel Parts 
A991/A991M Test Method for Conducting Temperature 
Uniformity Surveys of Furnaces Used to Heat Treat Steel 
Products 
A1058 Test Methods for Mechanical Testing of Steel 
Products-Metric 
B880 Specification for General Requirements for Chemical 
Check Analysis Limits for Nickel, Nickel Alloys and 
Cobalt Alloys 
E165/E165M Practice for Liquid Penetrant Testing for Gen­
eral Industry 
E381 Method of Macroetch Testing Steel Bars, Billets, 
Blooms, and Forgings 
E709 Guide for Magnetic Particle Testing 
E1916 Guide for Identification of Mixed Lots of Metals 
2.2 ASME Standard: 
ASME Boiler and Pressure Vessel Code-Section IX 
2.3 Manufacturer's Standardization Society Standard: 
SP 25 Standard Marking System of Valves, Fittings, Flanges 
and Unions 
3. Terminology 
3.1 Definitions-For definitions of other terms used in this 
specification, refer to Terminology A941. 
3.2 Definitions of Terms Specific to This Standard: 
3.2.1 bar; n-a solid rolled or forged section that is long in 
relationship to its cross sectional dimensions, with a relatively 
constant cross section throughout its length and a wrought 
microstructure. 
3.2.2 certifying organization, n-the company or associa­
tion responsible for the conformance of, the marking of, and 
the certification of the product to the specification require­
ments. 
3.2.3 fitting, n-a component for non-bolted joints in piping 
systems. 
3.2.4 flange, n-a component for bolted joints used in 
piping systems. 
3.2.5 forging, n-the product of a substantially compressive 
hot or cold plastic working operation that consolidates the 
material and produces the required shape. 
3.2.5.1 Discussion-The plastic working must be performed 
by a forging machine, such as a hammer, press, or ring rolling 
machine, and must deform the material to produce a wrought 
structure throughout the material cross section. 
3.2.6 seamless tubing, n-a tubular product made without a 
welded seam. 
3.2.6.1 Discussion-It is manufactured usually by hot work­
ing the material, and if necessary, by subsequently cold 
finishing the hot worked tubular product to produce the desired 
shape, dimensions and properties. 
4. Ordering Information 
4.1 It is the purchaser's responsibility to specify in the 
purchase order all ordering information necessary to purchase 
the needed material. Examples of such information include, but 
are not limited to, the following: 
4.1.1 Quantity, 
4.1.2 Size and pressure class or dimensions, (tolerances and 
surface finishes should be included), 
4.1.3 Specification number with grade or class, or both, as 
applicable, and year/date, 
4.1.4 Choice of testing track from the options listed in Test 
Methods A1058 when material is ordered to an M suffix (SI 
units) product standard. If the choice of test track is not 
specified in the order, then the default ASTM track shall be 
used as noted in Test Methods Al058, 
4.1.5 Supplementary requirements, and 
4.1.6 Additional requirements. 
S. Melting Process 
5.1 Unless otherwise specified in the individual Product 
Specification, the steel shall be fully killed. 
5.2 If a specific type of melting is required by the purchaser, 
it shall be stated on the purchase order. 
5.3 The primary melting may incorporate separate degas­
sing or refining and may be followed by secondary melting, 
such as electroslag remelting or vacuum remelting. If second­
ary melting is employed, the heat shall be defined as all of the 
ingot remelted from a single primary heat. 
5.4 Steel may be cast in ingots or may be strand cast. When 
steel of different grades is sequentially strand cast, identifica­
tion of the resultant transition material is required. The steel 
producer shall remove the transition material by an established 
procedure that positively separates the grades. 
5.5 A sufficient discard shall be made from the source 
material to secure freedom from injurious porosity and 
shrinkage, and undue segregation. 
6. Manufacture 
6.1 The finished part shall be manufactured from a forging 
that is as close as practicable to the finished size or shape. 
Alternative starting materials may be used, but with the 
following exceptions and requirements. 
1403

=== Page 1462 ===

SA-961/SA-961M ASME BPVC.II.A-2025 
6.1.1 Bar-Flanges, elbows, return bends, tees, and header 
tees shall not be machined directly from bar. Other cylindrical 
shaped parts up to, and including, NPS 4 can be machined from 
bar provided that the axial length of the part is approximately 
parallel to the metal flow lines of the starting stock. 
6.1.2 Wrought Seamless Pipe and Tubing-Flanges shall not 
be machined directly from seamless pipe or tubing. Other 
hollow cylindrical shaped parts can be machined from seam­
less pipe and tubing provided that the axial length of the pa.it 
is approximately parallel to the metal flow lines of the staiting 
stock. 
7. Heat Treatment 
7.1 Material requiring heat treatment shall be treated as 
specified in the individual product specification using the 
following procedures that are defined in more detail in Termi­
nology A94 l. 
7.1.1 Annealing-Material shall be uniformly reheated to a 
temperature above the transformation range and, after holding 
for a sufficient time at this temperature, cooled slowly to a 
temperature below the transformation range. 
7.1.2 Solution Annealing (or Solution Treat or Treatment)­
Material shall be heated to a temperature that causes the 
chromium cai·bides to go into solution, and then, quenched in 
water or rapidly cooled by other means to prevent re­
precipitation. 
7.1.3 Isothermal Annealing-Isothermal annealing shall 
consist of austenitizing a ferrous alloy, and then, cooling to and 
holding within the range of temperature at which the austenite 
transfonns to a relatively soft ferrite-carbide aggregate. 
7.1.4 Normalizing-Material shall be uniformly reheated to 
a temperature above the transformation range, and 
subsequently, cooled in air at room temperature. 
7.1.5 Tempering and Post-Weld Heat Treatment-Material 
shall be reheated to the prescribed temperature below the 
transformation range, held at temperature for the greater of 30 
min or 1 h/in. [25 .4 mm] of thickness at the thickest section and 
cooled in still air. 
7.1.6 Stress Relieving-Material shall be uniformly heated 
to the selected stress relieving temperature, held long enough 
to reduce stresses and then cooled at a rate that will result in the 
properties required for the material grade and minimize the 
development of new residual stresses. The temperature shall 
not vary from the selected temperature by more than :±: 25 °F 
[:±:14 °C]. 
7.1.7 Quench and Temper-Material shall be fully austen­
itized and quenched immediately in a suitable liquid medium. 
The quenched material shall be reheated to a minimum 
temperature of 1100 °F [590 °C] and cooled in still air. 
7.1.8 Same Heat Treat Cycle-Heat treat loads at the same 
temperature, equivalent soak times as appropriate for the 
maximum section size on the respective load and equivalent 
cooling methods. 
8. Chemical Requirements 
8.1 Chemical Analysis-Samples for chemical analysis and 
methods of analysis shall be in accordance with Test Methods, 
Practices, and Terminology A 751. 
8.2 Heat Analysis-An analysis of each heat of steel shall be 
made by the steel manufacturer to determine the percentages of 
those elements specified in the individual product specification. 
If secondary melting processes are employed, the heat analysis 
shall be obtained from one remelted ingot, or the product of 
one remelted ingot, from each primary melt. The chemical 
analysis thus determined shall conform to the requirements of 
the individual product specification. Note that the product
