Repository: Demigodofa/ASMEPurchaseOrderHelper

# ASMEPurchaseOrderHelper

PC UI tool to help purchasing agents generate correct ASME purchase orders. The active desktop flow reads normalized ASME JSONL data, applies policy rules, and generates copy-ready/exportable PO content.

## Source of truth (for agents/bots)
This README is the source of truth for rules, orientation, and guidance. The owner may use loose or exact language; if there is any ambiguity, confirm intent. Example: if they say "ordering requirements," confirm they mean "Ordering Information" (the official section name used in the PDFs).

File: sectionII_partA_data_digitized/spec_corpus/SA-999/spec.txt (part 1 of 6)
=== Page 1539 ===

ASME BPVC.ILA-2025 SA-999/SA-999M

SPECIFICATION FOR GENERAL REQUIREMENTS FOR
ALLOY AND STAINLESS STEEL PIPE

CxS SA-999/SA-999M ily
® ==

(Identical with ASTM Specification A999/A999M-18,)

1485

=== Page 1540 ===

SA-999 /SA-999M ASME BPVC.II.A-2025 
Standard Specification for 
General Requirements for Alloy and Stainless Steel Pipe 
1. Scope 
1.1 This specification covers a group of general require­
ments that, unless otherwise specified in an individual 
specification, shall apply to the ASTM product specifications 
noted below. 
1.2 In the case of conflict between a requirement of a 
product specification and a requirement of this specification, 
the product specification shall prevail. In the case of conflict 
between a requirement of the product specification or a 
requirement of this specification and a more stringent require­
ment of the purchase order, the purchase order shall prevail. 
1itle of Specification ASTM Desig• 
nation 
Seamless, Welded, and Heavily Cold Worked Austenitic A312/A312M 
Stainless Steel Pipes 
Seamless and Welded Steel Pipe for Low-Temperature A333/A333M 
Service and Other Applications with Required Notch 
Toughness 
Seamless Ferritic Alloy-Steel Pipe for High Temperature A335/A335M 
Service 
Electric-Fusion-Welded Austenitic Chromium-Nickel Stainless A358/A358M 
Steel Pipe for High-Temperature Service and General 
Applications 
Carbon and Ferrltic Alloy Steel Forged and Bored Pipe for A369/A369M 
High-Temperature Service 
Seamless Austenitic Steel Pipe for High-Temperature A376/A376M 
Service 
Welded Large Diameter Austenitic Steel Pipe for Corrosive A409/A409M 
or High-Temperature Service 
Centrifugally Cast Ferritic Alloy Steel Pipe for A426/A426M 
High-Temperature Service 
Centrifugally Cast Austenitic Steel Pipe for High- A451/A451 M 
Temperature Service 
Centrifugally Cast Iron-Chromium-Nickel High-Alloy A608/A608M 
Tubing for Pressure Application at High 
Temperatures 
Welded, Unannealed Austenitlc Stainless Steel Tubular A778/A778M 
Products 
Seamless and Welded Ferritic/Austenitic A790/A790M 
Stainless Steel Pipe 
Single- or Double-Welded Austenitic Stainless Steel Pipe 
Cold-Worked Welded Austenitic Stainless Steel Pipe 
Centrifugally Cast Ferritic/Austenitic Stainless Steel Pipe 
for Corrosive Environments 
Ferritic/Austenitic (Duplex) Stainless Steel Pipe Electric 
Fusion Welded with Addition of Filler Metal 
A813/A813M 
A814/A814M 
A872/A872M 
A928/A928M 
Spray-Formed Seamless Austenitic Stainless Steel Pipes A943/A943M 
Spray-Formed Seamless Ferritic/Austenltic Stainless Steel A949/A949M 
Pipe 
Austenitic Chromium-Nickel-Silicon Alloy Steel Seamless A954 
and Welded Pipe 
1.3 The values stated in either SI units or inch-pound units 
are to be regarded separately as standard. Within the text, the 
SI units are shown in brackets. The values stated in each 
system may not be exact equivalents; therefore, each system 
shall be used independently of the other. Combining values 
from the two systems may result in non-conformance with the 
standard. The inch-pound units apply unless the "M" designa­
tion (SI) of the product specification is specified in the order. 
NoTE 1-The dimensionless designator NPS (nominal pipe size) is used 
in this standard for such traditional terms as "nominal diameter," "size," 
"nominal bore," and "nominal size." 
1.4 The following precautionary statement pertains only to 
the test method portion, Section 22, of this specification: This 
standard does not purport to address all of the safety concerns, 
if any, associated with its use. It is the responsibility of the user 
of this standard to establish appropriate safety, health, and 
environmental practices and determine the applicability of 
regulatory limitations prior to use. 
1.5 This international standard was developed in accor­
dance with internationally recognized principles on standard­
ization established in the Decision on Principles for the 
Development of International Standards, Guides and Recom­
mendations issued by the World Trade Organization Technical 
Barriers to Trade (TBT) Committee. 
2. Referenced Documents 
2.1 ASTM Standards: 
1486 
A312/A312M Specification for Seamless, Welded, and 
Heavily Cold Worked Austenitic Stainless Steel Pipes 
A333/A333M Specification for Seamless and Welded Steel

=== Page 1541 ===

ASME BPVC.II.A-2025 SA-999 /SA-999M 
Pipe for Low-Temperature Service and Other Applications 
with Required Notch Toughness 
A335/A335M Specification for Seamless Ferritic Alloy­
Steel Pipe for High-Temperature Service 
A358/A358M Specification for Electric-Fusion-Welded 
Austenitic Chromium-Nickel Stainless Steel Pipe for 
High-Temperature Service and General Applications 
A369/ A369M Specification for Carbon and Ferritic Alloy 
Steel Forged and Bored Pipe for High-Temperature Ser­
vice 
A370 Test Methods and Definitions for Mechanical Testing 
of Steel Products 
A376/A376M Specification for Seamless Austenitic Steel 
Pipe for High-Temperature Service 
A409/A409M Specification for Welded Large Diameter 
Austenitic Steel Pipe.for Corrosive or High-Temperature 
Service 
A426/ A426M Specification for Centrifugally Cast Ferritic 
Alloy Steel Pipe for. High- Temperature Service 
A451/A451M Specification for Centrifugally Cast Auste­
nitic Steel Pipe for High-Temperature Service 
A608/A608M Specification for Centrifugally Cast Iron­
Chromium-Nickel High-Alloy Tubing for Pressure Appli­
cation at High Temperatures 
A 700 Guide for Packaging, Marking, and Loading Methods 
for Steel Products. for Shipment 
A751 Test Methods, Practices, and Terminology for Chemi~ 
cal Analysis of Steel Products 
A 778/ A 778M Specification for Welded, Unannealed Auste­
nitic Stainless Steel Tubular Products 
A 790/ A 790M Specification for Seamless and Welded 
Ferritic/ Austenitic Stainless Steel Pipe 
A813/A813M Specification for Single- or Double-Welded 
Austenitic Stainless Steel Pipe 
A814/A814M Specification for Cold-Worked Welded Aus­
tenitic Stainless Steel Pipe 
A872/A872M Specification for Centrifugally Cast Ferritic/ 
Austenitic Stainless Steel Pipe for Corrosive Environ­
ments 
A928/ A928M Specification for Ferritic/ Austenitic (Duplex) 
Stainless Steel Pipe Electric Fusion Welded with Addition 
of Filler Metal 
A94 l Terminology Relating to Steel, Stainless Steel, Related 
Alloys, and Ferroalloys 
A943/A943M Specification for Spray-Formed Seamless 
Austenitic Stainless Steel Pipes 
A949/A949M Specification for Spray-Formed Seamless 
Ferritic/ Austenitic Stainless Steel Pipe 
A954 Specification for Austenitic Chromium-Nickel-Silicon 
Alloy Steel Seamless and Welded Pipe (Withdrawn 2005) 
A994 Guide for Editorial Procedures and Form of Product 
Specifications for Steel, Stainless Steel, and Related 
Alloys 
A1058 Test Methods for Mechanical Testing of Steel 
Products-Metric 
D3951 Practice for Commercial Packaging 
E29 Practice for Using Significant Digits in Test Data to 
Determine Conformance with Specifications 
E213 Practice for Ultrasonic Testing of Metal Pipe and 
Tubing 
E273 Practice for Ultrasonic Testing of the Weld Zone of 
Welded Pipe and Tubing 
E309 Practice for Eddy CmTent Examination of Steel Tubu­
lar Products Using Magnetic Saturation 
E426 Practice for Electromagnetic (Eddy Current) Examina­
tion of Seamless and Welded Tubular Products, Titanium, 
Austenitic Stainless Steel and Similar Alloys 
E570 Practice for Flux Leakage Examination of Ferromag-
netic Steel Tubular Products 
2.2 ANSI Standards: 
B36.10 Welded and Seamless Wrought Steel Pipe 
B36.19 Stainless Steel Pipe 
2.3 Military Standards: 
MIL-STD-163 Steel Mill Products, Preparation for Ship­
ment and Storage 
MIL-STD-271 Nondestructive Testing Requirements for 
Metals 7 
MIL-STD- 792 Identification Marking Requirements for 
Special Purpose Equipment 
2.4 Federal Standard: 
Fed. Std. No. 183 Continuous Identification Marking of Iron 
and Steel Products 
2.5 Steel Structures Painting Council: 
SSPC-SP6 Surface Preparation Specification No. 6 Com­
mercial Blast Cleaning 
2.6 ASNT Standards: 
SNT-TC-IA Recommended Practice for Personnel Qualifi­
cation and Certification in Nondestructive Testing 
3. Materials and Manufacture 
3.1 The steel shall be made by a suitable steelmaking 
process. 
3.2 If secondary melting, such as electroslag remelting or 
vacuum remelting, is used, the heat shall be defined as all of the 
ingots remelted from a single primary heat. 
3.3 If steels of different grades are sequentially strand cast, 
the resultant transition material shall be removed using an 
established procedure that positively separates the grades. 
3.4 If a specific type of melting is required by the purchaser, 
it shall be specified in the purchase order. 
4. Terminology 
4.1 Definitions: 
1487

=== Page 1542 ===

SA-999 /SA-999M ASME BPVC.II.A-2025 
4.1.1 The definitions in Terminology A941, except as modi­
fied in this specification or in its referenced product 
specifications, are applicable to this specification. 
5. Ordering Information 
5.1 It is the responsibility of the purchaser to specify all 
requirements that are necessary for products ordered under the 
applicable product specification and this general requirements 
specification. Such requirements to be considered include, but 
are not limited to, the following: 
5.1.1 ASTM product specification and year-date, 
5.1.2 Name of product (for example, stainless steel pipe), 
5.1.3 Quantity (feet, metres, or number of pieces), 
5.1.4 Method of manufacture, where applicable (seamless 
or welded), 
5.1.5 Specific type of melting, if required (see 3.4), 
5.1.6 Grade or UNS number, 
5.1.7 Size (NPS and outside diameter and schedule number, 
average (nominal) wall thickness (see 9.1 and 10.1), or 
minimum wall thickness (see 9.2 and 10.1.l), or minimum 
inside diameter (see 11.1)), 
5.1.8 Length (specific or random), 
5.1.9 End finish, 
5.1.10 Optional requirements, 
5.1.11 Specification designation and year of issue, and 
5.1.12 Special requirements or any supplementary 
requirements, or both. 
6. Chemical Composition 
6.1 Chemical Analysis-Samples for chemical analysis and 
method of analysis shall be in accordance with Test Methods, 
Practices, and Terminology A 7 51. 
6.2 Heat Analysis-An analysis of each heat of steel shall be 
made by the steel manufacturer to determine the percentages of 
the specified elements. If secondary melting processes are 
employed, the heat analysis shall be obtained from one 
remelted ingot or the product of one remelted ingot of each 
primary melt. The chemical composition thus determined, or 
that determined from a product analysis made by the tubular 
product manufacturer shall conform to the requirements speci­
fied. 
6.2.1 For steels ordered under product specifications refer­
encing this specification of general requirements, the steel shall 
not contain an unspecified element, other than nitrogen for 
stainless steels, for the ordered grade to the extent that the steel 
conforms to the requirements of another grade for which that 
element is a specified element having a required minimum 
content. For this requirement, a grade is defined as an alloy 
described individually and identified by its own UNS designa­
tion in a table of chemical requirements within any specifica­
tion listed within the scope as being covered by this specifi­
cation. 
6.3 Product Analysis-Product analysis requirements and 
options, if any, shall be as contained in the applicable product 
specification. 
7. Mechanical Properties 
7.1 Method of Mechanical Tests-The specimens and me­
chanical tests required shall be in accordance with Test 
Methods and Definitions A370, especially Annex A2 thereof, 
or Test Methods A1058. 
7 .1.1 Unless otherwise specified in the ordering 
requirements, Test Methods Al 058 shall apply when the metric 
version of the product specification is specified. 
- 7 .2 Specimens shall be tested at room temperature. 
7.3 Small or subsize specimens as described in Test Meth­
ods and Definitions A370 or Test Methods Al058 may be used 
only when there is insufficient material to prepare one of the 
standard specimens. When using small or subsize specimens, 
the largest one possible shall be used. 
8. Tensile Requirements 
8.1 The material shall conform to the requirements as to 
tensile properties in the applicable product specification. 
8.2 The yield strength, if specified, shall be determined 
corresponding to a permanent offset of 0.2 % of the gauge 
length or to a total extension of 0.5 % of the gauge length under 
load. 
8.3 If the percentage of elongation of any test specimen is 
less than that specified and any part of the fracture is more than 
¾ in. [19.0 mm] from the center of the gauge length, as 
indicated by scribe marks on the specimen before testing, a 
retest shall be allowed. 
9. Permissible Variation in Mass for Seamless Pipe 
9.1 Except as allowed by 9.2, the mass of any length of 
seamless pipe in sizes NPS 12 and smaller shall not vary more 
than 10 % over or more than 3.5 % under that specified. For 
pipe in sizes larger than NPS 12, the mass of any length of pipe 
shall not vary more than 10 % over or more than 5 % under that 
specified. Unless otherwise specified, the mass of lengths of 
pipe in sizes NPS 4 and smaller shall be determined separately 
or in convenient lots; the mass of lengths of pipe in sizes larger 
than NPS 4 shall be determined separately. 
9.2 Minimum Wall-If the wall thickness of the pipe is 
specified as minimum wall in the purchase order, the mass of 
any length of seamless pipe shall not vary more than 16 % over 
that calculated in accordance with 14.3. Unless otherwise 
specified, the mass of pipe in sizes NPS 4 and smaller shall be 
determined separately or in convenient lots; the mass of pipe in 
sizes larger than NPS 4 shall be determined separately. 
9.3 The specified mass of pipe shall be detennined by 
multiplying its specified or calculated mass per unit length (see 
14.3) by its measured length. 
10. Permissible Variations in Wall Thickness 
10.1 Seamless and Welded-Except as required by 10.l.l, 
the minimum wall thickness at any point shall not be more than 
12.5 % under the nominal wall thickness specified. The mini­
mum wall thickness on inspection is shown in Table Xl.1. 
1488

=== Page 1543 ===

ASME BPVC.II.A-2025 SA-999 /SA-999M 
10.1.1 Minimum Wall-If the wall thickness of the pipe is 
specified as minimum wall in the purchase order, there shall be 
no variation under the specified wall thickness. 
10.2 Forged and Bored-The wall thickness shall not vary 
over that specified by more than Vs in. [3.2 mm]. There shall be 
no variation under the specified wall thickness. 
10.3 Cast-The wall thickness shall not vary over that 
specified by more than V16 in. [1.6 mm]. There shall be no 
variation under the specified wall thickness. 
11. Permissible Variations in Inside Diameter 
11.1 Forged and Bored, and Cast-The inside diameter 
shall not vary under that specified by more than V16 in. [1.6 
mm]. There shall be no variation over the specified inside 
diameter. 
12. Permissible Variation in Outside Diameter 
12.1 Variations in outside diameter, unless otherwise agreed 
upon, shall not exceed the limits given in Table I. The 
tolerances for outside diameter include ovality, except as 
provided for in 12.2 and 12.2.1. (See Note 2.) 
12.2 For thin-wall pipe, defined as pipe having a wall 
thickness of 3 % or less of the specified outside diameter, the 
diameter tolerance of Table 1 is applicable only to the mean of 
the extreme (maximum and minimum) outside diameter read­
ings in any one cross-section. 
12.2.1 For thin-wall pipe, the difference in extreme outside 
readings (ovality) in any one cross-section shall not exceed 
1.5 % of the specified outside diameter. 
Norn 2-Thin-wall pipe usually develops significant ovality (out-of­
roundness) during final annealing, straightening, or both. The diameter 
tolerances given in Table 1 are usually not sufficient to provide for 
additional ovality expected in thin-wall pipe. 
13. Permissible Variations in Length 
13.1 Seamless and Welded (No Filler Metal Added)-If 
specific cut lengths of 24 ft [7.3 m] or less are ordered, no 
length of pipe shall be under the length specified or more than 
¼ in. [6 mm] over that specified. 
13.1.1 Permissible variations in length for lengths greater 
than 24 ft [7.3 m] shall be subject to agreement between the 
manufacturer and purchaser. 
13.2 Forged and Bored, Cast, and Cast Cold-Wrought-If 
specific cut lengths are ordered, no length of pipe shall be 
under the length specified or more than 1/s in. [3 mm] over that 
specified. 
13.3 For pipe ordered to random lengths, the lengths and 
variations shall be agreed upon between the manufacturer and 
purchaser. 
13.4 No girth welds are permitted unless agreed upon by the 
manufacturer and purchaser. 
14. Mass per Unit Length 
14.1 A system of standard pipe sizes has been approved by 
the American National Standards Institute as ANSI B36.10 and 
B36.19. The standard sizes do not prohibit the production and 
use of other sizes of pipe produced to the various product 
specifications referenced in 1.1. (See Note 3.) 
14.2 For nonstandard sizes of pipe, the calculated mass per 
unit length shall be determined using the following equation: 
M= C(D - t)t (1) 
where: 
C = 10.69 [0.0246615], 
M = mass per unit length, lbm/ft [kg/m], 
D = specified or calculated (from specified inside diameter 
and wall thickness) outside diameter, in. [mm], and 
t = specified wall thickness, in. (to 3 decimal places) [mm 
to 2 decimal places]. 
14.3 When minimum wall thickness is specified in the 
purchase order, the calculated mass per unit length shall be 
determined using Eq 1, obtaining from Table Xl.l the nominal 
wall thickness, t, corresponding to that minimum wall. 
Norn 3-The mass per unit length values given in the American 
National Standards and the calculated masses per unit length determined 
using Eq 1 are based upon carbon steel pipe. The mass per unit length of 
pipe made of ferritic stainless steels may be up to about 5 % less, and that 
made of austeilitic stainless steel up to about 2 % greater, than the values 
given. 
15. Ends 
15.1 Unless otherwise specified, the pipe shall be furnished 
with plain ends. All burrs at the ends of the pipe shall be 
removed. 
16. Straightness 
16.1 The finished pipe shall be reasonably straight. 
16.2 For metal-arc welded pipe, the maximum deviation 
from a 10-ft [3.0-m] straightedge placed so that both ends are 
in contact with the pipe shall be Vs in. [3.2 mm]. For metal-arc 
welded pipe with lengths shorter than 10 ft [3.0 m], this 
maximum deviation shall be prorated with respect to the ratio 
of the actual length to 10 ft [3.0 m]. 
TABLE 1 Permissible Variations in Outside Diameter 
NPS 
Desi nator 
1/s -1 ½, incl 
Over 1 ½ to 4, incl 
Over 4 to 8, incl 
Over 8 to 18, incl 
Over 18 to 26, incl 
Over 26 to 34, incl 
Over 34 to 48, incl 
Permissible Variations in Outside Diameter 
Over Under 
in. in. 
1/s• (0.015) 1/32 (0.031) 
1/s2 (0.031) 1/32 (0.031) 
1Ae (0.062) 1/s2 (0.031) 
o/32 (0.093) 1/s2 (0.031) 
1/s (0.125) 1/s2 (0.031) 
o/32 (0.156) 1/s2 (0.031) 
o/16 (0.187) 1/s2 (0.031) 
1489 
DN Designator Permissible Variations in Outside 
Diameter 
Over Under 
mm mm 
[6--40], incl [0.4] [0.8] 
Over [40 to 100] [0.8] [0.8] 
Over [100 to 200] [1.6] [0.8] 
Over [200 to 450] [2.4] [0.8] 
Over [450 to 650] [3.2] [0.8] 
Over [650 to 850] [4.0] [0.8] 
Over [850 to 1200] [4.8] [0.8]

=== Page 1544 ===

SA-999/SA-999M ASME BPVC.II.A-2025 
17. Repair by Welding 
17 .1 Repair by welding of defects in seamless pipe (includ­
ing centrifugally cast pipe and forged and bored pipe) and of 
plate defects in welded pipe and, if specifically stated by the 
applicable product specification, weld seam defects in welded 
pipe shall be permitted subject to the approval of the purchaser 
and with the further understanding that the composition of the 
deposited filler metal shall be suitable for the composition 
being welded. Defects shall be thoroughly chipped or ground 
out before welding and each repaired length shall be reheat 
treated or stress relieved as required by the applicable product 
specification. Each length of repaired pipe shall be nondestruc­
tively tested as required by the applicable product specifica­
tion. 
17 .2 Repair welding shall be performed using procedures 
and welders or welding operators that have been qualified in 
accordance with the ASME Boiler and Pressure Vessel Code, 
Section IX. 
18. Retests 
18.1 If the results of the qualification tests of any lot do not 
conform to the requirements specified in the applicable product 
specification, retests are permitted on additional lengths of pipe 
of double the original number from the same lot, each of which 
shall conform to the requirements specified. Only one retest of 
any lot is permitted. Nonconformance of the retest is cause for 
the rejection of the lot. 
18.2 Any individual length of pipe that meets the test 
requirements is acceptable. It is permitted to retest individual 
lengths that do not confonn to the test requirements, provided 
that the reason for nonconformance is established and the 
nonconforming portion is removed. 
19. Retreatment 
19.1 If individual lengths of pipe selected to represent any 
lot fail to conform to the test requirements, the lot represented 
may be reheat treated and resubmitted for test. The manufac­
turer may reheat treat the pipe, but not more than twice, except 
with the approval of the purchaser. 
20. Test Specimens 
20.1 Test specimens shall be taken from the ends of finished 
pipe prior to any forming operations, or being cut to length. 
20.2 Specimens cut either longitudinally or transversely 
shall be acceptable for the tension test. 
20.3 If any test specimen shows flaws or defective 
machining, the specimen may be discarded and another sub­
stituted. 
21. Flattening Test Requirements 
21.l Seamless and Centrifugally Cast Pipe-A section of 
pipe not less than 2½ in. [60 mm] in length shall be flattened 
cold between parallel plates in two steps. During the first step, 
which is a test for ductility, no cracks or breaks on the inside, 
outside, or end surfaces, except as allowed by 21.3.4, shall 
occur before the distance between the plates is less than the 
value of H calculated as follows: 
H=(l + e)v(e + t/D) 
where: 
H = distance between flattening plates, in. [mm], 
t = specified wall thickness, in. [mm], 
(2) 
D = specified outside diameter, outside diameter correspond­
ing to specified ANSI pipe size, or outside diameter 
calculated by adding 2t (as defined above) to the 
specified inside diameter in. [mm], and 
e = deformation per unit length (constant for a given grade 
of steel, 0.07 for medium carbon steel (maximum 
specified carbon 0.19 % or greater), 0.08 for ferritic 
alloy steel, 0.09 for austenitic steel, 0.09 for duplex 
(ferritic/austenitic) stainless steel, and 0.09 for low­
carbon steel (maximum specified carbon 0.18 % or 
less)). 
During the second step, which is a test for soundness, the 
flattening shall be continued until the specimen breaks or the 
opposite walls of the specimen meet. 
21.2 Welded Pipe-A section of welded pipe not less than 4 
in. [100 mm] in length shall be flattened cold between parallel 
plates in two steps. The weld shall be placed at 90° from the 
direction of the applied force (at the point of maximum 
bending). During the first step, which is a test for ductility, no 
cracks or breaks on the inside or outside surfaces, except as 
provided for in 21.3.4, shall occur before the distance between 
the plates is less than the value of H calculated by Eq 2. During 
the second step, which is a test for soundness, the flattening 
shall be continued until the specimen breaks or the opposite 
walls of the specimen meet. 
21.3 Seamless, Centrifugally Cast, and Welded Pipe: 
21.3.1 Evidence of laminated or defective material or weld 
that is revealed at any time during the entire flattening test shall 
be cause for rejection. 
21.3.2 Surface imperfections not evident in the test speci­
men before flattening, but revealed during the first step of the 
flattening test, shall be judged in accordance with the finish 
requirements. 
21.3.3 Superficial ruptures resulting from surface imperfec­
tions shall not be a cause for rejection. 
21.3.4 When low D-to-t ratio tubular products are tested, 
because the strain imposed due to geometry is unreasonably 
high on the inside surface at the six and twelve o'clock 
locations, cracks at these locations shall not be cause for 
rejection if the D-to-t ratio is less than 10. 
22. Nondestructive Test Requirements 
22.1 If required by the applicable product specification or 
the purchase order, the pipe shall be tested by the hydrostatic 
test (see 22.2) or by the nondestructive electric test (see 22.3). 
22.2 Hydrostatic Test: 
22.2.1 Except as allowed by 22.2.2 and 22.2.3, each length 
of pipe shall be tested by the manufacturer to a hydrostatic 
pressure that will produce in the pipe wall a stress not less than 
60 % of the specified minimum yield strength for ferritic alloy 
steel and stainless steel pipe, or 50 % of the specified minimum 
yield strength for austenitic alloy and stainless steel pipe and 
1490

=== Page 1545 ===

ASME BPVC.II.A-2025 SA-999 /SA-999M 
for ferritic/austenitic stainless steel pipe. The test pressure or 
stress shall be detennined using the following equation: 
P = 2St/D or S = PD/2t 
where: 
P = hydrostatic test pressure in psi [MPa], 
S = pipe wall stress in psi or [MPa], 
(3) 
t = specified wall thickness, nominal wall thickness accord­
ing to specified ANSI schedule number, or 1.143 times 
the specified minimum wall thickness, in. [mm], and 
D = specified outside diameter, outside diameter correspond­
ing to specified ANSI pipe size, or outside diameter 
calculated by adding 2t (as defined above) to the 
specified inside diameter, in. [mm]. 
22.2.1.1 The hydrostatic test pressure dete1mined by Eq 3 
shall be rounded to the nearest 50 psi [0.5 MPa] for pressures 
below 1000 psi [7 MPa], and to the nearest 100 psi [l MPa] for 
pressures 1000 psi [7 MPa] and above. The hydrostatic test 
may be performed prior to cutting to final length, or prior to 
upsetting, swaging, expanding, bending, or other forming 
operations. 
22.2.2 Regardless of pipe-wall stress-level determined by 
Eq 3, the minimum hydrostatic test pressure required to satisfy 
these requirements need not exceed 2500 psi [17.0 MPa] for 
outside diameters (see D in 22.2) of 3.5 in. [88.9 mm] or less, 
or 2800 psi [19.0 MPa] for outside diameters over 3.5 in. [88.9 
mm]. This does not prohibit testing at higher pressures at the 
option of the manufacturer or as allowed by 22.2.3. 
22.2.3 With concurrence of the manufacturer, a minimum 
hydrostatic test pressure in excess of the requirements of 22.1 
or 22.2, or both, may be stated in the purchase order. 
22.2.4 The test pressure shall be held for a minimum of 5 s. 
For welded pipe, the test pressure shall be held for a time 
sufficient to permit the entire length of the welded seam to be 
inspected. 
22.2.5 The hydrostatic test may not be capable of testing the 
end portion of the pipe. The length of pipe that cannot be tested 
shall be determined by the manufacturer and, if specified in the 
purchase order, reported to the purchaser. 
22.3 Nondestructive Electric Test: 
22.3.1 Each pipe shall be examined with a nondestructive 
test in accordance with Practices E213, E309, E426, or E570. 
Unless specifically called out by the purchaser, the selection of 
the nondestructive electric test shall be at the option of the 
manufacturer. Upon agreement between the purchaser and the 
manufacturer, Practice E273 shall be employed in addition to 
one of the full periphery tests. The range of pipe sizes that may 
be examined by each method shall be subject to the limitations 
in the scope of the respective practices. 
22.3.2 The following information is for the benefit of the 
user of this specification: 
22.3.2.1 The reference discontinuities defined in 22.3.8.2 -
22.3.8. 7 are convenient standards for the standardization of 
nondestructive testing equipment. The dimensions of such 
reference discontinuities should not be construed as the mini­
mum size imperfection detectable by such equipment. 
22.3.2.2 The ultrasonic testing (UT) can be performed to 
detect both longitudinally and circumferentially oriented im-
perfections. It should be recognized that different techniques 
should be used to detect differently oriented imperfections. The 
examination may not detect short deep imperfections. 
22.3.2.3 The eddy-current testing (ET) referenced in this 
specification, (see Practices E426 and E309), has the capability 
of detecting significant imperfections, especially of the short 
abrupt type. The sensitivity of this test decreases with wall 
thickness over 0.250 in. (6.4 mm). 
22.3.2.4 The flux leakage examination referred to in this 
specification is capable of detecting the presence and location 
of significant longitudinally or transversely oriented imperfec­
tions; however, sensitivity of the test to various types of 
imperfections is affected by the calibration, and different 
techniques should be employed to detect differently oriented 
imperfections. 
22.3.2.5 A purchaser interested in ascertaining the nature 
(type, size, location, and orientation) of imperfections that can 
be detected in the specific application of these examinations 
should discuss this with the manufacturer of the tubular 
product. 
22.3.3 Time of Examination: 
22.3.3.1 Nondestructive testing for specification acceptance 
shall be performed after all mechanical processing, heat 
treatments, and straightening operations. This requirement 
does not preclude additional testing at earlier stages in the 
processing. 
22.3.4 Su-rjace Condition: 
22.3.4.1 All surfaces shall be free of scale, dirt, grease, 
paint, and other foreign material that could interfere with 
interpretation of test results. The methods used for cleaning 
and preparing the surfaces for examination shall not be 
detrimental to the base metal or the surface finish. 
22.3.4.2 Excessive surface roughness or deep scratches can 
produce signals that interfere with the test. 
22.3.5 Extent of Examination: 
22.3.5.1 The relative motion of the pipe and the 
transducer(s), coil(s), or sensor(s) shall be such that the entire 
pipe surface is scanned, except as allowed by 22.3.5.2. 
22.3.5.2 The existence of end effects is recognized, and the 
extent of such effects shall be detennined by the manufacturer, 
and, if requested, shall be reported to the purchaser. Other 
nondestructive tests may be applied to the end areas, subject to 
agreement between the purchaser and the manufacturer. 
22.3.6 Operator Qualifications: 
22.3.6.1 The test unit operator shall be qualified in accor­
dance • with SNT-TC- lA, or an equivalent recognized and 
documented standard. 
22.3.7 Test Conditions: 
22.3.7.1 For eddy-current testing, the excitation coil fre­
quency shall be chosen to ensure adequate penetration yet 
provide a good signal-to-noise ratio. 
22.3.7.2 The eddy-current coil frequency used shall not 
exceed the following: 
On specified walls up to 0.050 in. [1.3 mm] - 100 kHz 
On specified walls up to 0.150 in. [3.8 mm] - 50 kHz 
On specified walls equal to or greater than 0.150 in. [3.8 mm] - 10 kHz 
1491

=== Page 1546 ===

SA-999 /SA-999M ASME BPVC.II.A-2025 
22.3.7.3 Ultrasonic-For examination by the ultrasonic 
method, the nominal transducer frequency shall be 2.00 MHz 
or more and the nominal transducer size shall be 1.5 in. [38 
mm] or less. 
22.3.7.4 If the equipment contains a reject notice filter 
setting, this shall remain off during calibration and testing 
unless linearity can be demonstrated at the setting. 
22.3.8 Reference Standards: 
22.3.8.1 Reference standards of convenient length shall be 
prepared from a length of pipe of the same grade, size (NPS, or 
outside diameter and schedule or wall thickness), surface 
finish, and heat treatment conditions as the pipe to be exam­
ined. 
22.3.8.2 For Ultrasonic Testing, the reference ID and OD 
notches shall be any one of the three common notch shapes 
shown in Practice E213, at the option of the manufacturer. The 
depth of each notch shall not exceed 12.5 % of the specified 
wall thickness of the pipe or 0.004 in. [0.1 mm], whichever is 
the greater. The width of the notch shall not exceed twice the 
depth. Notches shall be placed on both the OD and ID surfaces. 
22.3.8.3 For Eddy-Current Testing, the reference standard 
shall contain, at the option of the manufacturer, any one of the 
following reference discontinuities: 
22.3.8.4 Drilled Hole-The reference standard shall contain 
three or more holes, equally spaced circumferentially around 
the pipe and longitudinally separated by a sufficient distance to 
allow distinct identification of the signal from each hole. The 
holes shall be drilled radially and completely through the pipe 
wall, with care being taken to avoid distortion of the pipe while 
drilling. One hole shall be drilled in the weld, if visible. 
Alternatively, the manufacturer of welded pipe is permitted to 
drill one hole in the weld and run the calibration standard 
through the test coils three times, with the weld turned at 120° 
on each pass. The hole diameter shall not exceed the following: 
NPS Designator Hole Diameter 
½ 0.039 in. [1.0 mm] 
above ½ to 1 ¼ 0.055 in. [1.4 mm] 
above 1 ¼ to 2 0.071 in. [1.8 mm] 
above 2 to 5 0.087 in. [2.2 mm] 
above 5 0.106 In. [2.7 mm] 
22.3.8.5 Transverse Tangential Notch-Using a round tool 
or a file with a ¼-in. [6.4-mm] diameter, a notch shall be filed 
or milled tangential to the surface and transverse to the 
longitudinal axis of the pipe. Such a notch shall have a depth 
not exceeding 12.5 % of the specified wall thickness of the 
pipe or 0.004 in. [0.10 mm], whichever is the greater. 
22.3.8.6 Longitudinal Notch-A notch of 0.031 in. [0.8 mm] 
or less in width shall be machined in a radial plane parallel to 
the pipe axis on the outside surface of the pipe, to have a depth 
not exceeding 12.5 % of the specified wall thickness of the pipe 
or 0.004 in. [0.10 mm], whichever is the greater. 
22.3.8.7 More or smaller reference discontinuities, or both, 
may be used by agreement between the purchaser and the 
manufacturer. 
22.3.9 Standardization Procedure: 
22.3.9.1 The test apparatus shall be standardized at the 
beginning and end of each series of pipes of the same size 
(NPS or diameter and schedule or wall thickness), grade and 
heat treatment condition, and at intervals not exceeding 4 h. 
More frequent standardization may be performed at the manu­
facturer's option and may be required upon agreement between 
the purchaser and the manufacturer. 
22.3.9.2 The test apparatus shall also be standardized after 
any change in test system settings, change of operator, equip­
ment repair, or interruption due to power loss, process 
shutdown, or when a problem is suspected. 
22.3.9.3 The reference standard shall be passed through the 
test apparatus at the same speed and test system settings as the 
pipe to be tested. 
22.3.9.4 The signal-to-noise ratio for the reference standard 
shall be 2½ to 1 or greater. Extraneous signals caused by 
identifiable causes such as dings, scratches, dents, straightener 
marks, etc., shall not be considered noise. The rejection 
amplitude shall be adjusted to be at least 50 % of full scale of 
the readout display. 
22.3.9.5 If upon any standardization, the rejection ampli­
tude has decreased by at least 29 % (3 dB) of peak height from 
the last standardization, the pipe tested since the last calibration 
shall be rejected or retested for acceptance after the test 
apparatus settings have been changed, or the transducer(s), 
coil(s), or sensor(s) have been adjusted, and the test apparatus 
has been restandardized. 
22.3.10 Evaluation of Imperfections: 
22.3.10.1 Pipes producing a signal equal to or greater than 
the lowest signal produced by the reference discontinuities 
shall be identified and separated from the acceptable pipes. The 
area producing the signal may be reexamined. 
22.3.10.2 Such pipes shall be rejected if the test signals 
were produced by imperfections that cannot be identified or 
were produced by cracks or crack-like imperfections. Such 
pipes may be repaired if such repair is permitted by the 
applicable product specification. To be accepted, a repaired 
pipe shall pass the same nondestructive test by which it was 
rejected, and it shall meet the minimum wall thickness require­
ments of the applicable product specification. 
22.3.10.3 If the test signals were produced by visual imper­
fections such as scratches, surface roughness, dings, straight­
ener marks, cutting chips, steel die stamps, stop marks, or pipe 
reducer ripple, the pipe is permitted to be accepted based upon 
visual examination provided that the depth of the imperfection 
is less than 0.004 in. [0.1 mm] or 12.5 % of the specified wall 
thickness, whichever is the greater. 
22.3.10.4 Rejected pipe may be reconditioned and retested, 
provided that the wall thickness is not decreased to less than 
that required by the applicable product specification. The 
outside diameter at the point of grinding may be reduced by the 
amount so removed. To be accepted, retested pipe shall meet 
the test requirement. 
22.3 .10.5 If the imperfection is explored to the extent that it 
can be identified as non-rejectable, the pipe may be accepted 
without further test provided that the imperfection does not 
encroach on the minimum required wall thickness. 
23. Inspection 
23.1 The inspector representing the purchaser shall have 
entry at all times work on the contract of the purchaser is being 
performed, to all parts of the manufacturer's facilities that 
1492 
,.'~

=== Page 1547 ===

ASME BPVC.II.A-2025 SA-999 /SA-999M 
concern the manufacture of the product ordered. The manufac­
turer shall afford the inspector all reasonable facilities to be 
satisfied that the product is being furnished in accordance with 
this specification. All required tests and inspection shall be 
made at the place of manufacture prior to shipment, unless 
otherwise specified, and shall be conducted so as not to 
interfere unnecessmily with the manufacturer's operations. 
24. Rejection 
24.1 Each length of pipe received from the manufacturer 
may be inspected by the purchaser and, if it does not meet the 
requirements of the specification based upon the inspection and 
test method as outlined in the applicable product specification, 
the length may be rejected and the manufacturer shall be 
notified. Disposition of rejected pipe shall be a matter of 
agreement between the manufacturer and the purchaser. 
24.2 Pipe that fails in any of the forming operations or in the 
process of installation and is found to be defective shall be set 
aside and the manufacturer shall be notified for mutual 
evaluation of the suitability of the pipe. Disposition of such 
pipe shall be matter for agreement. 
25. Certification 
25.1 The manufacturer or supplier shall furnish to the 
purchaser a certificate of compliance stating that the product 
was manufactured, sampled, tested, and inspected in accor­
dance with the specification, including year-date, the supple­
mentary requirements, and any other requirements designated 
in the purchase order or contract, and has been found to meet 
such requirements. A signature or notarization is not required; 
however, the document shall be dated and shall clem·ly identify 
the organization submitting it. 
25 .1.1 Notwithstanding the absence of a signature or 
notarization, the certifying organization is responsible for the 
contents of the document.
