Repository: Demigodofa/ASMEPurchaseOrderHelper

# ASMEPurchaseOrderHelper

PC UI tool to help purchasing agents generate correct ASME purchase orders. The active desktop flow reads normalized ASME JSONL data, applies policy rules, and generates copy-ready/exportable PO content.

## Source of truth (for agents/bots)
This README is the source of truth for rules, orientation, and guidance. The owner may use loose or exact language; if there is any ambiguity, confirm intent. Example: if they say "ordering requirements," confirm they mean "Ordering Information" (the official section name used in the PDFs).

File: sectionII_partA_data_digitized/spec_corpus/SA-47/spec.txt (part 2 of 3)
=== Page 181 ===
8.1 The hydrostatic test shall be applied, without leakage 
through the weld seam or the pipe body. 
8.2 Plain-end pipe shall be hydrostatically tested to the 
applicable pressure given in Table X2.2, and threaded-and­
coupled pipe shall be hydrostatically tested to the applicable 
pressure given in Table X2.3. It shall be pennissible, at the 
discretion of the manufacturer, to perform the hydrostatic test 
on pipe with plain ends, with threads only, or with threads and 
couplings; and it shall also be permissible to test pipe in either 
single lengths or multiple lengths. 
NoTE 4-The hydrostatic test pressures given herein are inspection test 
pressures, are not intended as a basis for design, and do not have any direct 
relationship to working pressures. 
8.3 The minimum hydrostatic test pressure required to 
satisfy the requirements specified in 8.2 need not exceed 2500 
psi [17 200 kPa] for pipe NPS 3 [DN 80] or smaller or 2800 
psi [19 300 kPa] for pipe larger than NPS 3 [DN 80]; however, 
the manufacturer has the option of using higher test pressures. 
For all sizes of seamless pipe and electric-resistance-welded 
pipe, the hydrostatic test pressure shall be maintained for at 
least 5 s. 
9. Nondestructive Electric Test 
9.1 Type E Pipe: 
_9. l. l Except for pipe produced on a hot-stretch reducing 
111111, the weld seam of each length of electric-resistance­
welded pipe NPS 2 [DN 50] or larger shall be tested with a 
nondestructive electric test in accordance with Practices E213 
E273, E309, or E570. Each length of electric-resistance~ 
welded pipe NPS 2 [DN 50] or larger and produced on a 
hot-stretch-reducing mill shall be tested with a nondestructive 
electric test that inpsects the full volume of the pipe in 
accordance with Practices E213, E309, or E570. 
9.1.2 Ultrasonic and Electromagnetic Inspection-Any 
equipment utilizing the ultrasonic or electromagnetic principles 
and capable of continuous and uninterrupted inspection of the 
weld seam shall be used. The equipment shall be checked with 
an applicable reference standard as described in 9.1.3 at least 
once every working tum or not more than 8 h to demonstrate 
its effectiveness and the inspection procedures. The equipment 
shall be adjusted to produce well-defined indications when the 
reference standard is scanned by the inspection unit in a 
manner simulating the inspection of the product. 
9.1.3 Reference Standards-The length of the reference 
standards shall be determined by the pipe manufacturer, and 
they shall have the same specified diameter and thickness as 
the product being inspected. Reference standards shall contain 
machined notches, one on the inside surface and one on the 
outside surface, or a drilled hole, as shown in Fig. 1, at the 
option of the pipe manufacturer. The notches shall be parallel 
to the weld seam, and shall be separated by a distance sufficient 
to produce two separate and distinguishable signals. The 1 /s-in. 
[3.2-mm] hole shall be drilled through the wall and perpen­
dicular to the surface of the reference standard as shown in Fig. 
1. Care shall be taken in the preparation of the reference 
standard to ensure freedom from fins or other edge roughness, 
or distortion of the pipe. 
Norn 5-The calibration standards shown in Fig. 1 are convenient 
standards for calibration of nondestmctive testing equipment. The dimen­
sions of such standards are not to be construed as the minimum sizes of 
imperfections detectable by such equipment. 
143 
9 .1.4 Acceptance Limits-Table 3 gives the height of accep­
tance lilnit signals in percent of the height of signals produced 
by reference standards. Imperfections in the weld seam that

=== Page 196 ===

SA-53/SA-53M ASME BPVC.II.A-2025 
I t =·specified wall thickness! 
- \J ]jil/2% ;-OR LESS 
B (BUTTRESS) NOTCH 
VIQNOTCH 
□J20%t--ORLESS 
AREA OF EACH SIDE, 0.006 ln. 2 [3.9 mm 2 ) MAX 
-
1 0.Q<l~,n. [1.0 
MAX 
DEPTH rure:t!:!. 
10% t, :1:15% 
WITH MIN OF 
0.012 :t 0,002 In, 
(0.3 = 0.05 mm] 
LENGTH 
FOR EDDY CURRENT - 1.5 In. [38 mmJ MAX 
Total Length 
FOR DIVERTED FLlJ)( 
AND UL1RASON1C ~ 2 In. [SO mm} MAX 
at Full Depth 
ti!!2!:'!Q!9:! 
-I hl/sln. I [3.2.mmJ 
~ 
FIG. 1 Calibration Standards 
Type Notch 
N10, V10 
B,P 
TABLE 3 Acceptance Limits 
Size of Hole 
in. mm 
3.2 
Acceptance 
Limit 
Signal,% 
100 
80 
produce a signal greater than the acceptance limit signal given 
in Table 3 shall be considered a defect unless the pipe 
manufacturer can demonstrate that the imperfection does not 
reduce the effective wall thickness beyond 12.5 % of the 
specified wall thickness. 
9.2 Type S Pipe-As an alternative to the hydrostatic test at 
the option of the manufacturer or if specified in the purchase 
order, the full body of each seamless pipe shall be tested with 
a nondestructive electric test in accordance with Practice E213, 
E309, or E570. In such cases, each length so furnished shall 
include the mandatory marking of the letters "NDE." Except as 
allowed by 9.2.6.2, it is the intent of this nondestructive electric 
test to reject pipe with imperfections that produce test signals 
equal to or greater than those produced by the applicable 
calibration standards. 
9.2.1 If the nondestructive electric test has been performed, 
the lengths shall be marked with the letters "NDE." The 
certification, if required, shall state Nondestructive Electric 
Tested and shall indicate which of the tests was applied. Also, 
the letters NDE shall be appended to the product specification 
number and grade shown on the certification. 
9 .2.2 The following information is intended to facilitate the 
use of this specification: 
9.2.2.1 The calibration standards defined in 9.2.3 through 
9.2.5 are convenient standards for calibration of nondestructive 
testing equipment. The dimensions of such standards are not to 
be construed as the minimum sizes of imperfections detectable 
by such equipment. 
9.2.2.2 The ultrasonic testing referred to in this specification 
is capable of detecting the presence and location of significant 
longitudinally or circumferentially oriented imperfections; 
however, different techniques need to be employed for the 
detection of differently oriented imperfections. Ultrasonic test­
ing is not necessarily capable of detecting short, deep imper­
fections. 
9.2.2.3 The eddy current examination referenced in this 
specification has the capability of detecting significant 
discontinuities, especially of the short abrupt type. 
9.2.2.4 The flux leakage examination referred to in this 
specification is capable of detecting the presence and location 
of significant longitudinally or transversely oriented disconti­
nuities. The provisions of this specification only require 
longitudinal calibration for flux leakage. Different techniques 
need to be employed for the detection of differently oriented 
imperfections. 
9.2.2.5 The hydrostatic test referred to in 8.2 has the 
capability of finding imperfections of a size permitting the test 
fluid to leak through the tube wall and may be either visually 
seen or detected by a loss of pressure. Hydrostatic testing is not 
necessarily capable of detecting very tight through-the-wall 
imperfections or imperfections that extend an appreciable 
distance into the wall without complete penetration. 
144 
9.2.2.6 A purchaser interested in ascertaining the nature 
(type, size, location, and orientation) of imperfections that are 
capable of being detected in the specific application of these 
examinations is directed to discuss this with the manufacturer 
of the tubular product. 
9.23 For ultrasonic testing, the calibration reference 
notches shall be at the option of the manufacturer, and shall be 
any one of the three common notch shapes shown in Practice 
E213. The depth of notch shall not exceed 12.5 % of the 
specified wall thickness of the pipe or 0.004 in. [0.1 mm], 
whichever is the greater.

=== Page 197 ===

.--. 
ASME BPVC.II.A-2025 SA-53/SA-53M 
9.2.4 For eddy current testing, the calibration pipe shall 
contain, at the option of the manufacturer, any one of the 
following calibration standards to establish a minimum sensi­
tivity level for rejection. 
9.2.4.1 Drilled Hole-The calibration pipe shall contain 
three holes spaced 120° apart or four holes spaced 90° apart, 
sufficiently separated longitudinally to ensure separately dis­
tinguishable responses. The holes shall be drilled radially and 
completely through the pipe wall, care being taken to avoid 
distortion of the pipe while drilling. Dependent upon the 
nominal pipe size, the calibration pipe shall contain the 
following hole: 
NPS DN Diameter of Drilled Hole 
:51/2 :,; 15 0.039 In. [1.0 mm] 
> ½ :5 1¼ > 15 :,; 32 0.055 in. [1.4 mm] 
> 1¼:,; 2 >32:550 0.071 in. [1.8 mm] 
> 2:,; 5 > 50:,; 125 0.087 in. [2.2 mm] 
>5 > 125 0.106 in. [2.7 mm] 
9.2.4.2 Transverse Tangential Notch-Using a round tool or 
file with a ¼ in. [6 mm] diameter, a notch shall be filed or 
milled tangential to the surface and transverse to the longitu­
dinal axis of the pipe. The notch shall have a depth not 
exceeding 12.5 % of the specified wall thickness of the pipe or 
0.012 in. [0.3 mm], whichever is the greater. 
9.2.4.3 Longitudinal Notch-A notch 0.031 in. [0.8 mm] or 
less in width shall be machined in a radial plane parallel to the 
pipe axis on the outside surface of the pipe, to a depth not 
exceeding 12.5 % of the specified wall thickness of the pipe or 
0.012 in. [0.3 mm], whichever is the greater. The length of the 
notch shall be compatible with the testing method. 
9.2.4.4 Compatibility-The calibration standards in the cali­
bration pipe shall be compatible with the testing equipment and 
the method being used. 
9.2.5 For flux leakage testing, the longitudinal calibration 
reference notches shall be straight-sided notches machined in a 
radial plane parallel to the pipe axis. For specified wall 
thicknesses less than 0.500 in. [12.7 mm], outside and inside 
notches shall be used. For specified wall thicknesses equal to or 
greater than 0.500 in. [12.7 mm], only an outside notch shall be 
used. The notch depth shall not exceed 12.5 % of the specified 
wall thickness, or 0.012 in. [0.3 mm], whichever is the greater. 
The notch length shall not exceed 1 in. [25 mm], and the notch 
width shall not exceed the notch depth. Outside diameter and 
inside diameter notches shall be located sufficiently apart to 
allow separation and identification of the signals. 
9.2.6 Pipe containing one or more imperfections that pro­
duce a signal equal to or greater than the signal produced by the 
calibration standard shall be rejected or the area producing the 
signal shall be rejected. 
9.2.6.1 Test signals produced by imperfections that cannot 
be identified, or produced by cracks or crack-like 
imperfections, shall result in rejection of the pipe, unless it is 
repaired and retested. To be accepted, the pipe shall pass the 
same specification test to which it was originally subjected and 
the remaining wall thickness shall not have been decreased 
below that permitted by the specification. It shall be permis­
sible to reduce the outside diameter at the point of grinding by 
the amount so removed. 
9.2.6.2 It shall be permissible to evaluate test signals pro­
duced by visual imperfections in accordance with the provi­
sions of Section 12. A few examples of such imperfections are 
straightener marks, cutting chips, scratches, steel die stamps, 
stop marks, or pipe reducer ripple. 
9.2.7 The test methods described in Section 9 are not 
necessarily capable of inspecting the end portion of pipes. This 
condition is referred to as end effect. The length of the end 
effect shall be determined by the manufacturer and, if specified 
in the purchase order, reported to the purchaser. 
10. Permissible Variations in Weight (Mass) and 
Dimensions 
10.1 Weight (Mass)-The weight (mass) of the pipe shall 
not vary more than± 10 % from its specified weight (mass), as 
derived by multiplying its measured length by its specified 
weight (mass) per unit length, as given in Table X2.2 or Table 
X2.3, or as calculated using the relevant equation in ASME 
B36.10M. 
No'!B 6-For pipe NPS 4 [DN 100] or smaller, the weight (mass) 
tolerance is applicable to the weights (masses) of the customary lifts of 
pipe as produced for shipment by the mill. For pipe larger than NPS 4 [DN 
100], where individual lengths are weighed, the weight (mass) tolerance is 
applicable to the individual lengths. 
10.2 Diameter-For pipe NPS 1 ½ [DN 40] or smaller, the 
outside diameter at any point shall not vary more than ± 1/64 in. 
[0.4 mm] from the specified outside diameter. For pipe NPS 2 
[DN 50] or larger, the outside diameter shall not vary more 
than ± 1 % from the specified outside diameter. 
10.3 Thickness-The minimum wall thickness at any point 
shall be not more than 12.5 % under the specified wall 
thickness. The minimum wall thickness on inspection shall 
conform to the requirements given in Table X2.4. 
11. End Finish 
11.1 If ordered with plain ends, the pipe shall be furnished 
to the following practice, unless otherwise specified. 
11.1.1 NPS 1½ [DN 40] or Smaller-Unless otherwise 
specified in the purchase order, end finish shall be at the option 
of the manufacturer. 
11.1.2 Larger than NPS l½ [DN 40]: 
11.1.2.1 Pipe of standard-weight or extra-strong weight, or 
in wall thickness less than 0.500 in. [12.7 mm], other than 
double extra-strong weight pipe, shall be plain-end beveled 
with ends beveled to an angle of 30°, +5°, -0°, measured from 
a line drawn perpendicular to the axis of the pipe, and with a 
root face of 1/16 in. ± 1/32 in. [1.6 mm ± 0.8 mm]. 
145 
11.1.2.2 Pipe with a specified wall thickness greater than 
0.500 in. [12.7 mm], and all double extra-strong weight pipe, 
shall be plain-end square cut. 
11.2 If ordered with threaded ends, the pipe ends shall be 
provided with a thread in accordance with the gaging practice 
and tolerances of ANSI B 1.20.1. For standard-weight pipe NPS 
6 [DN 150] or smaller, refer to Table X3.l for threading data. 
For standard-weight pipe NPS 8 [DN 200] or larger and all 
sizes of extra-strong weight pipe and double extra-strong 
weight pipe, refer to Table X3.2 for threading data. Threaded

=== Page 198 ===

SA-53/SA-53M ASME BPVC.II.A-2025 
pipe NPS 4 [DN 100] or larger shall have thread protectors on 
the ends not protected by a coupling. 
11.3 If ordered with couplings, one end of each length of 
pipe shall be provided with a coupling manufactured in 
accordance with Specification A865/ A865M. The coupling 
threads shall be in accordance with the gaging practice of ANSI 
B 1.20.1. The coupling shall be applied handling-tight, unless 
power-tight is specified in the purchase order. Couplings are to 
be made of steel. Taper-tapped couplings shall be furnished on 
all threaded pipe NPS 2½ [DN 65] or larger. For pipe smaller 
than NPS 2½ [DN 65], it is regular practice to furnish 
straight-tapped couplings for standard-weight pipe and taper­
tapped couplings for extra-strong and double extra-strong 
weight pipe. If taper-tapped couplings are required for 
standard-weight pipe smaller than NPS 2½ [DN 65], it is 
recommended that line pipe threads in accordance with API 
Specification 5B be ordered. The taper-tapped couplings pro­
vided on line pipe in such sizes may be used on mill-threaded 
standard-weight pipe of the same size. 
12. Workmanship, Finish, and Appearance 
12.1 The pipe manufacturer shall explore a sufficient num­
ber of visual surface imperfections to provide reasonable 
assurance that they have been properly evaluated with respect 
to depth. 
12.2 Surface imperfections that penetrate more than 12.5 % 
of the specified wall thickness or encroach on the minimum 
wall thickness shall be considered defects. Pipe with defects 
shall be given one or more of the following dispositions: 
12.2.1 The defect shall be removed by grinding, provided 
that the remaining wall thickness is within specified limits, 
12.2.2 Type S pipe and the parent metal of Type E pipe, 
except within ½ in. [13 mm] of the fusion line of the 
electric-resistance-weld seam, are permitted to be repaired in 
accordance with the welding provisions of 12.5. Repair weld­
ing of Type F pipe and the weld seam of Type E pipe is 
prohibited. 
12.2.3 The section of pipe containing the defect shall be cut 
off within the limits of requirement on length, or rejected. 
12.3 At the purchaser's discretion, pipe shall be subjected to 
rejection if surface defects repaired in accordance with 12.2 are 
not scattered, but appear over a large area in excess of what is 
considered a workmanlike finish. Disposition of such pipe shall 
be a matter of agreement between the manufacturer and the 
purchaser. 
12.4 For the removal of imperfections and defects by 
grinding, a smooth curved surface shall be maintained, and the 
wall thickness shall not be decreased below that permitted by 
this specification. It shall be permissible to reduce the outside 
diameter at the point of grinding by the amount so removed. 
12.5 Weld repair shall only be permitted with the approval 
of the purchaser and in accordance with Specification A530/ 
A530M. 
12.6 The finished pipe shall be reasonably straight. 
12.7 The pipe shall contain no dents greater than 10 % of 
the pipe diameter or ¼ in. [6 mm], whichever is smaller, 
146 
measured as the gap between the lowest point of the dent and 
a prolongation of the original contour of the pipe. Cold-formed 
dents deeper than 1/s in. [3 mm] shall be free of sharp-bottomed 
gouges; it shall be permissible to remove the gouges by 
grinding, provided that the remaining wall thickness is within 
specified limits. The length of the dent in any direction shall 
not exceed one half the specified outside diameter of the pipe. 
13. Number of Tests 
13.1 Except as required by 13.2, one of each of the tests 
specified in Section 7 shall be made on test specimens taken 
from one length of pipe from each lot of each pipe size. For 
continuous-welded pipe, each lot shall contain no more than 25 
tons [23 Mg] of pipe for pipe sizes NPS 1 ½ [DN 40] and 
smaller, and no more than 50 tons [ 45 Mg] of pipe for pipe 
sizes larger than NPS 1 ½ [DN 40]. For seamless and electric­
resistance-welded pipe, a lot shall contain no more than one 
heat, and at the option of the manufacturer shall contain no 
more than 500 lengths of pipe (as initially cut after the final 
pipe-forming operation, prior to any further cutting to the 
required ordered lengths) or 50 tons [45 Mg] of pipe. 
13.2 The number of flattening tests for electric-resistance­
welded pipe shall be in accordance with 7.3.3.2 or 7.3.3.3, 
whichever is applicable. 
13.3 Except as allowed by 9.2, each length of pipe shall be 
subjected to the hydrostatic test (see Section 8). 
14. Retests 
14.1 Except for flattening tests of electric-resistance-welded 
pipe, if the results of a mechanical test for a lot fail to conform 
to the applicable requirements specified in Section 7, the lot 
shall be rejected unless tests of additional pipe from the 
affected lot of double the number originally tested are subse­
quently made and each such test conforms to the specified 
requirements. Only one retest of any lot will be permitted. Any 
individual length of pipe that conforms to the test requirements 
is acceptable. Any individual length of pipe that does not 
conform to the test requirements may be resubmitted for test 
and will be considered acceptable if tests taken from each pipe 
end conform to the specified requirements. 
14.2 Electric-Resistance-Welded Pipe Produced in Single 
Lengths-If any flattening test result fails to conform to the 
requirements specified in 7.3.3, the affected single length shall 
be rejected unless the failed end is subsequently retested using 
the same weld orientation as the failed test and a satisfactory 
test result is obtained before the pipe's length is reduced by 
such testing to less than 80 % of its length after the initial 
cropping. 
14.3 Electric-Resistance-Welded Pipe Produced in Multiple 
Lengths-If any flattening test result fails to conform to the 
requirements specified in 7.3.3, the affected multiple length 
shall be rejected or flattening tests shall be made using a test 
specimen taken from each end of each individual length in the 
failed multiple length. For each pipe end, such tests shall be 
made with the weld alternately at 0° and 90° from the line of 
direction of force. Individual lengths are considered acceptable 
if the test results for both pipe ends conform to the specified 
requirements.

=== Page 199 ===

'-.__.,,. 
ASME BPVC.II.A-2025 SA-53/SA-53M 
15. Test Methods 
15.1 The test specimens and the tests required by this 
specification shall conform to those described in the latest issue 
of Test Methods and Definitions A370. 
15.2 Each longitudinal tension test specimen shall be taken 
from a pipe end and shall not be flattened between the gage 
marks. 
15.3 Test specimens for bend tests and flattening tests shall 
be taken from pipe. Test specimens for flattening tests shall be 
smooth on the ends and free from burrs. 
15.4 Tests shall be conducted at room temperature. 
16. Lengths 
16.1 Unless otherwise specified, pipe lengths shall be in 
accordance with the following regular practices: 
16.1.1 Except as allowed by 16.1.2 and 16.1.4, pipe lighter 
than extra-strong weight shall be in single-random lengths of 
16 to 22 ft [4.88 to 6.71 m], with not more than 5 % of the total 
number of threaded lengths furnished being jointers (two 
pieces coupled together). 
16.1.2 For plain-end pipe lighter than extra-strong weight, it 
shall be permissible for not more than 5 % of the total number 
of pipe to be in lengths of 12 to 16 ft [3.66 to 4.88 m]. 
16.1.3 Pipe of extra-strong weight or heavier shall be in 
random lengths of 12 to 22 ft [3.66 to 6.71 m], except that it 
shall be permissible for not more than 5 % of the total of pipe 
to be in lengths of 6 to 12 ft [1.83 to 3.66 m]. 
16.1.4 For extra-strong weight or lighter pipe ordered in 
double-random lengths, the minimum lengths shall be not less 
than 22 ft [6.71 m] and the minimum average length for the 
order shall be not less than 35 ft [10.67 m]. 
16.1.5 For pipe heavier than extra-strong weight ordered in 
lengths longer than single random, the lengths shall be as 
agreed upon between the manufacturer and the purchaser. 
16.1.6 If pipe is furnished threaded and coupled, the length 
shall be measured to the outer face of the coupling. 
17. Galvanized Pipe 
17 .1 Galvanized pipe ordered under this specification shall 
be coated with zinc inside and outside by the hot-dip process. 
The zinc used for the coating shall be any grade of zinc 
conforming to Specification B6. The galvanized pipe shall be 
free from uncoated areas, blisters, flux deposits, and gross 
dross inclusions. Lumps, projections, globules, or heavy de­
posits of zinc which will interfere with the intended use of the 
material will not be permitted. 
17.2 Weight (Mass) per Unit Area of Coating-The weight 
(mass) per unit area of zinc coating shall be not less than 1.8 
oz/ft 2 [0.55 kg/m 2 ] as determined from the average results of 
the two specimens taken for test in the manner prescribed in 
17.5 and not less than 1.6 oz/ft2 [0.49 kg/m 2 ] for each of these 
specimens. The weight (mass) per unit area of coating, ex­
pressed in ounces per square foot [kilograms per square metre] 
shall be calculated by dividing the total weight (mass) of zinc, 
inside plus outside, by the total area, inside plus oµtside, of the 
surface coated. Each specimen shall have not less than 1.3 
oz/ft2 [0.40 kg/m 2 ] of zinc coating on each surface, calculated 
by dividing the total weight (mass) of zinc on the given surface 
( outside or inside) by the area of the surface coated ( outside or 
inside). 
17.3 Weight (Mass) per Unit Area of Coating Test-The 
weight (mass) per unit area of zinc coating shall be determined 
by stripping tests in accordance with Test Method A90/ A90M. 
17.4 Test Specimens-Test specimens for determination of 
weight (mass) per unit area of coating shall be cut approxi­
mately 4 in. [100 mm] in length. 
17.5 Number of Tests-Two test specimens for the determi­
nation of weight (mass) per unit area of coating shall be taken, 
one from each end of one length of galvanized pipe selected at 
random from each lot of 500 lengths, or fraction thereof, of 
each size. 
17.6 Retests-If the weight (mass) per unit area of coating 
of any lot does not conform to the requirements specified in 
17 .2, retests of two additional pipes from the same lot shall be 
made, each of which shall conform to the specified require­
ments. 
17. 7 If pipe ordered under this specification is to be 
galvanized, the tension, flattening, and bend tests shall be made 
on the base material before galvanizing, if practicable. If 
specified, results of the mechanical tests on the base material 
shall be reported to the purchaser. If it is impracticable to make 
the mechanical tests on the base material before galvanizing, it 
shall be permissible to make such tests on galvanized samples, 
and any flaking or cracking of the zinc coating shall not be 
considered cause for rejection. If galvanized pipe is bent or 
otherwise fabricated to a degree that causes the zinc coating to 
stretch or compress beyond the limit of elasticity, some flaking 
of the coating is acceptable. 
18. Inspection 
18.1 The inspector representing the purchaser shall have 
entry, at all times while work on the contract of the purchaser 
is being performed, to all parts of the manufacturer's works 
that concern the manufacture of the pipe ordered. The manu­
facturer shall afford the inspector all reasonable facilities to be 
satisfied that the pipe is being furnished in accordance with this 
specification. All tests ( except product analysis) and inspection 
shall be made at the place of manufacture prior to shipment, 
unless otherwise specified, and shall be so conducted as not to 
interfere unnecessarily with the operation of the works. 
19. Rejection 
19.1 The purchaser is permitted to inspect each length of 
pipe received from the manufacturer and, if it does not meet the 
requirements of this specification based upon the inspection 
and test method as outlined in the specification, the length shall 
be rejected and the manufacturer shall be notified. Disposition 
of rejected pipe shall be a matter of agreement between the 
manufacturer and the purchaser. 
19.2 Pipe found in fabrication or in installation to be 
unsuitable for the intended use, under the scope and require­
ments of this specification, shall be set aside and the manufac­
turer notified. Such pipe shall be subject to mutual investiga­
tion as to the nature and severity of the deficiency and the 
147

=== Page 200 ===

SA-53/SA-53M ASME BPVC.II.A-2025 
forming or installation, or both, conditions involved. Disposi­
tion shall be a matter for agreement. 
20. Certification 
20.1 The manufacturer or supplier shall, upon request, 
furnish to the purchaser a certificate of compliance stating that 
the material has been manufactured, sampled, tested, and 
inspected in accordance with this specification (including 
year-date), and has been found to meet the requirements. 
20.2 Test Report-For Types E and S, the manufacturer or 
supplier shall furnish to the purchaser a chemical analysis 
report for the elements given in Table 1. 
20.3 EDI-A certificate of compliance or test report printed 
from, or used in, electronic form from an electroni~ data 
interchange (EDI) transmission shall be regarded as havmg the 
same validity as a counterpart printed in the certifier's facility. 
The use and format of the EDI document are subject to 
agreement between the purchaser and the manufacturer or 
supplier. 
NoJE 7-EDI is the computer to computer exc;hange of business 
information in a standard format such as ANSI ASC X12. 
20.4 Notwithstanding the absence of a signature, the orga­
nization submitting the certificate of compliance or test report 
is responsible for its content. 
21. Product Marking 
21.1 Except as allowed by 21.5 and 21.6, each length of 
pipe shall be legibly marked in the following sequence to 
show: 
21.1.1 Manufacturer's name or mark, 
21.1.2 Specification number (year-date not required), 
Norn 8-Pipe that complies with m~ltipl~ compatible spe~ifi.ca~ons 
may be marked with the appropriate designation for each specification. 
21.1.3 Size (NPS and weight class, schedule number, or 
specified wall thickness; or specified outside diameter and 
specified wall thickness), 
21.1.4 Grade (A or B), 
21.1.5 Type of pipe (F, E, or S), 
21.1.6 Test pressure, seamless pipe only (if applicable, in 
accordance with Table 4), 
21.1.7 Nondestructive electric test, seamless pipe only (if 
applicable, in accordance with Table 4), 
21.2 Unless another marking format is specified in the 
purchase order, length shall be marked in feet and tenths o~ a 
foot or metres to two decimal places, dependent upon the umts 
to ;hich the pipe was ordered. The location of such marking 
shall be at the option of the manufacturer. 
TABLE 4 Marking of Seamless Pipe 
Hydro NOE Marking 
Yes No Test pressure 
No Yes NOE 
Yes Yes Test Pressure/NOE 
21.3 Heat number, lot number, run number, or a combina­
tion thereof shall be marked at the option of the manufacturer, 
unless specific marking is specified in the purchase order; The 
location of such marking shall be at the option of the 
manufacturer. 
21.4 Any additional information desired by the manufac­
turer or specified in the purchase order. 
21.5 For pipe NPS 1 ½ [DN 40] and smaller that is bundled, 
it shall be permissible to mark the required information on a tag 
securely attached to each bundle. 
21.6 If pipe sections are cut into shorter lengths by a 
processor for resale as pipe, the processor shall transfer the 
complete identification, including the name or brand of the 
manufacturer, to each unmarked cut length, or to metal tags 
securely attached to unmarked pipe bundled in accordance with 
the requirements of 21.5. The same material designation shall 
be included with the information transferred, and the proces­
sor's name, trademark, or brand shall be added. 
148 
21.7 Bar Coding-In addition to the requirements in 21.1, 
21.5, and 21.6, bar coding is acceptable as a supplementary 
identification method. It is recommended that bar coding be 
consistent with the Automotive Industry Action Group (AIAG) 
standard prepared by the Primary Metals Subcommittee of the 
AIAG Bar Code Project Team. 
22. Government Procurement 
22.1 If specified in the contract, the pipe shall be preserved, 
packaged, and packed in accordance with the require~ents ?f 
MIL-STD-163. The applicable levels shall be as specified m 
the contract. Marking for shipment of such pipe shall be in 
accordance with Fed. Std. No. 123 for civil agencies and 
MIL-STD-129 or Fed. Std. No. 183 if continuous marking is 
required, for military agencies. 
22.2 Inspection-Unless otherwise specified in the contract, 
the manufacturer is responsible for the performance of all 
inspection and test requirements specified herein. Except as 
otherwise specified in the contract, the manufacturer shall use 
its own or any other suitable facilities for performing the 
inspection and test requirements specified herein, unless oth­
erwise disapproved by the purchaser in the contract or purchase 
order. The purchaser shall have the right to perform any of the 
inspections and tests set forth in this specification where 
deemed necessary to ensure that the pipe conforms to the 
specified requirements. 
23. Packaging and Package Marking 
23.1 If specified in the purchase order, packaging, marking, 
and loading for shipment shall be in accordance with those 
procedures recommended by Practices A700. 
24. Keywords 
24.1 black steel pipe; seamless steel pipe; steel pipe; welded 
steel pipe; zinc coated steel pipe

=== Page 201 ===

ASME BPVC.II.A-2025 SA-53/SA-53M 
SUPPLEMENTARY REQUIREMENTS 
The following supplementary requirements shall apply only when specified in the purchase order. 
The purchaser may specify a different frequency of test than is provided in the supplementary 
requirement. Subject to agreement between the purchaser and manufacturer, retest and retreatment 
provisions of these supplementary requirements may also be modified. 
Sl. Flattening Test, Seamless Pipe 
Sl.1 A test specimen at least 2½ in. [60 mm] in length shall 
be flattened cold between parallel plates in two steps. During 
the first step, which is a test for ductility, except as allowed by 
S 1.3, S 1.4, and S 1.5, no cracks or breaks on the inside, outside, 
or end surfaces shall be present before the distance between the 
plates is less than the value of H calculated as follows: 
H = (1 +e)tl(e+t!D) 
where: 
H = distance between flattening plates, in. [mm], 
e = deformation per unit length (constant for a given grade 
of steel, 0.09 for Grade A, and 0.07 for Grade B), 
t = specified wall thickness, in. [mm], and 
D = specified outside diameter, in. [mm] 
The H values have been calculated for standard-weight and 
extra-heavy weight pipe from NPS 2V2 to NPS 24 [DN 65 to 
DN 600], inclusive, and are given in Table X2.1. 
Sl.2 During the second step, which is a test for soundness, 
the flattening shall be continued until the test specimen breaks 
or the opposite sides of the test specimen meet. Evidence of 
laminated or unsound material that is revealed during the entire 
flattening test shall be cause for rejection. 
Sl.3 Surface imperfections in the test specimen before 
flattening, but revealed during the first step of the flattening 
test, shall be judged in accordance with the finish requirements 
in Section 12. 
S 1.4 Superficial ruptures as a result of surface imperfections 
shall not be cause for rejection. 
Sl.5 For pipe with a D-to-t ratio less than 10, because the 
strain imposed due to geometry is unreasonably high on the 
inside surface at the 6 and 12 o'clock locations, cracks at such 
locations shall not be cause for rejection. 
Sl.6 One test shall be made on test specimens taken from 
one length of pipe from each lot of each pipe size. A lot shall 
contain no more than one heat, and at the option of the 
manufacturer shall contain no more than 500 lengths of pipe 
(as initially cut after the final pipe-forming operation, prior to 
any further cutting to the required ordered lengths) or 50 tons 
[ 45 Mg] of pipe. 
S 1. 7 If the results of a test for a lot fail to conform to the 
applicable requirements, the lot shall be rejected unless tests of 
additional pipe from the affected lot of double the number 
originally tested are subsequently made and each such test 
conforms to the specified requirements. Only one retest of any 
lot will be permitted. Any individual length of pipe that 
conforms to the test requirements is acceptable. Any individual 
length of pipe that does not conform to the test requirements 
may be resubmitted for test and will be considered acceptable 
if tests taken from each pipe end conform to the specified 
requirements. 
APPENDIXES 
(Nonmandatory Information) 
Xl. DEFINITIONS OF TYPES OF PIPE 
Xl.1 Type F, Furnace-Butt-Welded Pipe, Continuous-
Welded Pipe-Pipe produced in multiple lengths from 
coiled skelp and subsequently cut into individual lengths, 
having its longitudinal butt joint forge welded by the mechani­
cal pressure developed in rolling the hot-formed skelp through 
a set of round pass welding rolls. 
Xl.2 Type E, Electric-Resistance-Welded Pipe-Pipe pro­
duced in single lengths, or in multiple lengths from coiled 
skelp and subsequently cut into individual lengths, having a 
149 
longitudinal butt joint wherein coalescence is produced by the 
heat obtained from resistance of the pipe to the flow of electric 
current in a circuit of which the pipe is a part, and by the 
application of pressure. 
Xl.3 Type S, Seamless Pipe-Pipe made without a welded 
seam. It is manufactured by hot working steel and, if necessary, 
by subsequently cold finishing the hot-worked tubular product 
to produce the desired shape, dimensions, and properties.

=== Page 202 ===

SA-53/SA-53M ASME BPVCG.ILA-2025
X2. TABLES FOR DIMENSIONAL AND CERTAIN MECHANICAL REQUIREMENTS —
X2.1 Tables X2.1-X2.4 address dimensional and certain ,
mechanical requirements. :
TABLE X2.1 Calculated H Values for Seamless Pipe
NPS DN Specified Outside Specified Wall Distance, in. [mm],
Designator Designator Diameter, in. Thickness, in. Between Plates “H” by
[mm] [mm] Formula: H = (1 + e) #(e + #/D)
Grade A Grade B
2/2 65 2.875 [73.0] 0.203 [5.16] 1.378 [35.0] 1.545 [39.2]
0.276 [7.01] 1.618 [41.1] | 1.779 [45.2]
3 80 3.500 [88.9] 0.216 [5.49] 1.552 [39.4] 1.755 [44.6] |
0.300 [7.62] 1.861 [47.3] 2.062 [52.4] ,
3'%2 90 4.000 [101.6] 0.226 [5.74] 1.682 [42.7] 1.912 [48.6]
0.318 [8.08] 2.045 [51.9] 2.276 [57.8] ~
4 100 4.500 [114.3] . 0.237 [6.02] 1.811 [46.0] 2.067 [52.5]
0.337 [8.56] 2.228 [56.6] 2.489 [63.2]
5 125 5.563 [141.3] 0.258 [6.55] 2.062 [52.4] 2.372 [60.2]
0.375 [9.52] 2.597 [66.0] 2.920 [74.2]
6 150 6.625 [168.3] | 0.280 [7.11] 2.308 [58.6] 2.669 [67.8]
0.432 [10.97] 3.034 [77.1] 3.419 [86.8]
8 200 8.625 [219.1] 0.277 [7.04] 2.473 [62.8] 2.902 [73.7] .
0.322 [8.18] 2.757 [70.0] 3.210 [81.5]
0.500 [12.70] 3.683 [93.5] 4.181 [106.2]
10 250 10.750 [273.0] 0.279 [7.09]4 2.623 [66.6] 3.111 [79.0]
ered es 2.823 [71.7] 3.333 [84.7] ,
3.210 [81.5] 3.757 [95.4]
0.500 [12.70] 3.993 [101.4] 4.592 [116.6] |
12 , 300 12.750 [323.8] 0.300 [7.62] 3.105 [78.9] 3.683 [93.5] | |
0.375 [9.52] 3.423 [86.9] 4,037 [102.5] :
0.500 [12.70]. 4.218 [107.1] 4.899 [124.4] |
14 350 14.000 [355.6] 0.375 [9.52] 3.500 [88.9] 4.146 [105.3] |
0.500 [12.70] 4.336 [110.1] 5.061 [128.5]
16 400 16.000 [406.4] 0.375 [9.52] 3.603 [91.5] 4.294 [109.1]
0.500 [12.70] 4.494 [114.1] 5.284 [134.2]
18 450 18.000 [457] 0.375 [9.52] 3.688 [93.7] 4.417 [112.2]
0.500 [12.70] 4,628 [117.6] 5.472 [139.0] :
20 500 20.000 [508] 0.375 [9.52] 3.758 [95.5] 4.521 [114.8]
0.500 [12.70] 4.740 [120.4] 5.632 [143.1] !
24 600 24.000 [610] 0.375 [9.52] 3.869 [98.3] 4.686 [119.0] oe
0.500 [12.70] 4.918 [124.9] 5.890 [149.6]
4 Special order only. :
150 |

=== Page 203 ===

ASME BPVG.ILA-2025 , SA-53/SA-53M )
a TABLE X2.2 Dimensions, Weights (Masses) per Unit Length, and Test Pressures for Plain-End Pipe |
| NPS ON Species Specified Nominal Weight (Mass) |
Desionator Desianator Diameter Wail Thickness, per Unit Length, Plain Weight Class Schedule No. Test Pressure,” psi [kPa]
esigna g in. [mm] End, lb/ft [kg/m] |
in. [mm]

Grade A Grade B
Ve 6 0.405 [10.3] 0.068 [1.73] 0.24 [0.37] STD - 40 700 [4800] 700 [4800] |
0.095 [2.41] 0.31 [0.47] XS 80 850 [5900] 850 [5900] |
Wa, 8 0.540 [13.7] 0.088 [2.24] 0.43 [0.63] STD 40 700 [4800] 700 [4800]
0.119 [3.02] 0.54 [0.80] XS 80 850 [5900] 850 [5900]
8fg 10 0.675 [17.1] 0.091 [2.31] 0.57 [0.84] STD 40 700 [4800] 700 [4800] ,
0.126 [3.20] 0.74 [1.10] XS 80 850 [5900] 850 [5900]
Vp 15 0.840 [21.3] 0.109 [2.77] 0.85 [1.27] STD 40 700 [4800] 700 [4800] ,

0.147 [3.73] 1.09 [1.62] Xs 80 850 [5900] 850 [5900]

0.188 [4.78] 1.31 [1.95] we 160 900 [6200] 900 [6200]
— 0.294 [7.47] 1.72 [2.55] XxS ss 1000 [6900] 1000 [6900] .

B/y 20 1.050 [26.7] 0.113 [2.87] 1.13 [1.69] STD 40 700 [4800] 700 [4800]
0.154 [3.91] 1.48 [2.20] XS 80 850 [5900] 850 [5900] ,

0.219 [5.56] 1.95 [2.90] - 160 950 [6500] 950 [6500]
| 0.308 [7.82] 2.44 [3.64] XxXS ne 1000 [6900] 1000 [6900]

1 a.) 1.315 [33.4] 0.133 [3.38] 1.68 [2.50] STD 40 700 [4800] 700 [4800]
0.179 [4.55] 2.17 [3.24] XS 80 850 [5900] 850 [5900]
0.250 [6.35] 2.85 [4.24] - 160 950 [6500] 950 [6500]
0.358 [9.09] 3.66 [5.45] XxS es 1000 [6900] 1000 [6900]
1% 32 1.660 [42.2] 0.140 [38.56] 2.27 [3.39] STD 40 1200 [8300] 1300 [9000] .
