Repository: Demigodofa/ASMEPurchaseOrderHelper

# ASMEPurchaseOrderHelper

PC UI tool to help purchasing agents generate correct ASME purchase orders. The active desktop flow reads normalized ASME JSONL data, applies policy rules, and generates copy-ready/exportable PO content.

## Source of truth (for agents/bots)
This README is the source of truth for rules, orientation, and guidance. The owner may use loose or exact language; if there is any ambiguity, confirm intent. Example: if they say "ordering requirements," confirm they mean "Ordering Information" (the official section name used in the PDFs).

File: sectionII_partA_data_digitized/spec_corpus/SA-563/spec.txt (part 3 of 5)
Threads Tensile Stress Threads Tensile Stress Threads Tensile Stress 
per Inch Area, A, in. 2 per Inch Area A, in. 2 per Inch Area, A, in. 2 Nominal Nut Diametral Pitch Diameter, in. Size, in. and Allowance, 
1/4-20 0.0318 ¾-28 0.0364 Pitch in. (Al min max 
½6-18 0.0524 5/ir24 0.0580 
identification and separation of the transition material is 
required. 
8. Dimensions, Tolerances, and Allowances 
8.1 Dimensions, tolerances, and allowances applicable to 
products covered by this specification are contained in Tables 
3-20 [Annex Al, Tables Al.l-Al.17]. The appropriate toler­
ance tables shall be identified in each individual specification. 
8.2 The appropriate thickness tolerance tables for measure­
ments taken 3/s in. [10 mm] from the edge are found in Section 
S 1 of the Supplementary Requirements in this specification. 
See the appropriate product specification for instructions on 
how to specify. 
8.3 When thickness is measured using hand held microm­
eters refer to Practice A1073/A1073M. 
8.4 Flatness Tolerances: 
8.4.1 Standard flatness tolerances are contained in Tables 13 
and 14 for hot-rolled sheet and Table 20 for cold-rolled sheet. 
8.4.2 Measurement techniques for flatness characteristics 
are described in Practice A1030/Al030M. 
8.4.3 Two alternative methods for flatness determination are 
the use of I-units and percent steepness. A description of these 
two alternative methods is contained in Practice A1030/ 
A1030M, as well as Appendix X5. 
8.4.3.1 The use of I-units or percent steepness as a flatness 
standard is subject to negotiation between the purchaser and 
the producer. 
8.4.3.2 Measurement techniques for I-units, percent 
steepness, and rejection limits are subject to negotiation 
between the purchaser and the producer. 
9. Finish and Condition 
9.1 Hot-rolled sheet has a surface with an oxide or scale 
resulting from the hot-rolling operation. The oxide or scale can 
be removed by piclding or blast cleaning when required for 
press-work operations or welding. Hot-rolled and hot-rolled 
descaled sheet is not generally used for exposed parts where 
- sutface-is-0f prime_importanc_e_._ _ _ _ _ _ 
particular contour. They may also contain some edge 
imperfections, the more common types of which are cracked 
edges, thin edges (feather), and damaged edges due to handling 
or processing and which should not extend in beyond the 
ordered width. These edge conditions are detrimental where 
joining of the mill edges by welding is practiced. When the 
purchaser intends to shear or to blank, a sufficient width 
allowance should be made when purchasing to ensure obtain­
ing the desired contour and size of the pattern sheet. The 
manufacturer may be consulted for guidance. Cut edges are the 
normal edges which result from the shearing, slitting, or 
trimming of mill-edge sheet. 
9.1.1.1 The ends of plain hot-rolled mill-edge coils are 
irregular in shape and are referred to as uncropped ends. Where 
such ends are not acceptable, the purchaser's order should so 
specify. Processed coils such as pickled or blast cleaned are 
supplied with square-cut ends. 
9.2 Cold-rolled carbon sheet (exposed) is intended for those 
applications where surface appearance is of primary impor­
tance. This class will meet requirements for controlled surface 
texture, surface quality, and flatness. It is normally processed 
by the manufacturer to be free of stretcher strain and fluting. 
Subsequent user roller leveling immediately before fabrication 
will minimize strain resulting from aging. 
9.2.1 Cold-rolled carbon sheet, when ordered for exposed 
applications, can be supplied in the following finishes: 
9.2.1.1 Matte finish is a dull finish, without luster, produced 
by rolling on rolls that have been roughened by mechanical or 
chemical means to various degrees of surface texture depend­
ing upon application. With some surface preparation matte 
finish is suitable for decorative painting. It is not generally 
recommended for bright plating. 
9 .2.1.2 Commercial bright finish is a relatively bright finish 
having a surface texture intermediate between that of matte and 
luster finish. With some surface preparation commercial bright 
finish is suitable for decorative painting or certain plating 
applications. If sheet is deformed in fabrication the surface 
may roughen to some degree and areas so affected will require 
surface preparation to restore surface texture to that of the 
undeformed areas; 
9.1.1 Hot-rolled sheet can be supplied with mill edges or cut 
edges as specified. Mill edges are the natural edges resulting 
from the hot-rolling operation. They do not conform to any 
~2.13 Luster finish 1s asmootfioright 1inisli produced by -
rolling on ground rolls and is suitable for decorative painting or 
plating with additional special surface preparation by the user. 
TABLE 3 List of Tables for Dimensions, Tolerances, and Allowances 
Dimensions 
Camber tolerances 
Diameter tolerances of sheared circles 
Flatness tolerances 
Length tolerances 
Out-of-square tolerances 
Restricted squareness tolerances 
Thickness tolerances 
Width tolerances of cut edge 
Width tolerances of mill edge 
CarbonA and High-Strength Low-Alloy Steel 
Hot-Rolled Sheet 
Inch-Pound Units 
10 
9 
13, 14 
8 
11 
12 
4, 5, S1.1, S1.2 
7 
6 
SI Units 
A1.7 
A1.6 
A1.10, A1.11 
A1.5 
A1.8 
A1.9 
A1.1, A1.2, S1.4, S1.5 
A1.4 
A1.3 
Table No. 
A Tolerances for hot-rolled carbon sheet steel with 0.25 % maximum carbon, cast or heat analysis. 
983 
Cold-Rolled Sheet 
Inch-Pound Units 
10, 19 
9 
20 
16, 17 
11 
12 
15,S1.3 
7, 18 
SI Units 
A1.7, A1.16 
A1.6 
A1.17 
A1.13, A1.14 
A1.8 
A1.9 
A1.12, S1.6 
A1.4,A1.15

=== Page 1084 ===

SA-568/SA-568M (ASTM A568/A568M) ASME BPVC.11.A-2025 
TABLE 4 Thickness Tolerances for Hot-Rolled Sheet (Carbon and Structural Steel Only)-5/s-in. (Cut Edge) and 1-in. (Mill Edge) 
Minimum Edge Distance (Coils and Cut Lengths, Including Pickled) 
NoTE 1-Thickness is measured at any point across the width not less than 5 /s in. from a cut edge and not less than 1 in. from a mill edge. This table 
does not apply to the uncropped ends of mill edge coils. 
NoTE 2--.:Micrometers used for measurement of thickness shall be constructed with anvils and spindles having minimum diameters of 0.188 in. 
(4.80 mm]. The tip of the spindle shall be flat, and the tip of the anvil shall be flat or ronnded with a minimum radius of curvature of 0.10 in. [2.55 mm]. 
Micrometers with pointed tips are not suitable for thickness measurements. 
NoTE 3-The thickness of material <2 in. wide shall be measured at mid-width. 
Specified Width, in. 
To 20 incl 
Over 20 to 40, incl 
Over 40 to 48, incl 
Over 48 to 60, incl 
Over 60 to 72, incl 
Over72 
0.027 to 0.051, 
incl 
0.008 
0.008 
0.008 
C 
C 
C 
Specified Ordered Thickness, in.A 
Over 0.051 to 0.057, Over 0.057 to 0.071, Over 0.071 to 0.098, Over 0.098 to 0.180, 
incl incl incl excl 
Thickness Tolerances Over, in., No Tolerance Under 8 
0.008 0.009 0.009 0.010 
0.008 0.009 0.010 0.010 
0.009 0.009 0.010 0.012 
0.009 0.010 0.010 0.012 
0.010 0.010 0.012 0.012 
C C 0.012 0.012 
A The specified thickness range captions apply independent of whether the ordered thickness is stated as a nominal or minimum. 
0.180 to 0.230, 
excl 
0.010 
0.012 
0.014 
0.015 
0.016 
O.D18 
8 The tolerances provided in the table are based on minimum thickness (tolerance over, no tolerance under). For nominal thickness, the tolerance is divided equally over 
and under. 
c Where an ellipsis ( ... ) appears in the table, the requirements have not been defined. 
TABLE 5 Thickness Tolerances for Hot-Rolled Sheet (High-Strength, Low-Alloy Steel)-5/s-in. (Cut Edge) and 1-in. (Mill Edge) Minimum 
Edge Distance (Coils and Cut Lengths, Including Pickled) 
NoTE 1-Thickness is measured at any point across the width not less than 5/s in. from a cut edge and not less than 1 in. from a mill edge. This table 
does not apply to the uncropped ends of mill edge coils. 
NoTE 2-Micrometers used for measurement of thickness shall be constructed with anvils and spindles having minimum diameters of 0.188 in. 
[4.80 mm]. The tip of the spindle shall be flat, and the tip of the anvil shall be flat or rounded with a minimum radius of curvature of 0.10 in. [2.55 mm]. 
Micrometers with pointed tips are not suitable for thickness measurements. 
NoTE 3-The thickness of material <2 in. wide shall be measured at mid-width. 
Specified Ordered Thickness, in.A 
0.031 to 0.051, Over 0.051 to Over 0.059 to Over 0.070 Over 0.082 Over 0.098 0.180 to Specified Width, in. to 0.082, to 0.098, to 0.180, incl 0.059, incl 0.070, incl incl incl excl 0.230, excl 
Thickness Tolerances All Over, in., No Tolerance Under 8 
To 15, incl 0.008 0.009 0.009 0.009 0.009 0.010 0.010 
Over 15 to 20, incl 0.008 0.009 0.010 0.010 0.010 0.012 0.012 
Over 20 to 32, incl 0.009 0.009 0.010 0.010 0.010 0.012 0.014 
Over 32 to 40, incl 0.009 0.009 0.010 0.010 0.012 0.012 0.014 
Over 40 to 48, incl 0.009 0.010 0.010 0.010 0.012 0.015 O.D15 
Over 48 to 60, incl C 0.010 0.010 0.010 0.012 O.D15 O.D15 
Over 60 to 72, incl C C 0.012 0.012 0.014 0.016 0.016 
Over 72 to 80, incl C C C 0.012 0.014 0.018 0.018 
__over80- C .. ____c;_ _Q_ _C_ 0,01-5- -O,()t8- O.o18c;c 
A The specified thickness range captions apply independent of whether the ordered thickness is stated as a nominal or minimum. 
8 The tolerances provided in the table are based on minimum thickness (tolerance over, no tolerance under). For nominal thickness, the tolerance is divided equally over 
and under. 
c Where an ellipsis ( ... ) appears in the table, the requirements have not been defined. 
The luster may not be retained after fabrication; therefore, the 
formed parts will require surface preparation to make them 
suitable for bright plating. 
9.3 Cold-rolled carbon sheet, when intended for unexposed 
applications, is not subject to limitations on degree and 
frequency of surface imperfections, and restrictions on texture 
and mechanical properties are not applicable. When ordered as 
"annealed last," the product will have coil breaks and a 
tendency toward fluting and stretcher straining. Unexposed 
cold-rolled sheet may contain more surface imperfections than 
exposed cold-rolled sheet because steel applications, process­
ing procedures, and inspection standards are less stringent. 
9.4 Cold-rolled high-strength low-alloy sheet is supplied 
with a matte finish, unless otherwise specified. 
9.5 The cold-rolled products covered by this specification 
are furnished with cut edges and square cut ends, unless 
otherwise specified. 
984 
-___________,

=== Page 1085 ===

ASME BPVC.ILA-2025 SA-568/SA-568M (ASTM A568/A568M)
“ | TABLE 6 Width Tolerances“ of Hot-Rolled Mill Edge Sheet (All TABLE 9 Diameter Tolerances of Circles Sheared from Hot-Rolled
: . ; Designations) _ (Including Pickled) and Cold-Rolled Sheet (Over 12 in. Width) (All
‘ (Coils and Cut Lengths, Including Pickled) Designations)
a HO Tolerances Over Specified Diameter, in. (No E
Tolerances Over ve: ; , Tolerances Under) |
Specified Width, in. Specified Width, in. Specified Thickness,” in. Over 30 to 48 . .
No Tolerance Under Under 30 incl Over 48 :
Over 12 to 14 incl he 0.044 to 0.057 incl Ae Va V6 :
Over 14 to 17 incl Vp Over 0.057 to 0.098 incl Yao 5/3p se
Over 19 to 21 incl “% 40.071 in. minimum thickness for hot-rolled high-strength low-alloy steel sheet. =
Over 21 to 24 incl We :
Over 24 to 26 incl 1%e :
Over 26 to 30 incl 1/6 ;
Over 30 to 50 incl 1% TABLE 10 Camber Tolerances“ for Hot-Rolled (Including Pickled) f
Over 50 to 78 incl 1% and Cold-Rolled Sheet (All Designations) :
Over 78 1% (Cut Lengths) :
j ™ “ . . . . . : 1 . e
Sanna." 7% 7 1 7 EERE ET 12 to 14 Incl High-Strength Low-Allo The Note 1—Camber is the greatest deviation of a side edge from a straight |
a ~ Over 14 to 17 incl Vy line, the measurement being taken on the concave side with a straightedge.
; Over 17 to 19 incl %e Cut Length, ft Camber Tolerances, in. |
: Over 19 to 21 incl Ye a a cas f
Over 21 to 24 incl "6 Over 4 incl ¥, :
Over 24 to 26 incl , 1% Over 6 ° ° incl “ib
Over 26 to 28 incl. S6 , ‘ ,
Over 28 to 35 incl 1% Over 8 to 10 incl Ae | :
Over 35 to 50 incl 1% over . Q ne i
Over 50 to 60 incl 1% Over tate 18 in im |
Over 60 to 65 inc! 1% Over 16 to 18 incl ¥, :
Over 65 to 70 incl 1% Over ie C so nel ; ‘,
Over 70 to 80 incl 1% ver one anine ’ -
Over 80 5 Over 20 to 30 incl 1% :
rns eee aetna tens CntseennaOmne Over 30 to 40 incl 1% ;
Wortty tolerances do not apply to the uncropped ends of mill edge coils AThe camber tolerance for coils is 1 in. in any 20 ft !
/ TABLE 7 Width Tolerances of Hot-Rolled Cut Edge Sheet (All TABLE 11 Out-of-Square Tolerances of Hot-Rolled Cut-Edge
Widths) and Cold-Rolled Sheet (Widths Over 12 in. Only) (including Pickled) and Cold-Rolled Sheet (All Designations)
io . (All Designations)* __ ut bongs)
oe (Coils and Cut Lengths, Including Pickled) Out-of-square is the greatest deviation of an end edge from a straight line at :
ifi ; right angle to a side and touching one corner. It is also obtained by measuring |
wes , Tolerances Over Specified Width, in.
Specified Width, in. the difference between the diagonals of the cut length. The out-of-square :
No Tolerance Under
Ry ay as deviation is one half of that difference. The tolerance for all thicknesses and all :
Osa 48 incl | 5, 5 sizes is Vie in./6 in. of width or fraction thereof. :
Over 48 to 60 incl vZ) .
Over 60 to 80 incl ae 1
Over 80 Ya TABLE 12 Restricted Squareness Tolerances of Hot-Rolled !
A Cold Rolled widths 12 in. and less refer to Table 18.) (Including Pickled) and Cold-Rolled Sheet (All Designations) /
(Cut Lengths) |
When cut lengths are specified restricted squareness, the width and the length :
TABLE 8 Length Tolerances of Hot-Rolled Sheet are not less than the dimensions specified. The individual tolerance for over- :
i ( All D e signations) = | Width, overlength, camber, or out-of-square should not exceed ‘Asin. upto.and
/ Cut Lenaths. | a dina Pickled including 48 in. in width and up to and including 120 in. in length. For cut |
f (Cut Lengths, Including Pickled) lengths wider or longer, the applicable tolerance is Ye in. :
in ' Tolerances Over Specified |
eas Specified Length, in. Length, in. :
No Tolerance Under |
To 15 incl Ye |
Oe ot eens i 9.5.1.1 The term slit last edge is a cut edge that was |
2 .
Over 60 to 120 inc! 3/, edge-trimmed at the final process step. |
Over 120 to 156 incl | 1 (1) If the purchaser requires the edge to be trimmed at the :
over top ° We ne te final process step, the term slit last edge shall be shown on the |
2
Over 240 15, purchase order. | 7
a (2) If the producer decides to trim the edge at the final ;
process step, without being required by the purchaser, the term |
9.5.1 The term cut edge refers to the edge resulting from slit last edge is not required, since this condition falls under the :
trimming the hot-rolled mill edge that is formed during the  ™ cut edge as described in 9.5.1. |
hot-rolling process. At the producer’s option, the edge shall be 9.6 Oiling: ,
| ' p p p g g | | |
/ trimmed at any process step after the hot-rolling process step to 9.6.1 Plain hot-rolled sheet is customarily furnished not
‘ the final process step. oiled. Oiling must be specified, when required.
Co p p g p q
985

=== Page 1086 ===

SA-568/SA-568M (ASTM A568/A568M) ASME BPVC.II.A-2025 
TABLE 13 Flatness TolerancesA of Temper Rolled, Levelled/=" or 
Pickled Hot-Rolled Sheet Cut Lengths 8 (All Designations) 
Flatness Tolerances, c in. 
Specified Ordered Yield Strength, 
Specified Ordered Specified Ordered min, ksi 
Minimum Thickness, Over 
in. Width, in. Under 45 to 55 to 80 to 
45 55° Under 100° 
ao 0 
0.027 to 0.057 incl To 36 incl ½ ¾ 1 1¼ 
over 36 to 60 incl ¾ 11/s 1½ 1¾ 
over 60 1 1½ 1¾ 2 
0.057 to 0.180 excl To 60 incl ½ ¾ 1¼ 
over 60 to 72 incl ¾ 11/a 1½ 1¾ 
over 72 1 1½ 1¾ 2 
0.180 to 0.230 excl To 60 incl ½ ¾ 1¼ 
over 60 to 72 incl ¾ 11/a 1 1h 1¾ 
over 72 1 1½ 1¾ 2 
A The above table also applies to lengths cut from coils by the consumer when 
adequate flattening operations are performed. 
8 Application of this table to product in coil form is not appropriate unless the coil 
has been rolled out and adequately flattened with all coil set removed. 
c Maximum deviation from a horizontal flat surface. 
0 0.071 minimum thickness of HSLA. 
E The term Levelled also includes but is not limited to Tension Levelled, Stretcher 
Levelled, Roller Levelled, & 2-Mill 
TABLE 14 Flatness TolerancesA of Non-Processed Hot-rolled 
Sheet Cut Lengths 8 (All Designations) 
Flatness Tolerances,c in. 
Specified Ordered Yield Strength, 
Specified Ordered Specified Ordered min, ksi 
Over Minimum Thickness, in. Width, in. Under 45 to 55 to 80 to 
45 55° Under 100° 
ao 0 
0.027 to 0.057 incl To 36 incl 1½ 2¼ 2½ 2¾ 
over 36 to 60 incl 2¼ 3% 3½ 3¾ 
over 60 3 4½ 4¾ 5 
over 0.057 to 0.180 excl over 12 to 60 incl 1½ 2¼ 2½ 2¾ 
over 60 to 72 incl 2¼ 3% 3½ 3¾ 
over 72 3 4½ 4¾ 5 
0.180 to 0.230 excl over 12 to 60 incl 1½ 2¼ 2½ 2¾ 
over 60 to 72 incl 2¼ 3% 3½ 3¾ 
over 72 3 4½ 4¾ 5 
A The above table also applies to lengths cut from coils by the consumer when 
adequate flattening operations are performed. 
8 Application of this table to product in coil form is not appropriate unless the coil 
-------1t=ia~s bel!ITTOlled"outmll:f~y-flattenoow1thwlcoil set removed. 
c Maximum deviation from a horizontal flat surface. 
0 0.071 minimum thickness of HSLA. 
9.6.2 Hot-rolled pickled or descaled sheet is customarily 
furnished oiled. If the product is not to be oiled, it must be so 
specified since the cleaned surface is prone to rusting. 
9.6.3 Cold-rolled products covered by this specification can 
be furnished oiled or not oiled as specified. 
9.7 Sheet steel in coils or cut lengths may contain surface 
imperfections that can be removed with a reasonable amount of 
metal finishing by the purchaser. 
10. Workmanship 
10.1 Cut lengths shall have a workmanlike appearance and 
shall not have imperfections of a nature or degree for the 
product, the grade, class, and the quality ordered that will be 
detrimental to the fabrication of the finished part. 
10.2 Coils may contain some abnormal imperfections that 
render a portion of the coil unusable since the inspection of 
coils does not afford the producer the same opportunity to 
remove portions containing imperfections, as in the case with 
cut lengths. 
10.3 Surface Conditions: 
10.3.1 Exposed cold-rolled sheet is intended for applica­
tions where surface appearance is of primary importance, that 
is, exposed applications. Unexposed or annealed cold-rolled 
sheet is intended for applications where surface appearance is 
not of primary importance, that is, unexposed applications. 
10.3.2 Cut lengths for exposed applications shall not in­
clude individual sheets having major surface imperfections 
(holes, loose slivers, and pipe) and repetitive minor surface 
imperfections. Cut lengths may contain random minor surface 
imperfections that can be removed with a reasonable amount of 
metal finishing by the purchaser. These imperfections shall be 
acceptable to the purchaser within the manufacturer's pub­
lished standards. 
10.3.3 For coils for exposed applications, it is not possible 
to remove the surface imperfections listed in 10.3.2. Coils will 
contain such imperfections which shall be acceptable to the 
purchaser within the manufacturer's published standards. Coils 
contain more surface imperfections than cut lengths because 
the producer does not have the same opportunity to sort 
portions containing such imperfections, as is possible with cut 
lengths. 
10.3.4 Cut lengths for unexposed applications shall not 
include individual sheets having major surface imperfections 
such as holes, loose slivers, and pipe. In addition, unexposed 
cut lengths can be expected to contain more minor imperfec­
tions such as pits, scratches, sticker breaks, edge breaks, 
pinchers, cross breaks, roll marks, and other surface imperfec­
tions than exposed. These imperfections shall be acceptable to 
the purchaser without limitation. 
10.3.5 For coils for unexposed applications, it is not pos­
sible to remove the surface imperfections listed in 10.3.4. Coils 
wiH-eontain smface impetfecti~~r=ep-arrna·:..-_-------f 
986 
able. Minor imperfections shall be acceptable to the purchaser 
within the manufacturer's published standards. Unexposed 
coils contain more surface imperfections than exposed coils. 
11. Retests and Disposition of Non-Conforming Material 
11.1 Retests: 
11.1.1 Unless otherwise prohibited by the product 
specification, retests are permitted under the following circum­
stances: 
11.1.1.1 If any tension test specimen shows defective ma­
chining or develops flaws, it must be discarded and another 
specimen substituted. 
11.1.1.2 If the percent elongation of any tension test speci­
men is less than that specified and any part of the fracture is 
more than ¾ in. [20 mm] from the center of the gauge length 
of a 2-in. [50-mm] specimen, or is outside the middle half of

=== Page 1087 ===

ASME BPVC.II.A-2025 SA-568/SA-568M (ASTM A568/A568M) 
TABLE 15 Thickness Tolerances for Cold-Rolled Sheet (All Designations)A -1-in. Minimum Edge Distance (Coils and Cut Lengths) 
NoTE I-Thickness is measured at any point across the width not less than 1 in. from a side edge. 
NoTE 2-Micrometers used for measurement of thickness shall be constructed with anvils and spindles having minimum diameters of 0.188 in. 
[4.80 mm]. The tip of the spindle shall be flat, and the tip of the anvil shall be flat or rounded with a minimum radius of curvature of 0.10 in. [2.55 mm). 
Micrometers with pointed tips are not suitable for thickness measurements. 
NoTE 3-The thickness of material <2 in. wide shall be measured at mid-width. 
Specified Ordered Thickness, in. 8 
Specified Width, in. To 0.014, 
excl 
0,014 to 0.019, Over 0,019A to Over 0.039 to 0.057, Over 0.057 to 0.071, Over 0.071 to 0.098, Over 0.098 to 0.142, 
incl 0.039, incl incl incl incl incl 
Thickness Tolerances, Over, in., No Tolerance Underc 
To 15, incl 0.001 
0.001 
D 
0.002 
0,002 
D 
0.003 0,004 0.005 0.005 
0.005 
0.006 
0.005 
0.006 
0.007 
Over 15 to 72, incl 
Over72 
0.003 0.004 0.005 
0.003 0.004 0.005 
A Minimum Thickness, 0.021 in. for high-strength, low-alloy. 
8 The specified thickness range captions apply independent of whether the ordered thickness is stated as a nominal or minimum. 
c The tolerances provided in the table are based on minimum thickness (tolerance over, no tolerance under). For nominal thickness, the tolerance is divided equally over 
and under. 
0 Where an ellipsis (. , .) appears in the table, the requirements have not been defined. 
TABLE 16 Length Tolerances of Cold-Rolled Sheet 
(All Designations) 
(Cut Lengths Over 12 in. in Width) 
Specified Length, in. 
Over 12 to 30, incl 
Over 30 to 60, incl 
Over 60 to 96, incl 
Over 96 to 120, incl 
Over 120 to 156, incl 
Over 156 to 192, incl 
Over 192 to 240 incl 
Over 240 
Tolerances Over 
Specified Length, 
in. No Tolerances 
Under 
1/a 
¼ 
½ 
¾ 
1 
1¼ 
1½ 
1¾ 
TABLE 17 Length Tolerances of Cold-Rolled Sheet 
(All Designations) 
(Cut Length Sheets, to 12 in. in Width) 
NoTE 1-This table applies to widths produced by slitting from wider 
sheet. 
Specified Length, in. 
24 to 60, incl 
Over 60 to 120, incl 
Over 120 to 240, incl 
Tolerances Over Specified 
Length, in, No Tolerance Under 
½ 
¾ 
1 
TABLE 18 Width Tolerances for Cold-Rolled Sheet 
(All Designations)A 
(Coils and Cut Lengths to 12 in. Width) 
Specified Width, in. 
To 6, incl 
Over 6 to 9, incl 
Over 9 to 12, incl 
Width Tolerance, Plus and Minus, in. 
0,012 
0.016 
0.032 
A 0.020 in. minimum thickness for high-strength low-alloy. 
the gauge length of an 8-in. [200-mm] specimen, as indicated 
by scribe scratches marked on the specimen before testing, a 
retest is allowed. ' 
11.1.1.3 If the test result of any tension test specimen fails 
to meet the specification requirements and the failure is the 
result of improper adherence to tension test procedures, a retest 
is permitted. 
TABLE 19 Camber Tolerances of Cold-Rolled Sheet in Coils 
(All Designationst 
(Coils to 12 in. in Width) 
NoTE I-Camber is the greatest deviation of a side edge from a straight 
line, the measurement being taken on the concave side with a straightedge. 
NoTE 2-This table applies to widths produced by slitting from wider 
sheet. 
Width, in. Camber Tolerance 
To 12, incl ¼ in. in any 8 ft 
A 0.020 in. minimum thickness for high-strength low-alloy, 
TABLE 20 Flatness Tolerances of Cold-Rolled Sheet Cut Length 
(All Designations) 
NoTE 1-This table does not apply when product is ordered full hard, 
to a hardness range, or "annealed last" (dead soft). 
Norn 2-This table also applies to lengths cut from coils, when 
adequate flattening measures are performed to remove all undesirable 
flatness conditions, including, but not limited to, coil set. 
Flatness Tolerance/ in. 
Specified Specified Width, in. Specified Yield Point, min, ksi Thickness, in. 
Under 45 45 to 50 8 incl. 
To 0.044, incl to 36 incl % ¾ 
OlleL36 to----60 incl % 1Yi,_ 
over 60 7/a 1½ 
Over 0.044 to 36 incl ¼ % 
over 36 to 60 incl % % 
over 60 to 72 incl % 11/a 
over 72 7/a 1½ 
A Maximum deviation from a horizontal flat surface. 
8 Tolerances for high-strength, low-alloy steel with specified minimum yield point in 
excess of 50 ksi are subject to negotiation, 
11. 1.1.4 If the test result of an original tension test specimen 
fails to meet the specification requirements and the failure is 
not related to the conditions described in 11.1.1.1 - 11.1.1.3, 
but the results are within 2 ksi [14 MPa] of the required yield 
strength, within 2 ksi [14 MPa] of the required tensile strength, 
or within 2 percentage points of the required elongation, one 
retest shall be permitted to replace the failing test. 
987

=== Page 1088 ===

SA-568/SA-568M (ASTM A568/A568M) ASME BPVC.II.A-2025 
11.1.2 The retest specimen shall be taken either adjacent to 
the first failed specimen, or selected at random from the 
material to be certified to the specification. 
11.1.3 If the results of a retest satisfy the specified tension 
test requirements and all other requirements of the applicable 
specification are satisfied, the material shall be accepted. 
11.2 Disposition of Non-Conforming Material: 
11.2.1 In those cases where the lot is found to be non­
conforming, and resampling of non-conforming material is not 
prohibited by the specification, resampling is permitted under 
the following circumstances and using the following practices: 
11.2.1.1 If the results of an original tension test or retest 
specimen fail to satisfy the specification requirements, and the 
failed test results are not related to the conditions described in 
11.1, the lot shall be quarantined and resampled for certifica­
tion of the non-conforming material to the specification re­
quirements. 
11.2.1.2 Resampling for certification of the non-conforming 
material shall include the discarding of out-of-specification 
material and the resampling of the lot. The resampling shall be 
appropriate to the specific out-of-specification condition and 
the processing history of the lot. 
11.2.1.3 A maximum of two resampling efforts shall be 
permitted. If after conducting two resampling efforts, the 
material does not satisfy the specification requirements, the lot 
shall be rejected. 
12. Inspection 
12.1 When purchaser's order stipulates that inspection and 
tests (except product analyses) for acceptance on the steel be 
made prior to shipment from the mill, the manufacturer shall 
afford the purchaser's inspector all reasonable facilities to 
satisfy him that the steel is being produced and furnished in 
accordance with the specification. Mill inspection by the 
purchaser shall not interfere unnecessarily with the manufac­
tnrer' s operation. 
14.2 The manufacturer or processor shall issue a test report 
or optional certificate of compliance, or both, when required by 
the purchase order or the specification. 
14.3 The test report shall show the heat analysis and the 
results of all tests required by the purchase order and seller and 
by the specification. 
14.4 The certificate of compliance shall include a statement 
that the product was manufactured and tested in accordance 
with the requirements of the specification and that the test 
results conform to the requirements of the specification. 
Norn 4-The heat analysis, results of all tests, and the certificate of 
compliance may be reported separately on in a combined report. 
14.5 Steel processors shall pass transfer data supplied by the 
steel manufacturer provided the processing has not altered the 
attributes represented. In cases where the steel is retested the 
processor is responsible for the accuracy of the data and shall 
maintain traceability back to its source. Retesting for heat 
analysis shall be done in accordance with the specification Test 
Methods A751. The report shall clearly identify the physical 
product it represents. 
14.6 Test rep01is and certificates of compliance shall pro­
vide information necessary to identify the product represented; 
for example the manufacturer's name or brand, the processor's 
name or brand or the seller's name or brand, ASTM specifi­
cation number and year date, product designation, type or 
class, as applicable, and all other information necessary to 
completely identify the material. 
14.7 A signature is not required on test reports or certifica­
tions. However, the document shall clearly identify the orga­
nization submitting the document. Notwithstanding the ab­
sence of a signature, the organization submitting the document 
is responsible for the content of the document. 
14.8 When required, copies of the original material manu­
facturer's test report shall be included with any subsequent test 
report. 
14.9 A Material Test Report, Certificate of Inspection, or 
13. Rejection and Rehearing similar document printed from or used in electronic form from 
13.l Unless otherwise specified, any rejection shall b~ electroni~ata interchange_ (EDI) transmission s~all be 
rep01ied to the manufacturer within a reasonable time after regardedasliavmg the same vahc:!ity as a counterpart prmte~ 
recei t of material by the purchaser. the certifier's facility. The c?ntent of the ~DI transmitted 
p document must meet the reqmrements of the mvoked ASTM 
13.2 Material that is reported to be defective subsequent to standard(s) and confonn to any existing EDI agreement be-
the acceptance at the purchaser's works shall be set aside, tween the purchaser and the supplier. Notwithstanding the 
adequately protected, and correctly identified. The manufac- absence of a signature, the organization submitting the EDI 
turer shall be notified as soon as possible so that an investiga- transmission is responsible for the content of the report. 
tion may be initiated. 14.9.1 The content of the EDI document shall meet all the 
13.3 Samples that are representative of the rejected material requirements of 14.3 through 14.6. 
shall be made available to the manufacturer. In the event that 
the manufacturer is dissatisfied with the rejection, he may 
request a rehearing. 
14. Test Reports and Certification 
14.1 When test repo1is are required by the purchase order or 
the material specification, the supplier shall report the results of 
all test required by the material specification and the order. 
988 
NoTE 5-The industry definition as invoked here is: EDI is the 
computer to computer exchange of business information in an agreed upon 
standard format such as ANSI ASC Xl2. 
15. Product Marking 
15.1 As a minimum requirement, the material shall be 
identified by having the manufacturer's name, ASTM 
designation, weight, purchaser's order number, and material

=== Page 1089 ===

ASME BPVC.II.A-2025 SA-568/SA-568M (ASTM A568/A568M) 
identification legibly stenciled on top of each lift or shown on 
a tag attached to each coil or shipping unit. 
15.2 When specified in the contract or order, and for direct 
procurement by or direct shipment to the government, marking 
for shipment in addition to requirements specified in the 
contract or order, shall be in accordance with MIL-STD-129 
for military agencies and in accordance with Fed. Std. No. 123 
for civil agencies. 
15.3 Bar coding is acceptable as a supplementary identifi­
cation method. Bar coding should be consistent with the 
Automotive Industry Action Group (AIAG) standard prepared 
by the primary metals subcommittee of the AIAG bar code 
project team. 
16. Packing and Package Marking 
16.1 Unless otherwise specified, the sheet shall be packaged 
and loaded in accordance with Practices A700. 
16.2 When coils are ordered, it is customary to specify a 
minimum or range of inside diameter, maximum outside 
diameter, and a maximum coil weight, if required. The ability 
of manufacturers to meet the maximum coil weights depends 
upon individual mill equipment. When required, minimum coil 
weights are subject to negotiation. 
17. Keywords 
17 .1 carbon steel sheet; cold rolled steel sheet; general 
delivery requirements; high strength low alloy steel; hot-rolled 
steel sheet; steel sheet; structural steel sheet 
SUPPLEMENTARY REQUIREMENTS 
The following supplementary requirements shall apply only when specified by the purchaser in the 
purchase order or contract. 
Sl. Thickness Tolerances 
Sl.l See Tables Sl.1-Sl.6. 
TABLE S1.1 Thickness Tolerances for Hot-Rolled Sheet (Carbon and Str.uctural Steel Only)-3/a-in. (Cut Edge) and ¾-in. (Mill Edge) 
Minimum Edge Distance (Coils and Cut Lengths, Including Pickled) 
NoTE 1-Thickness is measured at any point across the width not less than 3/s in. from a cut edge and not less than ¾ in. from a mill edge. This table 
does not apply to the uncropped ends of mill edge coils. 
NoTE 2-Micrometers used for measurement of thickness shall be constructed with anvils and spindles having minimum diameters of 0.188 in. 
[4.80 mm]. The tip of the spindle shall be flat, and the tip of the anvil shall be flat or rounded with a minimum radius of curvature of 0.10 in. [2.55 mm]. 
Micrometers with pointed tips are not suitable for thickness measurements. 
NoTE 3-This table was used to construct Table 4 by multiplying the values in this table by 0.75 and rounding to 3 decimal places using standardASTM 
practice. 
Norn 4-The thickness of mateiial <1 in. wide shall be measured at mid-width. 
Specified Ordered Thickness, in. A 
Specified Width, in. -----0:027--ilJ0.051~ -cveril:051 to--0.057-;- -Over 0.05-7---to 0,071, -ever G.G71 tG--Q.098,- Over---0.098-to 0.j-80, _0.18Qio 0.230, 
incl incl incl incl excl excl 
To 20 incl 
Over 20 to 40 incl 
Over 40 to 48 incl 
Over 48 to 60 incl 
Over 60 to 72 incl 
Over 72 
0.010 
0.010 
0.010 
C 
C 
C 
0.010 
0.010 
0.012 
0.012 
0.014 
C 
Thickness Tolerances Over, in., No Tolerance Under 8 
0.012 0.012 0.014 
0.012 0.014 0.014 
0.012 0.014 0.016 
0.014 0.014 0.016 
0.014 O.D16 0.016 
C 0.016 0.016 
A The specified thickness range captions apply independent of whether the ordered thickness is stated as a nominal or minimum. 
0.014 
O.D16 
O.D18 
0.020 
0.022 
0.024 
8 The tolerances provided in the table are based on minimum thickness (tolerance over, no tolerance under). For nominal thickness, the tolerance is divided equally over 
and under. 
c Where an ellipsis( ... ) appears in the table, the requirements have not been defined. 
989

=== Page 1090 ===

SA-568/SA-568M (ASTM A568/A568M) ASME BPVC.II.A-2025 
TABLE S1.2 Thickness Tolerances for Hot-Rolled Sheet (High-Strength, Low-Alloy Steel)-3/e-in. (Cut Edge) and ¾-in. (Mill Edge) 
Minimum Edge Distance (Coils and Cut Lengths, Including Pickled) 
NoTE I-Thickness is measured at any point across the width not less than 3/s in. from a cut edge and not less than¾ in. from a mill edge. This table 
does not apply to the uncropped ends of mill edge coils. 
NoTE 2-Micrometers used for measurement of thickness shall be constructed with anvils and spindles having minimum diameters of 0.188 in. 
[ 4.80 mm]. The tip of the spindle shall be flat, and the tip of the anvil shall be flat or rounded with a minimum radius of curvature of 0.10 in. [2.55 mm]. 
Micrometers with pointed tips are not suitable for thickness measurements. 
NoTE 3-This table was used to construct Table 5 by multiplying the values in this table by 0.75 and rounding to 3 decimal places using standardASTM 
practice. 
NoTE 4-The thickness of material <1 in. wide shall be measured at mid-width. 
Specified Ordered Thickness, in.A 
Specified Width, in. 0.031 to 0.051, Over 0.051 Over 0.059 Over 0.070 to Over 0.082 to Over 0.098 to 0.180 to 
incl to 0.059, incl to 0.070, incl 0.082, incl 0.098, incl 0.180, excl 0.230, excl 
Thickness Tolerances, Over, in., No Tolerance Under 8 
To 15, incl 0.010 0.012 0.012 0.012 0.012 0.014 0.014 
Over 15 to 20, incl 0.010 0.012 0.014 0.014 0.014 0.016 0.016 
Over 20 to 32, incl 0.012 0.012 0.014 0.014 0.014 0.016 0.018 
Over 32 to 40, incl 0.012 0.012 0.014 0.014 0.016 0.016 O.Q18 
Over 40 to 48, incl 0.012 0.014 0.014 0.014 0.016 0.020 0.020 
Over 48 to 60, incl C 0.014 0.014 0.014 0.016 0.020 0.020 
Over 60 to 72, incl C C 0.016 0.016 O.Q18 0.022 0.022 
Over 72 to 80, incl C C C 0.016 0.018 0.024 0.024 
Over 80 C C C C 0.020 0.024 0.024° 
A The specified thickness range captions apply independent of whether the ordered thickness is stated as a nominal or minimum. 
8 The tolerances provided in the table are based on minimum thickness (tolerance over, no tolerance under). For nominal thickness, the tolerance is divided equally over 
and under. 
c Where an ellipsis ( ... ) appears in the table, the requirements have not been defined. 
TABLE S1 .3 Thickness Tolerances for Cold-Rolled Sheet (All Designations)A -%-in. Minimum Edge Distance (Coils and Cut Lengths) 
NoTE I-Thickness is measured at any point across the width not less than 3/s in. from a side edge. 
NoTE 2-Micrometers used for measurement of thickness shall be constructed with anvils and spindles having minimum diameters of 0.188 in. 
[4.80 mm]. The tip of the spindle shall be flat, and the tip of the anvil shall be flat or rounded with a minimum radius of curvature of 0.10 in. [2.55 mm]. 
Micrometers with pointed tips are not suitable for thickness measurements. 
NoTE 3-This table was used to construct Table 15 by multiplying the values in this table by 0.50 and rounding to 3 decimal places using standard 
ASTM practice. 
NoTE 4--The thickness of material <1 in. wide shall be measured at mid-width. 
Specified Ordered Thickness, in. 8 
Specified Width, in. To 0.014, 
excl 
0.014 to 0.019, Over 0,019A to Over 0.039 to 0.057, Over 0.057 to 0.071, Over 0.071 to 0.098, 
incl 0.039 incl incl incl incl 
To 15, incl 0.002 
-over 15 to 72, in~ 0.002 
Over 72 ° 
0.004 
---o:oo,r· 
D 
Thickness Tolerances, Over, in., No Tolerance Under 
0.006 0.008 0.010 
---0-.006 ---0-.008 0.010 
---
0.006 0.008 0.010 
A Minimum Thickness, 0.021 in. for high-strength, low-alloy. 
8 The specified thickness range captions apply independent of whether the ordered thickness is stated as a nominal or minimum. 
0.010 
0.010 
0.012 
Over 0.098 to 
0.142, incl 
0.010 
0.012 
0.014 
c The tolerances provided in the table are based on minimum thickness (tolerance over, no tolerance under). For nominal thickness, the tolerance is divided equally over 
and under. 
0 Where an ellipsis ( ... ) appears in the table, the requirements have not been defined. 
990

=== Page 1091 ===

ASME BPVC.II.A-2025 SA-568/SA-568M (ASTM AS68/A568M) 
TABLE S1.4 Thickness Tolerances [Metric] for Hot-Rolled Sheet (Carbon and Structural Steel Only)-10-mm (Cut Edge) and 20-mm (Mill 
Edge) Minimum Edge Distance (Coils and Cut Lengths, Including Pickled) 
NoTE I-Thickness is measured at any point across the width not less than 10 mm from a cut edge and not less than 20 mm from a mill edge. This 
table does not apply to the uncropped ends of mill edge coils. 
NoTE 2-Micrometers used for measurement of thickness shall be constructed with anvils and spindles having minimum diameters of 0.188 in.
