Repository: Demigodofa/ASMEPurchaseOrderHelper

# ASMEPurchaseOrderHelper

PC UI tool to help purchasing agents generate correct ASME purchase orders. The active desktop flow reads normalized ASME JSONL data, applies policy rules, and generates copy-ready/exportable PO content.

## Source of truth (for agents/bots)
This README is the source of truth for rules, orientation, and guidance. The owner may use loose or exact language; if there is any ambiguity, confirm intent. Example: if they say "ordering requirements," confirm they mean "Ordering Information" (the official section name used in the PDFs).

File: sectionII_partA_data_digitized/spec_corpus/SA-814/spec.txt (part 3 of 4)
3.1 Orders for material under this specification should 
include the following as required, to describe the desired 
material adequately: 
Schedule Wall 
S4. Certification 
S4.1 The manufacturer's certification shall be furnished to 
the purchaser stating that the material was manufactured, 
sampled, tested, and inspected in accordance with the material 
specification, including the year date, and was found to meet 
the requirements. Additionally, the certification shall include 
for each lot the results of all tests required by the material 
specification and any supplementary or additional requirements 
imposed by the purchase order. 
S4.2 A signature is not required on the certification or test 
report. However, the document shall clearly identify the 
organization submitting the certification and the authorized 
agent of the manufacturer who certified the test results. 
Notwithstanding the absence of a signature, the organization 
submitting the certification is responsible for its content. 
S4.3 The test report shall be furnished within 5 working 
days of shipment of the castings. 
1348

=== Page 1411 ===

ASME BPVC.11.A-2025 SA-834 
S5. Prior Approval of Major Repairs 
S5.1 Major repairs as defined and agreed upon between the 
manufacturer and purchaser shall be subject to the prior 
approval of the purchaser. 
S6. Marking 
S6.1 The manufacturer's name or identification mark and 
the part identification number shall be cast or stamped on all 
castings. When further specified, lot numbers shall be marked 
on individual castings. 
S6.2 When the castings are of such size that individual 
marking is impracticable, they shall be grouped by part 
identification or lot number and placed in a container. The 
container shall be marked with the required identification. 
S7. Hardness Test 
S7 .1 Hardness measurements at specified locations on the 
castings shall be made in accordance with Test Method ElO 
and reported. 
1349

=== Page 1413 ===

ASME BPVC.ILA-2025 SA-836/SA-836M

SPECIFICATION FOR TITANIUM-STABILIZED CARBON
STEEL FORGINGS FOR GLASS-LINED PIPING AND
PRESSURE VESSEL SERVICE

x3 SA-836/SA-836M ay

(Identical with ASTM Specification A836/A836M-14(2020),)

1351

=== Page 1414 ===

SA·836/SA-836M ASME BPVC.II.A-2025 
Specification for 
Titanium-Stabilized Carbon Steel Forgings for Glass-Lined 
Piping and Pressure Vessel Service 
1. Scope 
1.1 This specification covers nonstandard as-forged fittings, 
valve components, and parts for glass-lined piping and pres­
sure vessel service. Mechanical properties are certified on the 
basis of test material subjected to heat treatments to simulate 
glass-coating operations. 
1.2 The values stated in either inch-pound units or SI units 
are to be regarded separately as standard. Within the text, the 
SI units are shown in brackets. The values stated in each 
system are not exact equivalents; therefore, each system must 
be used independently of the other. Combining values from the 
two systems may result in nonconformance with the specifi­
cation. The inch-pound units shall apply unless the "M" 
designation of this specification is specified in the order. 
1.3 This international standard was developed in accor­
dance with internationally recognized principles on standard­
ization established in the Decision on Principles for the 
Development of International Standards, Guides and Recom­
mendations issued by the World Trade Organization Technical 
Barriers to Trade (TBT) Committee. 
2. Referenced Documents 
2.1 ASTM Standards: 
A788/A788M Specification for Steel Forgings, General Re­
quirements 
A961/A961M Specification for Common Requirements for 
Steel Flanges, Forged Fittings, Valves, and Parts for 
Piping Applications 
3. Ordering Information 
3.1 Product furnished to this specification shall conform to 
the requirements of Specification A961/A961M, including any 
supplementary requirements that are indicated in the purchase 
order. Failure to comply with the requirements of Specification 
A961/A961M constitutes non-conformance with this specifi­
cation. 
3.2 It is the purchaser's responsibility to specify in the 
purchase order all ordering information necessary to purchase 
the needed material. Examples of such information include but 
are not limited to the ordering information in Specification 
A961/A961M and the following: 
3.2.1 Supplementary requirements, and 
3.2.2 Additional requirements (see 11.1, 13.1, and 13.2). 
3.3 If the requirements of this specification are in conflict 
with the requirements of Specification A961/A961M, the 
requirements of this specification shall prevail. 
4. Materials and,Manufacture 
4.1 The material shall be forged by hammering, pressing, 
rolling, extruding, or upsetting, such that the finished product 
will be a forging as defined in the Terminology Section of 
Specification A 788/ A 788M. 
4.2 When specified in the order, the manufacturer shall 
submit for approval by the purchaser a sketch showing the 
shape of the rough forging before machining. 
4.3 Forgings shall be protected against sudden or too rapid 
cooling from the rolling or forging while passing through the 
critical range. 
4.4 Heat treatment of forgings is neither required nor 
prohibited. However, the test material for qualifying the 
forging or the welding procedure shall be heat treated to 
simulate glass-coating operations. 
5. Chemical Composition 
5.1 An analysis of each heat shall be made by the manufac­
turer to determine the percentages of the elements specified in 
Table 1. The chemical composition thus determined shall 
conform to the requirements in Table 1. 
6. Mechanical Properties 
6.1 The test material shall conform to the requirements as to 
tensile properties prescribed in Table 2. 
1352

=== Page 1415 ===

ASME BPVC.II.A-2025 SA-836/SA-836M 
TABLE 1 Chemical Requirements 
Element 
Carbon, max 
Manganese, max 
Phosphorus, max 
Silicon, max 
Sulfur, max 
Titanium, min 
Titanium, max. 
Composition, % 
0.20 
0.90 
0.05 
0.35 
0.05 
4x carbon content 
1.00 
TABLE 2 Tensile Requirements 
Tensile strength, min, ksi [MPa] 
Yield strength/ min, ksi [MPa] 
Elongation in 2 in. or 50 mm, min, % 
Reduction of area, min, % 
Class I 
55 [380] 
25 [175] 
22 
35 
A Determined by either the 0.2 % offset method or the 0.5 % extension-under-load 
method. 
7. Number of Tests and Retests 
. 7.1 One tension test shall be made from each heat. 
7 .2 If any test specimen is defectively machined, it may be 
discarded and another specimen substituted. 
8. Retests 
8.1 When one or more representative test specimens do not 
conform to specification requirements for the tested 
characteristic, only a single retest for each nonconfonning 
characteristic may be performed to establish product accept­
ability. Retests shall be performed on twice the number of 
representative specimens that were originally nonconforming. 
When any retest specimen does not conform to specification 
requirements for the characte1istic in question, the lot repre­
sented by that specimen shall be rejected, or the test material 
shall be heat treated or reheat-treated in accordance with 4.4, 
and tested in accordance with Sections 6 and 7. 
9. Test Specimens 
9 .1 The test material to be used for qualifying the forgings 
shall be heat treated with the forgings represented by the test 
material, if the forgings are heat treated, then, the test material 
shall be normalized three times froljll a 1ninimum temperature 
of 1550 °F [845 °C) prior to testfng. ,This heat treatment 
simulates glass-coating operations. 
10. Surface Finish, Appearance, and Corrosion 
Protection 
10.1 The requirements of Specification A961/A961M apply 
to forgings and finished parts. 
11. Repair by Welding 
11.1 Approval by the purchaser shall be required prior to 
weld repair. 
11.2 The welded test plate used to qualify the procedure 
shall be normalized three times at 1550 °F [845 °C) prior to 
testing to simulate glass-coating operations. 
11.3 The composition of the weld deposits shall be similar 
to the base metal and in accordance with the procedure 
qualification for the applicable material. Welding shall be 
accomplished with a weld procedure designed to produce low 
hydrogen in the weldment. Short-circuit gas metal arc welding 
is permissible only with the approval of the purchaser. 
12. Rejection and Rehearing 
12.1 Samples representing material rejected by the pur­
chaser shall be preserved until disposition of the claim has been 
agreed upon by the manufacturer and the purchaser. 
13. Certification 
13.1 See Specification A961/A961M. 
13.2 A test rep01t of the test results for chemistry (Section 5 
and Table 1) and tensile properties (Section 6 and Table 2) shall 
be furnished. 
14. Product Marking 
14.1 In addition to marking requirements of Specification 
A961/A961M, the following additional marking requirements 
shall apply: 
14.1.1 Forgings repaired by welding shall be marked with 
the letter "W" following this specification number. 
14.2 Bar Coding-In addition to the requirements in 14.1, 
bar coding is acceptable as a supplemental identification 
method. The purchaser may specify in the order a specific bar 
coding system to be used. The bar coding system, if applied at 
the discretion of the supplier, should be consistent with one of 
the published industry standards for bar coding. If used on 
small parts, the bar code may be applied to the box or a 
substantially applied tag. 
15. Keywords 
15.1 carbon; pipe fittings; p1pmg applications; pressure 
containing parts; pressure vessel service; steel; steel flanges; 
steel forgings; steel valves 
1353

=== Page 1417 ===

ASME BPVC.ILA-2025 SA-841/SA-841M

SPECIFICATION FOR STEEL PLATES FOR PRESSURE
VESSELS, PRODUCED BY THERMO-MECHANICAL
CONTROL PROCESS (TMCP)

xs) SA-841/SA-841M

(Identical with ASTM Specification A841/A841M-17.)

1355

=== Page 1418 ===

SA-841/SA-841M ASME BPVC.II.A-2025 
Standard Specification for 
Steel Plates for Pressure Vessels, Produced by Thermo­
Mechanical Control Process (TMCP) 
1. Scope 
1. 1 This specification covers steel plates produced by the 
thermo-mechanical control process (TMCP). The plates are 
intended primarily for use in welded pressure vessels. A 
description of the TMCP method is given in Appendix XL 
1.2 Due to the inherent characteristics of the TMCP method, 
the plates cannot be formed at elevated temperatures without 
sustaining significant losses in strength and toughness. Except 
for Grade G, the plates may be formed and post-weld heat­
treated at temperatures not exceeding 1200°F [650°C], provid­
ing the requirements of 6.1 are met. Grade G plates may be 
formed at temperatures not exceeding 985°F [530°C] provided 
the requirements of 6.1 are met. 
1.3 The maximum permitted nominal thickness of plates 
furnished to this specification is 4 in. [100 mm] for Grades A, 
B, and C; 1.5 in. [40 mm] for Grades D, E, and F; and 2 in. 
[50 mm] for Grade G. 
1.4 Grade G is susceptible to magnetization. Use of magnets 
in handling after heat treatment should be avoided if residual 
magnetism would be detrimental to subsequent fabrication or 
service. 
1.5 The values stated in either inch-pound units or SI units 
are to be regarded separately as standard. Within the text, the 
SI units are shown in brackets. The values stated in each 
system are not exact equivalents. Therefore, each system must 
be used independently of the other. Combining values from the 
two systems may result in nonconformance with this specifi­
cation. 
1.6 This international standard was developed in accor­
dance with internationally recognized principles on standard­
ization established in the Decision on Principles for the 
Development of International Standards, Guides and Recom­
mendations issued by the World Trade Organization Technical 
Barriers to Trade (TBT) Committee. 
2. Referenced Documents 
2.1 ASTM Standards: 
A20/ A20M Specification for General Requirements for Steel 
Plates for Pressure Vessels 
A435/A435M Specification for Straight-Beam Ultrasonic 
Examination of Steel Plates 
A577/A577M Specification for Ultrasonic Angle-Beam Ex­
amination of Steel Plates 
A578/A578M Specification for Straight-Beam Ultrasonic 
Examination of Rolled Steel Plates for Special Applica­
tions 
3. General Requirements and Ordering Information 
3.1 Plates supplied to this product specification shall con­
form to Specification A20/A20M, which outlines the testing 
and retesting methods and procedures, permissible variations 
in dimensions, quality and repair of defects, marking, loading, 
etc. 
3.2 Specification A20/A20M also establishes the rules for 
ordering information that should be complied with when 
purchasing plates to this specification. 
3.2.1 If the plates are to be subjected to warm forming or 
post-weld heat treatment, the order must indicate the tempera­
tures and times-at-temperature that will be utilized in such 
operations. (See 6.1 and Specification A20/A20M, Supplemen­
tary Requirement S3.) 
3.3 In addition to the basic requirements of this 
specification, certain supplementary requirements are available 
when additional control, testing, or examination is required to 
meet end use requirements. These include: 
1356

=== Page 1419 ===

ASME BPVC.II.A-2025 SA-841/SA-841M 
3.3.1 Vacuum treatment, 
3.3.2 Additional or special tension testing, 
3.3.3 Additional or special impact testing, and 
3.3.4 Nondestructive examination. 
3.4 The purchaser is referred to the listed supplementary 
requirements in this specification and to the detailed require­
ments in Specification A20/A20M. 
3.5 If the requirements of this specification are in conflict 
with the requirements of Specification A20/A20M, the require­
ments of this specification shall prevail. 
4. Manufacture 
4.1 Steelmaking Practice-The steel shall be killed and 
shall conform to the fine austenitic grain size requirement of 
Specification A20/ A20M. 
4.2 The plates shall be produced by the thermo-mechanical 
control process. 
5. Chemical Composition 
5.1 The chemical composition on heat analysis shall con­
form to the requirements given in Table 1, except as otherwise 
provided in Supplementary Requirement S 17 of Specification 
A20/ A20M when that requirement is involved. 
5.2 If a product analysis is made on a sample taken from the 
standard location (see Specification A20/A20M), the results of 
the analysis shall not deviate from the limits for the heat 
analysis by more than the values given in Table 2. 
6. Mechanical Requirements 
6.1 If the plates are to be subjected to warm forming or 
post-weld heat treatment, the test coupons shall be subjected to 
heat treatment to simulate such fabrication operations. (See 
3.2.1 and Specification A20/ A20M, Supplementary Require­
ment S3.) 
6.2 Tension Test Requirements-The plates as represented 
by the tension-test specimens shall conform to the require­
ments given in Table 3. 
6.2.1 Number and Location of Test Coupons-Two tension 
tests shall be made from each plate-as-rolled. One test coupon 
shall be taken from a comer of the plate on each end. 
6.3 Notch Toughness Test Requirements: 
6.3.1 Except for Grade G, longitudinal Charpy V-notch tests 
shall be made in accordance with Specification A20/A20M. 
6.3.2 For Grades A, B and C, unless the test temperature and 
absorbed energy requirements are specified in the purchase 
order, the tests shall be conducted at -40°F [-40°C] and the 
average absorbed energy for each set of three full size 
specimens shall be 15 ft-lb [20J] or more. 
6.3.3 For Grade D, unless the test temperature and the 
lateral expansion requirements are specified in the purchase 
order, the tests shall be conducted at -40°F [-40°C] and the 
lateral expansion for each specimen shall be 0.015 in. [0.4 mm] 
or more. 
6.3.4 For Grades E and F, unless the test temperature and 
absorbed energy requirements are specified in the purchase 
order, the tests shall be conducted at -40°F [-40°C] and the 
average absorbed energy for each set of three full size 
specimens shall be 20 ft·lb [27 J] or more. 
6.3.5 For Grade G, transverse Charpy V-notch tests shall be 
made in accordance with Specification A20/A20M. Unless the 
test temperature is specified in the purchase order, the tests 
shall be conducted at -320°F [-195°C]. Each specimen shall 
have a lateral expansion opposite the notch of not less than 
0.D15 in. [0.38 mm], up to a plate thickness of 1.25 in. [31.75 
mm] inclusive; and 0.019 in. [0.48 mm] at a plate thickness of 
2.0 in. [50 mm]. Values of lateral expansion for plate thick­
nesses between 1.25 in. [31.75 mm] and 2.0 in. [50 mm] shall 
be determined by linear interpolation. 
7. Marking 
7 .1 In addition to the marking required in Specification 
A20/ A20M, each plate shall be legibly stamped with the letters 
"TMC" following the stamped specification designation. 
8. Keywords 
8.1 pressure containing parts; pressure vessel steel; steel 
plates; steel plates for pressure vessel applications 
1357

=== Page 1420 ===

I-'-
w 
(.fl 
co 
TABLE 1 Chemical RequirementsA 
Element Composition, % 
Grade A Grade B Grade C Grade D 
Carbon 0.20 0.15 0.10 0.09 
Manganese 
t s 1.5 in. [40 mm] 0.70-1.35c 0.70-1.35c 0.70-1.60 1.00-2.00 
t > 1.5 in. [40 mm] 1.00-1.60 1.00-1.60 1.00-1.60 D 
Phosphorus 0.030 0.030 0.030 0.010 
Sulfur 0.030 0.025 0.015 0.005 
Silicon 0.15-0.50 0.15-0.50 0.15-0.50 0.05-0.25 
Copper 0.35 0.35 0.35 0.50 
Nickel 0.25 0.60 0.25 1.0-5.0 
Chromium 0.25 0.25 0.25 0.30 
Molybdenum 0.08 0.30 0.08 0.40 
Columbium (Niobium)F 0.03 0.03 0.06 0.05 
Vanadium 0.06 0.06 0.06 0.02 
Titanium G G 0.006-0.02 0.006-0.03 
Boron 0.0005-0.002 
Aluminum, min 0.020 total or 0.020 total or 
O.Q15 acid 0.015 acid 
solubleG solubleG 
A Values are maximums unless a minimum or a range is indicated. Where empses appear in this table, there is no requirement. 
Grade E 
0.07 
0.70-1.60 
D 
O.Q15 
0.005 
0.05-0.30 
0.35 
0.60 
0.30 
0.30 
0.08 
0.06 
G 
0.0007 
0.020 total or 
0.015 acid 
solubleG 
Grade F 
0.10 8 
1.1CJ....1.70 8 
D 
0.020 
0.008 
0.10-0.45 
0.40 
0.85 
0.30 
0.50 
0.10 
0.09 
H 
0.0007 
0.020 total or 
0.015 acid 
solubleH 
Grade G 
0.13 
0.60-1.20 
0.60-1.20 
O.Q15 
0.015 
0.04--0.15E 
6.0-7.5 
0.30-1.00 
0.30 
E 
0.008 acid soluble 
8 For each reduction of 0.01 percentage point below the specified maximum for carbon, an increase of 0.06 percentage points above the specified maximum for manganese is permitted, up to a maximum of 1.85 %. 
c Manganese may exceed 1.35 % on heat analysis, up to a maximum of 1.60 %, provided that the carbon equivalent on heat analysis does not exceed 0.47 %, or the value specified in Supplementary Requirement S77 
when that requirement is invoked, when based on the following formula: 
CE= C+Mn/6+(Cr+Mo+ V)-!5+(Ni+Cu)l15% 
When this option is exercised, the manganese content on product analysis shall not exceed the heat analysis content by more than 0.12 percentage points. 
0 Not applicable. 
E Silicon may be less than 0.04 %, provided that total aluminum is 0.030 % or over, or provided acid soluble aluminum is 0.025 % or over. 
F Columbium and niobium are interchangeable names for the same element and both names are acceptable in A01 specifications. 
G By agreement, the steel may be produced with titanium, in which case the minimum aluminum content shall not apply. When this option is exercised, the titanium content, by heat analysis, shall be 0.006 % to 0.02 %, 
and the actual titanium content shall be reported on the test report. 
H By agreement, the steel may be produced with titanium, in which case the minimum aluminum content shall not apply. When this option is exercised, the titanium content, by heat analysis, shall be 0.006 % to 0.03 %, 
and the actual titanium content shall be reported on the test report. 
( ) 
~ 
CX) 
"" ~ 
~ 
~ 
~ 
:: 
~ :: 
tO! 
~ ;.., 
~ N c:, 
N 
U1

=== Page 1421 ===

Element 
Carbon 
Manganese 
Phosphorus 
Sulfur 
Silicon 
Nickel 
Chromium 
Molybdenum 
Copper 
Vanadium 
Columbium 
(NiobiumjA 
Aluminum 
Titanium 
Boron 
ASME BPVC.II.A-2025 
TABLE 2 Product Analysis Tolerances 
Tolerances, % 
Specified Limit, % 
to 0.15, incl 
over 0.15 
to 0.60, incl 
over 0.60 to 0.90, incl 
over 0.90 to 1.20, incl 
over 1.20 to 1.35, incl 
over 1.35 to 1.65, incl 
ove.r 1.65 
to 0.020, incl 
over 0.020 
to 0.020, incl 
over 0.020 
to 0.30, incl 
over 0.30 to 0.40, incl 
over 0.40 
to 1.00, incl 
over 1.0 to 2.0, incl 
over 2.0 to 3.8, incl 
over 3.8 
to 0.90, incl 
to 0.20, incl 
over 0.20 
to 1.00, incl 
to 0.10, incl 
to 0.1 o, incl 
to 0.15, incl 
to 0.010, incl 
over 0.010 
any 
Under 
Minimum 
Limit 
0.02 
0.03 
0.05 
0.06 
0.08 
0.09 
0.09 
0.11 
0.02 
0.05 
0.06 
0.03 
0.05 
0.07 
0.08 
0.04 
0.01 
0.03 
0.03 
0.01 
0.01 
0.005 
0.002 
0.01 
B 
Over 
Maximum 
Limit 
0.03 
0.04 
0.06 
0.08 
0.10 
0.11 
0.12 
0.14 
0.005 
0.010 
0.005 
0.010 
0.03 
0.05 
0.06 
0.03 
0.05 
0.07 
0.08 
0.04 
0.01 
0.03 
0.03 
0.01 
0.01 
0.01 
0.01 
0.01 
B 
A Columbium and niobium are interchangeable names for the same element and 
both names are acceptable in A01 specifications. 
8 Product analysis is not applicable for this element. 
1359 
SA-841/SA-841M

=== Page 1422 ===

~ 
00 
.i,,. 
po\ 
....... 
~ 
00 
.i,,. 
po\ 
3: 
TABLE 3 Tensile Requirements 
Grades A, B, and C Grade D Grade E Grade F Grade G 
Class 1 Class 2 Class 3 Class 4 Class 5 Class 6 Class 7 Class 8 Class 9 Class 10 
Yield strength, min, ksi [MPa] 
to 1.5 in. [40 mm] incl 50 [345] 60 [415] 100 [690] 70 [485] 75 [515] 70 [485] 75 [515] 80 [550] 85 [585] 90 [620] 
over 1.5 in. [40 mm] to 
2.0 in. [50 mm] A A A A A A A A 85 [585] 90 [620] 
over 1.5 in. [40 mm] to 
2.5 in. [to 65 mm] 50 [345] 60 [415] A A A A A A A A 
over 2.5 in. [over 65 mm] 45 [310] 55 [380] A A A A A A A A 
Tensile strength, ksi [MPa] 
to 1.5 in. [40 mm] incl 7Q-90 80-100 145-170 84-104 88-108 82-102 86-106 90-110 100-120 109-129 
[485-620] [55Q-690] [1000-1170] [580-715] [605-745] [565-705] [590-730] [620-760] [69Q-825] [75Q-885] > 
over 1.5 in. [40 mm] to 100-120 109-129 "" 3: 2.0 in. [50 mm] A A A A A A A A [69Q-825] [750-S85] !!I 
over 1.5 in. [40 mm] to 70-90 S0-100 = .... 2.5 in. [to 65 mm] [485-620] [55Q-690] A A A A A A A A 
~ w 
°' over 2.5 in. [over 65 mm] 65-85 75-95 n 
0 [45Q-585] [515-655] A A A A A A A A 
~ Elongation in 2 in. [50 mm], N 
min,% 8 0 
to 1.5 in. [40 mm] incl 22 22 13 20 19 20 19 18 20 20 N 
t/1 
over 1.5 in. [40 mm] to 
2.0 in. [50 mm] A A A A A A A A 20 20 
over 1.5 in. [40 mm] to 
A A A A 
2.5 in. [to 65 mm] 22 22 A A A A 
over 2.5 in. [over 65 mm] 22 22 A A A A A A A A 
Elongation in 8 in. [200 mm], 
min,% 8 
to 1.5 in. [40 mm] incl 18 16 15 16 15 14 A A 
over 1.5 in. [40 mm] to 
A A A 
2.5 in. [to 65 mm] 18 A A A A A 
.... 
over 2.5 in. [over 65 mm] 18 A A A A A A A A 
A Not applicable. 
8 See Specification A20/ A20M for elongation requirement adjustments. 
( )

=== Page 1423 ===

ASME BPVC.II.A-2025 SA-841/SA-841M 
SUPPLEMENTARY REQUIREMENTS 
Supplementary requirements shall not apply unless specified in the order. 
A list of standardized supplementary requirements for use at the option of the purchaser are included 
in Specification A20/A20M. Several of those that are considered suitable for use with this 
specification are listed in this section by title. Other tests may be performed by agreement between the 
supplier and the purchaser. 
S 1. Vacuum Treatment, 
S2. Product Analysis, 
S3. Simulated Post-Weld Heat Treatment of Mechanical 
Test Coupons, 
S5. Charpy V-Notch Impact Test, 
S6. Drop Weight Test (for Material 0.625 in. [16 mm] and 
Over in Thickness), 
S7. High-Temperature Tension Test, 
S8. Ultrasonic Examination in accordance with Specifica­
tion A435/A435M, 
S9. Magnetic Particle Examination, 
S 10. Charpy V-Notch Test Curve, 
S 11. Ultrasonic Examination in accordance with Specifica­
tion A577/A577M, 
S12. Ultrasonic Examination in accordance with Specifica-
tion A578/A578M, 
S13. NDT Temperature Determination, 
S17. Vacuum Carbon-Deoxidized Steel, 
S18. Unspecified Elements, and 
S19. Restricted Chemical Requirements. 
ADDITIONAL SUPPLEMENTARY REQUIREMENTS 
Also listed are additional supplementary requirements suitable for use with this specification. 
S55. Longitudinal Charpy Impact Energy Absorption Re­
quirement 
S55.1 Longitudinal Charpy V-notch tests shall be made in 
accordance with Specification A20/A20M. Unless the test 
temperature is specified in the purchase order, the tests shall be 
conducted at -320°F [-195°C] and the average absorbed 
energy for each set of three full size specimens shall be 25 ft-lb 
[34 JJ or more, and the individual test value of not more than 
one specimen may be below 25 ft-lb [34 J], but in no case 
below 20 ft-lb [27 J]. 
S56. Transverse Charpy Impact Energy Absorption Re­
quirement 
S56.1 Transverse Charpy V-notch tests shall be made in 
accordance with Specification A20/A20M. Unless the test 
temperature is specified in the purchase order, the tests shall be 
conducted at -320°F [-195°CJ and the average absorbed 
energy for each set of three full size specimens shall be 20 ft-lb 
[27 J] or more, and th.e individual test value of not more than 
one specimen may be below 20 ft-lb [27 J], but in no case 
below 15 ft-lb [20 JJ. 
S64. Heat Treatment Parameters for Grad G 
S64.1 Except for the TMR-I-T process, the plates shall be 
cooled directly after rolling without being allowed to cool 
below 1025°F [550°CJ. Quenching hardening shall be initiated 
from a temperature within the range from 1025 to 1490°F [550 
to 810°C]. 
S64.2 Subsequent to quenching, the plates shall be tem­
pered within the range from 1030 to 1155°F [555 to 625°C], 
holding at that temperature for a minimum of 30 min/in. [1.2 
min/mm] of thickness but for not less than 15 min, and then 
cooling at a rate of not less than 300°F/h [165°C/h], either in 
air or by quenching in water, to ambient temperature. 
S64.3 Prior to the tempering treatment, the plates may be 
subjected to an intermediate heat treatment (Note S64.1) 
consisting of heating to a temperature in the range from 1185 
to 1310°F [640 to 710°C], holding at that temperature for a 
minimum of 1 hr/in. [2.4 min/mm] of thickness, but in no case 
less than 15 min, and then water-quenching to below 300°F 
[150°C] in the case of plate thicknesses of more than 5/s in. [16 
mm]; or cooling in air or water-quenching in the case of plate 
thickness of 5/s in. [16 mm] and under. 
NOTE S64.1-The intermediate heat treatment is for the purpose of 
enhancing elongation and notch-toughness and for reducing susceptibility 
to strain-aging embrittlement and temper embrittlement. It may be 
performed at the option of the material manufacturer or may be specified 
by the purchaser. 
S64.4 Heat treatment temperatures and times shall be re­
ported in accordance with Section 19 of Specification A20/ 
A20M. 
S77. Carbon Equivalent Limit 
S77.1 The carbon equivalent, on heat analysis, shall not 
exceed the limits listed in this section when based on the 
following equation: 
CE= C+Mn/6+(Cr+Mo+V)l5+(Cu+Ni)l15% 
[Grade A] 
t = 2 in. [50 mm] and under in thickness 
t > 2 in. [50 mm] in thickness 
[Grade BJ 
t = 2 in. [50 mm] and under in thickness 
t > 2 in. [50 mm] In thickness 
1361 
0.40% 
0.45% 
0.45 % 
0.50%

=== Page 1424 ===

SA-841/SA-841M ASME BPVC.II.A-2025 
S78. Low Sulfur Treatment 
S78.1 Restricted sulfur content shall be specified on the 
order. In the absence of such a specification the maximum 
sulfur furnished under this supplementary requirement shall be 
0.003 % on heat analysis. 
NoTE S78.l-The low sulfur treatment is for the purpose of enhancing 
the HIC (Hydrogen Induced Cracking) and SSC (Sulfide Stress Cracking) 
resistance. 
S79. Carbon Equivalent Limit 
S79.1 The carbon equivalent, on heat analysis, shall not 
exceed 0.27 %, or a lower value as specified in the purchase 
order, when based on the following equation: 
Si Mn+Cu+Cr Ni Mo V 
PCM= c+ 30+ 20 + 60+1s+ 10+ 5 B% 
APPENDIX 
(Nomnandatory Information) 
Xl. THERMO-MECHANICAL CONTROLLED PROCESSING (TMCP) 
Xl.1 Introduction-The Thermo•Mechanical Controlled 
Processing, commonly referred . to as "TMCP," has evolved 
from the "controlled rolling" (CR) processes, which have been 
known and used for a number of years. TMCP produces 
fine-grained steel by a combination of chemical composition 
and integrated controls of manufacturing processes from slab 
reheating to post-rolling cooling, thereby achieving the speci­
fied mechanical properties in the required plate thicknesses. 
TMCP requires accurate control of both the steel temperature 
and rolling reductions, and does not involve coiling after the 
post- cooling. 
Xl.2 Outline of TMCP As May Be applied to Grades A 
through F-As shown in Fig. Xl.l, TMCP for those grades 
may incorporate three processes, as follows: 
Xl.2.1 Thermo-Mechanical Rolling (TMR)-Steels of fine 
grain size are produced by rolling in the recrystallization and 
the nonrecrystallization regions of austenite, and sometimes in 
the dual-phase temperature region of austenite and ferrite. 
Generally, a high proportion of the rolling reduction is per• 
lYPE OF PROCESSING 
STRUCTURE . TEMPERATURE THERMO-MECHANICAL CONTROL PROCE$SES 
IIEClt'l'$TA!.lmD 
~) 
~ 
NOffltECl';'(S'r. 
{l:LONG.<ll'lll)) 
AUSl'ENllll 
~$I.All 
Hl!A'l'lffllfl!MP. 
~ 
ffl,IP, 
Ar3 
TMlt AC 
(1) (2) (4) (S) (6) 
R. 
R 
formed close to, or below, the temperature at which austenite 
begins to transform to ferrite during cooling (Ar3) and may 
involve rolling in the lower portion of the temperature range of 
the intercritical dual-phase region. 
Xl.2.2 Accelerated Cooling (AC)-Steels meeting the 
specified requirements are produced by controlled cooling 
(accelerated cooling and air cooling) through the dual-phase 
teq1perature region immediately after final controlled rolling 
(CR) or TMR operation, 
Xl.2.3 Direct Quenched and Tempered (DQT)-:-Steels 
meeting the specified requirements are produced by promoting 
grain refinement and increasing hardness through direct 
quenching i:tnmediately after final controlled rolling (CR) or 
TMR operations. Subsequent to direct quenching the plates are 
tempered. 
Xl.2.4 The selection, from the above, of the method to be 
used is made by the plate producer depending upon the 
chemical composition, the plate thickness, and the required 
properties. 
CONVENTIONAL PRO<l!SSES 
OQ·T AA N CR 
(8) (9) (10) (11) (12) 
R 
AIJffl!lm! 
+l'!!!IRm! 
Ar1 
AC AC AC 
l'lilllUTe+l'l!:'AA1ffll 
(l'l!llRm + SAIHfl'll 
+l!AA1ffiSITI!) 
Nelie: 
'TMR: TH~l ROI.UNG N: NORMAIRS> 
M;: ACCEt.ellATeO COOUNG PEtOa!SS ~: CONTROi.i.ED ROI.UNG 
AR: AS ROWD R: REDUCTION 
DQ: tl!RllCT QUl!NO!lNG 
T:TeMPEREO 
FIG, X1 .1 Schematic Diagrams of Thermo-Mechanical Control and Conventional Process of Steel Plate as may be Applied to Grades A 
through F 
1362

=== Page 1425 ===

ASME BPVC.II.A-2025 SA-841/SA-84 lM 
Xl.3 Outline of TMCP As May Be Applied to Grade G-As 
shown in Fig. Xl .2, TMCP for this grade may incorporate three 
processes, as follows: 
Xl.3.1 Thermo-Mechanical Rolling and Intermediately 
Heat Treated and Tempered (TMR-I-T)-Subsequent to TMR 
as described in Xl.2.1, the plate may be tempered, except that 
prior to tempering after TMR, the plate may be subjected to an 
intermediate heat treatment consisting of heating to a tempera­
ture in the range from Ac 1 to Ac 3 · 
Xl.3.2 Direct Quenched and Tempered (DQ-T)-As de­
scribed in Xl.2.3. 
Xl.3.3 Direct Quenched and Intermediately Heat Treated 
and Tempered (DQ-I-T)-Similar to DQT, as described in 
Xl .2.3, except that prior to the tempering treatment and after 
DQ, the plate may be subjected to an intermediate heat 
treatment consisting of heating to a temperature in the range 
from Ac 1 to Ac3· 
Xl.3.4 The selection, from the above, of the method to be 
used is made by the plate producer depending upon the 
chemical composition, the plate thickness, and the required 
prope1ties. 
1363

=== Page 1426 ===

to"" 
w 
Cl\ 
~ 
( 
Cooling 
(During Rolling) 
STRUCTURE 
RECRYSTAL· 
IZED 
AUSTENITE 
TEMP 
NORMAL 
SLAB 
HEATING 
TEMP. 
Reheating 
(After Rolling) 
STRUCTURE I TEMP 
TYPE OF PROCESSING 
THERMO-MECHANICAL CONTROLLED PROCESS 
TMR•I•T I DQ-T I DQ-I·T 
R R R 
-·-··---- 4 • ·-------------------'""'---·- .... -----·---------1 
NON 
RECRYST. 
AUSTENITE 
AUSTENITE 
(+ BAINITE) 
MARTENSITE 
{+ BAINITE) 
Ar,3 
Ari 
Ms 
AUSTENl'TE 
AUSTENITE 
+ MARTENSITE 
{+ BAINITE} 
MARTENSITE 
{+ BAINITE} 
NOTE: 
R I 'IR I ~R 
Ac3 1, ..... H .. I ..... ·--····-·--· -•-•¥-+••----··--···---···-•--·····-----··-···-·· 
I I l I l _I 
Ac1 
.............. ___ .., __ ""' .. ...., ____ . .,,,... ............. ___ .. ., ........ __ .,,.__..,,. __ ..,. .... _. __ ...,,,.. __ ...... , 
TMR: THERMO-MECHANICAL ROLLING DQ: DIRECT QUENCHING 
I: INTERMEDIATE HEAT TREATMENT T: TEMPERING 
R: REDUCTION 
FIG. X1 .2 Schematic Diagrams of Thermo-Mechanical Control Processes of Steel Plate as may be Applied to Grade G 
) 
~ 
~ .... 
~ 
~ .... ::: 
i 
~ = ~ 
N 
0 
N 
en

=== Page 1427 ===

ASME BPVC.ILA-2025 SA-859/SA-859M (ASTM A859/A859M)

SPECIFICATION FOR AGE-HARDENING ALLOY STEEL
FORGINGS FOR PRESSURE VESSEL COMPONENTS

Os SA-859/SA-859M iy mu (25)

(Identical with ASTM Specification A8S9/A859M-04(2019)e1,)

1365

=== Page 1428 ===

SA-859/SA-859M (ASTM A859/A859M) ASME BPVC.II.A-2025 
A Designation: A859/A859M - 04 (Reapproved 2019t 1 
~u11 7 
INTERNATIONAL 
Standard Specification for 
Age-Hardening Alloy Steel Forgings for Pressure Vessel 
Components 1 
This standard is issued under the fixed designation A859/A859M; the number immediately following the designation indicates the year 
of original adoption or, in the case of revision, the year of last revision. A number in parentheses indicates the year of last reapproval. 
A superscript epsilon (e) indicates an editorial change since the last revision or reapproval. 
e 1 NOTE-MPa value was added in 1.2.2 editorially in April 2019. 
1. Scope 
1.1 This specification covers requirements for low-carbon 
age-hardening nickel-copper-chromium-molybdenum­
columbium alloy steel forgings for pressure vessel compo­
nents. 
1.2 Forgings under this specification are available as Grades 
A or B. Grade A may be ordered in one or two classes as 
follows: 
1.2.1 Grade A Class J-Normalized-and-precipitation-heat­
treated, providing a minimum yield strength of 55 ksi 
[380 MPa] and a minimum tensile strength of 65 ksi 
[450 MPa]. 
1.2.2 Grade A Class 2-Quenched-and-precipitation-heat­
treated, providing a minimum yield strength of 65 ksi 
[450 MPa] and a minimum tensile strength of 75 ksi 
[515 MPa]. 
1.2.3 Grade A was the original steel composition in this 
specification. 
1.3 Although the material is readily weldable, welding 
procedures are of fundamental importance and must be such as 
not to affect adversely the properties of the material, especially 
in the heat-affected zone. It is presupposed that welding 
procedures will be suitable for the material being welded. 
1.4 Supplementary requirements, including those applicable 
in Specification A788/A788M, are provided for use when 
additional testing or inspection is desired. These shall apply 
only when specified individually by the purchaser in the order. 
1.5 The values stated in either SI units or inch-pound units 
are to be regarded separately as standard. The values stated in 
each system are not necessarily exact equivalents; therefore, to 
ensure conformance with the standard, each system shall be 
used independently of the other and values from the two 
systems shall not be combined. 
1 This specification is under the jurisdiction of ASTM Committee AO! on Steel, 
Stainless Steel and Related Alloys and is the direct responsibility of Subcommittee 
A0l.06 on Steel Forgings and Billets. 
Current edition approved March I, 2019. Published April 2019. Originally 
approved in 1986. Last previous edition approved in 2014 as A859/A859M---04 
(2014 ). DOI: 10.1520/ A0859 _A0859M---04Rl 9E01. 
1.6 This specification is expressed in both inch-pound and 
SI units. However, unless the order specifies the applicable 
"M" specification designation [SI units], the material shall be 
furnished to inch-pound units. 
1.7 This international standard was developed in accor­
dance with internationally recognized principles on standard­
ization established in the Decision on Principles for the 
Development of International Standards, Guides and Recom­
mendations issued by the World Trade Organization Technical 
Barriers to Trade (TBT) Committee. 
2. Referenced Documents 
2.1 ASTM Standards:2 
A275/A275M Practice for Magnetic Particle Examination of 
Steel Forgings 
A370 Test Methods and Definitions for Mechanical Testing 
of Steel Products 
A388/A388M Practice for Ultrasonic Examination of Steel 
Forgings 
A 788/ A 788M Specification for Steel Forgings, General Re­
quirements 
E208 Test Method for Conducting Drop-Weight Test to 
Determine Nil-Ductility Transition Temperature of Fer­
ritic Steels 
E604 Test Method for Dynamic Tear Testing of Metallic 
Materials 
2.2 ASME Standard: 3 
ASME Boiler and Pressure Vessel Code-Section IX 
3. Ordering Information and General Requirements 
3.1 In addition to the ordering information required by 
Specification A788/A788M, the purchaser shall include with 
the inquiry and order a detailed drawing, sketch, or written 
2 For referenced ASTM standards, visit the ASTM website, www.asttn.org, or 
contact ASTM Customer Service at service@astm.org. For Annual Book of ASTM 
Standards volume information, refer to the standard's Document Summary page on 
the ASTM website. 
3 Available from American Society of Mechanical Engineers (ASME), ASME 
International Headquarters, Two Park Ave., New York, NY 10016-5990, http:// 
www.asme.org. 
1366

=== Page 1429 ===

'~· 
'~ 
ASME BPVC.II.A-2025 SA-859/SA-859M (ASTM A859/A859M) 
description of the forging and the method of selecting test 
location (see 6.3). When appropriate, the areas of significant 
loading in the forging shall be designated. 
3.2 Material supplied to this specification shall conform to 
the requirements of Specification A788/A788M, which out­
lines additional ordering information, manufacturing 
requirements, testing and retesting methods and procedures, 
marking, certification, product analysis variations, and addi­
tional supplementary requirements. 
3.3 If the requirements of this specification are in conflict 
with the requirements of Specification A788/A788M, the 
requirements of this specification shall prevail. 
4. Manufacture 
4.1 Melting Practice-The steel shall be made to a killed, 
fine austenitic grain size, practice. 
4.1.1 Vacuum degassing in accordance with Specification 
A788/A788M is highly recommended. 
4.2 Heat Treatment: 
4.2.1 Normalizing may, at the manufacturer's option, pre­
cede the prescribed heat treatment cycle. 
4.2.2 Grade A Class 1 forgings shall be normalized at a 
temperature in the range from 1600 to 1725 °F [870 to 940 °C] 
and then precipitation hardened in the range from 1000 to 
1225 °F [540 to 665 °C] for a time to be determined by the 
material manufacturer. 
4.2.3 Grade A Class 2 forgings shall be liquid quenched 
from a temperature in the range from 1600 to 1725 °F [870 to 
940 °C] and then precipitation hardened in the range from 1000 
to 1225 °F [540 to 665 °C] for a time to be determined by the 
material manufacturer. 
4.2.4 Grade B forgings shall be double quenched and 
tempered (liquid quenched twice) by austenitizing twice at a 
temperature in the range of 1600 to 1725 °F [870 to 940 °C], 
and then precipitation hardened at a temperature in the range of 
1000 to 1300 °F [540 to 700 °C] for a time to be determined by 
the manufacturer. 
5. Chemical Composition 
5.1 Heat Analysis-The heat analysis obtained from sam­
pling in accordance with Specification A788/A788M shall 
comply with Table 1. 
5.2 Product Analysis-The purchaser may use the product 
analysis provision of Specification A788/A788M to obtain a 
product analysis from a forging representing each heat or 
multiple heat. 
6. Mechanical Requirements
