Repository: Demigodofa/ASMEPurchaseOrderHelper

# ASMEPurchaseOrderHelper

PC UI tool to help purchasing agents generate correct ASME purchase orders. The active desktop flow reads normalized ASME JSONL data, applies policy rules, and generates copy-ready/exportable PO content.

## Source of truth (for agents/bots)
This README is the source of truth for rules, orientation, and guidance. The owner may use loose or exact language; if there is any ambiguity, confirm intent. Example: if they say "ordering requirements," confirm they mean "Ordering Information" (the official section name used in the PDFs).

File: sectionII_partA_data_digitized/spec_corpus/SA-181/spec.txt (part 4 of 5)
=== Page 257 ===
size and mechanical properties through the section affected. 
242 
6.2.6 If a scale-free bright finish is required; this shall be 
specified in the purchase order. 
7. Chemical Composition 
7 .1 Each alloy shall conform to the chemical composition 
requirements prescribed in Table 1. 
8. Heat Analysis 
8.1 An analysis of each heat of steel shall be made by the 
manufacturer to determine the percentages of the elements 
specified in Section 7. The chemical composition thus deter­
mined shall be reported to the purchaser or the purchaser's 
representative, and shall conform to the requirements specified 
in Section 7. Should the purchaser deem it necessary· to have 
the transition zone of two heats sequentially cast discarded, the 
purchaser shall invoke Supplementary Requirement S3 of 
Specification A 788/ A 788M. 
9. Mechanical Properties 
9.1 Tensile Properties: 
9.1.1 Requirements-Bolting material as represented by the 
tension specimens shall conform to the requirements pre­
scribed in Tables 2 and 3 at room temperature after heat 
treatment. Stainless strain hardened bolting components (Class 
2, 2B, and 2C) shall be tested full size after strain hardening to 
determine tensile strength and yield strength and shall conform 
to the requirements prescribed in Tables 2 and 3. In cases 
where tensile testing equipment of sufficient capacity is not 
available, stainless strain hardened bolting components greater 
than 1.500 in. diameter may be tested using machined speci­
men. Should the results of full size tests conflict with results of 
tension specimen tests, full size test results shall prevail. 
9.1.2 Full Size Bolting Components, Wedge Tensile 
Testing-When applicable, see 12.1.3, headed components 
shall be wedge tested full size. The minimum full size load 
applied (lbf or kN) for individual sizes shall be as follows: 
W=T,XA, ( 1)

=== Page 295 ===

ASME BPVC.II.A-Z0Z5 SA-193/SA-193M 
where: 
w = 
Ts = 
At = 
minimum wedge tensile load without fracture, 
tensile strength specified in ksi or MPa in Tables 2 and 
3, and 
stress area of the thread section, square inches or square 
millimetres, as shown in the Cone Proof Load Tables in 
Specification A962/A962M. 
9.2 Hardness Requirements: 
9.2.1 The hardness shall conform to the requirements pre­
scribed in Tables 2 and 3. Hardness testing shall be performed 
in accordance with either Specification A962/ A962M or with 
Test Methods F606/F606M. 
9.2.2 Grade B7M-The maximum hardness of the grade 
shall be 235 HBW or 99 HRB. The minimum hardness shall 
not be less than 200 HBW or 93 HRB. Conformance to this 
hardness shall be ensured by testing the hardness of each stud 
or bolt by Brinell or Rockwell B methods in accordance with 
9 .2.1. The use of 100 % electromagnetic testing for hardness as 
an alternative to 100 % indentation hardness testing is permis­
sible when qualified by sampling using indentation hardness 
testing. Each lot tested for hardness electromagnetically shall 
be 100 % examined in accordance with Practice E566. Follow­
ing electromagnetic testing for hardness, a random sample of a 
minimum of 100 pieces of each heat of steel in each lot (as 
defined in 12.1.1) shall be tested by indentation hardness 
methods. All samples must meet hardness requirements to 
permit acceptance of the lot. If any one sample is outside of the 
specified maximum or minimum hardness, the lot shall be 
rejected and either reprocessed and resampled or tested 100 % 
by indentation hardness methods. 
9.2.2.l Surface preparation for indentation hardness testing 
shall be in accordance with Test Methods E18. Hardness tests 
shall be performed on the end of the bolt or stud. When this is 
impractical, the hardness test shall be performed elsewhere. 
10. Workmanship, Finish, and Appearance 
10.1 Bolts, screws, studs, and stud bolts shall be pointed and 
shall have a workmanlike finish. Points shall be flat and 
chamfered or rounded at option of the manufacturer. Length of 
point on studs and stud bolts shall be not less than one nor more 
than two complete threads as measured from the extreme end 
parallel to the axis. Length of studs and stud bolts shall be 
measured from first thread to first thread. 
10.2 Unless otherwise specified in the purchase order, bolt 
heads shall be in accordance with the dimensions of ASME 
Bl8.2.1 or ASME B18.2.3.3M. Unless otherwise specified in 
the purchase order, the Heavy Hex Screws Series should be 
used for nominal body diameters of l ¼ in. [30 mm] and less. 
For larger sizes, the Heavy Hex Screw Series should be used, 
except the maximum body diameter and radius of fillet may be 
the same as for the Heavy Hex Bolt Series. The body diameter 
and head fillet radius for sizes of Heavy Hex Cap Screws and 
Bolts that are not shown in their respective tables in ASME 
B18.2.l or ASME B18.2.3.3M may be that shown in the 
corresponding Hex Cap Screw and Bolt Tables respectively. 
Socket head screws or bolts shall be in accordance with ASME 
B18.3 or ASME B18.3.1M. 
11. Retests 
11.1 If the results of the mechanical tests of any test lot do 
not conform to the requirements specified, the manufacturer 
may retreat such lot not more than twice, in which case two 
additional tension tests shall be made from such lot, all of 
which shall conform to the requirements specified. 
12. Test Specimens 
12.1 Number of Tests-For heat-treated bars, one tension 
test shall be made for each diameter of each heat represented in 
each tempering charge. When heat treated without interruption 
in continuous furnaces, the material in a lot shall be the same 
heat, same prior condition, same size, and subjected to the 
same heat treatment. Not fewer than two tension tests are 
required for each lot containing 20 000 lb [9000 kg] or less. 
Every additional 10 000 lb [4500 kg] or fraction thereof 
requires one additional test. 
12. l.1 For studs, bolts, screws, and so forth, one tension test 
shall be made for each diameter of each heat involved in the 
lot. Each lot shall consist of the following: 
Diameter, in. [mm] 
11/s [30] and under 
Over 11/s (30] to 1¾ (42], incl 
Over 1¾ (42] to 2½ (64], incl 
Over 2½ (64] 
Lot Size 
1500 lb (680 kg] or fraction thereof 
4500 lb [2000 kg] or fraction thereof 
6000 lb [2700 kg] or fraction thereof 
100 pieces or fraction thereof 
12.1.2 Tension tests are not required to be made on bolts, 
screws, studs, or stud bolts that are fabricated from heat-treated 
bars furnished in accordance with the requirements of this 
specification and tested in accordance with 12.1, provided they 
are not given a subsequent heat treatment. 
243 
12.1.3 Full Size Specimens, Headed Bolting COmponents­
Headed bolts or screws 1 ½ in. in body diameter and smaller, 
with body length three times the diameter or longer, and that 
are produced by upsetting or forging (hot or cold) shall be 
subjected to full size testing in accordance with 9.1.2. This 
testing shall be in addition to tensile testing as specified in 
9.1.1. Wedge tensile testing shall be limited to product with 
socket head cap screw, hexagon, square, hex flange, or twelve 
point flange heads. The lot size shall be as shown in 12.1.1. 
Failure shall occur in the body or threaded section with no 
failure, or indications of failure, such as cracks, at the junction 
of the head and shank. Wedge tensile testing is not required for 
flat countersunk head or socket button products. 
13. Nuts 
13.1 Bolts, studs, and stud bolts shall be furnished with 
nuts, when specified in the purchase order. Nuts shall conform 
to Specification A194/Al94M. 
14. Certification 
14.1 Certification is required. In addition to the require­
ments of Specification A962/ A962M the rep01i shall include 
results of the chemical analysis, macroetch examination (Car­
bon and Alloy Steels Only), and mechanical tests, and state the 
method of heat treatment employed.

=== Page 296 ===

SA-193/SA-193M ASME BPVC.II.A-2025 
TABLE 4 Marking of Ferritic Steels 
Grade 
B5 
B6 
B6X 
B7 
B7M 
B16 
B16+ 
Supplement S12 
15. Product Marking 
Grade Symbol 
B5 
B6 
B6X 
B7 
B7M or B7M 
B16 
B16R 
15.1 See Specification A962/A962M. The grade symbol 
shall be as shown in Table 4 and Table 5. Grade B7M no longer 
requires a line under the grade symbol. However, a line is 
permitted. 
16. Keywords 
16.1 alloy steel bars; alloy steel bolting; bolting compo­
nents; bolting materials; hardness; heat treatment; stainless 
steel bolting 
Class 
Class 1 
Class 1A 
Class 1B 
Class 1C 
Class 10 
Class 2 
Class 2B 
Class 2C 
244 
TABLE 5 Marking of Austenitic Steels 
Grade Grade Symbol 
B8 B8 
B8C B8C 
B8M B8M 
B8P B8P 
B8T B8T 
B8LN B8F or B8LN 
B8MLN B8G or BBMLN 
B8CLN B8Yor BBCLN 
B8CLNCuB B8CLNCuB 
B8ML4CuN B8YY or BBML4CuN 
B8A B8A 
B8CA B8B or B8CA 
BBMA B8D or BBMA 
B8PA B8H or B8PA 
B8TA B8J or B8TA 
B8LNA B8Lor B8LNA 
BBMLNA B8K or B8MLNA 
B8NA B8Vor B8MA 
BBMNA B8W or B8MNA 
B8MLCuNA B9K or B8MLCuNA 
B8CLNA B8Z or B8CLNA 
B8CLNCuBA B8ZA or B8CLNCuBA 
B8ML4CuNA B8ZZ or B8MLCuNA 
B8N B8N 
B8MN BBYor B8MN 
B8MLCuN B9J or B8MLCuN 
B8R B9Aor BBR 
B8RA B9B or BBRA 
B8S B9D or BBS 
B8SA B9F or B8SA 
B8 B94 
B8M B95 
B8P B96 
B8LN B97 
B8MLN B98 
BBN B99 
B8MN B100 
B8R B101 
B8S B102 
B8CLN B103 
B8ML4CuN B104 
BBCLNCuB B105 
BB B8SH 
B8C BBCSH 
BBP BBPSH 
B8T BBTSH 
BBN BBNSH 
BBM BBMSH 
BBMN B8YSH 
BBMLCuN B8JSH 
B8M2 B9G or B8M2 
BB B9 
B8M3 B9H or BBM3

=== Page 297 ===

ASME BPVC.II.A-2025 SA-193/SA-193M 
SUPPLEMENTARY REQUIREMENTS 
These requirements shall not apply unless specified in the order and in the Ordering Information, 
in which event the specified tests shall be made before shipment of the product. 
Sl. High Temperature Tests 
S 1. 1 Tests to determine high temperature properties shall be 
made in accordance with Test Methods E21, E139, and E292, 
and Practices E150 and E151. 
S2. Charpy Impact Tests 
S2.1 Charpy impact tests based on the requirements of 
Specification A320/ A320M, Sections 6 and 7, shall be made as 
agreed between the manufacturer and the purchaser. When 
testing temperatures are as low as those specified in Specifi­
cation A320/A320M, bolting should be ordered to that speci­
fication in preference to this specification. 
S3. 100 % Hardness Testing of Grade B7M 
S3.1 Each Grade B7M bolt or stud shall be tested for 
hardness by indentation method and shall meet the require­
ments specified in Tables 2 and 3. 
S4. Hardness Testing of Grade B16 
S4.1 For bolts or studs 2½ in. [65 mm] or smaller, the 
hardness for Grade B 16 shall be measured on or near the end 
of each bolt or stud using one of the methods prescribed in 
9.2.1 for the Brinell or Rockwell C test. The hardness shall be 
in the range 253-319 HBW or 25-34 HRC. 
SS. Product Marking 
S5.1 Grade and manufacturer's identification symbols shall 
be applied to one end of studs and to the heads of bolts and 
screws of all sizes. (If the available area is inadequate, the 
grade symbol may be marked on one end and the manufactur­
er's identification symbol marked on the other end.) For bolts 
and screws smaller than¼ in. [6 mm] in diameter and studs 
smaller than 3/s in. [10 mm] in diameter and for ¼ in. [6 mm] 
in diameter studs requiring more than a total of three symbols, 
the marking shall be a matter of agreement between the 
purchaser and the manufacturer. 
S6. Stress Relieving 
S6.1 A stress-relieving operation shall follow straightening 
after heat treatment. 
S6.2 The minimum stress-relieving temperature shall be 
100 °F [55 °C] below the tempering temperature. Tests for 
mechanical properties shall be performed after stress relieving. 
S7. Magnetic Particle Inspection 
S7.1 Bars shall be magnetic particle examined in accor­
dance with Guide E709. Bars with indications of cracks or 
seams are subject to rejection if the indications extend more 
than 3 % of the diameter into the bar. 
SS. Stress-Relaxation Testing 
S8.1 Stress-Relaxation Testing, when required, shall be 
done in accordance with Test Methods E328. The test shall be 
performed at 850 °F [ 454 °C] for a period of 100 h. The initial 
stress shall be 50 M psi [345 MPa]. The residual stress at 100 
h shall be 17 M psi [117 MPa] minimum. 
S9. Grain Size Requirements for Non H Grade Austenitic 
Steels Used Above 1000 °F 
S9.1 For design metal temperatures above 1000 °F [540 
0 C], the material shall have a grain size of No. 7 or coarser as 
determined in accordance with Test Methods Ell2. The grain 
size so determined shall be reported on the Certificate of Test. 
SlO. Hardness Testing of Class 2 Bolting for ASME 
Applications 
S 10.1 The maximum hardness shall be Rockwell C35 im­
mediately under the thread roots. The hardness shall be taken 
on a flat area at least 1/s in. [3 mm] across, prepared by 
removing threads, and no more material than necessary shall be 
removed to prepare the flat areas. Hardness determinations 
shall be made at the same frequency as tensile tests. 
Sll. Thread Forming 
Sll.1 Threads shall be formed after heat treatment. Appli­
cation of this supplemental requirement to grade B7M or the 
grades listed in 6.2.4 is prohibited. 
245 
S12. Stress Rupture Testing of Grade B16 
S12.l One test shall be made for each heat treat lot. Testing 
shall be conducted using a combination test bar in accordance 
with Test Methods E292. Rupture shall occur in the smooth 
section of each test specimen. The test shall be conducted at 
1100 °F [595 °C] and 20 ksi [140 MPa]. The test shall be 
continued until the sample ruptures. Rupture life shall be 25 h 
minimum. Testing is not required on material less than ½ in. 
[12 mm] thick. 
Sl2.2 When a purchase order for bolting components in­
vokes S12, the grade symbol applied shall be "B16R." 
S13. Coatings on Bolting Components 
S13.1 It is the purchaser's responsibility to specify in the 
purchase order all information required by the coating facility. 
Examples of such information may include but are not limited 
to the following: 
S 13 .1.1 Reference to the appropriate coating specification 
and type, thickness, location, modification to dimensions, and 
hydrogen embrittlement relief. 
Sl3.l.2 Reference to Specifications A153/A153M, B633, 
B695, B696, B766, orF1941/F1941M, F2329/F2329M, or Test 
Method F1940, or other standards.

=== Page 298 ===

SA-193/SA-193M ASME BPVC.II.A-2025 
S14. Marking Coated Bolting Components 
S14.1 Bolting components coated with zinc shall have ZN 
marked after the grade symbol. Bolting components coated 
with cadmium shall have CD marked after the grade symbol. 
Norn S14.1-As an example, the marking for zinc-coated B7 will now 
be B7ZN rather than B7*. 
SIS. Requirements for Service Temperature Exceeding 
1000°F 
S15.1 For bolting of Class 1 Grades B8, B8C, B8M, and 
B8T, to be used in service at temperatures exceeding 1000°F, 
the following shall apply: 
S15.1.1 The minimum carbon content shall be 0.04 %. 
S15.1.2 Carbide solution treatment shall be between 1900°F 
and 1950°F followed by quenching in water or rapid cooling 
by other means. 
APPENDIXES 
(Nonmandatory Information) 
Xl. STRAIN HARDENING OF AUSTENITIC STEELS 
Xl.1 Strain hardening is the increase in strength and hard­
ness that results from plastic deformation below the recrystal-. 
lization temperature (cold work). This effect is produced in 
austenitic stainless steels by reducing oversized bars or wire to 
the desired final size by cold drawing or other process. The 
degree of strain hardening achievable in any alloy is limited by 
its strain hardening characteristics. In addition, the amount of 
strain hardening that can be produced is further limited by the 
variables of the process, such as the total amount of cross­
section reduction, die angle, and bar size. In large diameter 
bars, for example, plastic deformation will occur principally in 
the outer regions of the bar so that the increased strength and 
hardness due to strain hardening is achieved predominantly 
near the surface of the bar. That is, the smaller the bar, the 
greater the penetration of strain hardening. 
Xl .2 Thus, the mechanical properties of a given strain 
hardened bolting component are dependent not just on the 
alloy, but also on the size of bar from which it is machined. The 
minimum bar size that can be used, however, is established by 
the configuration of the component so that the configuration 
can affect the strength of the componoent. 
Xl.3 For example, a stud of a particular alloy and size may 
be machined from a smaller diameter bar than a bolt of the 
same alloy and size because a larger diameter bar is required to 
accommodate the head of the bolt. The stud, therefore, is likely 
to be stronger than the same size bolt in a given alloy. 
X2. COATINGS AND APPLICATION LIMITS 
X2.1 Use of coated bolting components at temperatures 
above approximately one-half the melting point (Fahrenheit or 
Celsius) of the coating is not recommended unless consider­
ation is given to the potential for liquid and solid metal 
embrittlement, or both. The melting point of elemental zinc is 
approximately 780 °F [415 °C]. Therefore, application of 
246 
zinc-coated bolting components should be limited to tempera­
tures less than 390 °F [210 °C]. The melting point of cadmium 
is approximately 600 °F [320 °C]. Therefore, application of 
cadmium-coated bolting components should be limited to 
temperatures less than 300 °F [160 °C].

=== Page 299 ===

ASME BPVC.ILA-2025 SA-194/SA-194M

SPECIFICATION FOR CARBON AND ALLOY STEEL NUTS
FOR BOLTS FOR HIGH PRESSURE OR HIGH
TEMPERATURE SERVICE, OR BOTH

CxS SA-194/SA-194M au
® =

(Identical with ASTM Specification A194/A194M-22)

247

=== Page 300 ===

SA-194/SA-194M ASME BPVC.11.A-2025 
Specification for 
Carbon Steel, Alloy Steel, and Stainless Steel Nuts for Bolts 
for High Pressure or High Temperature Service, or Both 
1. Scope 
1.1 This specification covers a variety of carbon, alloy, and 
martensitic stainless steel nuts in the size range ¼ through 4 in. 
and metric M12 through MlO0 nominal. It also covers auste­
nitic stainless steel nuts in the size range ¼ in. and Ml2 
nominal and above. These nuts are intended for high-pressure 
or high-temperature service, or both. Grade substitutions with­
out the purchaser's permission are not allowed. 
1.2 Bars from which the nuts are made shall be hot-wrought. 
The material may be further processed by centerless grinding 
or by cold drawing. Austenitic stainless steel may be solution 
annealed or annealed and strain-hardened. When annealed and 
strain hardened austenitic stainless steel is ordered in accor­
dance with Supplementary Requirement S 1, the purchaser 
should take special care to ensure that 8.2.2, Supplementary 
Requirement Sl, and Appendix Xl are thoroughly understood. 
1.3 Supplementary requirements of an optional nature are 
provided. These shall apply only when specified in the inquiry, 
contract, and order. 
1.4 This specification is expressed in both inch-pound units 
and in SI units. However, unless the order specifies the 
applicable "M" specification designation (SI units), the mate­
rial shall be furnished to inch-pound units. 
1.5 The values stated in either inch-pound units or SI units 
are to be regarded separately as standard. The values stated in 
each system may not be exact equivalents; therefore, each 
system shall be used independently of the other. Combining 
values from the two systems may result in non-conformance 
with the standard. Within the text, the SI units are shown in 
brackets. 
248 
1.6 This international standard was developed in accor­
dance with internationally recognized principles on standard­
ization established in the Decision on Principles for the 
Development of International Standards, Guides and Recom­
mendations issued by the World Trade Organization Technical 
Barriers to Trade (TBT) Committee. 
2. Referenced Documents 
2.1 ASTM Standards: 
A153/A153M Specification for Zinc Coating (Hot-Dip) on 
Iron and Steel Hardware 
A276/A276M Specification for Stainless Steel Bars and 
Shapes 
A320/A320M Specification for Alloy-Steel and Stainless 
Steel Bolting for Low-Temperature Service 
A370 Test Methods and Definitions for Mechanical Testing 
of Steel Products 
A962/ A962M Specification for Common Requirements for 
Bolting Intended for Use at Any Temperature from Cryo­
genic to the Creep Range 
B633 Specification for Electrodeposited Coatings of Zinc on 
Iron and Steel 
B695 Specification for Coatings of Zinc Mechanically De­
posited on Iron and Steel 
B696 Specification for Coatings of Cadmium Mechanically 
Deposited 
B766 Specification for Electrodeposited Coatings of Cad­
mium 
E112 Test Methods for Determining Average Grain Size 
E566 Practice for Electromagnetic (Eddy Current/Magnetic 
Induction) Sorting of Ferrous Metals 
F606/F606M Test Methods for Determining the Mechanical 
Properties of Externally and Internally Threaded 
Fasteners, Washers, Direct Tension Indicators, and Rivets

=== Page 301 ===

ASME BPVC.II.A-2025 SA-194/SA-194M 
F1940 Test Method for Process Control Verification to 
Prevent Hydrogen Embrittlement in Plated or Coated 
Fasteners 
F1941/F1941M Specification for Electrodeposited Coatings 
on Mechanical Fasteners, Inch and Metric 
F2329/F2329M Specification for Zinc Coating, Hot-Dip, 
Requirements for Application to Carbon and Alloy Steel 
Bolts, Screws, Washers, Nuts, and Special Threaded 
Fasteners 
2.2 ASME Standards: 
B 1.1 Unified Screw Threads 
B 1.2 Gages and Gaging for Unified Inch Screw Threads 
B 1.13M Metric Screw Threads 
B 18.2.2 Square and Hex Nuts 
B 18.2.4.6M Metric Heavy Hex Nuts 
3. Terminology 
3.1 Definitions of Terms Specific to This Standard: 
3.1.1 Austenitic Grades-All grades with a prefix of "8" or 
"9." 
3.1.2 Ferritic Grades-Grades 1, 2, 2H, 2HM, 3, 6, 6F, 7, 
7M, 43, and 16. 
3.1.3 Lot-Unless otherwise specified (see Discussion 
below), a lot is the quantity of nuts of a single nominal size and 
grade produced by the same manufacturing process. 
3.1.3.1 Discussion-When Supplementary Requirement S5 
is invoked on the purchase order, the following definitions of a 
lot shall apply: 
3.1.3.2 For Grade 8 Nuts-The quantity of all the nuts of a 
single nominal diameter and grade made from the same heat of 
steel and made by the same manufacturing process. 
3.1.3.3 For All Other Grade Nuts-(see 8.2 and 
8.1.2.1)-All the nuts of a single nominal diameter and grade 
made from the same heat number and heat treated in the same 
batch if batch-type heat treating equipment is used or heat 
treated in the same continuous run of not more than 8 h under 
the same conditions if continuous-type heat treating equipment 
is used. 
3.1.4 Type: 
3.1.4.1 For Grade 8 Nuts-Variations within the grade 
designated by a letter and differentiated by chemistry and by 
manufacturing process. 
3.1.4.2 For Grade 6 Nuts-Variations within the grade 
designated by the letter F as differentiated by chemical addi­
tions made for machineability. 
3.1.5 Series-The dimensional relationship and geometry of 
the nuts as described in ASME B 18.2.2 for inch nuts or ASME 
B 18.2.4.6M for metric nuts. 
4. Ordering Information 
4.1 The inquiry and order for bolting material and bolting 
components under this specification shall include the following 
as required to describe the items adequately: 
4.1.1 Specification designation, year date, ·and grade, issue 
date and revision letter, 
4.1.2 Quantity, number of pieces, 
4.1.3 Dimensions (see Section 9), 
4.1.4 Options in accordance with 8.2.2.1, 9.1, 9.2, 10.3, and 
12, and 
4.1.5 Supplementary Requirements, if any. 
4.2 Coatings-Coatings are prohibited unless specified by 
the purchaser (see Supplementary Requirements S7 and S8). 
When coated nuts are ordered, the purchaser should take 
special care to ensure that Appendix X2 is thoroughly under­
stood. 
4.3 See Supplementary Requirement S3 for nuts to be used 
in low temperature applications (Specification A320/A320M). 
4.4 Proof Load Testing-See Supplementary Requirement 
S9 for proof load testing of nuts manufactured to dimensions 
and configurations other than those covered in Tables 3 and 4. 
5. Common Requirements 
5.1 Bolting material and bolting components supplied to 
this specification shall conform to the requirements of Speci­
fication A962/ A962M, of which nuts are considered bolting 
components, as are bolts, studs, screws, and washers intended 
for use in special service applications. These requirements 
include test methods, finish, thread dimensions, marking, 
certification, optional supplementary requirements, and others. 
Failure to comply with the requirements of Specification 
A962/A962M constitutes nonconformance with this specifica­
tion. In case of conflict between the requirements of this 
specification and Specification A962/ A962M, this specification 
shall prevail. 
6. Manufacture (Process) 
6.1 Stainless steels for all types of Grade 6 and 8 nuts shall 
be made by one of the following processes: 
6.1.1 Electric- furnace ( with separate degassing and refining 
optional), 
6.1.2 Vacuum induction furnace, or 
6.1.3 Either of the above followed by electroslag remelting, 
or consumable-arc remelting. 
6.2 The steel producer shall exercise adequate control to 
eliminate excessive unhomogeneity, nonmetallics, pipe, 
porosity, and other defects. 
6.3 Grades 1 and 2 nuts shall be hot or cold forged, or shall 
be machined from hot-forged, hot-rolled, or cold-drawn bars. 
6.3.1 All Grade 1 and 2 nuts shall be stress-relieved at a 
temperature of at least 1000 °F [538 °C] after forming or 
machining from bar with the following exceptions: 
6.3.1.1 Nuts made by hot forging. 
249 
6.3.1.2 Nuts machined from hot-forged or hot-rolled bar. 
6.3.1.3 Nuts machined from hot-forged/hot-rolled and cold-
finished (max 10 % reduction in area) bar. 
6.3.1.4 Nuts machined from cold-drawn and annealed (min 
1000 °F [538 °C]) bar. 
6.3.2 Grade 1 and 2 nuts made by hot forging or by 
machining from hot-forged or hot-rolled bars need not be stress 
relieved.

=== Page 302 ===

TABLE 1 Chemical Requirements (Composition, percent)*#2°>/ is
="
Description lou Phosph ) i
Grade and UNS Carbon anger OsPNO- | Suifur= Silicon Chromium Nickel! Molyb- Tita- Niobium” | Nitrogen Copper | Selenium |: Vanadium | Aluminum P77
Designation nese rus denum nium >
pod
| Oo
1 carbon 0.15 min | 1.00 0.040 0.050 0.40 Lae wee an tae wae tae Lae an Lae ae =
2, 2HM, and | carbon 0.40 min [1.00 0.040 0.050 0.40 Lae Lae tae a _ wee a Lae wae wae
. 2H .
3 (501) 0.10 min 1.00 0.040 0.030 1.00 4.0-6.0 wae 0.40-0.65]... wae wae tae Lae tae wae
$50100
6 : (410) 0.08-0.15 | 1.00 0.040 0.030 1.00 }11.5-13.5 |... wee tae tee wae Lae re ae ae
— | S41000
| 6F | (416) 0.15 1.25 0.060 0.15 min | 1.00 12.0-14.0 }... an Lae wae Lae Lae a Lae wae
aa $41600 ’ |
6F (416Se) 0.15 1.25 0.060 0.060 1.00 12.0-14.0 |... wee ae ae ae wee 0.15 min |... Lae
: $41623
72, 7™MG Chromium- 0.38-0.48 |0.75-1.0 | 0.035 0.04 0.15-0.35 | 0.80-1.10 |... 0.15-0.25]... ae wae a a ae wae
Molybdenum@ .
- 43 Nickel- 0.38-0.43 | 0.60—-0.85 | 0.035 0.04 0.15-0.35 | 0.70-0.90 | 1.65-2.0 |0.20-0.30]... Lae J... tae wae a tae
Chromium
Molybdenum ~
. 8, 8A (304) 0.08 2.00 0.045 0.030 | 1.00 18.0-20.0 |8.0-11.0 |... Lae ae Lae _ ee ae ae >
$30400 Za)
8C, 8CA (347) 0.08 2.00 0.045 0.030 1.00 17.0-19.0 |9.0-12.0 |... Lae 10 x tee ae Lae wae ae =
$34700 | carbon | el
nh | content, =
a min 1.10 ie)
8CLN, (347LN) ~  10.005- 2.00 0.045 0.030 1.00 17.0-19.0 |9.0-13.0 |... Lae 0.20-0.50, | 0.06—-0.10 ]... Lae an Lae =
8CLNA S34751 0.020 15x >
carbon S
content, | es
: min
8CLNCuB, | S34752/ 0.005- 2.00 0.035 0.010 0.60 17.0-19.0 | 10.0-13.0 | 0.20-1.20]... 0.20-0.50, | 0.06-0.12 |} 2.50-3.50 |... Lae ae
8CLNCuBA 0.020 15x
| carbon
content,
. min |
8M, 8MA (316) 1 0.08 2.00 0.045 0.030 1.00 16.0-18.0 | 10.0—14.0 | 2.00-3.00]... Lae Las tae ae wae ae
$31600 | .
8T, 8TA (321) 0.08 2.00 0.045 0.030 1.00 17.0-19.0 |9.0-12.0 |... 5 x ae 0.10 Lee ae a wee
| S32100 ) (C+N)
min - oe
: 0.70 .
max
8F, 8FA (303) 0.15 2.00 0.20 0.15 min | 1.00 17.0-19.0 |8.0-10.0 |... f... ae ae Lae ae ae ae
$30300
8F, 8FA (303Se) 0.15 2.00 | 0.20 | 0.06 1.00 17.0-19.0 |8.0-10.0 |... Lae wee an 0.15 min |]... ae
$30323
8P, BPA (305) 0.12 }2.00 = {0.045 0.030 1.00 17.0-19.0 | 11.0-13.0 |]... wae Lae ae a Lae wae =
$30500
8N, 8NA (304N) 0.08 2.00 0.045 0.030 11.00 18.0-20.0 {8.0-11.0 |... wee ae 0.10-0.16 |... Lae Lae tae
$30451 : :
8LN, 8LNA_ | (804LN) 0.030 2.00 0.045 0.030 | 1.00 1 18.0-20.0 |8.0-11.0 |... ae Lae 0.10-0.16 |... wae tas Lae
§30453 : |
8MN, 8MNA | (816N) 0.08 2.00 0.045 0.030 | 1.00 16.0-18.0 | 10.0—13.0 | 2.00-3.00]... wee 10.10-0.16 |... of... Lae ae
1S31651 | :

=== Page 303 ===

N 
U1 
...... 
( 
TABLE 1 Continued 
Description Manga- Phospho- Molyb- Tita-Grade and UNS Carbon SulfurE Silicon Chromium Nickel 
Designation nese rus denum nium 
8MLN, (316LN) 0.030 2.00 0.045 0.030 1.00 16.0-18.0 10.0-13.0 2.00--3.00 ... 
8MLNA S31653 
8R,8RAF (XM19) 0.06 4.0-6.0 0.045 0.030 1.00 20.5-23.5 11.5-13.5 1.50-3.00 ... 
S20910 
BS, SSA (Nitronic 60) 0.10 7.0-9.0 0.060 0.030 3.5-4.5 16.0-18.0 8.0-9.0 . . . ... 
S21800 
8MLCuN, (254) 0.020 1.00 0.030 0.010 0.80 19.5-20.5 17.5-18.5 6.0-6.5 ... 
8MLCuNA S31254 
B8ML4CuN (317) 0.030 2.00 0.040 0.010 1.00 17.0-19.0 15.0-16.5 3.0-4.0 ... 
S31730 
9C, 9CA (AL-6XN) 0.030 2.00 0.040 0.030 1.00 20.0-22.0 23.5- 25.5 6.0-7.0 ... 
N08367 
16 Chromium 0.36-0.47 0.45-0.70 0.035 0.040 0.15-0.35 0.80-1.15 . . . 0.50-0.65 ... 
Molyb-
denum 
Vanadium 
A The intentional addition of Bi, Se, Te, and Pb is not permitted except for Grades 6F, BF, and 8FA, in which Se is specified and required. 
8 Total aluminum, soluble and insoluble. 
c Maximum, unless minimum or range is indicated. 
0 Where ellipses ( ... ) appear in this table there is no requirement and the element need not be determined or reported. 
E Because of the degree to which sulfur segregates, product analysis for sulfur over 0.060 % max is not technologically appropriate. 
F As described in Specification A276/A276M. 
0 Typical steel compositions used for this grade include 4140, 4142, 4145, 4140H, 4142H, and 4145H. 
H Niobium (Nb) and Ccilumbium (Cb) are alternate names for element 41 in the Periodic Table of the Elements. 
NiobiumH Nitrogen Copper Selenium Vanadium Aluminum 
. . . 0.10-0.16 ... . .. . .. . .. 
0.10-0.30 0.20-0.40 0.10-0.30 
. .. 0.08-0.18 . .. . .. . .. . .. 
. .. 0.18-0.22 0.50-1.00 . . . . .. . .. 
. .. 0.045 4.0-5.0 . .. . .. . .. 
. .. 0.18-0.25 0.75 . .. . . . . .. 
. .. ... . .. . .. 0.25-0.35 0.15 8 
'Product Analysis-Individual determinations sometimes vary from the specified limits as shown in the tables. The several determinations of any individual element in a heat may not vary both above and below the specified 
range. Product variation limits are over for maximums, over or under for ranges, and under for minimums, unless otherwise indicated. 
J Boron content shall be in the range 0.001-0.005. 
> 
"' :s: 
!fl 
C0 
~ 
~ 
N 
0 
N 
1:11 
~ 
I-' 
'° -:t 
~ 
I-' 
'° .i,. 
:s:

=== Page 304 ===

SA-194/SA-194M ASME BPVC.II.A-2025 
TABLE 2 Hardness RequirementsA 
Completed Nuts Sample Nut after Treatment as in 8.1.5 
Grade and Type Brinell 
Hardness 
Rockwell Hardness Brinell Rockwell 
1 
2 
2H to 1 ½ in. or M36, incl 
2H over 1 ½ in. or M36 
2HM and 7M 
3, 7, 16,43 
6 and BF 
8,8C,8CLN,8CLNCuB,8M, 
ST, 8F, SP, SN, 
8MN, 8LN, 8MLN, 
8MLCuN, 8ML4CuN, 
and9C 
BA, SCA, 8CLNA, 
8CLNCuBA, 8MA, STA, 
8FA, SPA, 8NA, 8MNA, 
8LNA, 8MLNA, 
8MLCuNA, 
8ML4CuNA, 
and 9CA 
BR, BRA, BS, and SSA 
121 min 
159 to 352 
248 to 327 
212 to 327 
159 to 235 
248 to 327 
228 to 271 
126 to 300 
126 to .192 
183 to 271 
C Scale 
24 to 35 
35 max 
24 to 35 
20 to 28 
32 max 
25 max 
A Where ellipses ( ... ) appear in this table there is no requirement. 
6.4 Grades 2H, 2HM, 3, 6, 6F, 7, 7M, 43, and 16 nuts shall 
be hot- or cold-forged or shall be machined from hot-forged, 
hot-rolled, or cold-drawn bars and shall be heat treated to meet 
the required mechanical properties. These grades shall be 
uniformly reheated to the proper austenitizing temperature (a 
group thus reheated being known as a quenching charge) and 
quenched under substantially uniform conditions for each 
quenching charge and tempered as shown below. Grades 2H, 
, 2HM, 3, 7, and 7M shall be liquid quenched. Grades 6 and 6F 
shall be quenched in liquid or inert gas. Grade 16 shall be 
heated to a temperature range from 1700 to 1750 °F (925 to 
955 °C) and oil quenched. 
Minimum Tempering Temperature, °F 
Grade [ 0 C] 
2H 850 [455] 
2HM 1150 [620] 
3 1050 [565] 
6 and 6F 1100 [595] 
7 1100 [595] 
7M 1150 [620] 
43 1100 [595] 
16 1200 [650] 
Nuts machined from bar heat treated in accordance with this 
specification need not be reheat-treated. For Grade 2HM and 
7M nuts, a final stress relief shall be done at or above the 
minimum tempering temperature after all forming, machining, 
and tapping operations. This final stress relief may be the 
tempering operation. 
6.4.1 Grade 6 and 6F nuts shall be tempered for a minimum 
of 1 h at the temperature. 
6.5 Grades 8, 8C, 8CLN, 8CLNCuB, 8M, 8T, 8F, 8P, 8N, 
8MN, 8R, 8S, 8LN, 8MLN, 8MLCuN, 8ML4CuN, and 9C nuts 
shall be hot or cold forged, or shall be machined from 
hot-forged, hot-rolled or cold-drawn bars. 
6.6 Grades 8A, SCA, 8CLNA, 8CLNCuBA, 8MA, STA, 
8FA, 8PA, 8NA, 8MNA, 8RA, 8SA, 8LNA, 8MLNA, 
8MLCuNA, 8ML4CuNA, and 9CA nuts shall be hot- or 
252 
Hardness, Hardness B 
B Scale min Scale, min 
70 min 121 70 
84min 159 84 
179 89 
95 min 147 79 
84 to 99 159 84 
201 94 
60 min 
60 to 90 
88 min 
cold-forged or shall be machined from hot-forged, hot-rolled, 
or cold-drawn bars and the nuts shall subsequently be carbide­
solution treated by heating them for a sufficient time at a 
temperature to dissolve chromium carbides followed by cool­
ing at a rate sufficient to prevent reprecipitation of the carbides. 
7. Chemical Composition 
7 .1 Each alloy shall conform to the chemical composition 
requirements prescribed in Table 1. 
8. Mechanical Requirements 
8.1 Hardness Test: 
8.1.1 Requirements: 
8.1.1.1 All nuts shall meet the hardness requirements speci­
fied in Table 2. 
8.1.1.2 Sample nuts of Grades 1, 2, 2H, 2HM, 3, 7, 7M, 43, 
and 16 which have been given the treatment described in 8.1.5 
shall meet the minimum hardness specified in Table 2. 
8.1.2 Number of Tests-(Grades 1, 2, 2H, 3, 7, 43, and 16 
and all types of Grade 6): 
8.1.2.1 Tests on the number of sample nuts in accordance 
with the following table shall be performed by the manufac­
turer following all production heat treatments: 
Lot Size Samples 
~~~ 1 
801 to 8000 2 
8001 to 22 000 3 
Over22 000 5 
8.1.2.2 In addition, a hardness test shall be performed by the 
manufacturer in accordance with 8.1.5 on one sample nut 
selected from each nominal diameter and series from each 
grade and heat number following completion of all production 
heat treatments. 
8.1.3 Number of Tests, Grades 2HM and 7M: 
8.1.3.1 Each nut shall be tested in accordance with either 
Specification A962/A962M or with Test Methods F606/F606M

=== Page 305 ===

ASME BPVC.II.A-2025 SA-194/SA-194M 
TABLE 3 Proof Load Using Threaded Mandrel - Inch Series 
NoTE I-Proof loads are not design loads. 
Nominal Threads Stress Area 
Size, in. per Inch in. 2 Grade 1 
Heavy Hex 8 Hexc 
¼ 20 0.0316 4 130 3 820 
5/-16 18 0.0524 6 810 6 290 
% 16 0.0774 10 080 9 300 
7 /1a 14 0.1063 13 820 12 760 
½ 13 0.1419 18 450 17 030 
9/15 12 0.182 23 660 21 840 
% 11 0.226 29 380 27 120 
3/4 10 0.334 43 420 40 080 
7/a 9 0.462 60 060 55 440 
1 8 0.606 78 780 72 720 
11/a 8 0.790 102 700 94 800 
1¼ 8 1.000 130 000 120 000 
1% 8 1.233 160 200 148 000 
1½ 8 1.492 194 000 170 040 
¼ 20 0.0316 
5/15 18 0,0524 
% 16 0.0774 
7/16 14 0.1063 
½ 13 0.1419 
9/15 12 0.182 
5/a 11 0.226 
3/4 10 0.334 
7/s 9 0.462 
1 8 0.606 
11/a 8 0.790 
1¼ 8 1.000 
1% 8 1.233 
1½ 8 1.492 
Proof Load, lbfA 
Grades 2, 2HM, 6, 6F, 7M 
Heavy Hex 0 HexE 
4 770 4 300 
7 860 7 070 
11 620 10 460 
15 940 14 350 
21 280 19 160 
27 300 24 570 
33 900 30 510 
50 100 45 090 
69 300 62 370 
90 900 81 810 
118 500 106 700 
150 000 135 000 
185 000 166 500 
223 800 201 400 
All Tyees of Grade 8, Grades 9C and 9CA 
Hea HexH Hex' 
2 540 2 380 
4 190 3 930 
6 200 5 810 
8 500 7 970 
11 350 10 640 
14 560 13 650 
18 080 16 950 
26 720 25 050 
36 960 34 650 
48 480 45 450 
63 200 59 250 
80 000 75 000 
98 640 92 450 
119 360 111 900 
Grades 2H, 3, 7, 16, 43 
Heavy HexF 
5 570 
9 170 
13 560 
18 600 
24 830 
31 850 
39 550 
58 450 
80 850 
106 000 
138 200 
175 000 
215 800 
261 100 
Hex"' 
4 770 
7 860 
11 620 
15 940 
21 280 
27 300 
33 900 
50 100 
69 300 
90 900 
118 500 
150 000 
185 000 
223 800 
A See limit for proof load test in 8.2.2.1. The proof load for jam nuts shall be 46 % of the tabulated load. 
8 Based on proof stress of 130 000 psi. 
c Based on proof stress of 120 000 psi. 
0 Based on proof stress of 150 000 psi. 
E Based on proof stress of 135 000 psi. 
F Based on proof stress of 175 000 psi. 
0 Based on proof stress of 150 000 psi. 
H Based on proof stress of 80 000 psi. 
' Based on proof stress of 75 000 psi. 
to ensure product conformance. The use of 100 % electromag­
netic testing for hardness as an alternative to 100 % indentation 
hardness testing is permissible when qualified by sampling 
using indentation hardness testing. Each lot tested for hardness 
electromagnetically shall be 100 % examined in accordance 
with Practice E566. Following electromagnetic testing for 
hardness, a random sample of a minimum of 100 pieces in each 
purchase lot (as defined in 3.1.3) shall be tested by indentation 
hardness methods. All samples must meet hardness require­
ments to permit acceptance of the lot. If any one sample is 
outside of the specified maximum or minimum hardness, the 
lot shall be rejected and either reprocessed and resampled, or 
tested 100 % by indentation hardness methods. 
8.1.3.2 In addition, 8.1.2.2 shall be met. 
8.1.4 Number of Tests, All Types of Grade 8-Tests on the 
number of sample nuts in accordance with 8.1.2.1 shall be 
performed by the manufacturer. 
8.1.5 Test 2-In addition to the testing required by 8.1.2.1 
the manufacturer shall also perform hardness tests on sample 
nuts after the following test heat treatment. After completion of 
253

=== Page 306 ===

SA-194/SA-194M ASME BPVC.II.A-2025 
TABLE 4 Proof Load Using Threaded Mandrel - Metric 
Norn I-Proof loads are not design loads. 
Nominal Threads Stress Area Proof Load, kNA 
Size, Pitch mm 2 Grade 1 Grades 2, 2HM, 6, 6F, 7M Grades 2H, 3, 7, 16, 43 
mm Heavy Hex 8 Hex 0 Heavy Hex 0 HexE Heavy HexF Hex 0 
M12 1.75 84.3 75.5 69.5 87.3 78.4 101.6 87.3 
M14 2.0 115.0 102.9 94.9 119.0 107.0 138.6 119.0 
M16 2.0 157.0 140.5 129.5 162.5 146.0 189.2 162.5 
M20 2.5 245.0 219.3 202.1 253.6 227.8 295.2 253.6 
M22 2.5 303.0 271.2 249.9 313.6 281.8 365.1 313.6 
M24 3.0 353.0 315.9 291.2 365.4 328.3 425.4 365.4 
M27 3.0 459.0 411.0 378.7 475.1 426.9 553.4 475.1 
M30 3.5 561.0 502.1 462.8 580.6 521.7 676.0 580.6 
M36 4.0 817.0 731.2 674.0 845.6 759.8 984.5 845.6 
All Types of Grade 8, and 
Grades 9C and 9CA 
Nominal Size, mm Thread Pitch Stress Heavy HexH Hex' 
Area, 
mm 2 
M12 1.75 84.3 46.4 43.4 
M14 2.0 115.0 63.3 59.2 
M16 2.0 157.0 86.4 80.9 
M20 2.5 245.0 134.8 126.2 
M22 2.5 303.0 166.7 156.0 
M24 3.0 353.0 194.2 181.8 
M27 3.0 459.0 252.5 236.4 
M30 3.5 561.0 308.6 288.9 
M36 4.0 817.0 449.4 420.8 
A See limit for proof load test in 8.2.2.1 . The proof load for jam nuts shall be 46 % of the tabulated load. 
8 Based on proof stress of 895 MPa. 
c Based on proof stress of 825 MPa. 
0 Based on proof stress of 1035 MPa. 
E Based on proof stress of 930 MPa. 
F Based on proof stress of 1205 M Pa. 
0 Based on proof stress of 1035 MPa. 
H Based on proof stress of 550 MPa. 
1 Based on proof stress of 515 MPa. 
all production heat treatments heat the specimen nuts to the
