Repository: Demigodofa/ASMEPurchaseOrderHelper

# ASMEPurchaseOrderHelper

PC UI tool to help purchasing agents generate correct ASME purchase orders. The active desktop flow reads normalized ASME JSONL data, applies policy rules, and generates copy-ready/exportable PO content.

## Source of truth (for agents/bots)
This README is the source of truth for rules, orientation, and guidance. The owner may use loose or exact language; if there is any ambiguity, confirm intent. Example: if they say "ordering requirements," confirm they mean "Ordering Information" (the official section name used in the PDFs).

## Codex Operating Contract (Authoritative)

This README.md is the single source of truth for Codex.

When Codex is running in this repository, it MUST:

- Treat this file as binding instructions
- Never invent file locations, schemas, or rules
- Never delete or overwrite source artifacts unless explicitly instructed
- Only operate within paths documented below
- Ask before changing schemas, directory structure, or parsing strategy

If instructions elsewhere conflict with this README, this README wins.

## Active baseline (2026-02-04)
- Active build inputs for the PO assistant now live in `data/`:
  - `data/normalized_asme_po_schema.json`
  - `data/normalized_asme_partA_specs.jsonl`
  - `data/CODEX_BUILD_INSTRUCTIONS_ASME_PO_ASSISTANT.md`
- Legacy OCR/corpus outputs are archived under `old_data/`:
  - `old_data/data/`
  - `old_data/sectionII_partA_data_digitized/`
- Treat `old_data/` as historical reference. Do not delete unless explicitly requested.

## Additional truth-sourcing workflow (additive)
This is an additional course of action to source the truth; it does not replace or overwrite the current corpus.
- Originals live in `inputs/originals/` (gitignored). Never overwrite or delete originals; keep `inputs/originals_manifest.json` updated with hashes and source tags.
- Corpus merge helpers (additive, no overwrite):
  - `scripts/merge_spec_corpus_complete.py` merges multiple spec corpora into a new output folder (example: `sectionII_partA_data_digitized/rebuild/spec_corpus_part_a_complete_v4`).
  - `scripts/merge_spec_corpus.py` merges two corpora (primary wins for shared specs) into a new output folder (example: `sectionII_partA_data_digitized/rebuild/spec_corpus_part_a_merged_v1`).
- Stage 0: build per-source page packets (raster + OCR text + word boxes + confidence + page number).
- Stage 0 script: `scripts/build_page_packets_stage0.py`.
- Stage 0 (DOCX) script: `scripts/build_docx_packets_stage0.py`.
- Stage 1: align pages across sources by page number + header/footer anchors + text similarity.
- Stage 1 script: `scripts/align_page_packets_stage1.py`.
- Stage 1b: quilt numbered-item chunks within spec ranges to reduce cross-material drift.
- Stage 1b script: `scripts/quilt_chunks_stage1b.py`.
- Stage 1c: lock consensus chunks (no further swaps/reflow once locked).
- Stage 1c script: `scripts/lock_chunks_stage1c.py`.
- Stage 1d: classify unlocked chunk variants (no text changes).
- Stage 1d script: `scripts/classify_chunk_variants_stage1d.py`.
- Stage 1e: promote auto-resolvable variants into `best_text_promoted` (no reflow).
- Stage 1e script: `scripts/promote_chunks_stage1e.py`.
- Stage 1f: build human-review prioritization queue from review metadata.

## Data sources
- Primary app build source: normalized JSONL/spec schema in `data/`.
- OCR-processed ASME PDFs and derived corpus outputs are now historical reference in `old_data/`.
- Target fields (initial): Material spec, material grades, ASTM grade, accepted year.
- More fields to be added as coverage expands.

Current PDF paths used by the ingest CLI:
- `C:\Users\KevinPenfield\Desktop\2025 OCR SECT II PART A BEGINNING TO SA-450.pdf`
- `C:\Users\KevinPenfield\Desktop\2025 OCR ASME SECT II MATERIALS PART A SA-451 TO END.pdf`
- Part B (nonferrous) will be added later.

## App data/output
- Active assistant inputs:
  - `data/normalized_asme_po_schema.json`
  - `data/normalized_asme_partA_specs.jsonl`
  - `data/CODEX_BUILD_INSTRUCTIONS_ASME_PO_ASSISTANT.md`
- App export output (via UI Export button):
  - `<chosen-file>.json`
  - `<chosen-file>.txt`
- Legacy ingest/corpus outputs are archived in:
  - `old_data/data/`
  - `old_data/sectionII_partA_data_digitized/`

## UI data flow (current behavior)
- Select context (`code_use`, `governing_standard`) and spec (`asme_spec`).
- ViewModel evaluates global policy and applies/locks `mtr_required` when rules match.
- Dynamic ordering fields are rendered from `ordering_fields[]`.
- Required fields without `required_when` must be filled before export.
- Generated PO includes:
  - Line Item Header
  - Ordering Requirements
  - Supplementary Requirements
  - Compliance Notes

## Materials coverage snapshot (normalized dataset)
- Snapshot date: 2026-02-04
- `global_policy` records: 1
- `spec_definition` records: 125
- Specs with at least one `ordering_fields` item: 105
- Specs with zero `ordering_fields` items: 20
- Specs with non-empty `rules` arrays: 11

File: sectionII_partA_data_digitized/spec_corpus/SA-276/spec.txt
=== Page 459 ===

ASME BPVC.IIA-2025 | SA-276
SPECIFICATION FOR STAINLESS STEEL BARS AND
SHAPES | |
SA-276/SA-276M ily
® Standards Worldwide
7: (Identical with ASTM Specification A276/A276M-17.)
407

=== Page 460 ===

SA-276 ASME BPVC.II.A-2025 
Specification for 
Stainless Steel Bars and Shapes 
1. Scope 
1.1 This specification covers hot-finished or cold-finished 
bars except bars for reforging (Note 1). It includes rounds, 
squares, and hexagons, and hot-rolled or extruded shapes, such 
as angles, tees, and channels in the more commonly used types 
of stainless steels. The free-machining types (Note 2) for 
general corrosion resistance and high-temperature service are 
covered in a separate specification. 
NoTE 1-For bars for reforging, see Specification A314. 
NoTE 2-For free-machining stainless bars designed especially for 
optimum machinability, see Specification A582/A582M. 
NoTE 3-There are standards covering high nickel, chromium, auste­
nitic corrosion, and heat-resisting alloy materials. These standards are 
under the jurisdiction of ASTM Subcommittee B02.07 and may be found 
in Annual Book of ASTM Standards, Vol. 02.04. 
1.2 The values stated in either SI units or inch-pound units 
are to be regarded separately as standard. Within the text, the 
SI units are shown in brackets. The values stated in each 
system may not be exact equivalents; therefore, each system 
shall be used independently of the other. Combining values 
from the two systems may result in non-conformance with the 
standard. The inch-pound units shall apply unless the "M" 
designation of this specification is specified in the order. 
2. Referenced Documents 
2.l ASTM Standards: 
A314 Specification for Stainless Steel Billets and Bars for 
Forging 
A370 Test Methods and Definitions for Mechanical Testing 
of Steel Products 
A484/ A484M Specification for General Requirements for 
Stainless Steel Bars, Billets, and Forgings 
A582/A582M Specification for Free-Machining Stainless 
Steel Bars 
408 
A751 Test Methods, Practices, and Terminology for Chemi­
cal Analysis of Steel Products 
Al058 Test Methods for Mechanical Testing of Steel 
Products-Metric 
E527 Practice for Numbering Metals and Alloys in the 
Unified Numbering System (UNS) 
2.2 SAE Document: 
SAE J 1086 Recommended Practice for Numbering Metals 
and Alloys 
3. Ordering Information 
3.1 It is the responsibility of the purchaser to specify all 
requirements that are necessary for material ordered under this 
specification. Such requirements rnay include but are not 
limited to the following: 
3.1.1 Quantity (weight or number of pieces), 
3.1.2 Name of material: stainless steel, 
3.1.3 Form (bars, angles, and so forth), 
3.1.4 Condition (Section 4.1), 
3.1.5 Finish (Section 8 of Specification A484/A484M), 
3.1.6 Surface preparation of shapes (Section 8 of Specifica-
tion A484/A484M), 
3 .1. 7 Applicable dimensions including size, thickness, 
width, and length, 1, 
3.1.8 Cross section (round, square, and so forth), 
3.1.9 Type or UNS designation (Table 1), 
3.1.10 ASTM designation and date of issue, and 
3 .1.11 Whether bars are to be rolled as bars or cut from strip 
or plate. 
3.1.12 Test for magnetic permeability when specified by 
customer purchase order when ordering Types 201 and 205. 
3 .1.13 Choice of testing track from the options listed in Test 
Methods A1058 when material is ordered to an M suffix (SI 
units) product standard. If the choice of test track is not 
specified in· the order, then the default ASTM track shall be 
used as noted in Test Methods A1058. 
3.1.14 Supplementary requirements, and 
3.1.15 Additional requirements.

=== Page 461 ===

ASME BPVC.II.A-2025 SA-276
_. TABLE 1 Chemical Requirements”
Composition, %
UNS
Designa- Type
inn
tron Carbon Manganese | Phos- Sulfur | Silicon Chromium Nickel Molyb- Nitrogen Other Elements‘
phorus denum
Austenitic Grades
N0O8020 | Alloy 20 | 0.07 2.00 0.045 0.035 1.00 19.0-21.0 32.0-38.0 2.00-3.00 |]... Cu 3.0~4.0
Nb 8 x C min.;
1.00 max
NO8367 |... 0.030 2.00 0.040 0.030 1.00 20.0—22.0 23.5-25.5 6.0-7.0 0.18-0.25 | Cu 0.75
NO8700 |... 0.04 2.00 0.040 0.030 1.00 19.0-23.0 24.0-26.0 4.3-5.0 wee Cu 0.50
Cb 8 x C min
0.40 max
NO88s00 | 800 0.10 1.50 0.045 0.015 1.00 19,0-23.0 30.0-35.0 wae a Fe’ 39.5 min.
Cu 0.75
. . Al 0.15-0.60 .
Ti 0.15-0.60
oo N0O8810 | 800H 0.05-0.10 | 1.50 0.045 0.015 1.00 19.0-—23.0 30.0—35.0 tae a Fe’ 39.5 min.
) Cu 0.75
4 Al 0.15—0.60
Ti 0.15-0.60
NO8811 |]... 0.06—0.10 | 1.50 0.045 0.015 1.00 19.0-23.0 30.0—35.0 a ee Fe’ 39.5 min. .
: Cu_0.75
: Al* 0.25-0.60
TIX 0.25-0.60
NO8904 | 904L | 0.020 2.00 0.045 0.035 1.00 19.0-23.0 23.0-28.0 4.0-5.0 0.10 | Cu. 1.0-2.0
. NO8925 |... 0.020 | 1.00 0.045 0.030 0.50 19.0-21.0 24.0—26.0 6.0—7.0 0.10—-0.20 {| Cu 0.80—1.50 |
NO8926 |... 0.020 | 2.00 0.030 0.015 0.50 19.0-21.0 24.0—26.0 6.0-7.0 0.15~-0.25 | Cu 0.50—1.50
$20100 | 201 1 0.15 | 5.5—-7.5 | 0.060 0.030 1.00 16.0—18.0 3.5-5.5 a | 0.25 wae
$20161 wee 0.15 | 4.0-6.0 0.045 0.030 3.0—4.0 15.0-18.0 4.0-6.0 Lee 0.08-0.20 |... |
$20162 |... 0.15 4.0-8.0 0.040 0.040 2.5-4.5 16.5-21.0 6.0—10.0 0.50—-2.50 | 0.05-0.25 |... |
$20200 | 202 10.15 | 7.5-10.0 0.060 {| 0.030 1.00 17.0-19.0 4.0-6.0 ee 0.25 a
$20500 | 205 1 0.12-0.25 | 14.0-15.5 | 0.060 0.030 1.00 16.5-18.0 1.0-1.7 ee 0.32-0.40 |... .
S20910 | XM-19 | 0.06 | 4.0-6.0 0.045 0.030 1.00 20.5-23.5 | 11.5-13.5 1.50-3.00 | 0.20-0.40 | Cb 0:10-—0.30,
| | | V 0.10-0.30
. $21800 |... 0.10 | 7.0-9.0 0.060 0.030 3.5-4.5 16.0—18.0 8.0-9.0 |... 0.08-0.18 |]... .
E $21900 | XM-10 0.08 | 8.0-10.0 0.045 0.030 1.00 19.0-21.5 5.5-7.5 a 0.15-0.40 |...
| .
$21904 | XM-11 0.04 8.0-10.0 | 0.045 0.030 1.00 19.0-21.5 5.5-7.5 a 0.15-0.40 |... .
$24000 | XM-29 0.08 11.5-14.5 0.060 | 0.030 1.00 17.0-19.0 2.3-3.7 _ 0.20-0.40 |...
S24100 | XM-28 | 0.15 11.0-140 {| 0.045 | 0.030 1.00 16.5—19.0 0.50-2.50 wae 0.20-0.45 |... /
S$28200 |... . | 0.15 17.0-19.0 0.045 0.030 1.00 17.0-19.0 _ 0.75-1.25 | 0.40-0.60 | Cu 0.75-1.25
$30200 | 302 1 0.15 2.00 0.045 0.030 1.00 — 17.0-19.0 8.0-10.0 yas | 0.10 ee
$30215 | 302B | 0.15 2.00 0.045 0.030 2.00-—3.00 17.0-19.0 8.0-10.0 Lae 0.10 _—
$30400 | 304 0.08 | 2.00 0.045 0.030 1.00 18.0-20.0 8.0—11.0 _ _ ee
S30403 | 304L° 0.030 2.00 0.045 | 0.030 1.00 | 18.0-20.0 {| 8.0-12.0 Lee a a
$30451° | 304N 0.08 2.00 0.045 0.030 | 1.00 18.0-20.0 8.0—11.0 a 0.10-O0.16]... |
$30452 | XM-21 | 0.08 | 2.00 | 0.045 0.030 1.00 _ 18.0-20.0 8.0—10.0 _— 0.16-0.30 |...
$30453 | 304LN | 0.030 | 2.00 | 0.045 0.030 1.00 18.0-20.0 ~ 8.0-11.0 _ 0.10-0.16 ] ...
$30454 |... 0.03 2.00 0.045 0.030 1.00 | 18.0-20.0 8.0—11.0 a 0.16-0.30 |...
$30500 | 305 1 0.12 | 2.00 0.045 0.030 1.00 17.0—19.0 11.0—13.0 bee wae du...
$30800 | 308 | 0.08 | 2.00 0.045 0.030 1.00 19.0-21.0 10.0-12.0 a a _
; $30815 |... 0.05—0.10 | 0.80 0.040 0.030 1.40-—2.00 20.0~—22.0 10.0-12.0 a 0.14—0.20 | Ce 0.03-0.08
: ; $30900 | 309 0.20 2.00 0.045 0.030 1.00 22.0—24.0 12.0-15.0 a _ _—
oe $30908 | 309S 0.08 2.00 | 0.045 0.030 1.00 22.0—24.0 12.0-15.0 wae wee ee
$30940 | 309Cb 0.08 2.00 0.045 0.030 .} 1.00 22.0-24.0 12.0-16.0 _ a Cb 10xC-1.10
$31000 | 310 0.25 ~ | 2.00 0.045 0.030 1.50 24.0-26.0 19.0-22.0 a _ _—
$31008 | 3108S 0.08 2.00 0.045 0.030 1.50 24.0-26.0 19.0-22.0 wae a Lee
S$310107 |... 0.030 5.50-6.50 0.030 0.0010 }| 0.25-0.75 28.5-30.5 14.0-16.0 1.5-2.5 0.80—0.90 | Al 0.05
: : B 0.005
$31040 | 310Cb 0.08 2.00 0.045 0.030 1.50 24.0-—26.0 19.0-22.0 a Lee Cb 10xC-1.10
831254 |... 0.020 1.00 0.030 0.010 0.80 19.5-20.5 17.5—18.5 6.0-6.5 0.18-0.25 | Cu 0.50—1.00
$31266 |]... 0.030 2.00—4.00 0.035 0.020 1.00 23.0~25.0 21.0-24.0 5.2-6.2 0.35-0.60 | Cu 1.00-2.50
W 1.50—2.50
$31400 | 314 0.25 2.00 | 0.045 0.030 1.50—3.00 23.0-26.0 | 19.0—22.0 a bee a
$31600 | 316 0.08 2.00 0.045 0.030 1.00 16.0-18.0 10.0-14.0 2.00-3.00 |... vee
S$31603 | 316L°° } 0.030 | 2.00 0.045 0.030 1.00 16.0-—18.0 10.0-14.0 2.00-3.00 |... ee
$31635 | 316Ti 0.08 2.00 0.045 0.030 1.00 16.0—18.0 10.0-14.0 2.00—3.00 | 0.10. Ti 5x(C+N)-0.70
; $31640 | 316Cb 0.08 2.00 0.045 0.030 1.00 16.0-18.0 10.0-14.0 2.00-—3.00 | 0.10 Cb 10xC-1.10
409

=== Page 462 ===

SA-276 ASME BPVC.ILA-2025

TABLE 1 Continued

uns Composition, %
Designa- | Type
tion Carbon | Manganese | Phos- | Sulfur | Silicon Chromium Nicket Molyb- | Nitrogen} Other Elements’
phorus denum
savest | s1en | 008 200 0.045 | 0090 | 7.00 760-180 | 100-140 | 200-300 | o.10-0.16
sat653 | s16LN } 0030 | 200 0.045 | 0.030 | 1.00 160-180 | 100-130 | 200-300 | 0.10-0.16 | ...
S$31654 |... 0.03 2.00 0.045 0.030 1.00 16.0-18.0 10.0-13.0 2.00-3,00 | 0.16-0.30
$31700 | 317 0.08 2.00 0.045 0.030 1.00 18.0-20.0 11.0-15.0 3.04.0 0.10 ane
$31725 |. 0.030 2.00 0.045, 0.030 1,00 18.0-20.0 13.5-17.5 4.0-5.0 0.20
$31726 0.030 2.00 0.045, 0.030 1.00 17.0-20.0 14.5-17.5 4.0-5.0 0.10-0.20 | ..
831727 0.030 | 1.00 0.030 | 0.030 | +00 i7s-i90 | 145-465 | 3845 | 015-021 | cuze4o
$31730 0.030 | 200 oo40 | oto | 1.00 io-iv0 | 150-165 | 30-40 | 008 | cu4oso
$32053 0.030 1,00 0.030 0.010 1.00 22.0-24.0 24.0-26.0 5.0-6.0 0.17-0.22 | ..
332100 0.08 2.00 0.045 | 0.030 | 1.00 ‘0-190 | s0120 |. . Ti 5x(C#N}-0.70
$32654 0.020 2.0-4.0 0.030 0.005 0.50 24,0-25.0 21.0-23.0 7.0-8.0 0.45-0.55 | Cu 0.30-0.60
$34565 |... 0.030 5.0-7.0 0.030 0.010 1.00 23.0-25.0 16.0-18.0 4.0-5.0 0.40-0.60 | Cb 0.10
s34700 | 347 | 0.08 2.00 0.045 | 0.030 | 3.00 ‘0-190 | 90120 |. . Cb 10xC-1.10
$34800 | 348 0.08 2.00 0.045, 0.030 1.00 17.0-19.0 9.0-12.0 (Cb 10xC-1.10,
Ta 0.10
Co 0.20
‘Austenitic Fenflic Grades
$31100 | XM-26 0.06 1,00, 0.045, 0.030 1,00 25.0-27.0 6.0-7.0 wee wae Ti 0.25
szia03 |... | 0030 ‘| 200 0.030 | 0.020 | 1.00 2io230 | 45-65 |25-05 | 008020]...
saziot | | 004 | 40-60 | 0040 | 0.030 | 1.00 210-220 | 1.35-1.70 | 0.10-0.0 | 020-025 | Cu0.10-0.80
$32202 |... 0.030 2.00 0.040 0.010 1,00 21.5-24.0 1.00-2.80 0.45 0.18-0.26 | .
32205 | |. 0.030 | 200 0.030 | 0.020 | +.00 220-230 | 45-65 |30-35 |o14020].
$32304 0.030 2.50 0.040 0.030 1.00 21.5-24.5 3.0-5.5 0.05-0.60 | 0.05-0.20 | Cu 0.05~-0.60
$32506 | . 0.030 1,00 0.040 0.015 0.90 24.0-26.0 5.5-7.2 3.0-3.5 0.08-0.20 | W 0.05-0.30
saess0 |... | 004 4:50 o.040 | 0.030 | 1.0 2ao-270 | 45-65 | 29-39 | 010-025 | cu 1.50-2.50
$32750 0.030 1.20 0.035, 0.020 0.80 24,0-26.0 6.0-8.0 3.0-5.0 0.24-0.32 | Cu 0.50
832760" 0030 | 1.00 0.030 | 0010 | 1.00 240-260 | 60-80 | 30-40 | 020-030 | cu0.50-1.00
W 0.50-1.00
$82441 nes 0.030. 2.5-4.0 0.035, 0.005, 0.070 23.0-25.0 3.0-4.5 1,00-2.00 | 0.20-0.30 | Cu 0.10-0.80
Ferritic Grades
40500 | HS [008 700 0040] 0.030 7.00 Saas 080 [os - Ai0.10-0.50
s40976 |... 0.030 1.00 0.040 | 0.030 | 1.00 105-11.7 | 0.75-1.00 |... 0.040 Cb 10x(C+N)-
0.80
s4z900 | 429 | 0.12 4.00 0.040 | 0.030 | 1.00 140-160 ce
s4s000 | 40 | 0.12 4.00 0.040 | 0.030 | 1.00 16.0-18.0 ao : :
$44400 | 444 0.025 1.00 0.040 0.030 1,00 17.5-19.5 1,00 0.035, Ti+Cb 0.20+4 x
(C+N)-
0.80
S$44600 | 446 0.20 1.50 0.040 0.030 1,00 23.0-27.0 0.75 oo 0.25 ae
844627 | xm-27° | 0010” | 0.40 0.020 | 0.020 | 0.40 250-275 oso | 075-150] 001s" | cuoz0
Cb 0.05-0.20
$44700 |... 0.010 0.30 0.025 0.020 0.20 28.0-30.0 0.15, 3.54.2 0.020 C+N 0.025
Cu 0.15.
$44800 |... 0.010 0.30 0.025 0.020 0.20 28.0-30.0 2.00-2.50 3.5-4.2 0.020 C+N 0.025
Cu 0.15.
Nartensiio Grades
$40300 | 403 0.15 1.00 0.040 0.030 0.50 11.5-13.0 _—
$41000 | 410 0.08-0.15 | 1.00 0.040 0.030 1.00 11.5-13.5 oo
$41040 | XM-30 0.18 1.00 0.040 0.030 1.00 11.0-13.0 vee
$41400 | 414 0.15 1.00 0.040 0.030 1.00 11.5-13.5 1.25-2.50 .
saras |}... | 005 050-100 | 0020 | 0.005 | 0.50 120-150 | 40-70 | 160-200
841500 | / 0.05 0.50-1.00 0.030 0.030 0.60 11.5-14.0 3.5-5.5 0.50-1.00
s42000 | 420 | 0.15 min | 1.00 0.040 | 0.030 | 1.00 120-140 i. i
$42010 | .. 0.15-0.30 | 1.00 0.040 0.030 1.00 13.5-15.0 0.35-0.85 0.40-0.85
sasio0 | 431 | 020 4.00 0.040 | 0.030 | 1.00 150-170 | 125-250 |...
$44002 | 440A 0.60-0.75 | 1.00 0.040 0.030 1.00 16.0-18.0 nae 0.75
$44003 | 440B 0.75-0.95 | 1.00 0.040 0.030 1.00 16.0-18.0 ae 0.75
$44004 | 440C 0.95-1.20 | 1.00 0.040 0.030 1.00 16.0-18.0 oe 0.75

Maximum, unless range or minimum is indicated. Where ellipses (,. .) appear in this table, there is no requirement and the element need not be determined or reported.
® Designations established in accordance with Practice E527 and SAE J 1086.

© For some applications, the substitution of Type 304L for Type 304, or Type 316L for Type 316 may be undesirable because of design, fabrication, or service requirements.
In such cases, the purchaser should so indicate on the order.

UNS $31010 is a highly alloyed austenitic stainless steel type 3b as defined in NACE MRO175/ISO 15156-3.

Nitrogen content is to be reported for this grade.

F% Cr+ 3.3 x % Mo + 16 x %N = 40.

© Nickel plus copper shall be 0.50 % max.

+’ Product analysis tolerance over the maximum limit for carbon and nitrogen shall be 0.002 %.

410

=== Page 463 ===

ASME BPVC.II.A-2025 SA-276 
1 Wrought version of CA 6NM. 
J Iron shall be determined arithmetically by difference of 100 minus the sum of specified elements. 
K (Al + Ti) = 0.85 • 1.20. 
LThe terms Columbium (Cb) and Niobium (Nb) both relate to the same element. 
M % Cr+ 3.3 x % Mo+ 16 x % N ;eo 41. 
Norn 4---A typical ordering description is as follows: 5000 lb [2270 kg] 
Stainless Steel Bars, Annealed and Centerless Ground, 1 V2 in. [40 mm] 
Round, 10 to 12 ft [3 to 3.7 m] in length, Type 304, ASTM Specification 
A276/A276M dated __ . End use: machined valve parts. 
4. Manufacture 
4.1 Condition: 
4.1.1 Bars shall be furnished in one of the following 
conditions listed in the Mechanical Requirements table: 
4.1.1.1 Condition A-Annealed. 
4.1.1.2 Condition H-Hardened and tempered at a relatively 
low temperature. 
4.1.1.3 Condition T-Hardened and tempered at a relatively 
high temperature. 
4.1.1.4 Condition S- Strain Hardened-Relatively light 
cold work. 
4.1.1.5 Condition B-Relatively severe cold work. 
4.1.1.6 Condition SA-Stabilized annealed. 
5. Chemical Composition 
5 .1 The steel shall conform to the requirements for chemical 
composition specified in Table 1. 
5.2 Methods and practices relating to chemical analysis 
required by this specification shall be in accordance with Test 
Methods, Practices, and Terminology A751. 
6. Mechanical Properties Requirements 
6.1 The material shall conform to the mechanical test 
requirements specified in Table 2. 
6.2 The martensitic grades shall be capable of meeting the 
hardness requirements after heat treating as specified in Table 
3. 
6.3 Hardness measurements, when required, shall be made 
at a location midway between the surface and the center of the 
cross section. 
7. Magnetic Permeability 
7 .1 When required by the purchase order, the magnetic 
permeability of Types 201 and 205 in the annealed condition 
shall not exceed 1.2 as tested by a Severn-type indicator. 
8. General Requirements 
8.1 In addition to the requirements of this specification, all 
requirements of the current edition of Specification A484/ 
A484M shall apply. Failure to comply with the general 
requirements of Specification A484/ A484M constitutes non­
conformance to this specification. 
9. Certification 
9.1 Upon request of the purchaser in the contract or order, 
the producer's certification that the material was manufactured 
and tested in accordance with this specification, together with 
a certified report of the test results shall be furnished at the time 
of the shipment. 
411 
10. Keywords 
10.1 austenitic stainless steel; austenitic-ferritic duplex 
stainless steel; ferritic stainless steel; martensitic stainless steel; 
stainless steel bars; stainless steel shapes

=== Page 464 ===

SA-276 ASME BPVC.ll.A-2025 
TABLE 2 Mechanical Requirements 
Brinell 
Tensile Yield Strength/ Hard-
Strength, Elonga- Reduc- ness, min lion in 2 Diameter or Thickness, min lion of HBW Type Condition Finish in. [mm] in. [50 mm] 8 
Area, c. 0 unless or4D 
min% min, % otherwise 
ksi MPa ksi MPa indicated, E 
max 
Austenitic Grades 
N08020 SA hot-finished or all 80 [550] 35 [240] 30 50 
cold-finished 
N08367 A hot-finished or all 95 655 45 310 30 50 
cold-finished 
N08700 A hot-finished or all 80 550 35 240 30 50 
cold-finished 
N08800 800 A hot-finished or all 75 515 30 205 30 192 
cold-finished 
N08810 800H A hot-finished or all 65 450 25 170 30 192 
cold-finished 
N08811 A hot-finished or all 65 450 25 170 30 192 
cold-finished 
N08904 904L A hot-finished or all 71 490 31 220 35 
cold-finished 
N08925 A hot-finished or all 87 600 43 295 40 217 
cold-finished 
N08926 A hot-finished or all 94 650 43 295 35 256 
cold-finished 
201,202 A hot-finished or all 75 515 40 275 40 45 
cold-finished 
S20161 A hot-finished all 125 860 50 345 40 40 255 
cold-finished all 125 860 50 345 40 40 311 
S20162 A hot-finished or all 100 690 50 345 50 60 
cold finished 
205 A hot-finished or all 100 690 60 414 40 50 
cold-finished 
XM-19 A hot-finished or all 100 690 55 380 35 55 
cold-finished 
As hot-finished or up to 2 [50.8], incl 135 930 105 725 20 50 
hot- cold-finished 
rolled 
over 2 to 3 [50.8 to 76.2], 115 795 75 515 25 50 
incl 
over 3 to 8 [76.2 to 203.2], 100 690 60 415 30 50 
incl 
S21800 A hot-finished or all 95 655 50 345 35 55 241 
cold-finished 
XM-10, XM-11 A hot-finished or all 90 620 50 345 45 60 
cold-finished 
XM-29 A hot-finished or all 100 690 55 380 30 50 
cold-finished 
XM-28 A hot-finished or all 100 690 55 380 30 50 
cold-finished 
S24565 A hot-finished or all 115 795 60 415 35 40 
cold-finished 
S28200 A hot-finished or all 110 760 60 410 35 55 
cold finished 
302,302B, 304,304LN, A hot-finished all 75F 515 30F 205 40G 50 
305,308,309, 309S, cold-finished up to½ [12.70] incl 90 620 45 310 30 40 
309Gb, 310, 310S, over ½ [12. 70] 75F 515 30F 205 30 40 
310Gb, 314, 316, 
316LN, 316Gb, 316TI, 
317, 321, 347, 
348 
304L, 316L A hot-finished all 70 485 25 170 40G 50 
cold-finished up to ½ [12. 70] incl. 90 620 45 310 30 40 
over½ [12.70] 70 485 25 170 30 40 
304N, 316N A hot-finished or all 80 550 35 240 30 
cold-finished 
202,302,304, 304N, 316, B cold-finished up to ¾ [19.05] incl 125 860 100 690 12 35 
316N 
304L, 316L over ¾ [19.05] to 115 795 80 550 15 35 
1 [25.40] 
over 1 [25.40] to 1 ¼ 105 725 65 450 20 35 
[31.75] 
over 1 ¼ [31.75] to 1 ½ 100 690 50 345 24 45 
[38.10] 
412

=== Page 465 ===

ASME BPVC.II.A-2025 SA-276 
TABLE 2 Continued 
Brinell 
Tensile Yield Strength,A Hard-
Strength, Elonga- Reduc- ness, min lion in 2 Diameter or Thickness, min tion of HBW Type Condition Finish in. [mm] in. [50mm] 8 
Area c, 0 unless or4D min; % otherwise min% 
ksi MPa ksi MPa indicated, E 
max 
over 1 ½ [38.10] to 1¾ 95 655 45 310 28 45 
[44.45] 
304, 304N, 316, 316N s cold-finished up to 2 [50.8] incl 95 650 75 515 25 40 
304L, 316L 
over 2 to 2½ [50.8 to 63.5] 90 620 65 450 30 40 
incl 
over 2½ to 3 [63.5 to 76.2] 80 550 55 380 30 40 
incl 
XM-21, S30454, A hot-finished or all 90 620 50 345 30 50 
S31654 cold-finished 
XM-21, S30454 B cold-finished up to 1 [25.40] incl 145 1000 125 860 15 45 
S31654 
over 1 [25.40] to 1 ¼ 135 930 115 795 16 45 
[31.75] 
over 1¼ [31.75] to 1½ 135 895 105 725 17 45 
[38.10] 
over 1½ [38.10] to 1¾ 125 860 100 690 18 45 
[44.45] 
S30815 A hot-finished or all 87 600 45 310 40 50 
cold-finished 87 600 45 310 40 50 
S31010 A hot-finished or all 110 760 75 515 40 50 330 
cold-finished 
S31254 A hot-finished or all 95 650 44 300 35 50 
cold-finished 
S31266 A hot-finished or all 109 750 61 420 35 
cold-finished 
S31725 A hot-finished or all 75 515 30 205 40 
cold-finished 
S31726 A hot-finished or all 80 550 35 240 40 
cold-finished 
S31727 A hot-finished or all 80 550 36 245 35 217 
cold-finished 
S31730 A hot-finished or all 70 480 25 175 35 90 HRB 
cold-finished 
S32053 A hot-finished or all 93 640 43 295 40 217 
cold-finished 
S32654 A hot-finished or all 109 750 62 430 40 40 250 
cold-finished 
Austenitic-Ferritic Grades 
XM-26 A hot-finished or all 90 620 65 450 20 55 
cold-finished 
S31803 A hot-finished or all 90 620 65 448 25 290 
cold-finished 
S32056 A hot-finished or all 90 620 65 450 18 302 
cold-finished 
S32101 A hot-finished or all 94 650 65 450 30 290 
cold-finished 
S32202 A hot-finished or all 94 650 65 450 30 290 
cold-finished 
S32205 A hot-finished or all 95 655 65 450 25 290 
cold-finished 
S32304 A hot-finished or all 87 600 58 400 25 290 
cold-finished 
S32550 A hot-finished or all 109 750 80 550 25 290 
cold-finished 
S32550 s cold-finished all 125 860 105 720 16 335 
S32750 A hot-finished or up to 2 [50.8] incl 116 800 80 550 15 310 
cold-finished over 2 [50.8] 110 760 75 515 15 310 
S32760 A hot-finished or all 109 750 80 550 25 310 
cold-finished 
S32760 s cold-finished all 125 860 105 720 16 335 
S82441 A hot-finished or Under 7/16 [11 mm] 107 740 78 540 25 290 
cold-finished 7/16 and over [11 mm] 99 680 70 480 25 290 
Ferritic Grades 
405H A hot-finished all 207 
cold-finished all 217 
429 A hot-finished all 70 480 40 275 20 45 
cold-finished all 70 480 40 275 16 45 
413

=== Page 466 ===

SA-276 ASME BPVC.11.A-Z0ZS 
TABLE 2 Continued 
Tensile 
Strength, 
Type Condition Finish Diameter or Thickness, min 
in. [mm] 
ksi MPa 
430 A hot-finished or all 60 415 
cold-finished 
S40976 A hot-finished or all 60 415 
cold-finished 
S44400 A hot-finished all 60 415 
cold-finished all 60 415 
446, XM-27 A hot-finished all 65 450 
cold-finished all 65 450 
S44700 A hot-finished all 70 480 
cold-finished all 75 520 
S44800 A hot-finished all 70 480 
cold-finished all 75 520 
Martensitic Grades 
403,410 A hot-finished all 70 480 
cold-finished all 70 480 
403,410 T hot-finished all 100 690 
cold-finished all 100 690 
XM-30 T hot-finished all 125 860 
cold-finished all 125 860 
403,410 H hot-finished all 120 830 
cold-finished all (rounds only) 120 830 
XM-30 A hot-finished all 70 480 
cold-finished all 70 480 
414 A hot-finished or all 
cold-finished 
414 T hot-finished or all 115 790 
cold-finished 
S41425 T hot-finished all 120 825 
S41500 T hot-finished or all 115 795 
cold-finished 
420 A hot-finished all 
cold-finished all 
S42010 A hot-finished all 
cold-finished all 
431 A hot-finished or all 
cold-finished 
440A, 440B, and 440C A hot-finished all 
cold-finished all 
Yield Strnngth,A 
min 
ksi MPa 
30 207 
20 140 
45 310 
45 310 
40 275 
40 275 
55 380 
60 415 
55 380 
60 415 
40 275 
40 275 
80 550 
80 550 
100 690 
100 690 
90 620 
90 620 
40 275 
40 275 
90 620 
95 655 
90 620 
Elonga-
tion in 2 
in. [50 mm) 8 
or4D 
min% 
20 
20 
20 
16 
20 
16 
20 
15 
20 
15 
20 
16 
15 
12 
13 
12 
12 
12 
13 
12 
15 
15 
15 
Brinell 
Hard-
Reduc- ness, 
lion of HBW 
Area, c, 0 unless 
min, % otherwise 
indicated, E 
max 
45 
45 
45 
45 
45 
45 
40 
30 
40 
30 
45 
45 
45 
40 
45 
35 
40 
40 
45 
35 
45 
244 
217 
217 
219 
219 
302 
235 
298 
45 321 
45 295 
241 
255 
235 
255 
285 
269 
285 
A Yield strength shall be determined by the 0.2 % offset method in accordance with Test Methods and Definitions A370 or Test Methods A 1058. An alternative method of 
determining yield strength may be used based on a total extension under load of 0.5 %. 
8 For some specific products, it may not be practicable to use a 2-in. or 50-mm gage length. The use of sub-size test specimens, when necessary, is permissible in 
accordance with Test Methods and Definitions A370 or Test Methods A1058. 
c Reduction of area does not apply on flat bars 3 /10 in. [4.76 mm) and under in thickness as this determination is not generally made in this product size. 
°The material shall be capable of meeting the required reduction of area where listed, but actual measurement and reporting of the reduction of area are not required unless 
specified in the purchase order. 
E Or equivalent Rockwell hardness (HRB or HRC). 
F For extruded shapes of all Cr-Ni grades of Condition A, the yield strength shall be 25 ksi [170 MPa) min and tensile strength shall be 70 ksi [480 MPa] min. 
G For shapes having section thickness of ½ in. [12.5 mm] or less, 30% min. elongation is acceptable. 
H Material shall be capable of being heat treated to a maximum Brinell hardness of 250 HBW when oil quenched from 1750°F [950°C]. 
414

=== Page 467 ===

,-~-
ASME BPVC.II.A-2025 
TABLE 3 Response to Heat Treatment 
Heat Treatment Hardness TypeA Temperature 8 Quench ant HRC, min °F [°C], min 
403 1750 [955] Air 35 
410 1750 [955] Air 35 
414 1750 [955] Oil 42 
420 1825 [995] Air 50 
S42010 1850 [1010] Oil 48 
431 1875 [1020] Oil 40 
440A 1875 [1020] Air 55 
440B 1875 [1020] Oil 56 
440C 1875 [1020] Air 58 
A Samples for testing shall be in the form of a section not exceeding 3/a in. [9.50 
mm] in thickness. 
8 Temperature tolerance is ±25°F [14°C]. 
415 
SA-276

=== Page 469 ===

ASME BPVC.II.A-2025 SA-278/SA-278M 
SPECIFICATION FOR GRAY IRON CASTINGS FOR 
PRESSURE CONTAINING PARTS FOR TEMPERATURES 
UP TO 6S0°F (350°C) 
SA-278/SA-278M 
(Identical with ASTM Specification A278/A278M-01(2015) except for an editorial change to 5.1.1 and a change to 16.1 
making certification mandatory.) 
417

=== Page 470 ===

SA-278/SA-278M ASME BPVC.11.A-2025 
Standard Specification for 
Gray Iron Castings for Pressure-Containing Parts for 
Temperatures Up to 650°F (350°C) 
1. Scope 
l. 1 This specification covers gray iron for castings suitable 
for pressure-containing parts for use at temperatures up to 
650°F (350°C). 
1.2 Classes of Iron: 
1.2.1 Castings of all classes are suitable for use up to 450°F 
(230°C). For temperatures above 450°F and up to 650°F, only 
Class 40, 45, 50, 55, and 60 castings are suitable. 
1.2.2 Castings of all classes are suitable for use up to 230°C. 
For temperatures above 230°C and up to 350°C, only Class 
275, 300, 325, 350, 380, and 415 castings are suitable. 
1.3 The values stated in either SI units or inch-pound units 
are to be regarded separately as standard. The values stated in 
each system may not be exact equivalents; therefore, each 
system shall be used independently of the other. Combining 
values from the two systems may tesult in non-conformance 
with the standard. 
2. Referenced Documents 
2.1 ASTM Standards: 
A644 Terminology Relating to Iron Castings 
E8 Test Methods for Tension Testing of Metallic Materials 
3, Terminology 
3 .1 Definitions of many terms common to gray iron castings 
may be found in Tem1inology A644. 
4. Classification 
4.1 Classification by tensile strength. 
418 
4.1.1 Castings ordered to this specification are classified 
based upon the minimum tensile strength of the iron in ksi, in 
English units. Class 25 has a minimum specified tensile 
strength of 25 ksi. 
4.1.2 Castings ordered to this specification are classified 
based upon the minimum tensile strength of the iron in MPa, in 
Metric units. Class 150 has a minimum specified tensile 
strength of 150 MPa. 
5. Ordering Information 
5.1 Orders for material in this specification should include 
the following information: 
5.1.1 ASTM designation and year date, 
5.1.2 Class of iron required and service temperature, 
5. I.3 Quantity, 
5.1.4 Heat Treatment: 
5.1.4.1 Whether or not heat treatment is required for Class 
40, 45, 50, 55, and 60 castings to be used at temperatures at 
450°F or less (see 6.2), 
5.1.4.2 Whether or not heat treatment is required for Class 
275, 300, 325, 350, 380, and 415 castings to be used at 
temperatures at 230°C or less (see 6.2), 
5.1.5 The size of separately cast test bar to be poured (see 
Section 9 and Table 1), 
5.1.6 The size of test specimen to be machined from test 
bars C or S, and 
5 .1. 7 Special requirements. 
6. Materials and Manufacture 
6.1 Castings intended for use above 450°F (230°C) shall be 
stress-relieved by placing them in a suitable furnace at a 
temperature not exceeding 400°F (200°C) and heating them 
uniformly to the temperatures and for the times specified in 
Table 2. The heating and cooling rates shall be uniform and 
shall not be more than 400°F/h (250°C/h) for castings of 1-in. 
(25-mm) maximum section. For heavier sections the maximum 
heating and cooling rates in degrees Fahrenheit per hour shall 
be 400 divided by the maximum section thickness. 
6.2 Heat Treatment and Cooling Rate: 
6.2. l Castings of Class Nos. 45, 50, 55, and 60, which axe to 
be used at temperatures below 450°F, may be heat treated in

=== Page 471 ===

ASME BPVC.II.A-2025 SA-278/SA-278M 
TABLE 1 Diameters and Lengths of Cast Test Bars 
Test 
Bar 
As-Cast Diameter, in. {mm) Length, in. {mm) 
Minimum 
(Bottom) 
0.88 (23) 
1.20 (33) 
2.00 (54) 
Maximum 
(Top) 
0.85 (22) 
1.14(32) 
1.90 (53) 
Minimum Maximum 
(Specified) (Recommended) 
0.96 (25) 5.0 (125) 
1.32 (36) 7.0 {150) 
2.10 (58) 6.0 (175) 
6.0 (1.50) 
9.0 (230) 
10.0 (255) 
A All dimensions of Test Bar S shall be agreed upon by the manufacturer and the 
purchaser. 
TABLE 2 Stress Relieving Requirements 
Class 
40, 45, 50, 55, 60 
(275, 300, 325, 350, 
380, 415) 
Metal Temperature, °F Holding Time, hA 
oc 
1050 to 1200 2 12 
(565 to 650) (2 min) 8 (12 max) 8 
A In no case shall the holding time be less than 1 h/in. of maximum metal 
section, or in excess of 12 h max, dependent upon which governs. 
8 In no case shall the holding time be less than 1 h for every 25-mm metal 
section, or in excess of 12 h max, depending upon which governs. 
accordance with 6.1 or they shall be cooled in the mold to 
500°F at m1 average rate of not more than 100°F/h for castings 
up to 1 in. in section. For heavier sections the maximum 
cooling rate in degrees Fahrenheit per hour shall be 100 
divided by the maximum section thickness. 
6.2.2 Castings of Class Nos. 275, 300, 325, 350, 380, and 
415, which are to be used at temperatures below 230°C, may be 
heat treated in accordance with 6.1 or they shall be cooled in 
the mold to 250"C at an average rate of not more than 50°C/h 
for castings up to 25-mm in section. For heavier sections the 
maximum cooling rate in degrees Celsius per hour shall be 
1250 divided by the maximum section thickness. 
7. Chemical Composition 
7.l Carbon Equivalent: 
7.1.1 Class 40, 45, 50, 55, and 60 castings intended for 
service above 450°F (230°C) shall have a maximum carbon 
equivalent of 3.8 % as calculated from the equation CE = %C 
+ 0.3 (%Si + %P). The maximum phosphorus and sulfm 
contents shall be 0.25 % and 0.12 %, respectively. 
7.1.2 Class 275, 300, 325, 350, 380, and 415 castings 
intended for service above 230°C shall have a maximum 
carbon equivalent of 3.8 % as calculated from the equation CE 
= %C + 0.3 (%Si + %P). The maximum phosphorus and sulfur 
contents shall be 0.25 % and 0.12 %, respectively. 
7.2 The chemical analysis for total carbon shall be made on 
either chilled cast pencil-type specimens or thin wafers ap­
proximately ½2 in. thick cut from test coupons. Drillings shall 
not be used because of attendant loss of graphite. 
8. Tensile Requirements 
8.1 Iron used in supplying castings to this specification shall 
conform to the tensile requirements prescribed in Table 3 and 
Table 4. 
9. Test Bars 
9.1 Separately cast test bars having the dimensions shown in 
Table 1 shall be poured from the same lot as the castings 
TABLE 3 Tensile Requirements 
Class 
No.20 
No. 25 
No. 30 
No. 35 
No. 40 
No. 45 
No. 50 
No.55 
No. 60 
Tensile Strength, 
min, ksi 
20 
25 
30 
35 
40 
45 
50 
55 
60 
TABLE 4 Tensile Requirements (SI) 
Class 
No. 150 
No. 175 
No.200 
No.225 
No.250 
No.275 
No. 300 
No. 325 
No. 350 
No. 380 
No. 415 
Tensile Strength, 
min, MPa 
150 
175 
200 
225 
250 
275 
300 
325 
350 
380 
415 
represented. The size of the test bar to be poured shall be 
selected by the purchaser using Table 5. In the event no choice 
is made, the selection will be made by the manufacturer. 
9.2 Separately cast test bars shall be heat treated in the same 
furnace together with the castings represented. 
9.3 At the option of the manufacturer, test coupons may be 
removed from the casting at a location agreed npon between 
the manufacturer and purchaser. 
419 
9.4 Castings weighing in excess of 2000 lb may be repre­
sented either by separately cast test bars (9.l) or by integrally 
cast test bars having a cooling rate closely approximating that 
of the controlling section of the casting. 
9.5 For castings weighing in excess of 10 000 lb or having 
a controlling section greater than 2 in., test bars may be 
removed from the casting or integral projections having a cross 
section no less than the controlling section. The minimum 
tensile strength requirement for tension tests performed on 
either of these test bars shall be 80 % of the specified class. 
10. Molding and Pouring Test Bars 
10.1 The test bars shall be cast in dried siliceous sand molds 
maintained at approximately room temperature. A suitable 
design for a mold is shown in Fig. 1. 
TABLE 5 Separately Cast Test Bars for Use When a Specific 
Correlation Has Not Been Established Between the Test Bar and 
the Casting 
Thickness of the Wall of the Controlling 
Section of the Casting, in. (rnm) 
Under 0.25 (6) 
0.25 to 0.50 (6 to 12) 
0.51 to 1.00 (13 to 25) 
1.01 to 2 (26 to 50) 
Over 2 (50) 
Test Bar 
s 
A 
B 
C 
s

=== Page 472 ===

SA-278/SA-278M ASME BPVCG.ILA-2025
, 14 yt } 3 it
1 | plop [rt i
it iy ' Mw rt
t § | j
» | Yo! |
( ; 23 i
| ‘ » |
t 4 { ' , |
| j u ‘ } |
bop 4 | 1
roto | bo
fo} i bog
- |
> ws] d we] w lewel » few -
Number of test bars in a single mold-2 suggested. P—2 in. (60-mm) suggested .
L-see Table 1. N—e in. (8-mm) in diameter, suggested
D—see Table 1. . M—1.5 N, suggested
W-—not less than diameter, D.
FIG. 1 Suitable Design and Dimensions for Mold for Separately Cast Cylindrical Test Bars for Gray lron
11. Workmanship, Finish, and Appearance , 14. Number of Tests and Retests
11.1 All castings shall be made in a workmanlike manner 14.1 One tension test shall be performed on each lot in
and shall conform to the dimensions on drawings furnished by accordance with Test Method E8 and conform to the tensile
the purchaser. If the pattern is supplied by the purchaser requirements specified. ,
without drawings, the dimensions of the casting shall be as 14.2 If the results of a valid test fail to conform to the
_ predicted by the pattern. requirements of this specification, two retests shall be made. If
11.2 The surface of the casting shall be free of adhering — either retest fails to meet the specification requirements, the
sand, scale, cracks, and hot tears as determined by visual — castings represented by these test specimens shall be rejected.
examination. Other surface discontiauities shall meet the visual 14.3 If, after testing, a test specimen shows evidence of a
acceptance standards specified in the order. defect, the results of the test may be invalidated and another
12. Sampling made on a specimen from the same lot.
12.1 A lot shall consist of one of the following: 15. Repair
12.1.1 All i metal poured from a single heating in a batch. 15.1 Any repairs performed on castings produced to this
‘YPe meiting furnace, oo oe , specification shall be agreed upon between the manufacturer
12.1.2 All the metal from two or more batch type melting = and purchaser.
furnaces poured into a single ladle or single casting, or
12.1.3 All the metal poured from a continuous melting 16. Certification |
furnace for a © iti period of ‘oe pelwe “n change . in nares 16.1 When requested by the purchaser, the manufacturer
. processing con tions or aim-tor chemistry or 4h, whichever shall furnish his certification stating that the material was
18 Tat The h d the 4:h t manufactured, sampled, tested, and inspected in accordance mo
rcs ay y ; ~ . . : . + 4 ge a op .
4 = gh ‘fine 1ASCT preven ca ° exten : the “ecient with this specification including the year date. The certification
period to 6 h it the manttacturer can demonstrate sutticient shall also include the results of all tests performed.
process control to warrant such an extension. . oS
16.2 A signature is not required on the certification. How-
13. Tension Test Specimens ever, the document shall clearly identify the organization
13.1 Tension test specimens A and B in Fig. 2 shall be nai the pertain ane the authored ian Oh |
machined from test bars A and B in Table 1, respectively. manutacturer who certified the test results. Notwithstanding
. the absence of a signature, the organization submitting the
13.2 The purchaser shall specify whether test specimen Bor certification is responsible for its content.
C is to be machined from test bar C. If no choice is made, the
manufacturer shall make the selection. 17. Inspection
13.3 The size of the test specimen to be machined from test 17.1 All tests and inspections required by this specification
bar S shall be as agreed upon between the manufacturer and shall be performed by the manufacturer or other reliable
purchaser. sources whose services have been contracted for by the |
420

=== Page 473 ===

ASME BPVC.II.A-2025 SA-278/SA-278M 
Dimensions, in. (mm) 
G- Length of parallel, min 
0- Diameter 
R- Radius of fillet, min 
A- Length of reduced section, min 
L- Overall length, min 
C- Diameter of end section, approximate 
E-- Length of shoulder, min 
P::..... Diameter of shoulder 
B- Length of end section 
Rod 
\ 
Tension Test 
Specimen A 
0.50 (13) 
0.500 ± 0.010 (13 ± 0.25) 
1 (25) 
1¼ (32) 
3¾ (95) 
7 /a (22) 
¼(6) 
% ± 1/64 (16 ± 0.5) 
A 
Tension Test 
Specimen B 
0.75 (20) 
0.750 ± 0.015 (20 ± 0.4) 
1 (25) 
"11/2(38) 
4 (100) 
1¼ (32) 
¼(6) 
1f3/'15 ± 1/64 (25 ± 0.5) 
A 
Tension Test 
Specimen C 
1.25 (32) 
1.25 ± 0.025 (32 ± 0.5) 
2 (50) 
2¼ (57) 
6% (160) 
Fla (47) 
5 /,o (8) 
FAe ± 1 /64 (36 ± 0.5) 
A 
A Optional to fit holders on testing machine. If threaded, root diameter shall not be less than dimension F. 
FIG. 2 Tension-Test Specimens 
manufacturer. Complete records of all tests and inspections 
shall be maintained by the manufacturer and shall be available 
for review by the purchaser. 
18. Rejection and Rehearing 
18.1 Castings which fail to conform to the requirements 
specified when inspected or tested by the purchaser or his agent 
may be rejected. Rejection shall be reported to the manufac­
turer or supplier promptly and in writing. In case of dissatis­
faction with the test results, the manufacturer or supplier may 
make claim for a rehearing. 
19. Product Marking 
19.l Castings shall have the name of the manufacturer, or 
his recognized trademark, and the class of iron to which it 
conforms, cast or indelibly stamped on a surface indicated by 
the purchaser or in such a position as not to injure the 
usefulness of the casting. 
20. Keywords 
421 
20.1 elevated temperature service; gray iron castings; pres .. 
sure containing parts

File: sectionII_partA_data_digitized/spec_corpus/SA-813/spec.txt
=== Page 1376 ===

SA-813/SA-813M ASME BPVC.II.A-2025 
Specification for 
Single- or Double-Welded Austenitic Stainless Steel Pipe 
1. Scope 
1.1 This specification covers two classes of fit-up and 
alignment quality straight-seam single- or double-welded aus­
tenitic steel pipe intended for high-temperature and general 
corrosive service. 
Nom 1-When the impact test criterion for a low-temperature service 
would be 15 ft-lbf [20 J] energy absorption or 15 mils [0.38 mm] lateral 
expansion, some of the austenitic stainless steel grades covered by this 
specification are accepted by certain pressure vessel or piping codes 
without the necessity of making the actual test. For example, Grades 304, 
304L, and 347 are accepted by the ASME Pressure Vessel Code, Section 
VIII Division 1, and by the Chemical Plant and Refinery Piping Code, 
ANSI.B31.3 for service at temperatures as low as -425 °F [-250 °C] 
without qualification by impact tests. Other AISI stainless steel grades are 
usually accepted for service temperatures as low as -325 °F [-200 °C] 
without impact testing. Impact testing may, under certain circumstances, 
be required. For example, materials with chromium or nickel content 
outside the AISI ranges, and for material with carbon content exceeding 
0.10 %, are required to be impact tested under the rules of ASME Section 
VIII Division 1 when service temperatures are lower than -50 °F [-45 °C] 
1.2 Grades TP304H, TP304N, TP316H, TP316N, TP321H, 
TP347H, and TP348H are modifications of Grades TP304, 
TP316, TP321, TP347, and TP348, and are intended for 
high-temperature service. 
1.3 Two classes of pipe are covered as follows: 
1.3.1 Class SW-Pipe, single-welded with no addition of 
filler metal and 
1.3.2 Class DW-Pipe, double-welded with no addition of 
filler metal. 
1.4 Optional supplementary requirements are provided for 
pipe where a greater degree of testing is desired. These 
supplementary requirements call for additional tests to be made 
and, when desired, one or more of these may be specified in the 
order. 
1.5 Table 1 lists the dimensions of welded stainless steel 
pipe as shown in ANSI B36.19. Pipe having other dimensions 
may be furnished provided such pipe complies with all other 
requirements of this specification. 
1.6 The values stated in either SI units or inch-pound units 
are to be regarded separately as standard. Within the text, the 
SI units are shown in brackets. The values stated in each 
system may not be exact equivalents; therefore, each system 
shall be used independently of the other. Combining values 
from the two systems may result in non-conformance with the 
standard. The inch-pound units shall apply unless the "M" 
designation of this specification is specified in the order. 
1.7 This international standard was developed in accor­
dance with internationally recognized principles on standard­
ization established in the Decision on Principles for the 
Development of International Standards, Guides and Recom­
mendations issued by the World Trade Organization Technical 
Barriers to Trade (TBT) Committee. 
2. Referenced Documents 
2.1 ASTM Standards: 
A262 Practices for Detecting Susceptibility to Intergranular 
Attack in Austenitic Stainless Steels 
A370 Test Methods and Definitions for Mechanical Testing 
of Steel Products 
A480/A480M Specification for General Requirements for 
Flat-Rolled Stainless and Heat-Resisting Steel Plate, 
Sheet, and Strip 
A751 Test Methods, Practices, and Terminology for Chemi­
cal Analysis of Steel Products 
A999/ A999M Specification for General Requirements for 
Alloy and Stainless Steel Pipe 
E112 Test Methods for Determining Average Grain Size 
E213 Practice for Ultrasonic Testing of Metal Pipe and 
Tubing 
E381 Method of Macroetch Testing Steel Bars, Billets, 
Blooms, and Forgings 
E426 Practice for Electromagnetic (Eddy Current) Examina­
tion of Seamless and Welded Tubular Products, Titanium, 
Austenitic Stainless Steel and Similar Alloys 
E527 Practice for Numbering Metals and Alloys in the 
Unified Numbering System (UNS) 
1314

=== Page 1377 ===

-~ 
ASME BPVC.II.A-2025 SA-813/SA-813M 
TABLE 1 Dimensions of Welded and Seamless Stainless Steel PipeA 
NoTE 1-Table 1 is based on Table number 1 of the American National Standard for Stainless Steel Pipe (ANSI B36.19-1965). 
NoTE 2-The decimal thickness listed for the respective pipe sizes represents their nominal or average wall dimensions. 
Outside Diameter Nominal Wall Thickness 
NPS Desig- Schedule 5S 8 Schedule 10S 8 Schedule 40S Schedule 80S nator in, mm 
in. mm in. mm in. mm in. mm 
1/a 0.405 10.29 0.049G 1.24 0.068 1.73 0.095 2.41 
¼ 0.540 13.72 0.065c 1.65 0.088 2.24 0.119 3.02 
% 0.675 17.15 0.065c 1.65 0.091 2.31 0.126 3.20 
½ 0.840 21.34 0.065c 1.65 0.083G 2.11 0.109 2.77 0.147 3.73 
% 1.050 26.67 0.065c 1.65 0.083G 2.11 0.113 2.87 0.154 3.91 
1.0 1.315 33.40 0.065c 1.65 0.109G 2.77 0.133 3.38 0.179 4.55 
1¼ 1.660 42.16 0.065c 1.65 0.109G 2.77 0.140 3.56 0.191 4.85 
1½ 1.900 48.26 0.065c 1.65 0.109c 2.77 0.145 3.68 0.200 5.08 
2 2.375 60.33 0.065c 1.65 0.109G 2.77 0.154 3.91 0.218 5.54 
2½ 2.875 73.03 0.083 2.11 0.120c 3.05 0.203 5.16 0.276 7.01 
3 3.500 88.90 0.083 2.11 0.120c 3.05 0.216 5.49 0.300 7.62 
3½ 4.000 101.60 0.083 2.11 0.120c 3.05 0.226 5.74 0.318 8.08 
4 4.500 114.30 0.083 2.11 0.120c 3.05 0.237 6.02 0.337 8.56 
5 5.563 141.30 0.109G 2.77 0.134c 3.40 0.258 6.55 0.375 9.52 
6 6.625 168.28 0.109 2.77 0.134G 3.40 0.280 7.11 0.432 10.97 
8 8.625 219.08 0.109G 2.77 0.148G 3.76 0.322 8.18 0.500 12.70 
10 10.750 273.05 0.134G 3.40 0.165G 4.19 0.365 9.27 0.5ooc 12.70G 
12 12.750 323.85 0.156G 3.96 0.180c 4.57 0.375G 9.52G 0.5ooc 12.70G 
14 14.000 355.60 0.156G 3.96 0.188 4.78 
16 16.000 406.40 0.165G 4.19 0.188 4.78 
18 18.000 457.20 0.165G 4.19 0.188 4.78 
20 20.000 508.00 0.188G 4.78 0.218G 5.54 
22 22.000 558.80 0.188G 4.78 0.218G 5.54 
24 24.000 609.60 0.215c 5.54 0.250 6.35 
30 30.000 762.00 0.250 6.35 0.312 7.92 
AFor pipe sizes not listed, the dimensions and tolerances shall be by agreement between the purchaser and producer. 
8 Schedules 5S and 10S wall thicknesses do not permit threading in accordance with the American National Standard for Pipe Threads (ANSI 81.20.1). 
~hese do not conform to the American National Standard for Welded and Seamless Wrought Steel Pipe (ANSI 836.10-1979). 
2.2 ANSI Standards: 
Bl.20.1 Pipe Threads, General Purpose 
B31.3 Chemical Plant and Refinery Piping Code 
B36.10 Welded and Seamless Wrought Steel Pipe 
B36.19 Stainless Steel Pipe 
2.3 ASME Boiler and Pressure Vessel Code: 
Section vm Division 1, Pressure Vessels 
2.4 Other Standard: 
SAE Jl086 Practice for Numbering Metals and Alloys 
(UNS) 
SNT-TC- lA Personnel Qualification and Certification in 
Nondestructive Testing 
3. Ordering Information 
3.1 Orders for material under this specification should 
include the following as required, to describe the desired 
material adequately: 
3.1.1 Quantity (feet, centimetres, or number of lengths), 
3.1.2 Name of material (austenitic steel pipe), 
3.1.3 Class (1.3). If not specified by the purchaser, the 
producer shall have the option to furnish either single-welded 
(SW) or double-welded (OW) pipe, 
3.1.4 Grade (Table 2), 
3 .1.5 Size (NPS or outside diameter and schedule number or 
average wall thickness), 
3.1.6 Length (specific or random), (Section 9), 
3.1.7 End finish (section on Ends of Specification A999/ 
A999M), 
3.1.8 Optional requirements (hydrostatic or nondestructive 
electric test, Section 13,) (Supplementary Requirements Sl to 
S6), 
3.1.9 Test report required (Section on Certification of Speci­
fication A999/ A999M), 
3.1.10 Specification number, and 
3 .1.11 Special requirements or exceptions to the specifica­
tion. 
4. Materials and Manufacture 
4.1 Manufacture: 
4.1.1 The pipe shall be made by a machine-welding or an 
automatic-welding process, welding from one or both sides and 
producing full penetration welds with no addition of filler 
metal in the welding operation. 
4.1.2 Weld repairs, with the addition of compatible filler 
metal, may be made to the weld joint in accordance with the 
requirements of the section on Repair by Welding of Specifi­
cation A999/A999M. 
1315

=== Page 1378 ===

..... w ..... 
°' 
TABLE 2 Chemical Requirements 
UNS Comoosition, % 
Grade Desig- Carbon, Manga- Phos- Sulfur, Molyb-
nationA max 8 nese, phorus, Silicon Nickel Chromium Titanium 
max 8 max denum max 
TP201° S20100 0.15 5.5-7.5 0.060 0.030 1.00 3.5-5.5 16.0-18.0 ... . .. 
TP201LN° S20153 0.03 6.4-7.5 0.045 0.015 0.75 4.0-5.0 16.0-17.5 ... . .. 
TP304 S30400 0.08 2.00 0.045 0.030 1.00 max 8.0-11.0 18.0-20.0 ... . .. 
TP304H S30409 0.04-0.10 2.00 0.045 0.030 1.00 max 8.0-11.0 18.0-20.0 ... . .. 
TP304L S30403 0.030E 2.00 0.045 0.030 1.00 max 8.0-12.0 18.0-20.0 ... . .. 
TP304N S30451 0.08 2.00 0.045 0.030 1.00 max 8.0-11.0 18.0-20.0 ... . .. 
TP304LN S30453 0.030 2.00 0.045 0.030 1.00 max 8.0-11.0 18.0-20.0 ... . .. 
TP309Cb S30940 0.08 2.00 0.045 0.030 1.00 max 12.0-16.0 22.0-24.0 ... . .. 
TP309S S30908 0.08 2.00 0.045 0.030 1.00 max 12.0-15.0 22.0-24.0 ... . .. 
TP310Cb S31040 0.08 2.00 0.045 0.030 1.00 max 19.0-22.0 24.0-26.0 ... . .. 
TP310S S31008 0.08 2.00 0.045 0.030 1.00 max 19.0-22.0 24.0-26.0 ... . .. 
TP316 S31600 0.08 2.00 0.045 0.030 1.00 max 10.0-14.0 16.0-18.0 2.00-3.00 . . . 
TP316H S31609 0.04-0.10 2.00 0.045 0.030 1.00 max 10.0-14.0 16.0-18.0 2.00-3.00 . . . 
TP316L S31603 0.030E 2.00 0.045 0.030 1.00 max 10.0-14.0 16.0-18.0 2.00-3.00 . . . 
TP316N S31651 0.08 2.00 0.045 0.030 1.00 max 10.0-15.0 16.0-18.0 2.00-3.00 
TP316LN S31653 0.030E 2.00 0.045 0.030 1.00 max 10.0-13.0 16.0-18.0 2.00-3.00 ... 
TP317 S31700 0.08 2.00 0.045 0.030 1.00 max 11.0-15.0 18.0-20.0 3.0-4.0 . . . 
TP317L S31703 0.030 2.00 0.045 0.030 1.00 max 11.0-15.0 18.0-20.0 3.0-4.0 . . . 
. .. S31727 0.030 1.00 0.030 0.030 1.00 max 14.5-16.5 17.5-19.0 3.8-4.5 . . . 
. . . S32053 0.030 1.00 0.030 0.010 1.00 max 24.0-26.0 22.0-24.0 5.0-6.0 . . . 
TP321 S32100 0.08 2.00 0.045 0.030 1.00 max 9.00-12.0 17.0-19.0 . . . F 
TP321H S32109 0.04-0.10 2.00 0.045 0.030 1.00 max 9.00-12.0 17.0-19.0 G . . . 
TP347 S34700 0.08 2.00 0.045 0.030 1.00 max 9.00-12.0 17.0-19.0 . . . . . . 
TP347H S34709 0.04-0.10 2.00 0.045 0.030 1.00 max 9.00-12.0 17.0-19.0 . . . . . . 
TP348 S34800 0.08 2.00 0.045 0.030 1.00 max 9.00-12.0 17.0-19.0 . . . . . . 
TP348H S34809 0.04-0.10 2.00 0.045 0.030 1.00 max 9.00-12.0 17.0-19.0 ... . . . 
TPXM-10 S21900 0.08 8.0-10.0 0.045 0.030 _ 1.00 max 5.5-7.5 19.0-21.5 .. . ... 
TPXM-11 S21903 0.04 8.0-10.0 0.045 0.030 1.00 max 5.5-7.5 19.0-21.5 ... .. . 
TPXM-15 S38100 0.08 2.00 0.030 0.030 1.50-2.50 17.5-18.5 17.0-19.0 ... . . . 
TPXM-19 S20910 0.06 4.0-6.0 0.045 0.030 1.00 max 11.5-13.5 20.5-23.5 1.50-3.00 .. . 
TPXM-29 S24000 0.08 11.5-14.5 0.060 0.030 1.00 max 2.3-3.7 17.0-19.0 .. . . . . 
. . . S31254 0.020 1.00 0.030 0.010 0.80 max 17.5-18.5 19.5-20.5 6.0-6.5 .. . 
. . . S30815 O.OS-0.10 0.80 0.040 0.030 1.40-2.00 10.0-12.0 20.0-22.0 . . . 
. . . N08367 0.030 2.00 0.040 0.030 1.00 max 23.5-25.5 20.0-22.0 6.0-7.0 .. . 
. . . S31266J 0.030 2.00-4.00 0.035 0.020 1.00 max 21.0-24.0 23.0-25.0 5.2--6.2 .. . 
ANew designation established in accordance with ASTM E527 and SAE J1086 Practice for Numbering Metals and Alloys (UNS). 
8Maximum, unless otherwise indicated. 
°rhe method of analysis for nitrogen shall be a matter of agreement between the purchaser and manufacturer. 
0 DELETED 
Tanta-Colum- lum, Nitrogenc Vanadium Copper Cerium Cobalt bium max 
. .. . .. 0.25 . .. . .. . .. . .. 
. .. . .. 0.10-0.25 . .. 1.00 . .. . .. 
. .. . .. . .. . .. . .. . .. . .. 
. .. . .. . .. . .. . .. . .. . .. 
. .. . .. . .. . .. . .. . .. . .. 
. .. . .. 0.10-0.16 . .. . .. . .. . .. 
. .. . .. 0.10-0.16 . .. . .. . .. . .. 
10x C . .. . .. . .. . .. . .. . .. 
min, 
1.10 max 
. .. . .. . .. . .. . .. . .. . .. 
10xC . .. . . . . .. . . . . .. . .. 
min, 
1.10 max 
. .. . . . . . . . .. . .. . .. . .. 
... . .. . . . . .. . . . . .. . .. 
... . .. . . . . .. . .. . .. . .. 
... . . . . . . . .. . . . . .. . .. 
0.10-0.16 ... . . . . .. . .. 
. .. . . . 0.10-0.16 .. . . . . . .. . .. 
... . . . . . . .. . . . . . .. . .. 
... . . . . . . . .. . . . . .. . .. 
. .. ... 0.15-0.21 .. . 2.8-4.0 . . . . .. 
. .. . . . 0.17-0.22 . . . . . . ... . .. 
... . . . . . . . .. .. . . .. . .. 
. . . . . . . .. . . . . . . ... . .. 
H . . . . .. . . . . . . . . . ... 
I . . . . . . . .. . .. . . . ... 
H 0.10 0.20 max . . . . . . . .. ... 
I 0.10 0.20 max . . . . . . . .. ... 
. . . .. . 0.15-o.40 . .. . . . . .. . .. 
... .. . 0.15-Q.40 . . . . . . . .. . .. 
... . . . .. . . .. .. . . .. . .. 
0.10-0.30 . . . 0.20-0.40 0.10-0.30 .. . ... . .. 
. .. .. . 0.20-0.40 . . . . . . . .. ... 
. . . .. . 0.18-Q.22 . .. 0.50-1.00 ... . .. 
... . .. 0.14-0.20 . .. . . . 0.03-Q.08 . .. 
... . . . 0.18-Q.25 . . . 0.75 max . . . . .. 
. . . .. . 0.35-Q.60 . . . 1.00-2.50 ... . .. 
EFor small diameter or thin walls or both, where many drawing passes are required, a carbon maximum of 0.040 % is necessary in grades TP304L and TP316L. Small outside diameter tubes are defined as those less 
than 0.500 in. [12.7 mm] in outside diameter and light wall tubes as those less than 0.049 in. [1.2 mm] in average wall thickness (0.044 in. [1 mm] in minimum wall thickness). 
Ffhe titanium content shall be not less than five times the carbon content and not more than 0.70 %. 
~e titanium content shall be not less than four times the carbon content and not more than 0.70 %. 
"The columbium plus tantalum content shall be not less than ten times the carbon content and not more than 1.0 %. 
'rhe columbium plus tantalum content shall be not less than eight times the carbon content and not more than 1.1 O %. 
JFor S31266, W = 1.50-2.50. 
( ) 
~ 
00 
~ 
w ...... 
~ 
00 
~ 
w 
:s: 
i 
t!l 
= 
~ 
~ 
N 
0 
N 
111

=== Page 1379 ===

ASME BPVC.II.A-2025 SA-813 /SA-813M 
4.1.3 The pipe shall be pickled free of scale. When bright 
annealing is used, pickling is not necessary. 
4.1.4 H grades and S30815 shall have a grain size of 7 or 
coarser when determined in accordance with ASME E112. 
Grain size determinations shall be made on each heat treatment 
lot, as defined in Section 12, for the same number of pipes as 
prescribed for the flattening test in 12.2. 
4.2 Heat Treatment: 
4.2.1 All pipe shall be furnished in the heat-treated condition. 
The heat-treatment procedure, except for H grades, N08367, 
and S31254, shall consist of heating the pipe to a minimum 
temperature of 1900 °F [1040 °C] and quenching in water or 
rapidly cooling by other means. 
4.2.2 All H grades and S30815 shall be furnished in the solution-
,,~~ treated condtion. If cold working is involved in processing, the 
minimum solution treating temperature for Grades TP321H, 
TP347H, and TP348H shall be 2000 °F [1100 °C] and for 
Grades TP304H and TP316H, 1900 °F [1040 °C]. If the H 
Grade is hot rolled, the minimum solution treating tempera­
tures for Grades TP321H, TP347H, and TP348H shall be 
1925 °F [1050 °C], and for Grades TP304H and TP316H, 
1900 °F [1040 °C]. The mimum temperature for S30815 shall 
be 1920 °F [1050 °C]. 
4.2.3 The heat-treatment procedure for S31254 shall consist 
of heating the pipe to a minimum temperature of 2100 °F 
[1150 °C] and quenching in water or rapidly cooling by other 
means. 
4.2.4 S31727 and S32053 shall be heat treated 1975 to 
2155 °F [1080 to 1180 °C] followed by quenching in water or 
rapidly cooling by other means. 
4.2.5 UNS N08367 should be solution annealed from 
2025 °F [1107 °C] minimum followed by rapid quenching. 
4.2.6 DELETED 
4.2.7 DELETED 
4.2.8 DELETED 
5. Chemical Composition 
5.1 The steel shall conform to the chemical composition in 
Table 2. 
5.2 When specified on the purchase order, a product analy­
sis shall be supplied from one tube or coil of steel per heat. The 
product analysis tolerance of Specification A480/ A480M shall 
apply. 
6. Product Analysis 
6.1 At the request of the purchaser, an analysis of one length 
of flat-rolled stock from each heat, or one pipe from each lot 
shall be made by the manufacturer. A lot of pipe shall consist 
of the following number of lengths of the same size and wall 
thickness from any one heat of steel. 
NPS Number 
Under2 
2 to 5 inclusive 
6 and over 
Lengths of Pipe in Lot 
400 or fraction thereof 
200 or fraction thereof 
100 or fraction thereof 
6.2 The results of these analyses shall be reported to the 
purchaser or his representative, and shall conform to the 
requirements specified in Section 5. 
6.3 If the analysis of one of the tests specified in 6.1 does 
not conform to the requirements specified in Section 5, an 
analysis of each length of flat-rolled stock from each heat or 
pipe from the same heat or lot may be made, and all pipe 
conforming to the requirements shall be accepted. 
6.4 For referee purposes, Test Methods, Practices, and 
Terminology A751 shall be used. 
7. Tensile Requirements 
7 .1 The tensile properties of the material shall conform to 
the requirements prescribed in Table 3. 
8. Permissible Variations in Dimensions 
8.1 Permissible variations in dimensions shall not exceed 
the following at any point in each length of pipe. 
TABLE 3 Tensile Requirements 
Tensile Yield 
Grade UNS Strength, Strength, 
Designation min min 
ksi [MPa] ksi [MPa] 
TP201 S20100 75 [515] 38 [260] 
TP201LN S20153 95 [665] 45 [310] 
TP304L S30403 70 [485] 25[170] 
TP316L S31603 70 [485] 25[170] 
TP304 S30400 75 [515] 30 [205] 
TP304H S30409 75 [515] 30 [205] 
TP309Cb S30940 75 [515] 30 [205] 
TP309S S30908 75 [515] 30 [205] 
TP310Cb S31040 75 [515] 30 [205] 
TP310S S31008 75 [515] 30 [205] 
TP316 S31600 75 [515] 30 [205] 
TP316H S31609 75 [515] 30 [205] 
TP317 S31700 75 [515] 30 [205] 
TP317L S31703 75 [515] 30 [205] 
S31727 80 [550] 36 [245] 
S32053 93 [640] 43 [295] 
TP321 S32100 75 [515] 30 [205] 
TP321H S32109 75 [515] 30 [205] 
TP347 S34700 75 [515] 30 [205] 
TP347H S34709 75 [515] 30 [205] 
TP348 S34800 75 [515] 30 [205] 
TP348H S34809 75 [515] 30 [205] 
TPXM-10 S21900 90 [620] 50 [345] 
TPXM-11 S21903 90 [620] 50 [345] 
TPXM-15 S38100 75 [515] 30 [205] 
TPXM-29 S24000 100 [690] 55 [380] 
TPXM-19 S20910 100 [690] 55 [380] 
TP304N S30451 80 [550] 35 [240] 
TP316N S31651 80 [550] 35 [240] 
TP304LN S30453 75 [515] 30 [205] 
TP316LN S31653 75 [515] 30 [205] 
S31254 94 [650] 44 [300] 
S30815 87 [600] 45 [310] 
N08367 
ts 0.187 100 [690] 45 [310] 
1>0.187 95 [655] 45 [310] 
S31266 109 [750] 61 [420] 
1317

=== Page 1380 ===

SA-813/SA-813M ASME BPVC.II.A-2025 
8.1.1 Specified Diameter-The outside diameter shall be 
based on circumferential measurement and shall not exceed the 
tolerances stated as follows: 
8.1.1.1 For sizes up to and including NPS 1 ¼, ±0.010 in. 
[±0.25 mm], 
8.1.1.2 For sizes NPS 1 ½ up to and including NPS 6, 
±0.020 in. [±0.5 mm], 
8.1.1.3 For sizes NPS 8 up to and including NPS 18, 
±0.030 in. [±0.75 mm], 
8.1.1.4 For sizes NPS 20 up to and including NPS 24, 
±0.040 in. [± 1 mm], and 
8.1.1.5 For sizes NPS 30, ±0.050 in. [±1.25 mm]. 
8.1.1.6 Outside diameter tolerances closer than shown 
above may be obtained by agreement between the pipe 
manufacturer and purchaser. 
8.1.2 Out-of-Roundness-The difference.between the major 
and the minor outside diameter shall not be more than 1.5 % of 
the specified outside diameter. 
8.1.3 Alignment (Camber)-Using a 10-ft [3.0-m] straight­
edge placed so that both ends are in contact with the pipe, the 
camber shall not be more than 3/26 in. [4.8 mm]. 
8.1.4 Thickness-The wall thickness at any point in the pipe 
excluding the weld, shall not be more than 12 % under or over 
the nominal thickness for wall thickness less than 0.188 in. 
[4.8 mm] and not more than 0.030 in. [0.8 mm] under or over 
the nominal thickness for wall thickness 0.188 in. [4.8 mm] 
and greater. Weld reinforcement not to exceed 20 % of the wall 
thickness is permitted on each of the inside and outside 
surfaces of the pipe. 
9. Lengths 
9.1 Pipe lengths shall be in accordance with the following 
regular practice: 
9.1.1 Unless otherwise agreed upon, all sizes up to and 
including NPS 8 are available in a length up to 24 ft (Note 2) 
with the permissible range of 15 to 24 ft (Note 2). Short lengths 
are acceptable and the number and minimum length shall be 
agreed upon between the manufacturer and the purchaser. 
NoTE 2-The value(s) applies when the inch-pound designation of this 
specification is the basis of purchase. When the "M" designation of this 
specification is the basis of purchase, the corresponding metric value( s) 
shall be agreed upon between the manufacturer and purchaser. 
9.1.2 If definite cut lengths are desired, the lengths required 
shall be specified in the order. No pipe shall be under the 
specified length and not more than ¼ in. [6 mm] over that 
specified. 
10. Workmanship, Finish, and Appearance 
10.1 The finished pipes shall be free of injurious imperfec­
tions and shall have a workmanlike finish. Minor imperfections 
may be removed by grinding, provided the wall thicknesses are 
not decreased to less than that permitted in Section 8. 
11. Examination of Double-Welded Pipe 
11.1 Both ends of each double-welded (Class DW) pipe 
shall be visually examined to determine that complete fusion 
was attained between the two welds. In lieu of examining the 
ends of the pipe, this examination may be performed on 
cropped ends removed from both ends of each double welded 
pipe. 
12. Mechanical Tests Required 
12.l Transverse or Longitudinal Tension Test-One tension 
test shall be made on a specimen for lots of not more than 100 
pipes. Tension tests shall be made on specimens from two tubes 
for lots of more than 100 pipes. Pipe size greater than NPS 6 
shall be tested using the transverse tension test with the weld 
centered in the gauge length of the test specimen. Test 
specimens shall be taken from the pipe or test plates of the 
sanie material as the pipe, the test plates being attached to the 
end of the cylinder and welded as prolongation of the pipe 
longitudinal weld seam. 
NoTE 3-The term lot, for mechanical tests, applies to all pipe of the 
same nominal size and wall thickness (or schedule) which is produced 
from the same heat of steel and subjected to the same finishing treatment: 
(J) in a continuous heat-treatment furnace, or (2) in a batch-type 
heat-treatment furnace, equipped with recording pyrometers and automati­
cally controlled within a 50 °F [30 °C] range, the larger of: (a) each 200 
ft [60 m] or fraction thereof or (b) that pipe heat treated in the same batch 
furnace charge. 
12.2 Flattening Test-For material heat treated in a batch­
type furnace, flattening tests shall be made on 5 % of the pipe 
from each heat-treated lot. For material heat treated by the 
continuous process, this test shall be made on a sufficient 
number of pipe to constitute 5 % of the lot, but in no case less 
than two lengths of pipe. 
12.2.1 For pipe where the diameter equals or exceeds NPS 
10, a transverse-guided face bend test of the weld may be 
conducted instead of a flattening test in accordance with the 
method outlined in the steel tubular product supplement of Test 
Methods and Definitions A370. The ductility of the weld shall 
be considered acceptable when there is no evidence of cracks 
in the weld or between the weld and the base metal after 
bending. Test specimens from 5 % of the lot shall be taken 
from the pipe or test plates of the same material as the pipe, the 
test plates being attached to the end of the cylinder and welded 
as a prolongati~n of the pipe longitudinal seam. 
13. Hydrostatic or Nondestructive Electric Test 
13.1 Each pipe shall be subjected to the nondestructive 
electric test or the hydrostatic test. The type of test to be used 
shall be at the option of the manufacturer, unless otherwise 
specified in the purchase order. 
13.2 The hydrostatic test shall be in accordance with Speci­
fication A999/ A999M. 
13.3 Nondestructive Examination-Each pipe shall be ex­
amined with a nondestructive test in accordance with Practice 
E213, or E426. Unless specifically called out by the purchaser, 
the selection of the nondestructive electric test will be at the 
option of the manufacturer. The range of pipe sizes that may be 
examined by each method shall be subject to the limitations in 
the scope of the respective practices. 
13.3.l The following information is for the benefit of the 
user of this specification: 
1318

=== Page 1381 ===

ASME BPVC.II.A-2025 SA-813/SA-813M 
13.3.1.1 The reference standards defined in 13.9.1 - 13.9.4 
are convenient standards for calibration of nondestructive 
testing equipment. The dimensions of these standards should 
not be construed as the minimum size imperfection detectable 
by such equipment. 
13.3.1.2 The ultrasonic testing (UT) can be performed to 
detect both longitudinally and circumferentially oriented de­
fects. It should be recognized that different techniques should 
be employed to detect differently oriented imperfections. The 
examination may not detect short, deep, defects. 
13.3.1.3 The eddy-current testing (ET) referenced in this 
specification, (Practice E426), has the capability of detecting 
significant discontinuities, especially the short abrupt type. 
13.3.1.4 A purchaser interested in ascertaining the nature 
(type, size, location, and orientation) of discontinuities that can 
be detected in the specific application of these examinations 
should discuss this with the manufacturer of the tubular 
product. 
13.4 Time of Examination: 
13.4.1 Nondestructive testing for specification acceptance 
shall be performed after all mechanical processing, heat 
treatments, and straightening operations. This requirement 
does not preclude additional testing at earlier stages in the 
processing. 
13.5 Surface Condition: 
13.5.1 All surfaces shall be free of scale, dirt, grease, paint, 
or other foreign material that could interfere with interpretation 
of test results. The methods used for cleaning and preparing the 
surfaces for examination shall not be detrimental to the base 
metal or the surface finish. 
13.5.2 Excessive surface roughness or deep scratches can 
produce signals that interfere with the test. 
13.6 Extent of Examination: 
13.6.1 The relative motion of the pipe and the transducer(s), 
coil(s), or sensor(s) shall be such that the entire pipe surface is 
scanned, except as in 13.5.2. 
13.6.2 The existence of end effects is recognized, and the 
extent of such effects shall be determined by the manufacturer, 
and, if requested, shall be reported to the purchaser. Other 
nondestructive tests may be applied to the end areas, subject to 
agreement between the purchaser and the manufacturer. 
13.7 Operator Qualifications: 
13. 7 .1 The test unit operator shall be certified in accordance 
with SNT-TC-lA, or an equivalent recognized and documented 
standard. 
13.8 Test Conditions: 
13.8.1 For eddy-current testing, the excitation coil fre­
quency shall be chosen to ensure adequate penetration yet 
provide good signal-to-noise ratio. 
13.8.2 The maximum eddy-current coil frequency used 
shall be as follows: 
On specified walls up to 0.050 in.-100 KHz max 
On specified walls up to 0.150 in.-50 KHz max 
On specified walls above 0.150 in.-10 KHz max 
13.8.3 Ultrasonic-For examination by the ultrasonic 
method, the minimum nominal transducer frequency shall be 
2.00 MHz and the maximum nominal transducer size shall be 
1.5 in. 
( 1) H the equipment contains a reject notice filter setting, 
this shall remain off during calibration and testing unless 
linearity can be demonstrated at that setting. 
13.9 Reference Standards: 
13.9.1 Reference standards of convenient length shall be 
prepared from a length of pipe of the same grade, size (NPS, or 
outside diameter and schedule or wall thickness), surface finish 
and heat treatment condition as the pipe to be examined. 
13.9.2 For Ultrasonic Testing, the reference ID and OD 
notches shall be any one of the three common notch shapes 
shown in Practice E213, at the option of the manufacturer. The 
depth of each notch shall not exceed 12½ % of the specified 
nominal wall thickness of the pipe or 0.004 in., whichever is 
greater. The width of the notch shall not exceed twice the 
depth. Notches shall be placed on both the OD and ID surfaces. 
13.9.3 For Eddy-Current Testing, the reference standard 
shall contain, at the option of the manufacturer, any one of the 
following discontinuities: 
( 1) Drilled Hole-The reference standard shall contain 
three or more holes, equally spaced circumferentially around 
the pipe and longitudinally separated by a sufficient distance to 
allow distinct identification of the signal from each hole. The 
holes shall be drilled radially and completely through the pipe 
wall, with care being taken to avoid distortion of the pipe while 
drilling. One hole shall be drilled in the weld, if visible. 
Alternately, the producer of welded pipe may choose to drill 
one hole in the weld and run the calibration standard through 
the test coils three times with the weld turned at 120° on each 
pass. The hole diameter shall vary with NPS as follows: 
NPS Designator 
½ 
above½ to 1¼ 
above 1¼to 2 
above 2 to 5 
above 5 
Hole Diameter 
0.039 in. [1 mm] 
0.055 in. [1.4 mm] 
0.071 in. [1.8 mm] 
0.087 in. [2.2 mm] 
0.106 in. [2.7 mm] 
(2) Transverse Tangential Notch-Using a round tool or 
file with a ¼ in. [6.4 mm] diameter, a notch shall be filed or 
milled tangential to the surface and transverse to the longitu­
dinal axis of the pipe. Said notch shall have a depth not 
exceeding 12½ % of the specified nominal wall thickness of 
the pipe or 0.004 in. (0.102 mm), whichever is greater. 
( 3) Longitudinal Notch-A notch 0.031 in. or less in width 
shall be machined in a radial plane parallel to the tube axis on 
the outside surface of the pipe, to have a depth not exceeding 
12½ % of the specified wall thickness of the pipe or 0.004 in., 
whichever is greater. The length of the notch shall be compat­
ible with the testing method. 
13.9.4 More or smaller reference discontinuities, or both, 
may be used by agreement between the purchaser and the 
manufacturer. 
13.10 Standardization Procedure: 
13.10.1 The test apparatus shall be standardized at the 
beginning and end of each series of pipes of the same size 
(NPS or diameter and schedule or wall thickness), Grade and 
1319

=== Page 1382 ===

SA·813/SA·813M ASME BPVC.II.A-2025 
heat treatment condition, and at intervals not exceeding 4 h. 
More frequent standardization may be performed at the manu­
facturer's option or may be required upon agreement between 
the purchaser and the manufacturer. 
13.10.2 The test apparatus shall also be standardized after 
any change in test system settings, change of operator, equip­
ment repair, or interruption due to power loss, process shut­
down or when a problem is suspected. 
13.10.3 The reference standard shall be passed through the 
test apparatus at the same speed and test system settings as the 
pipe to be tested. 
13.10.4 The signal-to-noise ratio for the reference standard 
shall be 2½ to 1 or greater. Extraneous signals caused by 
identifiable causes such as dings, scratches, dents, straightener 
marks, etc., shall not be considered noise. The rejection 
amplitude shall be adjusted to be at least 50 % of full scale of 
the readout display. 
13.10.5 If upon any standardization, the rejection amplitude 
has decreased by 29 % (3 dB) of peak height from the last 
standardization, the pipe since the last calibration shall be 
rejected. The test system settings may be changed, or the 
transducer(s), coil(s) or sensor(s) adjusted, and the unit 
restandardized, but all pipe tested since the last acceptable 
standardization must be retested for acceptance. 
13.11 Evaluation of Imperfections: 
13.11.1 Pipes producing a signal equal to or greater than the 
lowest signal produced by the reference standard(s) shall be 
identified and separated from the acceptable pipes. The area 
producing the signal may be reexamined. 
13.11.2 Such pipes shall be rejected if the test signal was 
produced by imperfections that cannot be identified or was 
produced by cracks or crack-like imperfections. These pipes 
may be repaired per Sections 4 and 10. To be accepted, a 
repaired pipe must pass the same non-destructive test by which 
it was rejected, and it must meet the minimum wall thickness 
requirements of this specification. 
13.11.3 If the test signals were produced by visual imper­
fections such as: 
( 1) Scratches, 
(2) Surface roughness, 
(3) Dings, 
( 4) Straightener marks, 
( 5) Cutting chips, 
( 6) Steel die stamps, 
(7) Stop marks, or 
(8) Pipe reducer ripple. 
The pipe may be accepted based on visual examination 
provided the imperfection is less than 0.004 in. [0.1 mm] or 
12½ % of the specified wall thickness (whichever is greater). 
13.11.4 Rejected pipe may be reconditioned and retested 
providing the wall thickness is not decreased to less than that 
required by this or the product specification. The outside 
diameter at the point of grinding may be reduced by the amount 
so removed. To be accepted, retested pipe shall meet the test 
requirement. 
13.11.5 If the imperfection is explored to the extent that it 
can be identified as non-rejectable, the pipe may be accepted 
without further test providing the imperfection does not en­
croach on the minimum wall thickness. 
14. Product Marking 
14.1 In addition to that specified in Specification A999/ 
A999M, the marking shall include the manufacturer's private 
identifying mark and identified as either single welded (SW) or 
double welded (DW) as applicable. For Grades TP304H, 
TP316H, TP321H, TP347H, and TP348H, the marking shall 
also include the heat ti.umber and heat-treatment lot identifica­
tion. If specified in the purchase order, the marking for pipe 
larger than NPS 4 shall include the weights. 
14.2 DELETED 
14.3 When a hydrostatic test of the pipe is not performed, 
the pipe shall be marked NH. 
15. General Requirements 
15.1 Material furnished under this specification shall con­
form to the applicable requirements of the current edition of 
Specification A999/ A999M unless otherwise provided herein. 
SUPPLEMENTARY REQUIREMENTS 
One or more of the following supplementary requirements shall apply only when specified in the 
purchase order. The purchaser may specify a different frequency of test or analysis than is provided 
in the supplementary requirement. Subject to agreement between the purchaser and manufacturer, 
retest and retreatment provisions of these supplementary requirements may also be modified. 
Sl. Product Analysis 
S 1.1 For all pipes NPS 5 and larger in nominal size, there 
shall be one product analysis made of a representative sample 
from one piece for each ten lengths or fraction thereof from 
each heat of steel. 
S1.2 For pipe smaller than NPS 5, there shall be one product 
analysis made from ten lengths per heat of steel or from 10 % 
of the number of lengths per heat of steel, whichever number 
is smaller. 
S 1.3 Individual lengths failing to conform to the chemical 
requirements specified in Section 5 shall be rejected. 
S2. Transverse Tension Tests 
S2.1 There shall be one transverse tension test made from 
one end of 10 % of the lengths furnished per heat of steel. This 
applies only to pipe NPS 8 and larger in nominal size. 
S2.2 If a specimen from any length fails to conform to the 
tensile properties specified that length shall be rejected. 
1320 
~

=== Page 1383 ===

ASME BPVC.II.A-2025 SA-813 /SA-813M 
S3. Flattening Test 
S3.1 The flattening test of Specification A999/A999M shall 
be made on a specimen from one or both ends of each pipe. 
Crop ends may be used. If this supplementary requirement is 
specified, the number of tests per pipe shall also be specified. 
If a specimen from any length fails because of lack of ductility 
prior to satisfactory completion of the first step of the flattening 
test requirement, that pipe shall be rejected subject to retreat­
ment in accordance with Specification A999/ A999M and 
satisfactory retest. If a specimen from any length of pipe fails 
because of a lack of soundness, that length shall be tested, 
unless subsequent retesting indicates that the remaining length 
is sound. 
S4. Etching Tests 
S4.1 The steel shall be homogeneous as shown by etching 
tests conducted in accordance with the appropriate portions of 
Method E381. Etching tests shall be made on a cross section 
from one end or both ends of each pipe and shall show sound 
welds and reasonably uniform material free of injurious 
laminations, cracks, and similar objectionable imperfections. If 
this supplementary requirement is specified, the number of 
tests per pipe required shall also be specified. If a specimen 
from any length shows objectionable imperfections, the length 
shall be rejected subject to removal of the defective end and 
subsequent retests indicating the remainder of the length to be 
sound and reasonably uniform material. 
SS. Radiographic Examination 
S5.l Weld soundness shall be determined through radio­
graphic examination made in accordance with requirements as 
agreed upon between the pipe manufacturer and purchaser. 
S6. Corrosion Requirements 
S6.1 Boiling Nitric Acid Test-Except for Grade TP 321, 
coupons representing finished pipe made of nonmolybdenum­
bearing material (0.50 % and less molybdenum) shall meet the 
requirements of Practice C of Practices A262. The condition of 
the test specimens and the corrosion rates are as follows: Types 
304L, 304LN, 347, and 348 shall be tested in the sensitized 
condition (heated for 1 h at 1240 °F [670 °C]) and the rate of 
penetration when the solution is tested in accordance with 
Practice C shall not exceed 0.0020 in. [0.05 mm] per month. 
All other nonmolybdenum-bearing types, except for Grade TP 
321, shown in Table 2, shall be tested in the annealed and 
unsensitized condition and the rate of penetration shall not 
exceed 0.0015 in. [0.038 mm] per month. 
S6.2 Acidified Copper Sulfate Test-Coupons representing 
finished pipe made of molybdenum-bearing material (over 
0.50 % molybdenum) and Type 321 shall meet the require­
ments of Practice E of Practices A262. The condition of the test 
specimen is as follows: Types 316L, 316LN, 317L, and 321 
shall be tested in the sensitized condition (heated for 1 h at 
1240 °F [670 °C]). All molybdenum-bearing types shown in 
Table 2 shall be tested in the annealed and unsensitized 
condition. All specimens shall meet the requirements of the 
prescribed bend tests. 
1321

Resolved Notes (AI-verified)
NOTE 1 (page 1377)
NoTE 1-Table 1 is based on Table number 1 of the American National Standard for Stainless Steel Pipe (ANSI B36.19-1965).

NOTE 2 (page 1377)
NoTE 2-The decimal thickness listed for the respective pipe sizes represents their nominal or average wall dimensions. 
Outside Diameter Nominal Wall Thickness 
NPS Desig- Schedule 5S 8 Schedule 10S 8 Schedule 40S Schedule 80S nator in, mm 
in. mm in. mm in. mm in. mm 
1/a 0.405 10.29 0.049G 1.24 0.068 1.73 0.095 2.41 
¼ 0.540 13.72 0.065c 1.65 0.088 2.24 0.119 3.02 
% 0.675 17.15 0.065c 1.65 0.091 2.31 0.126 3.20 
½ 0.840 21.34 0.065c 1.65 0.083G 2.11 0.109 2.77 0.147 3.73 
% 1.050 26.67 0.065c 1.65 0.083G 2.11 0.113 2.87 0.154 3.91 
1.0 1.315 33.40 0.065c 1.65 0.109G 2.77 0.133 3.38 0.179 4.55 
1¼ 1.660 42.16 0.065c 1.65 0.109G 2.77 0.140 3.56 0.191 4.85 
1½ 1.900 48.26 0.065c 1.65 0.109c 2.77 0.145 3.68 0.200 5.08 
2 2.375 60.33 0.065c 1.65 0.109G 2.77 0.154 3.91 0.218 5.54 
2½ 2.875 73.03 0.083 2.11 0.120c 3.05 0.203 5.16 0.276 7.01 
3 3.500 88.90 0.083 2.11 0.120c 3.05 0.216 5.49 0.300 7.62 
3½ 4.000 101.60 0.083 2.11 0.120c 3.05 0.226 5.74 0.318 8.08 
4 4.500 114.30 0.083 2.11 0.120c 3.05 0.237 6.02 0.337 8.56 
5 5.563 141.30 0.109G 2.77 0.134c 3.40 0.258 6.55 0.375 9.52 
6 6.625 168.28 0.109 2.77 0.134G 3.40 0.280 7.11 0.432 10.97 
8 8.625 219.08 0.109G 2.77 0.148G 3.76 0.322 8.18 0.500 12.70 
10 10.750 273.05 0.134G 3.40 0.165G 4.19 0.365 9.27 0.5ooc 12.70G 
12 12.750 323.85 0.156G 3.96 0.180c 4.57 0.375G 9.52G 0.5ooc 12.70G 
14 14.000 355.60 0.156G 3.96 0.188 4.78 
16 16.000 406.40 0.165G 4.19 0.188 4.78 
18 18.000 457.20 0.165G 4.19 0.188 4.78 
20 20.000 508.00 0.188G 4.78 0.218G 5.54 
22 22.000 558.80 0.188G 4.78 0.218G 5.54 
24 24.000 609.60 0.215c 5.54 0.250 6.35 
30 30.000 762.00 0.250 6.35 0.312 7.92 
AFor pipe sizes not listed, the dimensions and tolerances shall be by agreement between the purchaser and producer. 
8 Schedules 5S and 10S wall thicknesses do not permit threading in accordance with the American National Standard for Pipe Threads (ANSI 81.20.1). 
~hese do not conform to the American National Standard for Welded and Seamless Wrought Steel Pipe (ANSI 836.10-1979). 
2.2 ANSI Standards: 
Bl.20.1 Pipe Threads, General Purpose 
B31.3 Chemical Plant and Refinery Piping Code 
B36.10 Welded and Seamless Wrought Steel Pipe 
B36.19 Stainless Steel Pipe 
2.3 ASME Boiler and Pressure Vessel Code: 
Section vm Division 1, Pressure Vessels 
2.4 Other Standard: 
SAE Jl086 Practice for Numbering Metals and Alloys 
(UNS) 
SNT-TC- lA Personnel Qualification and Certification in 
Nondestructive Testing 
3. Ordering Information 
3.1 Orders for material under this specification should 
include the following as required, to describe the desired 
material adequately: 
3.1.1 Quantity (feet, centimetres, or number of lengths), 
3.1.2 Name of material (austenitic steel pipe), 
3.1.3 Class (1.3). If not specified by the purchaser, the 
producer shall have the option to furnish either single-welded 
(SW) or double-welded (OW) pipe, 
3.1.4 Grade (Table 2), 
3 .1.5 Size (NPS or outside diameter and schedule number or 
average wall thickness), 
3.1.6 Length (specific or random), (Section 9), 
3.1.7 End finish (section on Ends of Specification A999/ 
A999M), 
3.1.8 Optional requirements (hydrostatic or nondestructive 
electric test, Section 13,) (Supplementary Requirements Sl to 
S6), 
3.1.9 Test report required (Section on Certification of Speci­
fication A999/ A999M), 
3.1.10 Specification number, and 
3 .1.11 Special requirements or exceptions to the specifica­
tion. 
4. Materials and Manufacture 
4.1 Manufacture: 
4.1.1 The pipe shall be made by a machine-welding or an 
automatic-welding process, welding from one or both sides and 
producing full penetration welds with no addition of filler 
metal in the welding operation. 
4.1.2 Weld repairs, with the addition of compatible filler 
metal, may be made to the weld joint in accordance with the 
requirements of the section on Repair by Welding of Specifi­
cation A999/A999M. 
1315
