Repository: Demigodofa/ASMEPurchaseOrderHelper

# ASMEPurchaseOrderHelper

PC UI tool to help purchasing agents generate correct ASME purchase orders. The active desktop flow reads normalized ASME JSONL data, applies policy rules, and generates copy-ready/exportable PO content.

## Source of truth (for agents/bots)
This README is the source of truth for rules, orientation, and guidance. The owner may use loose or exact language; if there is any ambiguity, confirm intent. Example: if they say "ordering requirements," confirm they mean "Ordering Information" (the official section name used in the PDFs).

## Codex Operating Contract (Authoritative)

This README.md is the single source of truth for Codex.

When Codex is running in this repository, it MUST:

- Treat this file as binding instructions
- Never invent file locations, schemas, or rules
- Never delete or overwrite source artifacts unless explicitly instructed
- Only operate within paths documented below
- Ask before changing schemas, directory structure, or parsing strategy

If instructions elsewhere conflict with this README, this README wins.

## Active baseline (2026-02-04)
- Active build inputs for the PO assistant now live in `data/`:
  - `data/normalized_asme_po_schema.json`
  - `data/normalized_asme_partA_specs.jsonl`
  - `data/CODEX_BUILD_INSTRUCTIONS_ASME_PO_ASSISTANT.md`
- Legacy OCR/corpus outputs are archived under `old_data/`:
  - `old_data/data/`
  - `old_data/sectionII_partA_data_digitized/`
- Treat `old_data/` as historical reference. Do not delete unless explicitly requested.

## Additional truth-sourcing workflow (additive)
This is an additional course of action to source the truth; it does not replace or overwrite the current corpus.
- Originals live in `inputs/originals/` (gitignored). Never overwrite or delete originals; keep `inputs/originals_manifest.json` updated with hashes and source tags.
- Corpus merge helpers (additive, no overwrite):
  - `scripts/merge_spec_corpus_complete.py` merges multiple spec corpora into a new output folder (example: `sectionII_partA_data_digitized/rebuild/spec_corpus_part_a_complete_v4`).
  - `scripts/merge_spec_corpus.py` merges two corpora (primary wins for shared specs) into a new output folder (example: `sectionII_partA_data_digitized/rebuild/spec_corpus_part_a_merged_v1`).
- Stage 0: build per-source page packets (raster + OCR text + word boxes + confidence + page number).
- Stage 0 script: `scripts/build_page_packets_stage0.py`.
- Stage 0 (DOCX) script: `scripts/build_docx_packets_stage0.py`.
- Stage 1: align pages across sources by page number + header/footer anchors + text similarity.
- Stage 1 script: `scripts/align_page_packets_stage1.py`.
- Stage 1b: quilt numbered-item chunks within spec ranges to reduce cross-material drift.
- Stage 1b script: `scripts/quilt_chunks_stage1b.py`.
- Stage 1c: lock consensus chunks (no further swaps/reflow once locked).
- Stage 1c script: `scripts/lock_chunks_stage1c.py`.
- Stage 1d: classify unlocked chunk variants (no text changes).
- Stage 1d script: `scripts/classify_chunk_variants_stage1d.py`.
- Stage 1e: promote auto-resolvable variants into `best_text_promoted` (no reflow).
- Stage 1e script: `scripts/promote_chunks_stage1e.py`.
- Stage 1f: build human-review prioritization queue from review metadata.

## Data sources
- Primary app build source: normalized JSONL/spec schema in `data/`.
- OCR-processed ASME PDFs and derived corpus outputs are now historical reference in `old_data/`.
- Target fields (initial): Material spec, material grades, ASTM grade, accepted year.
- More fields to be added as coverage expands.

Current PDF paths used by the ingest CLI:
- `C:\Users\KevinPenfield\Desktop\2025 OCR SECT II PART A BEGINNING TO SA-450.pdf`
- `C:\Users\KevinPenfield\Desktop\2025 OCR ASME SECT II MATERIALS PART A SA-451 TO END.pdf`
- Part B (nonferrous) will be added later.

## App data/output
- Active assistant inputs:
  - `data/normalized_asme_po_schema.json`
  - `data/normalized_asme_partA_specs.jsonl`
  - `data/CODEX_BUILD_INSTRUCTIONS_ASME_PO_ASSISTANT.md`
- App export output (via UI Export button):
  - `<chosen-file>.json`
  - `<chosen-file>.txt`
- Legacy ingest/corpus outputs are archived in:
  - `old_data/data/`
  - `old_data/sectionII_partA_data_digitized/`

## UI data flow (current behavior)
- Select context (`code_use`, `governing_standard`) and spec (`asme_spec`).
- ViewModel evaluates global policy and applies/locks `mtr_required` when rules match.
- Dynamic ordering fields are rendered from `ordering_fields[]`.
- Required fields without `required_when` must be filled before export.
- Generated PO includes:
  - Line Item Header
  - Ordering Requirements
  - Supplementary Requirements
  - Compliance Notes

## Materials coverage snapshot (normalized dataset)
- Snapshot date: 2026-02-04
- `global_policy` records: 1
- `spec_definition` records: 125
- Specs with at least one `ordering_fields` item: 105
- Specs with zero `ordering_fields` items: 20
- Specs with non-empty `rules` arrays: 11

File: sectionII_partA_data_digitized/spec_corpus/SA-905/spec.txt (part 1 of 2)
=== Page 1438 ===

SA-905 (ASTM A905) ASME BPVC.II.A-2025 
a Designation: A905-19 
•u II 
INTERNATIONAL 
Standard Specification for 
Steel Wire, Pressure Vessel Winding 1 
This standard is issued under the fixed designation A905; the number immediately following the designation indicates the year of 
original adoption or, in the case of revision, th.e year of last revision. A number in parentheses indicates the year of last reapproval. A 
superscript epsilon (e) indicates an editorial change since the last revision or reapproval. 
1. Scope* 
1.1 This specification covers requirements for a high 
strength drawn and cold rolled steel wire in two strength 
classes, with rectangular cross section, and round mill edge. 
This wire is intended for prestressed vessel and press frame 
windings. 
1.2 The values stated in either inch-pound units or SI 
(metric) units are to be regarded separately as standards. 
Within the text and tables, the SI units are shown in parenthe­
ses. The values stated in each system are not exact equivalents. 
Therefore, each system must be used independent of the other. 
Combining values from the two systems may result in noncon­
formance with the specification. 
1.3 This international standard was developed in accor­
dance with internationally recognized principles on standard­
ization established in the Decision on Principles for the 
Development of International Standards, Guides and Recom­
mendations issued by the World Trade Organization Technical 
Barriers to Trade (TBT) Committee. 
2. Referenced Documents 
2.1 ASTM Standards:2 
A370 Test Methods and Definitions for Mechanical Testing 
of Steel Products 
A510/A510M Specification for General Requirements for 
Wire Rods and Coarse Round Wire, Carbon Steel, and 
Alloy Steel 
A 700 Guide for Packaging, Marking, and Loading Methods 
for Steel Products for Shipment 
A751 Test Methods, Practices, and Terminology for Chemi­
cal Analysis of Steel Products 
E309 Practice for Eddy Current Examination of Steel Tubu­
lar Products Using Magnetic Saturation 
1 This specification is under the jurisdiction of ASTM Committee AO! on Steel, 
Stainless Steel and Related Alloys and is the direct responsibility of Subcommittee 
AOl.03 on Steel Rod and Wire. 
Current edition approved Sept. !, 2019. Published September 2019. Originally 
approved in 1991. Last previous edition approved in 2017 as A905 - 04 (2017). 
DOI: 10.1520/A0905-19. 
2 For referenced ASTM standards, visit the ASTM website, www.astm.org, or 
contact ASTM Customer Service at service@astm.org. For Annual Book of ASTM 
Standards volume information, refer to the standard's Document Summary page on 
the ASTM website. 
2.2 Federal Standard: 3 
Fed. Std. No. 123 Marking for Shipment (Civil Agencies) 
3. Ordering Information 
3.1 It shall be the responsibility of the purchaser to specify 
all requirements that are necessary for material under this 
specification. Such requirements may include, but are not 
limited to, the following: 
3.1.1 Quantity (mass), 
3.1.2 Name of material, 
3.1.3 Dimensions (see Section 7), 
3.1.4 Finish (see Section 8), 
3.1.5 Packaging (see Section 11), 
3.1.6 Cast or heat analysis report (see Section 5), 
3.1.7 Number of certification or test reports required (see 
Section 10), 
3.1.8 ASTM designation and year of issue, and 
3.1.9 Supplementary requirements, if any. 
4. Material and Manufacture 
4.1 The steel shall be produced by any of the following 
primary processes: (1) basic oxygen, and (2) electric furnace or 
vacuum induction (VIM). The primary melting may incorpo­
rate separate degassing or refining and may be followed by 
secondary melting by the electrode slag process (ESR) or the 
vacuum arc remelting process (VAR). 
4.1.1 The steel may be ingot cast or continuously cast. 
4.2 The finished wire shall be free from detrimental pipe 
and undue segregation. 
4.3 The wire shall be cold drawn or cold rolled, or both, to 
produce the desired mechanical properties and dimensions 
after subjecting it to the patenting treatment. 
4.4 The width to thickness ratio of the wire cross section 
shall not exceed 8. 
5. Chemical Composition 
5 .1 The steel shall conform to the requirements for chemical 
composition prescribed in Table 1. 
3 Available from Standardization Documents Order Desk, DODSSP, Bldg. 4, 
Section D, 700 Robbins Ave., Philadelphia, PA 19111-5094, https:// 
quicksearch.dla.mil. 
* A Summary of Changes section appears at the end of this standard 
1376

=== Page 1439 ===

ASME BPVC.II.A-2025 SA-905 (ASTM A905) 
TABLE 1 Chemical Requirements 
Element 
Carbon 
Manganese 
Phosphorus 
Sulphur, max 
Silicon 
Composition % 
0.80-0.95 
0.30-0.60 
0.025 
0.020 
0.10-0.30 
5.2 Heat Analysis-Each heat of steel shall be analyzed to 
determine the percentage of elements prescribed in Table 1. 
This analysis shall be made from a test specimen preferably 
taken during the pouring of the heat. When requested, this shall 
be reported to the purchaser and shall conform to the require­
ments of Table 1. 
5.3 Product Analysis-An analysis may be made by the 
purchaser from finished wire representing each heat of steel. 
The chemical composition thus determined, as to elements 
required or restricted, shall conform to the product analysis 
requirements specified in Table 10 of Specification A510/ 
A510M. 
5.4 For referee purposes, Test Methods, Practices, and 
Terminology A751 shall be used. 
6. Mechanical Requirements 
6.1 Tension Test. 
6.1.1 Requirements-The material as represented by tension 
test specimens shall conform to the requirements prescribed in 
Table 2. 
6.1.2 Number of Tests-One test specimen shall be taken 
from each end of every coil. 
6.1.3 Test Method-The tension test shall be made in 
accordance with Test Methods and Definitions A370, except 
that the length L for evaluation of the elongation shall be 
calculated from the following formula: 
L = 11.3-y'w.r 
where 
W = width of the wire, and 
T = thickness of the wire. 
The length L shall be used to calculate the permanent 
elongation. The distance between the gage marks shall be 
measured to the nearest 0.004 in. (0.1 mm). Determine tensile 
properties and permanent elongation as described in Test 
Methods and Definitions A370. 
6.1.4 Retest-If any test specimen exhibits obvious 
discontinuity, it may be discarded and another specimen 
substituted. 
7. Dimensions and Permissible Variations 
7 .1 The permissible variations in dimensions of the wire 
shall be as specified in Table 3, unless otherwise specified in 
the ordering information. 
8. Workmanship, Finish, and Appearance 
8.1 The wire shall be free of detrimental surface 
imperfections, tangles and sharp kinks. 
8.2 The wire shall conform to the dimensions, tolerances, 
and finish specified on the order or drawing. Welds are not 
permitted. 
8.3 When required, non-destructive examination shall be 
carried out in accordance with Supplementary Requirement S 1. 
8.4 The wire as received shall be smooth and substantially 
free from rust. No detrimental die marks or scratches may be 
present. 
9. Inspection 
9.1 The manufacturer shall afford the purchaser's inspector 
all reasonable facilities to satisfy him that the material is being 
produced and furnished in accordance with this specification. 
All tests and inspections may be made at the place of 
manufacture prior to shipment and shall be so conducted as to 
not interfere unnecessarily with the operation of the work. 
10. Certification and Reports 
10.1 The manufacturer shall furnish the required number, 
from the purchase order, of test reports to the purchaser. The 
following items shall be reported. 
10.l.1 Heat number, 
10.1.2 Heat chemical analysis, 
10.1.3 Result of test of tensile properties, 
10.1.4 Reports of non-destructive tests, if required (S.l), 
and 
10.1.5 ASTM specification number, year of issue and revi­
sion letter, if any. 
TABLE 2 Tensile Requirements 
Tensile strength min. ksl Yield strength min, ksi Elongation 
ThicknessA (MPa) (MPa) min % 
in. (mm) -c=1~as-s""'1~--=-c=1-as-s""2--c=1a_s_s...,.1=-'-'-:c"'"1a_s_s -=-2------=c""1a-ss""7""1 
0.020 296 268 260 232 4.0 
(051) (2045) (1850) (1795) (1600) 
0.030 290 262 255 226 4.0 
(0.76) (2000) (1810) (1760) (1560) 
0.040 285 256 250 221 4;0 
(1.02) (1965) (1770) (1725) (1525) 
0.051 280 250 243 214 4.0 
(1.30) (1930) (1725) (1680) (1480) 
0.059 275 246 239 210 4.0 
(1.50) (1900) (1700) (1650) (1450) 
A Tensile requirement values for intermediate thickness may be interpolated. 
1377

=== Page 1440 ===

SA-905 (ASTM A905) ASME BPVC.II.A-2025 
TABLE 3 Permissible Variations In Dimensions 
Thickness in. (mm) 
0.02 to 0.03 (0.51 to 0.76), incl 
Over 0.03 to 0.04 (0.76 to 1.02), incl 
Over 0.04 to 0.06 (1.02 to 1.52), incl 
Width in. (mm) 
0.08 to 0.16 (2.03 to 4.06), incl 
Over 0.16 to 0.24 (4.06 to 6.10), incl 
Over 0.24 to 0.48 (6.1 O to 12.2), incl 
Permissible Variation, ±in. (mm) 
0.0004 (0.01) 
0.0008 (0.02) 
0.0012 (0.03) 
Permissible Variation, ±in. (mm) 
0.0016 (0.04) 
0.0024 (0.06) 
0.0040 (0.10) 
11. Packaging, Marking, and Loading for Shipment 
11.1 The coil, reel or spool mass, dimensions, and the 
method of packaging shall be agreed upon between the 
manufacturer and purchaser. 
11.2 The size of the wire, purchaser's order number, ASTM 
specification number, and name or mark of the manufacturer 
shall be marked on a tag securely attached to each coil, reel, or 
spool of wire. 
11.3 Unless otherwise specified in the purchaser's order, 
packaging, marking, and loading for shipments shall be in 
accordance with those procedures recommended by Practices 
A700. 
11.4 For Government Procurement-Marking for shipment 
of material for civil agencies shall be in accordance with Fed. 
Std. No. 123. 
12. Keywords 
12.1 pressure vessel; winding; wire 
SUPPLEMENTARY·REQUIREMENTS 
Supplementary requirements to this specification shall only apply to a product specification when 
specified by the purchaser in his inquiry, contract or order. Details of the supplementary requirements 
shall be agreed upon in writing between the manufacturer and purchaser. 
Sl. Surface Examination 
S 1.1 The surface of the wire shall be examined by the eddy 
current method in accordance with Practice E309. The accep­
tance criteria shall be mutually agreed upon by the purchaser 
and manufacturer. 
SUMMARY OF CHANGES 
Committee A0l has identified the location of selected changes to this standard since the last issue 
(A905 - 04 (2017)) that may impact the use of this standard. (Approved Sept. 1, 2019.) 
(]) Removed Test Methods E30, MIL-STD-163, and AIAG 
B-5 from Referenced Documents. 
(2) Added Test Methods A751 to Referenced Documents. 
( 3) Combined Specifications A510 and A510M into A510/ 
A510M in Referenced Documents. Updated references 
throughout. 
(4) Revised subsections 5.2, 5.3, 5.4, 11.4, and footnote 3. 
(5) Removed subsection 11.5. 
ASTM International takes no position respecting the validity of any patent rights asserted in connection with any item mentioned 
in this standard. Users of this standard are expressly advised that determination of the validity of any such patent rights, and the risk 
of infringement of such rights, are entirely their own responsibility. 
This standard is subject to revision at any time by the responsible technical committee and must be reviewed eve,y five years and 
if not revised, either reapproved or withdrawn. Your comments are invited either for revision of this standard or for additional standards 
and should be addressed to ASTM International Headquarters. Your comments will receive careful consideration at a meeting of the 
responsible technical committee, which you may attend. If you feel that your comments have not received a fair hearing you should 
make your views known to the ASTM Committee on Standards, at the address shown below. 
This standard is copyrighted by ASTM International, 100 Barr Harbor Drive, PO Box C700, West Conshohocken, PA 19428-2959, 
United States. Individual reprints (single or multiple copies) of this standard may be obtained by contacting ASTM at the above 
address or at 610-832-9585 (phone), 610-832-9555 (fax), or service@astm.org (e-mail); or through the ASTM website 
(www.astm.org). Permission rights to photocopy the standard may also be secured from the Copyright Clearance Center, 222 
Rosewood Drive, Danvers, MA 01923, Tel: (978) 646-2600; httpJ/www.copyright.com/ 
1378

=== Page 1441 ===

ASME BPVC.ILA-2025, SA-941

TERMINOLOGY RELATING TO STEEL, STAINLESS
STEEL, RELATED ALLOYS, AND FERROALLOYS

Ox aoa Ally

(Identical with ASTM Specification A941-22a,)

1379

=== Page 1442 ===

SA-941 ASME BPVC.II.A-2025 
Terminology Relating to 
Steel, Stainless Steel, Related Alloys, and Ferroalloys 
1. Scope 
1.1 This standard is a compilation of definitions of terms 
related to steel, stainless steel, related alloys, and ferroalloys. 
1.2 When a term is used in an ASTM document for which 
Committee A0l is responsible, it is included herein only when 
judged, after review by Subcommittee A0l.92, to be a gener­
ally usable term. 
1.3 Some definitions include a discussion section, which is 
a mandatory part of the definition and contains additional 
information that is relevant to the meaning of the defined term. 
1.4 Definitions of terms specific to a particular standard will 
appear in that standard and will supersede any definitions of 
identical terms in this standard. 
1.5 This international standard was developed in accor­
dance with internationally recognized principles on standard­
ization established in the Decision on Principles for the 
Development of International Standards, Guides and Recom­
mendations issued by the World Trade Organization Technical 
Barriers to Trade (TBT) Committee. 
2. Referenced Documents 
2.1 ASTM Standards: 
E112 Test Methods for Determining Average Grain Size 
3. Terminology 
3.1 Definitions of Terms Specific to This Standard: 
Accm• Ac 1, Ac 3, Ac,r-See transformation temperature. 
Aecm, Ae 1 , Ae 3 , Ae,r-See transformation temperature. 
age hardening, n-hardening by aging, usually after rapid 
cooling or cold working. 
age hardening, n-see precipitation hardening. 
aging, n-a change in the properties of certain steels that 
occurs at ambient or moderately elevated temperatures after 
hot working or a heat treatment ( quench aging, natural 
aging, or artificial aging) or after a cold-working operation 
(strain aging). 
DiscussION-The change in properties is often, but not always, due to 
precipitation hardening, but never involves a change in the chemical 
composition of the steel. 
alloy steel, n-a steel, other than a stainless steel, that 
conforms to a specification that requires one or more of the 
following elements, by mass percent, to have a minimum 
content equal to or greater than: 0.30 for aluminum; 0.0008 
for boron; 0.30 for chromium; 0.30 for cobalt; 0.40 for 
copper; 0.40 for lead; 1.65 for manganese; 0.08 for molyb­
denum; 0.30 for nickel; 0.06 for niobium (columbium); 0.60 
for silicon; 0.05 for titanium; 0.30 for tungsten (wolfram); 
0.10 for vanadium; 0.05 for zirconium; or 0.10 for any other 
alloying element, except sulphur, phosphorus, carbon, and 
nitrogen. 
annealing, n-a generic term covering any of several heat 
treatments. 
DiscusSION-This treatment is used for purposes such as reducing 
hardness, improving machinability, facilitating cold working, produc­
ing a desired microstructure, or obtaining desired mechanical, physical, 
or other properties. Where applicable, it is preferred that the following 
more specific terms be used: box annealing, bright annealing, full 
annealing, intermediate annealing, isothermal annealing, process 
annealing, spheroidizing, and subcritical annealing. The term 
"annealing," without qualification, implies full annealing. Any pro­
cess of annealing will usually reduce stresses; however, if the 
treatment is applied for the sole purpose of stress reduction, it should be 
designated stress relieving. 
Arcm, Ar 1 , Ar 3 , Ar,r-See transformation temperature. 
artificial aging, n-aging above room temperature. 
atmospheric corrosion resistance, n-the ability to resist 
degradation or alteration of material through chemical reac­
tion with the surrounding atmosphere. 
D1scussioN-This term generally pertains to carbon steel, low alloy 
steel, or micro-alloyed steel. 
austempering, n-heat treatment involving quenching a 
steel object from a temperature above the transformation 
range in a medium maintained at a temperature above the 
martensite range sufficiently fast to avoid the formation of 
1380

=== Page 1443 ===

_,,.-----...___ 
ASME BPVC.II.A-2025 SA-941 
high temperature transformation products, and then holding 
it at that temperature until transformation is complete. 
austenitizing, n-forming austenite by heating a steel object 
above the transformation range. 
baking, n-heating to a low temperature in order to remove 
gases. 
batch furnace, n-a heating device within which steel objects 
are held stationary or oscillated during the thermal process­
ing cycle. 
blank carburizing, n-simulating the carburizing operation 
without introducing carbon. 
DiscussION-This is usually accomplished by using an inert material 
in place of the carburizing agent, or by applying a suitable protective 
coating on the object being heat treated. 
blank nitriding, n-simulating the nitriding operation without 
introducing nitrogen. 
DiscussION-This is usually accomplished by using an inert material 
in place of the nitriding agent, or by applying a suitable protective 
coating on the object being heat treated. 
bluing, n-subjecting the scale-free surface of a steel object to 
the action of air, steam, or other agents at a suitable 
temperature, thereby forming a thin blue film of oxide and 
improving the object's appearance and corrosion resistance. 
DiscussION-This term is ordinarily applied to sheet, strip, or 
finished parts. It is used also to denote the heating of springs after 
fabrication in order to improve their properties. 
box annealing, n-annealing in a sealed container under 
conditions that minimize oxidation. 
DiscussION-The charge is usually heated slowly to a temperature 
below the transformation range, but sometimes above or within it, 
and is then cooled slowly. 
bright annealing, n-annealing in a protective medium to 
prevent discoloration of the bright surface. 
capped steel, n-a rimmed steel in which, during ingot 
solidification, the rimming action was limited by mechanical 
or chemical means. 
carbon potential, n-the carbon content at the surface of a 
specimen of pure iron in equilibrium with the carburizing 
medium considered, and under the conditions specified. 
carbon restoration, n-replacing the carbon lost from the 
surface layer in previous processing by carburizing this layer 
to substantially the original carbon level. 
carbon steel, n-a steel that conforms to a specification that 
prescribes a maximum limit, by heat analysis in mass 
percent, of not more than: 2.00 for carbon and 1.65 for 
manganese, but does not prescribe a minimum limit for 
chromium, cobalt, molybdenum, nickel, niobium 
(columbium), tungsten (wolfram), vanadium, or zirconium. 
DiscussION-Except as required above, it is permissible for carbon 
steel specifications to prescribe limits (minimum or maximum, or both) 
for each specified alloying element, subject to the following restrictions 
for the heat analysis limits in mass percent: 
(a) for wrought carbon steel products, the specified maximum limit is 
not to exceed: 0.10 for aluminum, 0.60 for silicon, and 0.050 for 
titanium; 
(b) for carbon steel castings, the specified maximum limit is not to 
exceed: 0.10 for aluminum, 1.00 for silicon, and 0.050 for titanium. 
( c) for carbon steels that are required to be rephosphorized, the 
specified minimum limit for phosphorus is not to be less than 0.040; 
( d) for carbon steels that are required to be resulfurized, the specified 
minimum limit for sulfur is not to be less than 0.060; 
( e) for carbon steels that are not required to be rephosphorized or 
resulfurized, the specified maximum limit is not to exceed: 0.60 for 
copper, 0.050 for phosphorus, and 0.060 for sulfur; and 
(f) for carbon steels that are required to contain boron, copper, or lead, 
the specified minimum limit is not to exceed: 0.0005 for boron, 0.35 for 
copper, and 0.25 for lead. 
carbonitriding, n-case hardening in which a suitable steel 
object is heated above Ac 1 in a gaseous atmosphere of such 
composition as to cause simultaneous absorption of carbon 
and nitrogen by the surface and, by diffusion, to create a 
concentration gradient. 
carburizing, n-a process in which an austenitized steel object 
is brought into contact with a carbonaceous environment of 
sufficient carbon potential to cause absorption of carbon at 
the surface and, by diffusion, to create a concentration 
gradient. 
case, n-in case hardening, the outer portion that has been 
made harder than the core as a result of altered composition 
or microstructure, or both, from treatments such as 
carburizing, nitriding, and induction hardening. 
case hardening, n-a generic term covering any of several 
processes applicable to steel that change the chemical 
composition or microstructure, or both, of the surface layer. 
DiscussION-The processes commonly used are: carburizing and 
quench hardening; nitriding; and carbonitriding. It is preferred that 
the applicable specific process name be used. 
cast analysis-,-Deprecated term. Use the preferred term heat 
analysis. 
cementation, n-the introduction of one or more elements into 
the outer portion of a steel object by means of diffusion at 
high temperature. 
certificate of compliance, n-in manufactured products, a 
document that states that the product was manufactured, 
sampled, tested, and inspected in accordance with the 
requirements of the specification (including year of issue) 
and any other requirements specified in the purchase order or 
contract, and has been found to meet such requirements. 
DiscussION-A single document, containing test report information 
and certificate of compliance information, may be used. 
certifying organization, n-in product specifications, the 
entity responsible for the conformance and certification of 
the product to the specification requirements. 
check analysis-Deprecated term. Use the preferred term 
product analysis. 
coarse grain practice, n-a steelmaking practice for other 
than stainless steel that is intended to produce a killed steel 
in which aluminum, niobium (columbium), titanium, and 
vanadium are residual elements. 
1381

=== Page 1444 ===

SA-941 ASME BPVC.II.A-2025 
cold working, n-mechanical deformation of a metal at 
temperatures below its recrystallization temperature. 
cold treatment, n-exposing a steel object to temperatures 
below room temperature for the purpose of obtaining desired 
conditions or properties, such as dimensional or structural 
stability. 
conditioning heat treatment, n-a preliminary heat treat­
ment used to prepare a steel object for a desired reaction to 
a subsequent heat treatment. 
continuous-conveyance furnace, n-a heating device through 
which steel objects are intentionally moved at a constant rate 
during the thermal processing cycle. 
controlled cooling, n-cooling a steel object from an elevated 
temperature in a predetermined manner to avoid hardening, 
cracking, or intema1 damage, or to produce a desired 
microstructure or mechanical properties. 
controlling cross section thickness (Tc), n-diameter of the 
largest theoretical sphere that can be inscribed within the 
volume of the component. 
Drscuss10N-The controlling cross section thickness (Tc) is used to 
determine the size of prolongations, test blocks, or representative test 
pieces. It is calculated based on the dimensions of the component at the 
time of heat treatment. Where components are heat treated with internal 
diameters the calculation is made based on the wall thickness. 
core, n-in case hardening, the interior portion of unaltered 
composition or microstructure, or both, of a case hardened 
steel object. 
core, n-in clad products, the central portion of a multilayer 
composite metallic material. 
critical cooling rate, n-the slowest rate of continuous cooling 
at which austenite can be cooled from above the transfor­
mation range to prevent its transformation above M •. 
cycle annealing, n-annealing employing a predetermined 
and closely controlled time-temperature cycle to produce 
specific properties or a specific microstructure. 
decarburization, n-the loss of carbon from the surface of a 
steel object as a result of its being heated in a medium that 
reacts with the carbon. 
defect, n-an imperfection of sufficient magnitude to warrant 
rejection based on the specified requirements. 
differential heating, n-heating that intentionally produces a 
temperature gradient within a steel object such that, after 
cooling, a desired stress distribution or variation in proper­
ties is present within the object. 
diffusion coating, n-any process whereby a base metal is 
either coated with another metal and heated to a sufficient 
temperature in a suitable environment, or exposed to a 
gaseous or liquid medium containing the other metal, 
thereby causing diffusion of the coating or other metal into 
the base metal, with a resultant change in the composition 
and properties of its surface. 
direct quenching, n-in thermochemical processing, quench­
ing immediately following the thermochemical treatment. 
direct quenching, n-in thermomechanical processing, 
quenching immediately following the final hot deformation. 
document, n-a written, printed, or electronic record that 
provides information, evidence, or official statements. 
double aging, n-employment of two different aging 
treatments, in sequence, to control the type of precipitate 
formed from a supersaturated alloy matrix in order to obtain 
the desired properties. 
Drscuss10N-The first aging treatment, sometimes referred to as 
intermediate or stabilizing, is usually carried out at a higher tempera­
ture than the second. 
double tempering, n-a treatment in which a quench­
hardened steel object is given two complete tempering 
cycles at substantially the same temperature for the purpose 
of ensuring completion of the tempering reaction and pro­
moting stability of the resultant microstructure. 
electronic data interchange, n-the computer to computer 
exchange of business information in a standardized format. 
ellipsis, n-in a tabular entry, three periods ( ... ) that indicate 
that there is no requirement. 
ferritizing anneal, n-a heat treatment that produces a 
predominantly ferritic matrix in a steel object. 
ferroalloy, n-an alloy of iron and one or more other metals, 
for use as an addition to the molten metal during the 
manufacture of steels, nickel alloys, or cobalt alloys. 
ferrous material, n-metals and alloys that contain iron as the 
principal component. 
D1scussmN-The iron content is not always stated in the specification 
and is not always determined by chemical analysis. The iron content 
may be taken to be 100 % minus the sum of the mean values permitted 
by the specification for all other elements having a specified range or a 
specified maximum. For conformance purposes, the mean value for 
iron, whether specified or calculated, is compared on an individual 
basis to the mean values permitted by the specification for each of the 
other elements having a specified range or a specified maximum. If an 
element other than iron is not specified, but is listed as remainder or 
balance, then, for conformance purposes the mean value for iron is 
compared to the calculated value for that other element. 
fine grain practice, n-a steelmaking practice for other than 
stainless steel that is intended to produce a killed steel that 
is capable of meeting the requirements specified for fine 
austenitic grain size when and if the as-rolled or as-forged 
product is reheated to a temperature at or above the 
transformation temperature, Ac 3 . 
D1scuss10N-When stated as a requirement, fine grain practice 
normally involves the addition of one or more austenitic grain refining 
elements in amounts that have been established by the steel producer as 
being sufficient. Austenitic grain refining elements include, but are not 
limited to, aluminum, niobium (columbium), titanium, and vanadium. 
A fine grain practice requirement ( 1) does not specify a minimum 
austenitic grain refining element addition; (2) does not require prior 
austenite grain size testing or measurement, or both; ( 3) if tested, does 
not require meeting any prior austenite grain size requirement; and ( 4) 
does not apply to, nor in any way control, the p1ior austenite grain size 
1382

=== Page 1445 ===

ASME BPVC.II.A-2025 SA-941 
or the ferrite grain size of the steel in the as-rolled or as-forged 
condition. The prior austenitic grain size and the fen-itic grain size of 
as-rolled or as-forged steel products are controlled by the manufactur­
ing process and may be assisted by suitable chemistry. The appropriate 
manufacturing process controls needed to meet the mechanical property 
requirements of the specification in the asrolled or as-forged condition 
are neither defined nor implied by the inclusion of a fine grain practice 
requirement. 
flame annealing, n-annealing in which the heat is applied 
directly by a flame. 
flame hardening, n-a process in which only the surface layer 
of a suitable steel object is heated by flame to above Ac 3 or 
Accm• and then the object is quenched. 
fog quenching, n-quenching in a mist. 
full annealing, n-annealing a steel object by austenitizing it 
and then cooling it slowly through the transformation 
range. 
D1scuss10N-The austenitizing temperature is usually above Ac 3 for 
hypoeutectoid steels and between Ac 1 and Accm for hypereutectoid 
steels. 
grain growth, n-an increase in the grain size of a steel object, 
usually as a result of exposure to elevated temperatures. 
grain size, n-the dimensions of tl1e grains or crystals in a 
polycrystalline metal, exclusive of twinned regions and 
subgrains when present. 
D1scuss10N-Grain size is usually estimated or measured on the 
cross section of ,m aggregate of grains, and designated by an ASTM 
grain size number. (See Test Methods Ell2.) 
graphitization annealing, n-annealing a steel object in such 
a way that some or all of the carbon is precipitated as 
graphite. 
hardenability, n-the property that determines the depth and 
distribution of hardness induced by quenching a steel 
object. 
hardening, n-increasing the hardness by suitable treatment, 
usually involving heating and cooling. 
D1scuss10N-Where applicable, it is preferred that the following 
more specific terms be used: age hardening, case hardening, flame 
hardening, induction hardening, precipitation hardening, and 
quench hardening. 
heat, -n-a generic term denoting a specific lot of steel, based 
upon steelmaking and casting considerations. 
D1scussmN-Where it is necessary to be more definitive, the follow­
ing more specific terms are used: primary heat, multiple heat, and 
remelted heat. In product specifications, the term heat generally is 
used, without qualification, to mean the primary, multiple, or re­
melted heat, whichever is applicable. 
heat analysis, n-the chemical analysis determined by tl1e 
steel producer as being representative of a specific heat of 
steel. 
D1scuss10N-Where the analysis reported by the steel producer is not 
sufficiently complete for conformance with the heat analysis require­
ments of the applicable product specification to be fully assessed, the 
manufacturer may complete the assessment of conformance with such 
heat analysis requirements by using a product analysis for the specified 
elements that were not reported by the steel producer, provided that 
product analysis tolerances are not applied and the heat analysis is not 
altered. 
heat number, n-the alpha, numeric, or alphanumeric desig­
nator used to identify a specific heat of steel. 
heat treatment, n-heating and cooling a steel object in such 
a way as to obtain desired conditions or properties. 
D1scuss10N-Heating for the sole purpose of hot working is excluded 
from the meaning of this definition. 
high-strength low-alloy steel, n-a steel, other than a carbon 
steel or an interstitial-free steel, that conforms to a speci­
fication that requires the minimum content for each specified 
alloying element to be lower tlmn the applicable limit in the 
definition for alloy steel, and the yield point or yield strength 
of the product to be at least 36 ksi or 250 MPa. 
homogeneous carburizing, n-a process that converts a low­
carbon steel to one of substantially uniform and higher 
carbon content throughout the section, so that a specific 
response to hardening may be obtained. 
homogenizing, n-holding a steel object at high temperature to 
eliminate or decrease chemical segregation by diffusion. 
hot-cold working, n-the mechanical deformation of auste­
nitic and precipitation hardening steels at a temperature just 
below the recrystallization temperature to increase the 
yield strength and hardness by plastic deformation or pre­
cipitation hardening effects induced by plastic deformation, 
or both. 
hot-finished, n-the condition of a product that has been 
cooled directly after the last hot-working operation, without 
cold-working (except for straightening or flattening), and 
independent of the temperature at which hot-working was 
completed. 
D1scuss10N-The tolerances and surface finish of hot-finished prod­
uct can be different from those of cold-finished, cold-drawn, or 
cold-rolled product. 
hot quenching, n-an imprecise term used to cover a variety 
of quenching procedures in which the quenching medium is 
maintained at a prescribed temperature above 160 °F or 
70 °C. 
hot working, n-mechanical deformation of a metal at tem­
peratures above its recrystallization temperature. 
imperfection, n-a material discontinuity or irregularity that is 
detectable by inspection. 
inclusion shape control, n-the addition of elements during 
steel making in order to affect the inclusion morphology. 
induction hardening, n-in surface hardening, a process in 
which only the surface layer of a suitable steel object is 
heated by electrical induction to above Ac 3 or Ac 0 m, and then 
the object is quenched. 
induction hardening, n-in through hardening, a process in 
which a suitable steel object is heated by electrical induction 
to above Ac 3 or Ac 0 m throughout its section, and then the 
object is quenched. 
1383

=== Page 1446 ===

SA-941 ASME BPVC.II.A-2025 
induction heating, n-heating by electrical induction. 
inspection, n-the process of measuring, examining, testing, 
gaging, or otherwise comparing the unit of product with the 
applicable requirements. 
intermediate annealing, n-annealing wrought steel objects 
at one or more stages during manufacture prior to final 
thermal treatment. 
interrupted aging, n-aging at two or more temperatures, by 
steps, and cooling to room temperature after each step. 
interrupted quenching, n-quenching in which the object 
being quenched is removed from the quenching medium 
while the object is at a temperature substantially higher than 
that of the quenching medium. 
interstitial-free steel, n-a steel that has essentially all of its 
carbon and nitrogen chemically combined with stabilization 
elements rather than being present interstitially. 
D1scussION-The heat analysis limits (minimum or maximum, or 
both) that are permitted to be prescribed in interstitial-free steel 
. specifications are as given in the definition for carbon steel, except that 
the 0.050 % maximum limit for titanium does not apply. 
isothermal annealing, n-austenitizing a steel object and 
then cooling it to, and holding it at, a temperature at which 
austenite transforms to a ferrite-carbide aggregate. 
isothermal transformation, n-a change in phase at any 
constant temperature. 
killed steel, n-a steel deoxidized to such a level that essen­
tially no reaction occurred between carbon and oxygen 
during solidification. 
laser beam welding, n-a welding process that uses a laser 
beam as the heat source. 
lot, n-a definite quantity of product manufactured under 
conditions that are considered uniform. 
low-alloy steel, n-a steel, other than a carbon steel or an 
interstitial-free steel, that conforms to a specification that 
requires the minimum content for each specified alloying 
element to be lower than the applicable limit in the definition 
for alloy steel. 
Mp M 8 -See transformation temperature. 
manufacturer, n-the organization responsible for the conver­
sion of materials into products meeting the requirements of 
a product specification. 
maraging, n-a precipitation hardening treatment applied to a 
special group of alloy steels to precipitate one or more 
intermetallic compounds in a matrix of essentially carbon­
free martensite. 
martempering, n-quenching an austenitized steel object in a 
medium at a temperature in the upper part of, or slightly 
above, the martensite range, holding it in the medium until 
its temperature is substantially uniform throughout, and then 
cooling it in air through the martensite range. 
martensite range, n-the temperature interval between M 8 and 
~-
microalloyed steel, n-a low-alloy steel that conforms to a 
specification that requires the presence of one or more 
carbide-, nitride-, or carbonitride-forming elements, gener­
ally in individual concentrations less than 0.15 mass percent, 
to enhance strength. 
DiscussION-The most common microalloying elements are niobium 
(columbium), titanium, and vanadium. 
multiple heat, n-two or more molten primary heats, in 
whole or in part, combined in a common ladle or in a 
common non-oscillating mold. 
DiscussION-A multiple heat is identified by a single heat number 
representative of the multiple heat, or by the individual heat numbers 
of the primary heats contained in the multiple heat. The heat 
analysis of a multiple heat identified by a single heat number is the 
weighted average analysis of the individual primary heats contained in 
the multiple heat. Two or more molten primary heats sequentially 
strand cast (poured- into an oscillating mold) constitute a series of 
individual heats, not a multiple heat. 
natural aging, n-spontaneous aging of a super-saturated solid 
solution at room temperature. 
nickel alloy, n-a material that conforms to a specification that 
requires by mass percent more nickel than any other ele­
ment. 
DiscussION-ln castings, the nickel content requirement is not 
normally stated in the specification and is not normally determined by 
chemical analysis, but is taken to be 100 % minus the sum of the mean 
values permitted by the specification for all other elements having a 
specified range or a specified maximum. 
nitriding, n-introducing nitrogen into a solid steel object by 
holding it at a suitable temperature in contact with a 
nitrogenous environment. 
nonferrous material, n-metals and alloys that do not contain 
iron as the principal component. 
DiscussION-The iron content is not always stated in the specification 
and is not always determined by chemical analysis. The iron content 
may be taken to be 100 % minus the sum of the mean values permitted 
by the specification for all other elements having a specified range or a 
specified maximum. For conformance purposes, the mean value for 
iron, whether specified or calculated, is compared on an individual 
basis to the mean values permitted by the specification for each of the 
other elements having a specified range or a specified maximum. If an 
element other than iron is not specified, but is listed as remainder or
