Repository: Demigodofa/ASMEPurchaseOrderHelper

# ASMEPurchaseOrderHelper

PC UI tool to help purchasing agents generate correct ASME purchase orders. The active desktop flow reads normalized ASME JSONL data, applies policy rules, and generates copy-ready/exportable PO content.

## Source of truth (for agents/bots)
This README is the source of truth for rules, orientation, and guidance. The owner may use loose or exact language; if there is any ambiguity, confirm intent. Example: if they say "ordering requirements," confirm they mean "Ordering Information" (the official section name used in the PDFs).

File: sectionII_partA_data_digitized/spec_corpus/SA-905/spec.txt (part 2 of 2)
=== Page 1438 ===
balance, then, for conformance purposes, the mean value for iron is 
compared to the calculated value for that other element. 
normalizing, v-reheating a steel object to a temperature 
above the transformation range and then cooling it in air to 
a temperature substantially below the transformation range 
to achieve both grain refinement and improved homogeni­
zation. 
overaging, n-aging under conditions of time and temperature 
greater than those required to obtain maximum change in a 
certain prope1ty, so that the property is altered away from the 
maximum. 
overheating, n-heating a steel object to such a high tempera­
ture that excessive grain growth occurs. 
1384

=== Page 1447 ===

ASME BPVC.II.A-2025 SA-941 
D1scussroN-Unlike burning, it may be possible to restore the 
original properties/microstructure by further heat treatment or mechani­
cal working, or a combination thereof. 
patenting, n-in wire making, heat treatment of a medium­
carbon or high-carbon steel wire or wire rod that includes 
heating to a temperature above Ac 3 but below normal hot 
working temperatures, followed directly without hot work­
ing by controlled cooling to achieve a uniform microstruc­
ture suitable for cold working and typically characterized by 
pearlite having a fine interlamellar spacing. 
DiscussION-The method used for controlled cooling is often used to 
describe the type of patenting. Examples include but are not limited to, 
air patenting, salt patenting, fluidized bed patenting, and lead patenting. 
Furthermore, double lead patenting describes a patenting process in 
which molten lead is used not only for the controlled cooling, but also 
for the heating to a temperature above Ac 3 • 
plate-as-rolled, n-the quantity of plate product rolled at one 
time, either from a)l individual slab or directly from an ingot. 
Discuss10N-This term does not refer to the surface condition or the 
heat-treatment state of the material; a plate-as-rolled may be in the 
as-rolled condition, or may have received one or more surface 
treatments or heat treatments, or both. 
post-weld heat treatment, n-heating weldments immediately 
after welding, to provide tempering, stress relieving, or a 
controlled rate of cooling to prevent formation of a hard or 
brittle microstructure. 
precipitation hardening, n-hardening caused by the pre­
cipitation of a constituent from a supersaturated solid so~u­
tion. 
precipitation heat treatment, n-artificial aging in which a 
constituent precipitates from a supersaturated solid solution. 
preheating, n-heating before welding, a mechanical 
treatment, or some further thermal treatment. 
preheating, n-for tool steels, heating to an intermediate 
temperature immediately before final austenitizing. 
primary heat, n-the product of a single cycle of a batch 
melting process. 
DiscussroN-In the investment casting industry, the term master heat 
is used. 
process annealing, n-in the sheet and wire industries, heating 
a steel object to a temperature close to, but below, Ac 1 and 
then cooling it, in order to soften it for further cold working. 
product analysis, n-a chemical analysis of a specimen taken 
from the semi-finished product or the finished product. 
progressive aging, n-aging by increasing the temperature in 
steps, or continuously, during the aging cycle. 
quench aging, n-aging associated with quenching after 
solution heat treatment. 
quench hardening, n-hardening a steel object by austen­
itizing it, and then cooling it rapidly enough that some or all 
of the austenite transforms to martensite. 
DiscussioN-The austenitizing temperature is usually above Ac 3 for 
hypoeutectoid steels and between Ac 1 and Accm for hypereutectoid 
steels. 
quenching, n-rapid cooling in a fluid at a rate sufficient to 
preserve or produce desired material characteristics. 
DiscussmN-Where applicable, it is preferred that the following 
more specific terms be used: fog quenching, hot quenching, inter­
rupted quenching, selective quenching, spray quenching, and time 
quenching. Quenching is often used in solution heat treatment of 
austenitic steels to retain certain constituents in solution. Quenching is 
also used for ferritic steels to develop desired characteristics ( such as 
microstructure or toughness) in thicker sections that can otherwise only 
be achieved in thinner sections. Liquids and gasses are both fluids. 
recrystallization, n-the formation of a new grain structure 
through a nucleation and growth process. 
DIScussION-This is commonly produced by subjecting a steel 
object, which may be strained, to suitable conditions of time and 
temperature. 
recrystallization annealing, n-annealing a cold-worked 
steel object to produce a new grain structure without a 
change in phase. 
recrystallization temperature, n-the approximate minimum 
temperature at which recrystallization of a cold-worked steel 
object occurs within a specified time. 
remelted heat, n-the product of the remelting of a primary 
heat, in whole or in part. 
DrscussroN-In the investment casting industry, the term sub-heat is 
used. 
residual element, n-in steel, a specified or unspecified 
element, not intentionally added, originating in the raw 
materials, refractories, or surrounding atmospheres used in 
steel making. 
rimmed steel, n-a steel that contained sufficient oxygen to 
generate carbon monoxide at the boundary between the solid 
metal and the remaining molten metal during solidification, 
resulting in an outer layer low in carbon. 
secondary hardening, n-the hardening phenomenon that 
occurs during high-temperature tempering of certain steels 
containing one or more carbide-forming alloying elements. 
selective heating, n-intentionally heating only certain por­
tions of a steel object. 
selective quenching, n-quenching only certain portions of a 
steel object. 
semicontinuous-conveyance furnace, n-a heating device 
through which steel objects are intentionally moved in 
accordance with a predetermined start-stop-start pattern 
during the thermal processing cycle. 
semikilled steel, n-an incompletely deoxidized steel that 
contained sufficient oxygen to form enough entrapped car­
bon monoxide during solidification to offset solidification 
shrinkage. 
shell hardening, n-a surface hardening process in which a 
suitable steel object, when heated through and quench 
hardened, develops a martensitic layer or shell that closely 
follows the contour of the piece and surrounds a core of 
essentially pearlitic transformation product. 
1385

=== Page 1448 ===

SA-941 ASME BPVC.II.A-2025 
DrscussION-This result is accomplished by a proper balance be­
tween section size, hardenability, and severity of quench. 
slack quenching, n-the incomplete hardening of a steel 
object due to quenching from the austenitizing temperature 
at a rate slower than the critical cooling rate for the 
particular steel composition, resulting in the formation of 
one or more transformation products in addition to marten­
site. 
snap temper, n-a precautionary interim stress-relieving treat­
ment applied to a high-hardenability steel immediately after 
quenching to prevent cracking because of delay in temper­
ing it at the prescribed higher temperature. 
soaking, n-prolonged holding at a selected temperature. 
solution heat treatment, n-heating a steel object to a suitable 
temperature, holding it at that temperature long enough to 
cause one or more constituents to enter into solid solution, 
and then cooling it rapidly enough to hold such constituents 
in solution. 
specified element, n-in steel, an element controlled to a 
specified minimum, maximum, or range, in accordance with 
the requirements of the applicable product specification. 
spheroidizing, n-heating and cooling a steel object to pro­
duce a spheroidal or globular form of carbide in its micro­
structure. 
D1scussION-Spheroidizing methods commonly used are the follow­
ing: (1) prolonged holding at a temperature just below Ae 1 ; (2) heating 
and cooling alternately between temperatures that are just above, and 
just below, Ae 1 ; (3) heating to a temperature above Ae 1 or Ae 3 and then 
cooling very slowly in the furnace or holding at a temperature just 
below Ae 1 ; (4) cooling, from the minimum temperature at which all 
carbide is dissolved, at a rate suitable to prevent the reformation of a 
carbide network, and then reheating in accordance with Method (1) or 
(2) above. (Applicable to hypereutectoid steels containing a carbide 
network.) 
spray quenching, n-quenching in a spray of liquid. 
stabilized stainless steel, n-a stainless steel that conforms to 
a specification that prescribes limits (minimum or range) for 
niobium (columbium), tantalum, titanium, or a combination 
thereof. 
D1scussION-Such limits are sometimes expressed as a function of 
the carbon and nitrogen contents. In an appropriately annealed 
condition, a stabilized stainless steel will resist sensitization to 
intergranular corrosion associated with the precipitation of chromium 
carbide at grain boundaries as a result of thermal exposure, such as 
annealing, stress relieving, welding, or high temperature service. 
Resistance to sensitization to intergranular corrosion is dependent upon 
the corrosivity of the environment. The condition of being stabilized 
with respect to sensitization is frequently demonstrated by passing one 
or more standard corrosion tests for sensitization. 
stabilizing treatment, n-any treatment intended to stabilize 
the microstructure or dimensions of a steel object. 
stainless steel, n-a steel that conforms to a specification that 
requires, by mass percent, a minimum chromium content of 
10.5 or more, and a maximum carbon content of less than 
1.20. 
steel, n-a material that conforms to a specification that 
requires, by mass percent, more iron than any other element 
and a maximum carbon content of generally less than 2. 
DIScuss10N-The iron content requirement is not normally stated in 
the specification and is not normally determined by chemical analysis, 
but is taken to be 100 % minus the sum of the mean values permitted 
by the specification for all other elements having a specified range or a 
specified maximum. For conformance purposes, this calculated value 
for iron is compared on an individual basis to the mean values 
permitted by the specification for each of the other elements having a 
specified range or a specified maximum. Some chromium-containing 
steels may contain more than 2 % carbon; however, 2 % carbon is 
generally considered to be the demarcation between steel and cast iron. 
strain aging, n-aging induced by cold working. 
strain hardening, n-an increase in hardness and strength of a 
metal caused by plastic deformation at temperatures below 
its recrystallization temperature. (Syn. work hardening) 
stress relieving, n-heating a steel object to a suitable 
temperature, holding it long enough to reduce residual 
stresses, and then cooling it slowly enough to minimize the 
development of new residual stresses. 
subcritical annealing, n-annealing at a temperature slightly 
below Ac 1 . 
surface hardening, n-a generic term covering any of several 
processes that, by quench hardening only, produce in a 
steel object a surface layer that is harder or more wear 
resistant than the core. 
DIScussION-There is no significant alteration of the chemical 
composition of the surface layer. Where applicable, it is preferred that 
the following more specific terms be used: induction hardening, flame 
hardening, and shell hardening. 
temper brittleness, n-brittleness that results when certain 
steels are held within, or are cooled slowly through, a certain 
range of temperature below the transformation range. 
tempering, n-reheating a quench hardened or normalized 
steel object to a temperature below Ac 1 , and then cooling it 
at any desired rate. 
test record, n-a document or electronic record that contains 
the observations and derived data obtained by applying a 
given test method. 
test report, n-a document that presents the applicable quali­
tative or quantitative results obtained by applying one or 
more given test methods. 
DIScussION-A single document, containing test report information 
and certificate of compliance information, may be used. 
Thermal-Mechanical Control Process (TMCP), n-a rolling 
process that produces a fine-grained ferritic steel by a 
particular combination of controls on the manufacturing 
process, from slab reheating to post-rolling cooling, thereby 
achieving enhanced mechanical properties. 
D1scuss10N-(TMCP) requires appropriate selection of chemical 
composition and accurate control of steel temperature and rolling 
reduction. 
thermochemical treatment, n-a heat treatment carried out 
in a medium suitably chosen to produce a change in the 
chemical composition of the steel object by exchange with 
the medium. 
1386

=== Page 1449 ===

ASME BPVC.II.A-2025 SA-941 
time quenching, n-interrupted quenching in which the 
duration of holding in the quenching medium is controlled. 
transformation ranges, n-those ranges of temperature within 
which austenite forms during heating and transforms during 
cooling. 
DrscussroN-The two ranges are distinct, sometimes overlapping but 
never coinciding. The limiting temperatures of the ranges are depen­
dent upon the steel composition and the rate of change of temperature, 
particularly during cooling. 
transformation temperature, n-the temperature at which a 
change in phase occurs, with the limiting temperatures of the 
transformation ranges designated using the following sym­
bols: 
Acc 01 -the temperature at which the solution of cementite 
in austenite is completed during heating. 
Ac 1 -the temperature at which austenite begins to form 
during heating. 
Ac 3 -the temperature at which transformation of ferrite to 
austenite is completed dming heating. 
Ac 4 -the temperature at which austenite transforms to 
delta ferrite during heating. 
Ae 1 , Ae 3 , Aecm• Ae 4 -the temperatures of phase change at 
equilibrium. 
Arcn 1 -the temperature at which precipitation of cementite 
starts during cooling. 
Ar 1 -the temperature at which transformation of austenite 
to ferrite or to ferrite plus cementite is completed during 
cooling. 
Ar 3 -the temperature at which austenite begins to trans­
form to ferrite during cooling. 
Ar 4 -the temperature at which delta ferrite transforms to 
austenite during cooling. 
Mr-the temperature at which transformation of austenite 
to martensite is substantially completed during cooling. 
M 8 -the temperature at which transformation of austenite 
to martensite starts during cooling. 
DrscussroN-All of the above changes, except the formation of 
martensite, occur at lower temperatures dming cooling than during 
heating, and are dependent upon the rate of change of temperature. 
unspecified element, n-in steel, an element not controlled to 
a specified minimum, maximum, or range, in accordance 
with the requirements of the applicable product specifica­
tion. 
wrought product, n-item of steel which has been subject to 
deformation by rolling, drawing, forging, or some other 
method, for example, a bar, plate, strip, tube, or wire. 
1387 
DrscussroN-The extent of deformation needed to transform an 
as-cast material to one that exhibits the microstructure and properties 
expected for wrought products is impractical to define because it may 
vary among different deformation practices and product application.
