Repository: Demigodofa/ASMEPurchaseOrderHelper

# ASMEPurchaseOrderHelper

PC UI tool to help purchasing agents generate correct ASME purchase orders. The active desktop flow reads normalized ASME JSONL data, applies policy rules, and generates copy-ready/exportable PO content.

## Source of truth (for agents/bots)
This README is the source of truth for rules, orientation, and guidance. The owner may use loose or exact language; if there is any ambiguity, confirm intent. Example: if they say "ordering requirements," confirm they mean "Ordering Information" (the official section name used in the PDFs).

File: sectionII_partA_data_digitized/tables_tabula/page-0267.json
[
  {
    "rows": [
      [
        "quench and temper",
        "1650 [900]",
        "accelerated air cool,",
        "1100 [595]"
      ],
      [
        "",
        "",
        "or Ii uid",
        ""
      ],
      [
        "",
        "",
        "Martensitic Stainless Steels",
        ""
      ],
      [
        "F 6a Class 1 anneal",
        "not specified",
        "furnace cool",
        "B B"
      ],
      [
        "normalize and temper",
        "not specified",
        "air cool",
        "400 [205] 1325 [725]"
      ],
      [
        "B temper",
        "not required",
        "B",
        "1325 [725]"
      ],
      [
        "B F 6a Class 2 anneal",
        "not specified",
        "furnace cool",
        "B"
      ],
      [
        "normalize and temper",
        "not specified",
        "air cool",
        "400 [205] 1250 [675]"
      ],
      [
        "B temper",
        "not required",
        "B",
        "1250 [675]"
      ],
      [
        "B F 6a Class 3 anneal",
        "not specified",
        "furnace cool",
        "B"
      ],
      [
        "normalize and temper",
        "not specified",
        "air cool",
        "400 [205] 1100 [595]"
      ],
      [
        "F 6a Class 4 anneal",
        "not specified",
        "furnace cool",
        "B B"
      ],
      [
        "normalize and temper",
        "not specified",
        "air cool",
        "400 [205] 1000 [540]"
      ],
      [
        "B F 6b anneal",
        "1750 [955]",
        "furnace cool",
        "B"
      ],
      [
        "normalize and temper",
        "1750 [955]",
        "air cool",
        "400 [205] 1150 [620]"
      ],
      [
        "F6NM normalize and temeer",
        "1850 [1010J",
        "air cool",
        "200 [95] 1040-1120"
      ],
      [
        "",
        "",
        "Ferritic Stainless Steels",
        ""
      ],
      [
        "F B XM-27 Cb anneal",
        "1850 [1010]",
        "furnace cool",
        "B"
      ],
      [
        "F B 429 anneal",
        "1850 [1010]",
        "furnace cool",
        "B"
      ],
      [
        "B F 430 anneal",
        "not seecified",
        "furnace cool",
        "B"
      ],
      [
        "",
        "",
        "Austenitic Stainless Steels",
        ""
      ],
      [
        "B F 304 solution treat and quench",
        "1900 [1040]",
        "liquidE",
        "500 [260]"
      ],
      [
        "B F 304H solution treat and quench",
        "1900 [1040]",
        "liquidE",
        "500 [260]"
      ],
      [
        "F 304L solution treat and quench",
        "1900 [1040]",
        "liquidE",
        "B 500 [260]"
      ],
      [
        "F 304N solution treat and quench",
        "1900 [1040]",
        "liquidE",
        "500 [260] B"
      ],
      [
        "F 304LN solution treat and quench",
        "1900 [1040]",
        "liquidE",
        "B 500 [260]"
      ],
      [
        "F 309H solution treat and quench",
        "1900 [1040]",
        "liquidE",
        "500 [260] B"
      ],
      [
        "F 310 solution treat and quench",
        "1900 [1040]",
        "liquidE",
        "500 [260] B"
      ],
      [
        "F 310H solution treat and quench",
        "1900 [1040]",
        "liquidE",
        "500 [260] B"
      ],
      [
        "F 310MoLN solution treat and quench",
        "1900-2010 [1050-1100]",
        "liquidE",
        "500 [260] B"
      ]
    ]
  }
]

File: sectionII_partA_data_digitized/tables_tabula/page-0268.json
[
  {
    "rows": [
      [
        "F 317 solution treat and quench",
        "1900 [1040]",
        "liquidE",
        "500 [260]",
        "B"
      ],
      [
        "F 317L solution treat and quench",
        "1900 [1040]",
        "liquidE",
        "500 [260]",
        "B"
      ],
      [
        "B F317LNCb solution treat and quench",
        "1900 [1040]",
        "liquidE",
        "500 [260]",
        ""
      ],
      [
        "F 72 solution treat and quench",
        "1975-2155 [1080-1180]",
        "liquidE",
        "500 [260]",
        "B"
      ],
      [
        "F 73 solution treat and quench",
        "1975-2155 [1080-1180]",
        "liquidE",
        "500 [260]",
        "B"
      ],
      [
        "B F 347 solution treat and quench",
        "1900 [1040]",
        "liquidE",
        "500 [260]",
        ""
      ],
      [
        "F 347H solution treat and quench",
        "2000 [1095]",
        "liquidE",
        "500 [260]",
        "B"
      ],
      [
        "B F 347LN solution treat and quench",
        "1900 [1040]",
        "liquidE",
        "500 [260]",
        ""
      ],
      [
        "F 347LNCuB solution treat and quench",
        "1940-2140",
        "liquidE",
        "B 500 [260]",
        ""
      ],
      [
        "",
        "[1060-1170]",
        "",
        "",
        ""
      ],
      [
        "B F 348 solution treat and quench",
        "1900 [1040]",
        "liquidE",
        "500 [260]",
        ""
      ],
      [
        "B F 348H solution treat and quench",
        "2000 [1095]",
        "liquidE",
        "500 [260]",
        ""
      ],
      [
        "B F 321 solution treat and quench",
        "1900 [1040]",
        "liquidE",
        "500 [260]",
        ""
      ],
      [
        "B F 321H solution treat and quench",
        "2000 [1095]",
        "liquidE",
        "500 [260]",
        ""
      ],
      [
        "F XM-11 solution treat and quench",
        "1900 [1040]",
        "liquidE",
        "500 [260]",
        "B"
      ],
      [
        "F XM-19 solution treat and quench",
        "1900 [1040]",
        "liquidE",
        "500 [260]",
        "B"
      ],
      [
        "F 20 solution treat and quench",
        "1700-1850 [925-101 OJ",
        "liquidE",
        "500 [260]",
        "B"
      ],
      [
        "F 44 solution treat and quench",
        "2100 [1150]",
        "liquidE",
        "B 500 [260]",
        ""
      ],
      [
        "B F 45 solution treat and quench",
        "1900 [1040]",
        "liquidE",
        "500 [260]",
        ""
      ],
      [
        "F 46 solution treat and quench",
        "2010-2140 [1100-1140]",
        "liquidE",
        "500 [260]",
        "B"
      ],
      [
        "F 47 solution treat and quench",
        "1900 [1040]",
        "liquidE",
        "500 [260]",
        "B"
      ],
      [
        "B F 48 solution treat and quench",
        "1900 [1040]",
        "liquidE",
        "500 [260]",
        ""
      ],
      [
        "B F 49 solution treat and quench",
        "2050 [1120]",
        "liquidE",
        "500 [260]",
        ""
      ],
      [
        "F 56 solution treat and quench",
        "2050-2160 [1120-1180]",
        "liquidE",
        "500 [260]",
        "B"
      ],
      [
        "F 58 solution treat and quench",
        "2085 [1140]",
        "liquidE",
        "500 [260]",
        "B"
      ],
      [
        "F 62 solution treat and quench",
        "2025 [1105]",
        "liquidE",
        "500 [260]",
        "B"
      ],
      [
        "B F 63 solution treat and quench",
        "1900 [1040]",
        "liquidE",
        "500 [260]",
        ""
      ],
      [
        "F 64 solution treat and quench",
        "2010-2140 [1100-1170]",
        "liquidE",
        "B 500 [260]",
        ""
      ],
      [
        "F 904L solution treat and quench",
        "1920-2100 [1050-1150]",
        "liquidE",
        "B 500 [260]",
        ""
      ],
      [
        "B F 70 solution treat and quench",
        "1900 [1040]",
        "liquid0",
        "500 [260]",
        ""
      ],
      [
        "F700 solution treat and quench",
        "2025-2100 [1107 -1149]",
        "liquid/rapid cool",
        "500 [260]",
        "B"
      ],
      [
        "FNIC solution treat and quench",
        "1800-1900 [983-1 038]",
        "liquid/rapid cool",
        "500 [260]",
        "B"
      ],
      [
        "B FNIC10 solution treat and quench",
        "2100-2150 [1149-1177]",
        "liquid/rapid cool",
        "500 [260]",
        ""
      ],
      [
        "B FNIC11 solution treat and quench",
        "2100-2150 [1149-1177]",
        "liquid/rapid cool",
        "500 [260]",
        ""
      ],
      [
        "F1925 solution treat and quench",
        "1800-1900 [983-1 038]",
        "liquid/rapid cool",
        "500 [260]",
        "B"
      ],
      [
        "F1925N solution treat and quench",
        "2150 [1177]",
        "liquid/rapid cool",
        "500 [260]",
        "B"
      ],
      [
        "F35030 solution treat and guench",
        "1900 [1040]",
        "liguid",
        "500 [260]",
        "B"
      ]
    ]
  },
  {
    "rows": [
      [
        "F 52c",
        "",
        "liquid",
        "500 [260]",
        "B"
      ],
      [
        "F 53 solution treat and quench",
        "1880 [1025]",
        "liquid",
        "500 [260]",
        "B"
      ],
      [
        "F 54 solution treat and quench",
        "1920-2060 [1050-1125]",
        "liquid",
        "500 [260]",
        "B"
      ]
    ]
  }
]

File: sectionII_partA_data_digitized/tables_tabula/page-0269.json
[
  {
    "rows": [
      [
        "Symbol",
        "nation",
        "",
        "nese",
        "phorus",
        "",
        "",
        "",
        "",
        "num",
        "",
        "ium",
        "Elements"
      ],
      [
        "",
        "",
        "",
        "",
        "",
        "LowAllo Steels",
        "",
        "",
        "",
        "",
        "",
        "",
        ""
      ],
      [
        "F 1",
        "K12822",
        "0.28",
        "0.60-0.90",
        "0.045",
        "0.045 0.15-0.35",
        "",
        "",
        "",
        "0.44-0.65",
        "",
        "",
        ""
      ],
      [
        "F 2\u00b0",
        "K12122",
        "0.05-0.21",
        "0.30-0.80",
        "0.040",
        "0.040 0.10-0.60",
        "",
        "",
        "0.50-0.81",
        "0.44-0.65",
        "",
        "",
        ""
      ],
      [
        "F 5D",
        "K41545",
        "0.15",
        "0.30-0.60",
        "0.030",
        "0.030 0.50",
        "",
        "0.50",
        "4.0-6.0",
        "0.44-0.65",
        "",
        "",
        ""
      ],
      [
        "F 5a0",
        "K42544",
        "0.25",
        "0.60",
        "0.040",
        "0.030 0.50",
        "",
        "0.50",
        "4.0-6.0",
        "0.44-0.65",
        "",
        "",
        ""
      ],
      [
        "F9",
        "K90941",
        "0.15",
        "0.30-0.60",
        "0.030",
        "0.030 0.50-1.00",
        "",
        "",
        "8.0-10.0",
        "0.90-1.10",
        "",
        "",
        ""
      ],
      [
        "F 10",
        "S33100",
        "0.10-0.20",
        "0.50-0.80",
        "0.040",
        "0.030 1.00-1.40",
        "",
        "19.0-22.0",
        "7.0-9.0",
        "",
        "",
        "",
        ""
      ],
      [
        "F 91 Type 1",
        "K90901",
        "0.08-0.12",
        "0.30-0.60",
        "0.020",
        "0.010 0.20-0.50",
        "",
        "0.40",
        "8.0-9.5",
        "0.85-1.05",
        "0.06-0.10",
        "",
        "N 0.03-0.07"
      ],
      [
        "",
        "",
        "",
        "",
        "",
        "",
        "",
        "",
        "",
        "",
        "",
        "",
        "Al o.02E"
      ],
      [
        "",
        "",
        "",
        "",
        "",
        "",
        "",
        "",
        "",
        "",
        "",
        "",
        "V 0.18-0.25"
      ],
      [
        "",
        "",
        "",
        "",
        "",
        "",
        "",
        "",
        "",
        "",
        "",
        "",
        "Ti 0.01E"
      ],
      [
        "",
        "",
        "",
        "",
        "",
        "",
        "",
        "",
        "",
        "",
        "",
        "",
        "zro.01E"
      ],
      [
        "F 91 Type 2",
        "K90901",
        "0.08-0.12",
        "0.30-0.50E",
        "0.020E",
        "0.005E 0.20-0.40E",
        "",
        "0.20E",
        "8.0-9.5E",
        "0.85-1.05",
        "0.06-0.10 0.01E",
        "",
        "N 0.035-0.070E"
      ],
      [
        "",
        "",
        "",
        "",
        "",
        "",
        "",
        "",
        "",
        "",
        "",
        "",
        "Al 0.020E"
      ],
      [
        "",
        "",
        "",
        "",
        "",
        "",
        "",
        "",
        "",
        "",
        "",
        "",
        "NIAi ratio, min"
      ],
      [
        "",
        "",
        "",
        "",
        "",
        "",
        "",
        "",
        "",
        "",
        "",
        "",
        "4.0"
      ],
      [
        "",
        "",
        "",
        "",
        "",
        "",
        "",
        "",
        "",
        "",
        "",
        "",
        "V 0.18-0.25"
      ],
      [
        "",
        "",
        "",
        "",
        "",
        "",
        "",
        "",
        "",
        "",
        "",
        "",
        "Zr o.01E"
      ],
      [
        "",
        "",
        "",
        "",
        "",
        "",
        "",
        "",
        "",
        "",
        "",
        "",
        "B o.001E"
      ],
      [
        "",
        "",
        "",
        "",
        "",
        "",
        "",
        "",
        "",
        "",
        "",
        "",
        "Cu o.10E"
      ],
      [
        "",
        "",
        "",
        "",
        "",
        "",
        "",
        "",
        "",
        "",
        "",
        "",
        "W 0.05E"
      ],
      [
        "",
        "",
        "",
        "",
        "",
        "",
        "",
        "",
        "",
        "",
        "",
        "",
        "Sn o.010E"
      ],
      [
        "",
        "",
        "",
        "",
        "",
        "",
        "",
        "",
        "",
        "",
        "",
        "",
        "As o,010E"
      ],
      [
        "",
        "",
        "",
        "",
        "",
        "",
        "",
        "",
        "",
        "",
        "",
        "",
        "Sb 0.003E"
      ],
      [
        "F 92",
        "K92460",
        "0.07-0.13",
        "0.30-0.60",
        "0.020",
        "0.010 0.50",
        "",
        "0.40",
        "8.50-9.50",
        "0.30-0.60",
        "0.04-0.09",
        "",
        "V 0.15-0.25"
      ],
      [
        "",
        "",
        "",
        "",
        "",
        "",
        "",
        "",
        "",
        "",
        "",
        "",
        "N"
      ],
      [
        "",
        "",
        "",
        "",
        "",
        "",
        "",
        "",
        "",
        "",
        "",
        "",
        "0.030-0.070"
      ],
      [
        "",
        "",
        "",
        "",
        "",
        "",
        "",
        "",
        "",
        "",
        "",
        "",
        "Al o.02E"
      ],
      [
        "",
        "",
        "",
        "",
        "",
        "",
        "",
        "",
        "",
        "",
        "",
        "",
        "W 1.50-2.00"
      ],
      [
        "",
        "",
        "",
        "",
        "",
        "",
        "",
        "",
        "",
        "",
        "",
        "",
        "B"
      ],
      [
        "",
        "",
        "",
        "",
        "",
        "",
        "",
        "",
        "",
        "",
        "",
        "",
        "0.001-0.006"
      ],
      [
        "",
        "",
        "",
        "",
        "",
        "",
        "",
        "",
        "",
        "",
        "",
        "",
        "Ti 0.01E"
      ],
      [
        "",
        "",
        "",
        "",
        "",
        "",
        "",
        "",
        "",
        "",
        "",
        "",
        "Zr o.01E"
      ],
      [
        "F 93",
        "K91350",
        "0.05-0.10",
        "0.20-0.70",
        "0.020",
        "0.008 0.05-0.50",
        "",
        "0.20",
        "8.50-9.50",
        "",
        "",
        "",
        "V 0.15-0.30"
      ],
      [
        "",
        "",
        "",
        "",
        "",
        "",
        "",
        "",
        "",
        "",
        "",
        "",
        "B 0.007-0.015"
      ],
      [
        "",
        "",
        "",
        "",
        "",
        "",
        "",
        "",
        "",
        "",
        "",
        "",
        "Al 0.030"
      ],
      [
        "",
        "",
        "",
        "",
        "",
        "",
        "",
        "",
        "",
        "",
        "",
        "",
        "W 2.5-3.5"
      ],
      [
        "",
        "",
        "",
        "",
        "",
        "",
        "",
        "",
        "",
        "",
        "",
        "",
        "Co 2.5-3.5"
      ],
      [
        "",
        "",
        "",
        "",
        "",
        "",
        "",
        "",
        "",
        "",
        "",
        "",
        "N 0.005-0.015"
      ],
      [
        "",
        "",
        "",
        "",
        "",
        "",
        "",
        "",
        "",
        "",
        "",
        "",
        "Nb 0.05-0.12"
      ],
      [
        "",
        "",
        "",
        "",
        "",
        "",
        "",
        "",
        "",
        "",
        "",
        "",
        "Nd 0.010-0.06"
      ],
      [
        "",
        "",
        "",
        "",
        "",
        "",
        "",
        "",
        "",
        "",
        "",
        "",
        "0 0.0050"
      ],
      [
        "F 115",
        "K91060",
        "0.08-0.13",
        "0.20-0.50",
        "0.020",
        "0.005 0.15-0.45",
        "",
        "0.25",
        "10.0-11.0",
        "0.40-0.60",
        "0.02-0.06",
        "0.01",
        "V 0.18-0.25"
      ],
      [
        "",
        "",
        "",
        "",
        "",
        "",
        "",
        "",
        "",
        "",
        "",
        "",
        "B 0.001"
      ],
      [
        "",
        "",
        "",
        "",
        "",
        "",
        "",
        "",
        "",
        "",
        "",
        "",
        "Cu 0.10"
      ],
      [
        "",
        "",
        "",
        "",
        "",
        "",
        "",
        "",
        "",
        "",
        "",
        "",
        "Al 0.02"
      ],
      [
        "",
        "",
        "",
        "",
        "",
        "",
        "",
        "",
        "",
        "",
        "",
        "",
        "W 0.05"
      ],
      [
        "",
        "",
        "",
        "",
        "",
        "",
        "",
        "",
        "",
        "",
        "",
        "",
        "N 0.030-0.070"
      ],
      [
        "",
        "",
        "",
        "",
        "",
        "",
        "",
        "",
        "",
        "",
        "",
        "",
        "Zr0.01"
      ],
      [
        "",
        "",
        "",
        "",
        "",
        "",
        "",
        "",
        "",
        "",
        "",
        "",
        "As 0.010"
      ],
      [
        "",
        "",
        "",
        "",
        "",
        "",
        "",
        "",
        "",
        "",
        "",
        "",
        "Sn 0.010"
      ],
      [
        "",
        "",
        "",
        "",
        "",
        "",
        "",
        "",
        "",
        "",
        "",
        "",
        "Sb 0.003"
      ],
      [
        "",
        "",
        "",
        "",
        "",
        "",
        "",
        "",
        "",
        "",
        "",
        "",
        "NIAi ratio 4.0"
      ],
      [
        "",
        "",
        "",
        "",
        "",
        "",
        "",
        "",
        "",
        "",
        "",
        "",
        "min"
      ],
      [
        "",
        "",
        "",
        "",
        "",
        "",
        "",
        "",
        "",
        "",
        "",
        "",
        "CNBP 10.5"
      ],
      [
        "F 122",
        "K91271",
        "0.07-0.14",
        "0.70",
        "0.020",
        "0.010 0.50",
        "",
        "0.50",
        "10.00-11.50",
        "0.25-0.60",
        "0.04-",
        "",
        "V 0.15-0.30"
      ],
      [
        "",
        "",
        "",
        "",
        "",
        "",
        "",
        "",
        "",
        "",
        "0.10",
        "",
        "B 0.005"
      ],
      [
        "",
        "",
        "",
        "",
        "",
        "",
        "",
        "",
        "",
        "",
        "",
        "",
        "N 0.040-0.100"
      ],
      [
        "",
        "",
        "",
        "",
        "",
        "",
        "",
        "",
        "",
        "",
        "",
        "",
        "Al 0.02E"
      ],
      [
        "",
        "",
        "",
        "",
        "",
        "",
        "",
        "",
        "",
        "",
        "",
        "",
        "Cu 0.30-1.70"
      ],
      [
        "",
        "",
        "",
        "",
        "",
        "",
        "",
        "",
        "",
        "",
        "",
        "",
        "W 1.50-2.50"
      ],
      [
        "",
        "",
        "",
        "",
        "",
        "",
        "",
        "",
        "",
        "",
        "",
        "",
        "Ti 0.01E"
      ],
      [
        "",
        "",
        "",
        "",
        "",
        "",
        "",
        "",
        "",
        "",
        "",
        "",
        "Zr o.01E"
      ],
      [
        "F 911",
        "K91061",
        "0.09-0.13",
        "0.30-0.60",
        "0.020",
        "0.010 0.10-0.50",
        "",
        "0.40",
        "8.5-9.5",
        "0.90-1.10",
        "0.060-0.10",
        "...",
        "W 0.90-1.10"
      ],
      [
        "",
        "",
        "",
        "",
        "",
        "",
        "",
        "",
        "",
        "",
        "",
        "",
        "Al o.02E"
      ],
      [
        "",
        "",
        "",
        "",
        "",
        "",
        "",
        "",
        "",
        "",
        "",
        "",
        "N 0.04-0.09"
      ],
      [
        "",
        "",
        "",
        "",
        "",
        "",
        "",
        "",
        "",
        "",
        "",
        "",
        "V 0.18-0.25"
      ],
      [
        "",
        "",
        "",
        "",
        "",
        "",
        "",
        "",
        "",
        "",
        "",
        "",
        "B 0.0003-"
      ],
      [
        "",
        "",
        "",
        "",
        "",
        "",
        "",
        "",
        "",
        "",
        "",
        "",
        "0.006"
      ],
      [
        "",
        "",
        "",
        "",
        "",
        "",
        "",
        "",
        "",
        "",
        "",
        "",
        "Ti 0.01E"
      ],
      [
        "",
        "",
        "",
        "",
        "",
        "",
        "",
        "",
        "",
        "",
        "",
        "",
        "Zr o.01E"
      ],
      [
        "F 11",
        "K11597",
        "0.05-0.15",
        "0.30-0.60",
        "0.030",
        "0.030 0.50-1.00",
        "",
        "",
        "1.00-1.50",
        "0.44-0.65",
        "",
        "",
        ""
      ],
      [
        "Class 1",
        "",
        "",
        "",
        "",
        "",
        "",
        "",
        "",
        "",
        "",
        "",
        ""
      ],
      [
        "F 11",
        "K11572",
        "0.10-0.20",
        "0.30-0.80",
        "0.040",
        "0.040 0.50-1.00",
        "",
        "",
        "1.00-1.50",
        "0.44-0.65",
        "",
        "",
        ""
      ]
    ]
  }
]

File: sectionII_partA_data_digitized/tables_tabula/page-0270.json
[
  {
    "rows": [
      [
        "bol",
        "nation",
        "",
        "",
        "",
        "",
        "",
        "",
        "",
        "",
        "",
        "",
        ""
      ],
      [
        "",
        "",
        "",
        "nese",
        "phorus",
        "",
        "",
        "",
        "",
        "num",
        "",
        "ium",
        "Elements"
      ]
    ]
  },
  {
    "rows": [
      [
        "Class 3",
        "",
        "",
        "",
        "",
        "",
        "",
        "",
        "",
        "",
        "",
        ""
      ],
      [
        "F 12",
        "K11562",
        "0.05-0.15",
        "0.30-0.60",
        "0.045",
        "0.045 0.50 max",
        "",
        "",
        "0.80-1.25",
        "0.44-Q.65",
        "",
        ""
      ],
      [
        "Class 1",
        "",
        "",
        "",
        "",
        "",
        "",
        "",
        "",
        "",
        "",
        ""
      ],
      [
        "F 12",
        "K11564",
        "0.10-0.20",
        "0.30-0.80",
        "0.040",
        "0.040 0.10-0.60",
        "",
        "",
        "0.80-1.25",
        "0.44-0.65",
        "",
        ""
      ],
      [
        "Class 2",
        "",
        "",
        "",
        "",
        "",
        "",
        "",
        "",
        "",
        "",
        ""
      ],
      [
        "F 21",
        "K31545",
        "0.05-0.15",
        "0.30-0.60",
        "0.040",
        "0.040 0.50 max",
        "",
        "",
        "2.7-3.3",
        "0.80-1.06",
        "",
        ""
      ],
      [
        "F 3V",
        "K31830",
        "0.05-0.18",
        "0.30-0.60",
        "0.020",
        "0.020 0.10",
        "",
        "",
        "2.8-3.2",
        "0.90-1.10",
        "0,015-",
        "V 0.20--0.30"
      ],
      [
        "",
        "",
        "",
        "",
        "",
        "",
        "",
        "",
        "",
        "",
        "0.035",
        "B"
      ],
      [
        "",
        "",
        "",
        "",
        "",
        "",
        "",
        "",
        "",
        "",
        "",
        "0.001-0.003"
      ],
      [
        "F 3VCb",
        "K31390",
        "0.10-0.15",
        "0.30-0.60",
        "0.020",
        "0.010 0.10",
        "0.25",
        "",
        "2.7-3.3",
        "0.90-1.10",
        "0.015-0.0700.015",
        "V 0.20-0.30"
      ],
      [
        "",
        "",
        "",
        "",
        "",
        "",
        "",
        "",
        "",
        "",
        "",
        "Cu 0.25"
      ],
      [
        "",
        "",
        "",
        "",
        "",
        "",
        "",
        "",
        "",
        "",
        "",
        "Ca 0.0005-"
      ],
      [
        "",
        "",
        "",
        "",
        "",
        "",
        "",
        "",
        "",
        "",
        "",
        "0.0150"
      ],
      [
        "F 22",
        "K21590",
        "0.05-0.15",
        "0.30-0.60",
        "0.040",
        "0.040 0.50",
        "",
        "",
        "2.00-2.50",
        "0.87-1.13",
        "",
        ""
      ],
      [
        "Class 1",
        "",
        "",
        "",
        "",
        "",
        "",
        "",
        "",
        "",
        "",
        ""
      ],
      [
        "F 22",
        "K21590",
        "0.05-0.15",
        "0.30-0.60",
        "0.040",
        "0.040 0.50",
        "",
        "",
        "2.00-2.50",
        "0.87-1.13",
        "",
        ""
      ],
      [
        "Class 3",
        "",
        "",
        "",
        "",
        "",
        "",
        "",
        "",
        "",
        "",
        ""
      ],
      [
        "F 22V",
        "K31835",
        "0.11-0.15",
        "0.30-0.60",
        "0,015",
        "0.010 0.10",
        "0.25",
        "",
        "2.00-2.50",
        "0.90-1.10",
        "0,07 0.030",
        "Cu 0.20"
      ],
      [
        "",
        "",
        "",
        "",
        "",
        "",
        "",
        "",
        "",
        "",
        "",
        "V 0.25-0.35"
      ],
      [
        "",
        "",
        "",
        "",
        "",
        "",
        "",
        "",
        "",
        "",
        "",
        "B 0.002"
      ],
      [
        "",
        "",
        "",
        "",
        "",
        "",
        "",
        "",
        "",
        "",
        "",
        "ca o.015F"
      ],
      [
        "F 23",
        "K40712",
        "0.04-0.10",
        "0.10--0.60",
        "0.030",
        "0.010 0.50",
        "0.40",
        "",
        "1.90-2.60",
        "0.05-0.30",
        "0.02- 0.005-",
        "V 0.20-0.30"
      ],
      [
        "",
        "",
        "",
        "",
        "",
        "",
        "",
        "",
        "",
        "",
        "0.08 0.060G",
        "B 0.0010--"
      ],
      [
        "",
        "",
        "",
        "",
        "",
        "",
        "",
        "",
        "",
        "",
        "",
        "0.006"
      ],
      [
        "",
        "",
        "",
        "",
        "",
        "",
        "",
        "",
        "",
        "",
        "",
        "N 0.Q15G"
      ],
      [
        "",
        "",
        "",
        "",
        "",
        "",
        "",
        "",
        "",
        "",
        "",
        "Al 0.030"
      ],
      [
        "",
        "",
        "",
        "",
        "",
        "",
        "",
        "",
        "",
        "",
        "",
        "W 1.45-1.75"
      ],
      [
        "F 24",
        "K30736",
        "0.05-0.10",
        "0.30-0.70",
        "0.020",
        "0.010 0.15-0.45",
        "",
        "",
        "2.20-2.60",
        "0.90-1.10",
        "0.06-0.10",
        "V 0.20--0.30"
      ],
      [
        "",
        "",
        "",
        "",
        "",
        "",
        "",
        "",
        "",
        "",
        "",
        "N 0.12"
      ],
      [
        "",
        "",
        "",
        "",
        "",
        "",
        "",
        "",
        "",
        "",
        "",
        "Al 0.020"
      ],
      [
        "",
        "",
        "",
        "",
        "",
        "",
        "",
        "",
        "",
        "",
        "",
        "B 0.0015-"
      ],
      [
        "",
        "",
        "",
        "",
        "",
        "",
        "",
        "",
        "",
        "",
        "",
        "0.0070"
      ],
      [
        "FR",
        "K22035",
        "0.20",
        "0.40-1.06",
        "0.045",
        "0.050",
        "1.60--2.24",
        "",
        "",
        "",
        "",
        "Cu 0.75-1.25"
      ],
      [
        "F 36",
        "K21001",
        "0.10-0.17",
        "0.80-1.20",
        "0.030",
        "0.025 0.25-0.50",
        "1.00-1.30",
        "",
        "0.30",
        "0.25-0.50",
        "0.015-0.045",
        "N 0.020"
      ],
      [
        "",
        "",
        "",
        "",
        "",
        "",
        "",
        "",
        "",
        "",
        "",
        "Al 0.050"
      ],
      [
        "",
        "",
        "",
        "",
        "",
        "",
        "",
        "",
        "",
        "",
        "",
        "Cu 0.50-0.80"
      ],
      [
        "",
        "",
        "",
        "",
        "",
        "",
        "",
        "",
        "",
        "",
        "",
        "V 0.02"
      ],
      [
        "",
        "",
        "",
        "",
        "",
        "Martensitic Stainless Steels",
        "",
        "",
        "",
        "",
        "",
        ""
      ],
      [
        "F 6a",
        "S41000",
        "0.15",
        "1.00",
        "0.D40",
        "0.030 1.00",
        "0.50",
        "",
        "11.5-13.5",
        "",
        "",
        ""
      ],
      [
        "F 6b",
        "S41026",
        "0.15",
        "1.00",
        "0.020",
        "0.020 1.00",
        "1.00-2.00",
        "",
        "11.5-13.5",
        "0.40-0.60",
        "",
        "Cu 0.50"
      ],
      [
        "F 6NM",
        "S41500",
        "0.05",
        "0.50--1.00",
        "0.030",
        "0.030 0.60",
        "3.5-5.5",
        "",
        "11.5-14.0",
        "0.50-1.00",
        "",
        ""
      ],
      [
        "",
        "",
        "",
        "",
        "",
        "Ferritic Stainless Steels",
        "",
        "",
        "",
        "",
        "",
        ""
      ],
      [
        "FXM-",
        "S44627",
        "0.010H",
        "0.40",
        "0.020",
        "0.020 0.40",
        "o.50H",
        "",
        "25.0-27.5",
        "0.75-1.50",
        "0.05-0.20",
        "N 0.015H"
      ],
      [
        "27Cb",
        "",
        "",
        "",
        "",
        "",
        "",
        "",
        "",
        "",
        "",
        "Cu 0.20H"
      ],
      [
        "F 429",
        "S42900",
        "0.12",
        "1.00",
        "0.040",
        "0.030 0.75",
        "0.50",
        "",
        "14.0-16.0",
        "",
        "",
        ""
      ],
      [
        "F 430",
        "S43000",
        "0.12",
        "1.00",
        "0.040",
        "0.030 0.75",
        "0.50",
        "",
        "16.0-18.0",
        "",
        "",
        ""
      ],
      [
        "",
        "",
        "",
        "",
        "",
        "Austenitic Stainless Steels",
        "",
        "",
        "",
        "",
        "",
        ""
      ],
      [
        "F 304",
        "S30400",
        "0.08",
        "2.00",
        "0.045",
        "0.030 1.00",
        "8.0-11.0",
        "",
        "18.0-20.0",
        "",
        "",
        "N 0.10"
      ],
      [
        "F 304H",
        "S30409",
        "0.04-Q.10",
        "2.00",
        "0.045",
        "0.030 1.00",
        "8.0--11.0",
        "",
        "18.0-20.0",
        "",
        "",
        ""
      ],
      [
        "F 304L",
        "S30403",
        "0.030",
        "2.00",
        "0.045",
        "0.030 1.00",
        "8.0--13.0",
        "",
        "18.0-20.0",
        "",
        "",
        "N 0.10"
      ],
      [
        "F 304N",
        "S30451",
        "0.08",
        "2.00",
        "0.045",
        "0.030 1.00",
        "8.0-10.5",
        "",
        "18.0-20.0",
        "",
        "",
        "N 0.10-0.16"
      ],
      [
        "F 304LN",
        "S30453",
        "0.030",
        "2.00",
        "0.045",
        "0.030 1.00",
        "8.0-10.5",
        "",
        "18.0-20.0",
        "",
        "",
        "N 0.10-0.16"
      ],
      [
        "F 309H",
        "S30909",
        "0.04-0.10",
        "2.00",
        "0.045",
        "0.030 1.00",
        "12.0-15.0",
        "",
        "22.0--24.0",
        "",
        "",
        ""
      ],
      [
        "F 310",
        "S31000",
        "0.25",
        "2.00",
        "0.045",
        "0.030 1.00",
        "19.0-22.0",
        "",
        "24.0--26.0",
        "",
        "",
        ""
      ],
      [
        "F 310H",
        "S31009",
        "0.04-0.10",
        "2.00",
        "0.045",
        "0.030 1.00",
        "19.0-22.0",
        "",
        "24.0-26.0",
        "",
        "",
        ""
      ],
      [
        "F 310MoLN",
        "S31050",
        "0.030",
        "2.00",
        "0.030",
        "0.015 0.40",
        "21.0-23.0",
        "",
        "24.0-26.0",
        "2.00-3.00",
        "",
        "N 0.10-0.16"
      ],
      [
        "F 316",
        "S31600",
        "0.08",
        "2.00",
        "0.045",
        "0.030 1.00",
        "10.0-14.0",
        "",
        "16.0-18.0",
        "2.00--3.00",
        "",
        "N 0.10"
      ],
      [
        "F 316H",
        "S31609",
        "0.04-0.10",
        "2.00",
        "0.045",
        "0.030 1.00",
        "10.0--14.0",
        "",
        "16.0-18.0",
        "2.00---3.00",
        "",
        ""
      ],
      [
        "F 316L",
        "S31603",
        "0.030",
        "2.00",
        "0.045",
        "0.030 1.00",
        "10.0-15.0",
        "",
        "16.0-18.0",
        "2.00-3.00",
        "",
        "N 0.10"
      ],
      [
        "F 316N",
        "S31651",
        "0.08",
        "2.00",
        "0.045",
        "0.030 1.00",
        "11.0-14.0",
        "",
        "16.0-18.0",
        "2.00-3.00",
        "",
        "N 0.10-0.16"
      ],
      [
        "F 316LN",
        "S31653",
        "0.030",
        "2.00",
        "0.045",
        "0.030 1.00",
        "11.0-14.0",
        "",
        "16.0--18.0",
        "2.00-3.00",
        "",
        "N 0.10-0.16"
      ],
      [
        "F 316Ti",
        "S31635",
        "0.08",
        "2.00",
        "0.045",
        "0.030 1.00",
        "10.0-14.0",
        "",
        "16.0--18.0",
        "2.00-3.00",
        "",
        "N 0.10 max"
      ],
      [
        "F 317",
        "S31700",
        "0.08",
        "2.00",
        "0.045",
        "0.030 1.00",
        "11.0-15.0",
        "",
        "18.0--20.0",
        "3.0-4.0",
        "",
        ""
      ],
      [
        "F 317L",
        "S31703",
        "0.030",
        "2.00",
        "0.045",
        "0.030 1.00",
        "11.0--15.0",
        "",
        "18.0-20.0",
        "3.0-4.0",
        "",
        ""
      ],
      [
        "F 317LNCb",
        "S31740",
        "0.005-0.020",
        "2.00",
        "0.045",
        "0.030 1.00",
        "11.0--15.0",
        "",
        "17.0-19.0",
        "3.0-4.5",
        "o.20-o.50N",
        ""
      ],
      [
        "F 72",
        "S31727",
        "0.030",
        "1.00",
        "0.030",
        "0.030 1.00",
        "14.5-16.5",
        "",
        "17.5-19.0",
        "3.8-4.5",
        "",
        "Cu 2.8-4.0"
      ],
      [
        "",
        "",
        "",
        "",
        "",
        "",
        "",
        "",
        "",
        "",
        "",
        "N 0.15-0.21"
      ],
      [
        "F 70.",
        "S31730",
        "0.030",
        "2.00",
        "0.040",
        "0.010 1.00",
        "15-16.5",
        "",
        "17.0-19.0",
        "3.0-4.0",
        "",
        "Cu 4.0-5.0"
      ],
      [
        "",
        "",
        "",
        "",
        "",
        "",
        "",
        "",
        "",
        "",
        "",
        "N 0.045"
      ],
      [
        "F 73",
        "S32053",
        "0.030",
        "1.00",
        "0.030",
        "0.010 1.00",
        "24.0-28.0",
        "",
        "22.0--24.0",
        "5.0-6.0",
        "",
        "N 0.17-0.22"
      ]
    ]
  }
]
