Repository: Demigodofa/ASMEPurchaseOrderHelper

# ASMEPurchaseOrderHelper

PC UI tool to help purchasing agents generate correct ASME purchase orders. The active desktop flow reads normalized ASME JSONL data, applies policy rules, and generates copy-ready/exportable PO content.

## Source of truth (for agents/bots)
This README is the source of truth for rules, orientation, and guidance. The owner may use loose or exact language; if there is any ambiguity, confirm intent. Example: if they say "ordering requirements," confirm they mean "Ordering Information" (the official section name used in the PDFs).

## Codex Operating Contract (Authoritative)

This README.md is the single source of truth for Codex.

When Codex is running in this repository, it MUST:

- Treat this file as binding instructions
- Never invent file locations, schemas, or rules
- Never delete or overwrite source artifacts unless explicitly instructed
- Only operate within paths documented below
- Ask before changing schemas, directory structure, or parsing strategy

If instructions elsewhere conflict with this README, this README wins.

## Active baseline (2026-02-04)
- Active build inputs for the PO assistant now live in `data/`:
  - `data/normalized_asme_po_schema.json`
  - `data/normalized_asme_partA_specs.jsonl`
  - `data/CODEX_BUILD_INSTRUCTIONS_ASME_PO_ASSISTANT.md`
- Legacy OCR/corpus outputs are archived under `old_data/`:
  - `old_data/data/`
  - `old_data/sectionII_partA_data_digitized/`
- Treat `old_data/` as historical reference. Do not delete unless explicitly requested.

## Additional truth-sourcing workflow (additive)
This is an additional course of action to source the truth; it does not replace or overwrite the current corpus.
- Originals live in `inputs/originals/` (gitignored). Never overwrite or delete originals; keep `inputs/originals_manifest.json` updated with hashes and source tags.
- Corpus merge helpers (additive, no overwrite):
  - `scripts/merge_spec_corpus_complete.py` merges multiple spec corpora into a new output folder (example: `sectionII_partA_data_digitized/rebuild/spec_corpus_part_a_complete_v4`).
  - `scripts/merge_spec_corpus.py` merges two corpora (primary wins for shared specs) into a new output folder (example: `sectionII_partA_data_digitized/rebuild/spec_corpus_part_a_merged_v1`).
- Stage 0: build per-source page packets (raster + OCR text + word boxes + confidence + page number).
- Stage 0 script: `scripts/build_page_packets_stage0.py`.
- Stage 0 (DOCX) script: `scripts/build_docx_packets_stage0.py`.
- Stage 1: align pages across sources by page number + header/footer anchors + text similarity.
- Stage 1 script: `scripts/align_page_packets_stage1.py`.
- Stage 1b: quilt numbered-item chunks within spec ranges to reduce cross-material drift.
- Stage 1b script: `scripts/quilt_chunks_stage1b.py`.
- Stage 1c: lock consensus chunks (no further swaps/reflow once locked).
- Stage 1c script: `scripts/lock_chunks_stage1c.py`.
- Stage 1d: classify unlocked chunk variants (no text changes).
- Stage 1d script: `scripts/classify_chunk_variants_stage1d.py`.
- Stage 1e: promote auto-resolvable variants into `best_text_promoted` (no reflow).
- Stage 1e script: `scripts/promote_chunks_stage1e.py`.
- Stage 1f: build human-review prioritization queue from review metadata.

## Data sources
- Primary app build source: normalized JSONL/spec schema in `data/`.
- OCR-processed ASME PDFs and derived corpus outputs are now historical reference in `old_data/`.
- Target fields (initial): Material spec, material grades, ASTM grade, accepted year.
- More fields to be added as coverage expands.

Current PDF paths used by the ingest CLI:
- `C:\Users\KevinPenfield\Desktop\2025 OCR SECT II PART A BEGINNING TO SA-450.pdf`
- `C:\Users\KevinPenfield\Desktop\2025 OCR ASME SECT II MATERIALS PART A SA-451 TO END.pdf`
- Part B (nonferrous) will be added later.

## App data/output
- Active assistant inputs:
  - `data/normalized_asme_po_schema.json`
  - `data/normalized_asme_partA_specs.jsonl`
  - `data/CODEX_BUILD_INSTRUCTIONS_ASME_PO_ASSISTANT.md`
- App export output (via UI Export button):
  - `<chosen-file>.json`
  - `<chosen-file>.txt`
- Legacy ingest/corpus outputs are archived in:
  - `old_data/data/`
  - `old_data/sectionII_partA_data_digitized/`

## UI data flow (current behavior)
- Select context (`code_use`, `governing_standard`) and spec (`asme_spec`).
- ViewModel evaluates global policy and applies/locks `mtr_required` when rules match.
- Dynamic ordering fields are rendered from `ordering_fields[]`.
- Required fields without `required_when` must be filled before export.
- Generated PO includes:
  - Line Item Header
  - Ordering Requirements
  - Supplementary Requirements
  - Compliance Notes

## Materials coverage snapshot (normalized dataset)
- Snapshot date: 2026-02-04
- `global_policy` records: 1
- `spec_definition` records: 125
- Specs with at least one `ordering_fields` item: 105
- Specs with zero `ordering_fields` items: 20
- Specs with non-empty `rules` arrays: 11

File: sectionII_partA_data_digitized/tables_tabula/page-0861.csv
660.0,A,1650 ± 25 °F [900 ± 14 "CJ, hold 2 h, min, and liquid quench,1325 ± 25 °F [720 ± 14 °CJ, hold 16 h, air cool
,B,1800 ± 25 °F [980 ± 14 °C], hold 1 h, min, and liquid quench,1325 ± 25 °F [720 ± 14 °CJ, hold 16 h, air cool
,C,1800 ± 25 °F [980 ± 14 °CJ, hold 1 h min, and oil quench,1425 ± 25 °F [775 ± 14 °C] hold 16 h, air cool, followed by
,,,1200 ± 25 °F [650 ± 14 °CJ hold 16 h, air cool

,,1800 ± 25 °F [980 ± 14 °CJ, hold 1 h min, and liquid quench,If necessary to achieve properties, second age:
,,,1200 ± 25 °F [650 ± 14 °CJ hold 16 h, air cool
651.0,A,,hot-cold worked at 1200 °F [650 °C] min with 15 % min reduction in
,,,cross-sectional area, stress relieve at 1200 °F [650 °C] min or 4 h, min
,B,,hot-cold worked at 1200 °F [650 °CJ min with 15 % min reduction of
,,,cross-sectional area, stress relieve at 1350 °F [730 °C] min for 4 h,
,,,min
662.0,A,1800 ± 25 °F [980 ± 14 °C], hold 2 h, liquid quench,1350 to 1400 °F [730 to 760 °CJ, hold 20 h, furnace cool to 1200 ± 25
,,,°F [650 ± 14 °C], hold 20 h, air cool
,B,1950 ± 25 °F [1065 ± 14 °CJ, hold 2 h, liquid quench,1350 to 1400 °F [730 to 760 °C], hold 20 h, furnace cool to 1200 ± 25
,,,°F [650 ± 14 °CJ, hold 20 h, air cool
665.0,A,1800 ± 25 °F [980 ± 14 °CJ, hold 3 h, liquid quench,1350 to 1400 °F [730 to 760 °C], hold 20 h, furnace cool to 1200 ± 25
,,,°F [650 ± 14 °C], hold 20 h, air cool
,B,2000 ± 25 °F [1095 ± 14 °CJ, hold 3 h, liquid quench,1350 to 1400 °F [730 to 760 °C], hold 20 h, furnace cool to 1200 ± 25
,,,°F [650 ± 14 °CJ, hold 20 h, air cool
668.0,A,1650 ± 25 °F [900 ± 14 °CJ, hold 2 h, min and liquid quench,1325 ± 25 °F [720 ± 14 °CJ, hold 16 h, air cool
,B,1800 ± 25 °F [980 ± 14 °CJ, hold 1 h, min and liquid quench,1325 ± 25 °F [720 ± 14 °C], hold 16 h, air cool

,,4x Diam,,Reduction of,Brinell Hardness,

,D (:521⁄2 in.,130.0,895.0,105,725.0,15.0,18.0,248-321,24 HRC,35 HRC
,[63.5 mm]),,,,,,,,,
,D (>21⁄2 in.,120.0,825.0,95,655.0,15.0,18.0,248-321,24 HRC,35 HRC
,[63.5 mm]),,,,,,,,,
651.0,A,100.0,690.0,70A,485.0,18.0,35.0,217-277,95 HRB,29 HRC
,,,,606,415.0,,,,,
,B,95.0,655.0,60A,415.0,18.0,35.0,212-269,93 HRB,28 HRCC
,,,,506,345.0,,,,,
662.0,A,130.0,895.0,85,585.0,15.0,18.0,248-321,24 HRC,35 HRCC
,B,125.0,860.0,80,550.0,15.0,18.0,248-321,24 HRC,35 HRC
665.0,A,170.0,1170.0,120,830.0,12.0,15.0,311-388,32 HRC,41 HRC
,B,155.0,1070.0,120,830.0,12.0,15.0,311-388,32 HRC,41 HRC
668.0,A and B,130.0,895.0,85,585.0,15.0,18.0,248-341,24 HRC,37 HRC

Grade,,Class,'°F [°C] ksi MPa,min, hA,min,%
660,A,,B, and C,1200 [650J 56 385,100,5
651,A and B,,1200 [650J 40 275,100,5
662,A and B,,1200 [650J 55 380,100,5
665,,A,1200 [650J 75 515,100,3
,,B,1200 [650] 70 485,100,5

File: sectionII_partA_data_digitized/tables_tabula/page-1218.csv
,,Post-Weld Heat-Treat,Temperature,,Temperature,,
,ASTM,,,,Tempering Temperature,
Pipe Grade,,Temperature Range (Stress,max unless,max unless,
,Specification,,,,min, °F (°C)
,,Relieving), °F (°C),otherwise noted,,otherwise noted,,
,,,OF (OC),OF (OC),
CM-65,A204/A204M,1100 to 1200 [590 to 650],1700 [925],,
CM-70,A204/A204M,1100 to 1200 [590 to 650],1700 [925],,
CM-75,A204/A204M,1100 to 1200 [590 to 650],1700 [925],,
CMSH-70,A537/A537M,1100 to 1200 [590 to 650],1700 [925],,
CMS-75,A299/A299M,1100 to 1200 [590 to 650],1700 [925],,
B CMSH-80,A537/A537M,1100 to 1200 [590 to 650],,1700 [925],1100 to 1250 [590 to 675]
%CR,A387/A387M,1100 to 1300 [590 to 705],1850 [1010],1700 [925],1150 to 1375 [620 to 745]
1CR,A387/A387M,11 00 to 1350 [590 to 730],1850 [1010],1700 [925],1150 to 1375 [620 to 745]
11⁄4CR,A387/A387M,1100 to 1375 [590 to 745],1850 [1010],1700 [925],1150 to 1375 [620 to 745]
21⁄4CR,A387/A387M,1200 to 1400 [650 to 760],1850 [1010],1700 [925],1250 to 1400 [675 to 760]
3CR,A387/A387M,1200 to 1400 [650 to 760],1850 [1010],1700 [925],1250 to 1400 [675 to 760]
5CR,A387/A387M,1200 to 1400 [650 to 760],1850 [1010],1650 [900],1300 to 1400 [705 to 760]
C 9CR,A387/A387M,1325 to 1375 [715 to 745],,,1325 to 1375 [715 to 745]
91,A387/A387M,1350 to 1420 [730 to 770],1900 to 2000,1900 min,1350 to 1440 [730 to 780]
